Repository: boschresearch/Pap2Pat

# Pap2Pat Dataset

### File Schema

Every directory in `data` corresponds to one patent-paper pair and contains the full texts of both patent and paper, as well as the patent outlines. We include all information in JSON for programmatic parsing and Markdown for manual inspection.

```yaml
data/:
    paper_id-patent_id/:
        # Nested JSON format
        patent.json: JSON file containing patent metadata and full-text, as well as all outlines
        paper.json: JSON file containing paper metadata and full-text
        # Markdown format
        patent.md: patent full-text formatted in markdown
        paper.md: paper full-text formatted in markdown

File: Pap2Pat/data/W1904580568-US20160096304/patent.json (part 1 of 2)
{
    "id": "US20160096304",
    "authors": [
        "Quynh Pham",
        "Upma Sharma",
        "John Marini",
        "Xuri Yan",
        "Robert Mulligan",
        "Toby Freyman"
    ],
    "title": "SYSTEMS AND METHODS FOR FACILITATING THE GENERATION OF CORE-SHEATH TAYLOR CONES IN ELECTROSPINNING",
    "date": "2015-12-10 00:00:00",
    "abstract": "Systems and methods for electrospinning of core-sheath fibers are provided. The systems and methods achieve optimization of a shear stress that exists at a fluid boundary between core and sheath polymer solutions, by varying certain parameters of an electrospinning apparatus and/or the solutions used therewith.",
    "sections": [
        {
            "title": "DESCRIPTION",
            "paragraphs": [],
            "subsections": [
                {
                    "title": "TECHNICAL FIELD",
                    "paragraphs": [
                        "The present invention relates to systems and methods for the manufacturing of microscale or nanoscale concentrically-layered fibers by electrospinning, and more particularly to systems and methods for facilitating the initiation and stabilization of core-sheath Taylor cones during electrospinning.",
                        "Macro-scale structures formed from concentrically-layered nanoscale or microscale fibers (\u201ccore-sheath fibers\u201d) such as AxioCore\u00ae fibers commercialized by Arsenal Medical (Watertown, Mass.) are useful in a wide range of applications including drug delivery, tissue engineering, nanoscale sensors, self-healing coatings, and filters. On a commercial scale, the most commonly used techniques for manufacturing core-sheath fibers are extrusion, fiber spinning, melt blowing, and thermal drawing. None of these methods, however, are ideally suited to producing drug-loaded core-sheath fibers, as they all utilize high temperatures which may be incompatible with thermally labile materials such as drugs or polypeptides. Additionally, fiber spinning, extrusion and melt-blowing are most useful in the production of fibers with diameters greater than ten microns.",
                        "Core-sheath fibers with diameters less than 20 microns can also be produced by electrospinning, in which an electrostatic force is applied to a polymer solution, to induce the formation of electrospinning jets which harden to form very fine fibers. Conventional electrospinning methods utilize a needle to supply a polymer solution, which, upon activation of an electric field, is then ejected into a continuous stream toward a grounded collector. As the jet stream travels in the air, solvent evaporation occurs resulting in a single long polymer fiber. Core-sheath fibers have been produced by electrospinning using coaxial needles, in which concentric needles are used to eject different polymer solutions: the innermost needle ejects a solution of the core polymer, while the outer needle ejects a solution of the sheath polymer.",
                        "Coaxial electrospinning has been used in the fabrication of core-sheath fibers for drug delivery in which the drug-containing layer (the \u201ccore\u201d) is confined to the center of the fiber and is surrounded by a drug-free layer (the \u201csheath\u201d). The sheath then serves as a diffusion barrier to a therapeutic agent in the core. Thus, release rates of the drug can be tightly controlled by varying the thickness, composition, and degradation profile of the sheath material as well as composition and concentration of the drug in the core. Additionally, core-sheath fibers can be used for tissue engineering (e.g., incorporation of therapeutics to affect cell growth), filtration (e.g., by incorporation of self-cleaning compounds such as titanium dioxide), sensors (e.g., creation of hollow fibers to allow measurement of small analyte volumes), and as self-healing materials (e.g., spontaneous repair of surfaces with release of core contents). Core-sheath fibers can also be used as a way to create fibers from materials that would be otherwise unable to be electrospun (e.g., polymer pre-cursors such as poly(glycerol sebacic acid) or insulating materials such as Teflon). To do so, the material incompatible with electrospinning is confined in the center of the fiber and is surrounded by a material optimized tor electrospinning; upon completion of the process the surrounding sheath material is removed (e.g., dissolved or melted away).",
                        "The use of a conventional coaxial needle electrospinning apparatus is depicted in FIG. 1A. The two concentric needles 110 separately deliver the core and sheath solutions\u2014the core solution is delivered through the inner needle 112 whereas the sheath solution is delivered through the outer needle 114. A grounded collector (not shown) is placed at a distance from the needle, and a potential is generated between the collector and the concentric needles 110 with a magnitude and direction sufficient to impel both solutions from the needles in a continuous stream toward the grounded collector. Each stream forms a single core-sheath fiber, so the throughput of coaxial electrospinning methods is inherently limited by the fact that only one stream can be produced by each concentric needle pair 110.",
                        "To increase throughput, coaxial nozzle arrays have been utilized, but such arrays pose their own challenges, as separate nozzles may require separate pumps, the multiple nozzles may clog, and interactions between nozzles may lead to heterogeneity among the fibers collected. Another means of increasing throughput, which utilizes a spinning drum immersed in a bath of polymer solution, has been developed by the University of Liberec and commercialized by Elmarco, S.R.O. under the mark Nanospider\u00ae. The Nanospider\u00ae improves throughput relative to other electrospinning methods, but to date core-sheath fibers have not been fabricated using the Nanospider\u00ae.",
                        "A high-throughput approach for generating the core-sheath fibers, which has beat commercialized by Arsenal Medical (Watertown, Mass.) (the \u201cArsenal Electrospinning Technology\u201d), utilizes a plurality of elongate vessels with narrow apertures or slits which are aligned to co-localize different materials to multiple sites that form Taylor cones, thereby promoting the formation of multiple electrospinning jets and electrospun fibers with high throughput, as discussed in. e.g., U.S. patent application Ser. No. 13/362,467, filed on Jan. 31,2012 (U.S. Patent App. Pub. No. 2012/0193836). the entire disclosure of which is hereby incorporated by reference.",
                        "FIG. 1B depicts an apparatus 120 implementing the Arsenal Electrospinning Technology. The apparatus 120 includes an elongate vessel 22 having one or more elongate apertures or slits 124 extending along at least a portion of the vessel 122; each slit surface includes one or more slits 126. A positive terminal of a power supply (not shown) is connected to the elongate vessel 122 directly or via a wire such that a potential difference exists between the elongate vessel 122 and a grounded collector 128. Upon application of a voltage, the core polymer solution 130 becomes charged; the charged polymer solution is acted upon by an electrostatic force impelling the core polymer solution 130 away from the elongate vessel 122 that counteracts the surface tension thereof. When the applied voltage is above a critical threshold value, Taylor cones 132 and electrospinning jets (or jets) 134 form at the exposed slit surfaces; the jets 134 are then attracted toward the collector 128, thereby forming homogeneous fibers.",
                        "The Arsenal Electrospinning Technology facilitates the manufacture of core-sheath fibers at high throughput by allowing significantly larger volumetric flow rates relative to needle-based systems 132, thus addressing a long-standing need in the field for efficient, high-throughput production of electrospun core-sheath fibers. However, further improvements in the efficiency of the Arsenal Electrospinning Technology could facilitate the use of core-sheath fibers in many applications, and could potentially significantly reduce the cost of producing such fibers."
                    ],
                    "subsections": [],
                    "outline_long": [
                        "relate to electrospinning of microscale or nanoscale fibers",
                        "introduce core-sheath fibers",
                        "describe limitations of conventional manufacturing methods",
                        "introduce electrospinning as an alternative method",
                        "describe coaxial electrospinning",
                        "discuss applications of core-sheath fibers",
                        "describe limitations of coaxial electrospinning",
                        "introduce coaxial nozzle arrays",
                        "describe Nanospider technology",
                        "introduce Arsenal Electrospinning Technology",
                        "describe apparatus for Arsenal Electrospinning Technology",
                        "explain formation of Taylor cones and electrospinning jets",
                        "discuss advantages of Arsenal Electrospinning Technology",
                        "identify need for further improvements"
                    ],
                    "num_characters": 7131,
                    "outline_medium": [
                        "introduce electrospinning",
                        "motivate core-sheath fibers",
                        "describe limitations of conventional methods",
                        "describe coaxial electrospinning",
                        "describe Arsenal Electrospinning Technology",
                        "illustrate apparatus",
                        "motivate high-throughput production"
                    ],
                    "outline_short": [
                        "introduce electrospinning",
                        "motivate core-sheath fibers",
                        "describe limitations of conventional methods"
                    ]
                },
                {
                    "title": "SUMMARY OF THE INVENTION",
                    "paragraphs": [
                        "The present invention, in its various embodiments, addresses the ever-present need in the field for increased efficiency in core-sheath fiber production by providing improved systems and methods for high-throughput production of electrospun core-sheath fibers. Embodiments of the invention improve the consistency of core- and sheath-polymer incorporation into Taylor cones and/or electrospinning jets and electrospun fibers by optimizing shear stresses applied at fluid boundaries between core- and sheath-solutions at sites of Taylor cone initiation.",
                        "In one aspect, the invention relates to a method for forming an electrospun core-sheath fiber that includes providing an apparatus that includes first and second vessels defining first and second elongate apertures, respectively, which are aligned with one-another. The apparatus also includes a grounded collector at a distance from the apertures. According to embodiments of the invention, a first flowable material comprising a core polymer and a second flowable material comprising a sheath polymer are flowed into the first and second vessels, then an electrical potential is created between the apertures and the grounded collector, with potential sufficient in magnitude and orientation to initiate and sustain multiple electrospinning jets. The method also includes optimizing a shear stress generated at a fluid interface such that a desired ratio of core to sheath polymer is achieved in the resulting electrospinning jets; this optimization occurs through the selection of appropriate parameters such as length or width of the first and/or second apertures and velocity or viscosity of the first and/or second flowable materials. In various embodiments, the first flowable material exits the first aperture at a first velocity, while the second flowable material exits the second aperture at a second velocity, and the first velocity can be about 1.3 times, 2.25 times or 2.5 times greater than the second velocity, and may vary during the application of the electrical potential. In some cases, the first and second elongate apertures are nested and aligned along a single central axis, and the width of the first aperture is optionally about half of the width of the second aperture. The first and second elongate apertures can have the same length, or they may have different lengths. The first vessel is optionally nested inside of the second vessel, in which case the first and second apertures are parallel so that material that is ejected from the first aperture must also pass through the second aperture on the way to the collector. The first and second apertures are in certain embodiments of the method, co-planar, while in other instances they are offset by about 1 mm, in which case the first vessel and the first aperture are optionally submerged in the second flowable material. In some cases, the first and second flowable materials are characterized by particular viscosities, and the first flowable material is less viscous than the second flowable material.",
                        "In another aspect, the invention relates to an apparatus for high-throughput electrospinning of core-sheath fibers that includes first and second elongate vessels having first and second elongate apertures, respectively. The first and second elongate apertures are aligned about a single central axis, each of the vessels is in fluid communication with a fluid source that is optionally filled with first and second flowable materials comprising a core and a sheath polymer, respectively, and the apparatus includes a plurality of valves or other control means for providing the first and/or second flowable materials at predetermined races. In some cases, the first and second vessels are nested, and the apparatus includes means for adjusting a height of the first vessel and the first aperture relative to the second aperture, thereby controlling the depth at which the first vessel and the first aperture are submerged within the second flowable material in the second vessel. In some instances, the first and second vessels are wedge-shaped, and the elongate apertures are positioned at apexes of the vessels."
                    ],
                    "subsections": [],
                    "outline_long": [
                        "introduce invention for high-throughput production of core-sheath fibers",
                        "describe method for forming electrospun core-sheath fibers",
                        "optimize shear stresses at fluid boundaries",
                        "describe apparatus with first and second vessels",
                        "flow core and sheath polymers into vessels",
                        "create electrical potential to initiate electrospinning jets",
                        "optimize shear stress to achieve desired core-to-sheath ratio",
                        "describe various embodiments of the invention"
                    ],
                    "num_characters": 4157,
                    "outline_medium": [
                        "introduce invention",
                        "describe method for forming electrospun core-sheath fibers",
                        "describe apparatus for high-throughput electrospinning",
                        "summarize benefits"
                    ],
                    "outline_short": [
                        "summarize invention",
                        "describe embodiments"
                    ]
                },
                {
                    "title": "DETAILED DESCRIPTION",
                    "paragraphs": [
                        "FIG. 2 illustrates a top view of one embodiment of a system that generates core-sheath fibers using a needleless, core-sheath electrospinning process. The core and sheath solutions are first delivered to a slit surface; at the slit surface, a fluid meniscus forms and numerous electrospinning jets may initiate at one or more slits upon activation of an external electric field. In various embodiments, controlling the generation of core-sheath Taylor cones at the fluid meniscus facilitates the formation of core-sheath fibers. For example, upon generating distinct Taylor cones, as shown in FIG. 3A, in the needleless electrospinning process, core-sheath jets and fibers are subsequently created.",
                        "FIG. 4A-4D schematically depict core and sheath polymer solutions delivered to the core and sheath slits, respectively, through the respective features using, for example, syringe pumps. In one embodiment, the flow rate of the sheath solution that fills the left and right channels is relatively faster than that of the core solution (FIG. 4A); as the sheath solution from the two channels merges at the top of the slit surface and bridges the gap therebetween, a fluid meniscus is created under the force of surface tension (FIG. 4B). Upon applying a potential voltage to the slit fixtures, the sheath polymer solution becomes charged; the induced charges may accumulate on the outer surface of the sheath solution (FIG. 4C). As a result, sheath jets may be initiated when a critical potential has been reached. In addition, the pressure of the internal core fluid at the locations where the sheath solution jets are formed may drop allowing the core fluid to be pulled by the applied electric field (FIG. 4C). Because the internal core solution flows towards locations having a relative lower pressure, under the shear forces of the sheath solution, a core-sheath Taylor cone may be generated (FIG. 4D).",
                        "In various embodiments, the formation of the core-sheath Taylor cones and/or jets is controlled via the manipulation of various parameters which control the shear stress between the sheath and core solutions. The shear stress may be varied by changing the geometry of the slit fixtures, velocities, or viscosities of the core and/or sheath solutions. For example, if the flow velocity of the sheath solution is greater than that of the core solution at the exit point of the slit surfaces, distinct core-sheath Taylor cones may be formed. The flow velocities of the solutions depend on the volumetric flow rates and the surface areas, as given in Equations (1) and (2), where Qsheath and Qcore represent the flow rates of the sheath and core solutions, respectively; dsheath and dcore are the widths of the sheath and core slits, respectively, and Lsheath and Lcore are the lengths of the sheath and core slits, respectively (as shown in FIG. 5). Accordingly, the flow velocities of the sheath and/or core solutions may be manipulated by changing the volumetric flow rates and/or the slit geometries thereof.",
                        "\\(\\begin{matrix}\n{v_{total} = \\frac{Q_{sheath} + Q_{core}}{d_{sheath} \\times L_{sheath}}} & (1) \\\\\n{v_{core} = \\frac{Q_{core}}{d_{core} \\times L_{core}}} & (2)\n\\end{matrix}\\)",
                        "In various embodiments, the flow velocities of the sheath and core solutions are varied based on the variations in the flow rates thereof while maintaining the slit geometry. In one embodiment, the slit-fixture is comprised of two triangular shaped hollow troughs that are aligned to a single vertical plane to form a one-dimensional slit-surface (FIG. 2) The lengths of the sheath and core slits are 41 mm and 35 mm, respectively, and the widths of the sheath and core slits are 2.2 mm and 0.6 mm, respectively. Referring to Table 1, in one embodiment, the core flow rate is set constant (e.g., at 20 mL/h) while the sheath flow rate is varied from 20 mL/h to 200 mL/h to manipulate the formation of the Taylor cones (Note: The conditions used in this and experiments following corresponds to flow rates of up to 300 ml/h, resulting in significantly higher volumetric throughput relative to needle-based systems). As shown in FIG. 6A-D, the most distinct core-sheath jets (as visualized by a clear delineation between the core and sheath solutions in the Taylor cone due to the presence of dexamethasone in the core) occur for condition A where the sheath flow-rate is ten times larger than the core flow rate (or the total velocity is approximately 2.5 times greater than the core velocity); whereas no distinct core-sheath jets are discernible for condition D where the sheath flow rate is roughly the same as the core flow rate (or the total velocity is approximately 2.25 times less than the core velocity). Accordingly, varying the sheath flow rate and thereby changing the relative ratio of the sheath solution velocity to core solution velocity effectively facilitates the formation of the core-sheath Taylor cones; a higher likelihood of generating the Taylor cones occurs when a ratio of the sheath flow velocity to the core flow velocity is larger.",
                        "FIGS. 7A-D depict typical fibers that are produced using the system described above. The diameter of the fibers are approximately 2-4 micron, which is within the order of magnitude expected for electrospun fibers. FIGS. 7A-D also include scanning electron micrographs of fiber cross-sections illustrating the encapsulation of dexamethasone within a sheath polymer."
                    ],
                    "subsections": [
                        {
                            "title": "Core Flow Rate",
                            "paragraphs": [
                                "Referring to Table 2, in another embodiment, the sheath flow rate is kept constant while the core flow rate is varied. Specifically, the sheath flow rate was set to 200 ml/h while the core flow rate was modulated from between 20 to 100 ml/hr. The same polymer solutions were used, as described previously. Again, when the sheath flow velocity is greater than the core solution flow velocity, the core-sheath Taylor cone formation has a higher probability of being distinct (FIGS. 8A-F). In another embodiment, the core flow rate was kept constant at 20 ml/hr and the sheath flow rate was varied from 200 ml/hr (forming a distinct core-sheath) to 100 ml/hr (forming a distinct core-sheath) to 40 ml/hr (forming a non-distinct core-sheath.",
                                "The core-sheath fiber formation may thus be manipulated by varying of the flow rates of the sheath and/or core solutions."
                            ],
                            "subsections": [],
                            "outline_long": [
                                "vary core flow rate while keeping sheath flow rate constant"
                            ],
                            "num_characters": 860,
                            "outline_medium": [
                                "vary core flow rate to manipulate Taylor cone formation"
                            ],
                            "outline_short": [
                                "vary core flow rate to manipulate Taylor cone formation"
                            ]
                        },
                        {
                            "title": "Slit Fixture Geometry Core Slit Width",
                            "paragraphs": [
                                "As shown in Eqs. (1) and (2), the velocities of the core and sheath solutions depend on the slit fixture geometry (e.g., the widths and/or lengths of the core and/or sheath slits). In various embodiments, the lengths of the sheath and core slits (i.e., Lsheath and Lcore, respectively) are approximately equal such that the formation of the slits across the entire fixture is the same in order to reduce the manufacturing complexity. As a result, the widths of the sheath and core slits are the primary variables in the slit geometry that may be altered to manipulate the flow velocities of the solutions. In one embodiment, the width of the core slit is varied while that of the sheath slit is fixed at 2.2 mm; the sheath flow rate is set to be constant at 200 ml/h while the core flow rate is adjusted as listed in Table 3. As indicated in Eq. (2), the core flow velocity is greater in a narrower core slit at a given core flow rate also shown in the shaded squares of Table 3). Because the core-sheath jets are formed when the velocity of the core solution is smaller than that of the sheath solution, the maximum core flow rate that may be able to generate distinct core-sheath Taylor cones for a narrower core slit is smaller than that of a wider core slit. For example, referring to Table 3, a core flow rate of 5 mL/h is sufficient for a core slit having a width of 0.3 mm to form distinct Taylor cones, whereas a core flow rate of 20 mL/h is required to form distinct Taylor cones for a core slit having a width of 0.9 mm. The width of the core slit may further impact the flow of the sheath solution. For example, utilization of the 0.9 mm-wide core slit may leave little space for the sheath fluid flowing through the 2.2 mm-wide sheath slit (because the wall thickness of the core slit may be as thick as 0.3 mm). Accordingly, in one embodiment, the core slit width is carefully chosen such that the flow of the sheath fluid is not impeded."
                            ],
                            "subsections": [],
                            "outline_long": [
                                "vary core slit width while keeping sheath slit width constant",
                                "describe effects of varying core slit width on flow velocities",
                                "describe effects of varying core slit width on Taylor cone formation"
                            ],
                            "num_characters": 1951,
                            "outline_medium": [
                                "vary core slit width to manipulate flow velocities"
                            ],
                            "outline_short": [
                                "vary core slit width to manipulate flow velocities"
                            ]
                        },
                        {
                            "title": "Sheath Slit Width",
                            "paragraphs": [
                                "In another embodiment, the width of the sheath slit varies from 1.5 mm to 3 mm while the width of the core slit is fixed at 0.6 mm and the flow rates of the sheath and core solutions are set constant at 200 mL/h and 20 ml/h, respectively. Again, because the core-sheath jets are formed when the velocity of the sheath solution is larger than that of the core solution, the minimum sheath flow rate capable of generating distinct core-sheath Taylor cones for a wider sheath slit is greater than that of a narrower sheath slit, as shown in Table 4. Note that the velocity of the sheath solution being greater than that of the core solution is necessary for formation of the core-sheath Taylor cones; this, however, may not be the only criteria. For example, a larger difference between the sheath and core velocities may result in easier formation of the distinct core-sheath cone and/or jet structure.",
                                "Theoretically, the maximum electric field (E) attainable for a wedge shaped conductor depends upon the slit width (d), and wedge angle (\u03b1), as described by Eq. 3, where V0 is the applied voltage and R is a distance above the jet. Equation (3) indicates that the electric field is inversely proportional to the width of the slit. Table 5 depicts that a wider sheath slit may result in lower jet stability at a constant voltage (e.g., 85 kV); this agrees with the theoretical prediction that the slit geometry may affect the stability of core-sheath jet induced by the electrical field. A higher voltage may be required to produce stable jets when wider slits are employed. Referring to Table 6, in various embodiments, when a wider sheath slit is used, a higher voltage is required to generate a larger number of stable jets.",
                                "\\(\\begin{matrix}\n{E \\sim {\\frac{V_{0}}{R}\ue89e\\left( \\frac{R}{d} \\right)^{{x/\\alpha} - 1}}} & (3)\n\\end{matrix}\\)"
                            ],
                            "subsections": [],
                            "outline_long": [
                                "vary sheath slit width while keeping core slit width constant",
                                "describe effects of varying sheath slit width on flow velocities",
                                "describe effects of varying sheath slit width on Taylor cone formation"
                            ],
                            "num_characters": 1836,
                            "outline_medium": [
                                "vary sheath slit width to manipulate flow velocities and jet stability"
                            ],
                            "outline_short": [
                                "vary sheath slit width to manipulate flow velocities and jet stability"
                            ]
                        },
                        {
                            "title": "Sheath Slit Width and Core Slit Width",
                            "paragraphs": [
                                "In various embodiments, the widths of the sheath and core slit fixtures are both varied, e.g., reduced to 1.5 mm and 0.3 mm, respectively. The flow rates of the sheath and core solutions may also be changed such that the flow velocities thereof remain die same as that of the solutions flowing in slits having larger width dimensions (e.g., sheath slit width of 2.2 mm and core slit width of 0.6 mm). For example, as shown in Table 7, the flow rates of the sheath and core solutions are changed to 140 mL/h and 10 mL/h, respectively, in the smaller slits (i.e., sheath slit width of 1.5 mm and core slit width of 0.3 mm) to match the flow velocities of 0.68 mm/s and 0.27 mm/s of the sheath and core solutions, respectively, generated using larger slits (i.e., sheath slit width of 2.2 mm and core slit width of 0.6 mm) and greater flow rates (i.e., 200 mL/hr and 20 mL/hr for the sheath and core solutions, respectively). These results indicate that electrospinning apparatus design parameters in general, and specifically a smaller sheath slit area or larger core slit area, can affect the quality of sheath and/or core solution into Taylor cones and/or electrospun fibers. Without wishing to be bound by any theory, it is believed that modifying the relative areas of the core and/or sheath slits can result in higher sheath velocities relative to core velocities for a given core or sheath flow rate. This in turn enables the formation of core-sheath fibers where the core flow rate is higher and, therefore, the core makes up a larger proportion of the fiber for elcctrosprayed particle) cross-sectional area, diameter or volume. Again, the formation of the core-sheath Taylor cones occurs when the total velocity is relatively greater than the core velocity; this is applicable to slit fixtures having various slit widths (FIGS. 9A-D). Note that Taylor cones are not observable for condition D of Table 7, even though the sheath flow rate is much greater than the core flow rate; this again indicates that it is the velocity difference, not the flow rate difference, between the core and sheath solutions that controls the formation of the cote-sheath fibers."
                            ],
                            "subsections": [],
                            "outline_long": [
                                "vary both sheath and core slit widths",
                                "describe effects of varying both slit widths on flow velocities",
                                "describe effects of varying both slit widths on Taylor cone formation",
                                "illustrate effects of varying both slit widths on fiber quality"
                            ],
                            "num_characters": 2165,
                            "outline_medium": [
                                "vary both sheath and core slit widths to manipulate flow velocities",
                                "discuss effect of smaller slit widths on Taylor cone formation"
                            ],
                            "outline_short": [
                                "vary both sheath and core slit widths to manipulate flow velocities"
                            ]
                        },
                        {
                            "title": "Core Slit Height",
                            "paragraphs": [
                                "Referring to FIG. 10A, in some embodiments, the height spacing between the apex of the core and sheath slit fixtures varies from 1 mm to 6 mm. Using sheath and core flow rates of 200 and 20 ml/h, respectively, and an applied voltage of 75 kV, a larger spacing resulted in less distinct core-sheath Taylor cones, as shown in FIG. 10B; this indicates that an optimal core and sheath slit spacing exists that benefits the shear forces applied on the core fluid by the sheath fluid to produce successful viscous entrainment."
                            ],
                            "subsections": [],
                            "outline_long": [
                                "vary core slit height and describe effects on Taylor cone formation"
                            ],
                            "num_characters": 520,
                            "outline_medium": [
                                "vary core slit height to manipulate Taylor cone formation"
                            ],
                            "outline_short": [
                                "vary core slit height to optimize shear forces"
                            ]
                        },
                        {
                            "title": "Viscosities of the Solutions",
                            "paragraphs": [
                                "Variations in the fluid properties (e.g., viscosity) of the core and/or sheath solutions may result in significant changes to the shear stress, thereby affecting the formation of the core-sheath Taylor cones. In various embodiments, the viscosity of the sheath solution is varied, for example, by adjusting the weight percentage of PCL solution. Referring to Table the viscosity of the sheath solution changes from approximately 280 cP to 760 cP when the PCL content in 6:1 (by vol) CHCl3:MeOH is changed from 12 wt % (system C) to 16 wt % (system D), respectively; the viscosity of the core solution is fixed at roughly 500 cP in both systems. In one implementation, the core flow rate varies from 5 mL/hr to 20 mL/hr and the flow rate of the sheath solution is kept constant at 200 mL/h. As shown in FIG. 11, at the same flow rate conditions, the core-sheath formation and morphology of the Taylor cones is more distinct when the viscosity of the sheath solution is larger than that of the core solution (system D). Again, generation of the distinct Taylor cones is facilitated in the systems having a larger viscosity of the sheath solution compared with that of the core solution. Accordingly, generation of the Taylor cones and formation of the fibers may be manipulated via both flow velocities and fluid viscosities of the solutions. Note that although the viscosity of the sheath solution is tuned by adjusting the weight percentage of PCL, one of ordinary skill in the art will understand that the viscosity of the sheath and/or core solution may be adjusted using other approaches, such as heating and cooling of the solutions or utilization of polymers having different molecular weights."
                            ],
                            "subsections": [],
                            "outline_long": [
                                "vary viscosity of sheath solution",
                                "describe effects of varying viscosity on Taylor cone formation",
                                "illustrate effects of varying viscosity on fiber morphology"
                            ],
                            "num_characters": 1699,
                            "outline_medium": [
                                "vary viscosities of core and sheath solutions to manipulate Taylor cone formation"
                            ],
                            "outline_short": [
                                "vary viscosities of core and sheath solutions to manipulate shear stress"
                            ]
                        },
                        {
                            "title": "Core Sheath Fiber Applications",
                            "paragraphs": [
                                "The invention described herein can be used to manufacture any type of core sheath structure that is traditionally fabricated via a needle setup. Broadly speaking, core-sheath electrospinning is employed in situations to: (1) create bicomponent fibers: (2) to encapsulate a particle; (3) to create fibers from traditionally unelectrospinnable materials; (4) to create hollow fibers. These types of fibers have applications in a variety of fields including drug delivery, tissue engineering, diagnostics, electronics, energy storage, textiles, etc.",
                                "Bicomponent fibers fabricated using core-sheath electrospinning contain a core material that is different than the sheath material. This is desirable in instances where it is desired to combine the properties of two different types of polymers into a single fiber. These properties can be mechanical, chemical, biological, degradation, solubility, etc. in nature. For example, a core-sheath fiber consisting of PCL as the core and collagen as the sheath relies on the PCL component to impart mechanical integrity to the fiber while the collagen (being biological) imparts biocompatibility when implanted in vivo. Another example is bicomponent fibers with different solubility characteristics wherein either the core or the sheath acts as a sacrificial layer (this method can also be used to create hollow fibers\u2014see below). In another example, bicomponent fibers with piezoelectric properties can be made with PVDF sheath and an intrinsically conductive polymer core. Alternatively, the bicomponent fibers can consist of a solid sheath but contain a non-solid core (e.g. liquid). In another embodiment, the components of the sheath and the core in the biocomponent fiber can react during electrospinning or after fibers have formed. Bicomponent fibers are also useful in situations whereby cost of materials is an issue. For example, less expensive material can be used in the core while a more expensive material is used in the sheath. This allows less sheath material to be used, thus conserving costs. Another example is bicomponent fibers having a biodegradable core material (e.g., PLGA in hexafluoroisopropanol electrospun at a flow rate of 40 ml/hr) and a biostable sheath material (e.g., nylon 6,6 in hexafluoroisopropanol electrospun at a flow rate of 200 ml/hr), as shown in FIG. 14.",
                                "Core-sheath fibers can be used to encapsulate any particle, either in dissolved or particulate form. Any number of particles, biologic, organic, organometallic, ceramic, and inorganic compounds can theoretically be encapsulated and include but are not limited to the following: small molecule chemicals, proteins, fluorophores, metals, hydrides, microparticles, plastics, carbon black, carbon nanotubes, graphene, flutopolymers (e.g.:Teflon), liposomes, etc.",
