Repository: boschresearch/Pap2Pat

# Pap2Pat Dataset

### File Schema

Every directory in `data` corresponds to one patent-paper pair and contains the full texts of both patent and paper, as well as the patent outlines. We include all information in JSON for programmatic parsing and Markdown for manual inspection.

```yaml
data/:
    paper_id-patent_id/:
        # Nested JSON format
        patent.json: JSON file containing patent metadata and full-text, as well as all outlines
        paper.json: JSON file containing paper metadata and full-text
        # Markdown format
        patent.md: patent full-text formatted in markdown
        paper.md: paper full-text formatted in markdown

File: Pap2Pat/data/W1925928173-US20170079144/patent.json (part 1 of 4)
{
    "id": "US20170079144",
    "authors": [
        "Todd Prentice Coleman",
        "Dae Kang",
        "Yun Soung Kim",
        "Mridu Sinha"
    ],
    "title": "FABRICATION OF FLEXIBLE ELECTRONIC DEVICES",
    "date": "2015-05-18 00:00:00",
    "abstract": "Disclosed are methods for fabrication of flexible circuits and electronic devices in cost effective manner that can include integration of submicron structures directly onto target substrates compatible with industrial microfabrication techniques. In one aspect, a method to fabricate an electronic device, includes depositing an electrically conductive layer on a processing substrate including a weakly-adhesive interface layer on a support substrate; depositing an insulating layer on the conductive layer to attach to the conductive layer; forming a circuit on the processing substrate by etching selected portions of the conductive layer based on a circuit design; and producing a flexible electronic device by attaching a flexible substrate to the formed circuit on the processing substrate and detaching the circuit and the flexible substrate from the interface layer, in which the flexible electronic device includes the circuit attached to the flexible substrate.",
    "sections": [
        {
            "title": "DESCRIPTION",
            "paragraphs": [],
            "subsections": [
                {
                    "title": "TECHNICAL FIELD",
                    "paragraphs": [
                        "This patent document relates to systems, devices, and processes to fabricate and use flexible electronic devices and circuits technologies."
                    ],
                    "subsections": [],
                    "outline_long": [
                        "define technical field of flexible electronic devices"
                    ],
                    "num_characters": 139,
                    "outline_medium": [
                        "define technical field of flexible electronic devices"
                    ],
                    "outline_short": [
                        "define flexible electronic devices"
                    ]
                },
                {
                    "title": "BACKGROUND",
                    "paragraphs": [
                        "Flexible electronic devices, or flexible circuits, can include electric circuits and devices formed on flexible substrates that can be applied to and conform to a variety of surface geometries. For example, flexible electronics have a capability that they can wrap or be bended, and can be shaped to fit to curvilinear surfaces. Flexible electronics may be configured to achieve desired mechanical properties that approach those of flexible carrier substrates that the flexible electronics are mounted or integrated."
                    ],
                    "subsections": [],
                    "outline_long": [
                        "describe flexible electronic devices"
                    ],
                    "num_characters": 516,
                    "outline_medium": [
                        "describe flexible electronic devices"
                    ],
                    "outline_short": [
                        "describe flexible electronics capabilities"
                    ]
                },
                {
                    "title": "SUMMARY",
                    "paragraphs": [
                        "New classes of ultrathin flexible and stretchable devices are changing the way modern electronics are designed to interact with their target systems. As more electronics-based technologies develop and emerge, optimal and scalable fabrication procedures are needed to produce electronics devices so that large-scale industrial translation and commercialization of these devices is realistic.",
                        "Disclosed are systems, devices and manufacturing methods to produce flexible circuits on flexible substrates. The disclosed techniques allow for fabrication of custom and flexible circuits in a cost effective manner that can include integration of micron and submicron structures directly onto target substrates using processes compatible with large-scale industrial fabrication. Implementations of the disclosed techniques can enable high volume, low cost scalable manufacturing for flexible electronics.",
                        "In one aspect, a method to fabricate an electronic device includes depositing an electrically conductive layer on a processing substrate, in which the processing substrate includes an interface layer including a weakly-adhesive material on a support substrate; depositing an insulating layer on the conductive layer that attaches to the conductive layer; forming a circuit structure on the processing substrate by removing selected portions of the conductive layer based on a circuit design; and producing a flexible electronic device by attaching a flexible substrate to the formed circuit structure on the processing substrate and detaching the circuit structure and the flexible substrate from the interface layer, in which the flexible electronic device includes the circuit structure attached to the flexible substrate.",
                        "In one aspect, a method to fabricate a circuit includes providing a processing substrate structured to include a weakly-adhesive surface on a support substrate; depositing an electrically conductive layer on the weakly-adhesive surface of the processing substrate; depositing an insulating layer on the conductive layer that attaches to the conductive layer; etching the conductive layer on the processing substrate to form a circuit; and attaching a flexible substrate to the formed circuit on the processing substrate.",
                        "In one aspect, a method to fabricate an electronic device includes providing a processing substrate structured to include a weakly-adhesive layer on a support substrate, in which the weakly-adhesive layer includes a well at a predetermined position in the weakly-adhesive layer; placing an electronic components into the wells of the processing substrate; depositing an electrically conductive layer on the processing substrate; depositing an insulating layer on the conductive layer that attaches to the conductive layer; forming a circuit structure on the processing substrate by removing selected portions of the conductive layer based on a circuit design, in which the circuit structure includes the electronic component and interconnections that electrically interface with contact pads of the electronic component; and producing a flexible electronic device by attaching a flexible substrate to the formed circuit structure on the processing substrate, and detaching the circuit structure with the flexible substrate from the weakly-adhesive layer.",
                        "In one aspect, a method to fabricate a circuit includes providing a support substrate with a weakly-adhesive layer on the support substrate; depositing a metal layer on the weakly-adhesive layer to form conductive regions for a circuit; patterning a photo-definable polymer layer on the metal layer; etching the metal layer to form the circuit while on the weakly-adhesive layer; and forming a flexible circuit by applying a flexible final substrate to attach to the circuit while on the weakly-adhesive layer on the support substrate.",
                        "Some exemplary features and applications of the disclosed technology include the following. The disclosed fabrication methods can be utilized for industrial production of flexible electronics for a variety of fields including, but not limited to, medicine, engineering, and consumer products. The disclosed technology can be used for any situation requiring acquisition and/or facilitation of electrical, optical, chemical, and mechanical signals. The disclosed microfabrication methods and processing techniques can be used to produce adhesive-peeled (AP) flexible electronics devices. In some implementations, for example, the method includes assembling electronics (e.g., such as sensors, antennas, or other circuits and/or chip devices) on a weak-adhering substrate in an inverted fashion, allowing the assembled electronics to be attached to the target flexible substrate to produce the device. The disclosed methods can significantly reduce end-to-end processing time and costs that achieve greater levels of fabrication yield. The disclosed methods obviate the need of a sacrificial layer or intermediate transfer printing, and allow for direct integration of the sensor from a temporary donor substrate (e.g., weak adhesive interface) to the target receiving flexible substrate. The disclosed technology is capable to replace or to compatibly integrate with existing fabrication methodologies with large-scale post-processing using an exemplary roll-to-roll approach of the disclosed methods.",
                        "Those and other features are described in greater detail in the drawings, the description and the claims."
                    ],
                    "subsections": [],
                    "outline_long": [
                        "motivate need for scalable fabrication",
                        "introduce flexible circuits on flexible substrates",
                        "describe cost-effective fabrication method",
                        "outline integration of micron structures",
                        "describe high-volume manufacturing",
                        "introduce method to fabricate electronic device",
                        "describe circuit formation and attachment",
                        "introduce method to fabricate circuit",
                        "describe electronic component placement",
                        "outline applications of disclosed technology"
                    ],
                    "num_characters": 5447,
                    "outline_medium": [
                        "motivate need for scalable fabrication",
                        "summarize disclosed systems and devices",
                        "describe fabrication methods",
                        "highlight advantages of disclosed techniques",
                        "mention exemplary features and applications"
                    ],
                    "outline_short": [
                        "motivate need for scalable fabrication",
                        "summarize disclosed fabrication methods"
                    ]
                },
                {
                    "title": "DETAILED DESCRIPTION",
                    "paragraphs": [
                        "Fabrication of electronic devices that include active and/or passive electrical components can be carried out in various ways. One example of developing a device is to manually fabricate a relatively simple electronic device, one in which may contain a small number of electronic components or parts. This type of approach may allow for lower cost and provide greater flexibility in managing design variations, but manual fabrication approaches are significantly limited in the complexity of devices that can be developed and are inefficiently time-consuming and non-scalable for device production. Another example of existing fabrication approaches is to invest in a foundry to receive reliable, complex circuit designs to then process and form a working device from such designs. However, the foundry solution in various implementations is expensive with respect to cost, inflexible with respect to design variations, and time-consuming for preparation of final designs prior to fabrication. Additionally, for example, with the foundry approach, one cannot expect a comparable capacity/performance of a conventional chip device due to restrictions in thickness.",
                        "Disclosed are highly-scalable, cost-effective, and simplified manufacturing methods to produce flexible circuits and electronic devices on flexible substrates. The disclosed techniques allow for fabrication of custom and large-scale flexible circuits in cost effective manner that can include integration of micron and submicron structures into adhesives compatible with industrial microfabrication techniques.",
                        "Some existing microfabrication methods of flexible circuits and systems use a dissolvable \u201cglue\u201d between a supporting substrate on which the circuit is fabricated and the final flexible circuit. Once the flexible circuit is completely fabricated, a solvent may be used to dissolve the \u201cglue\u201d, thus releasing the flexible circuit in a sometimes seemingly random and uncoordinated manner. This conventional process is a cumbersome process that can cause damage to the flexible circuit (e.g., in which the circuit easily breaks on the flexible substrate) or can distort the features of the flexible circuit.",
                        "The disclosed fabrication methods do not include intermediary steps involving the \u201cglue\u201d, and the release of the flexible circuit does not require dissolution of any interfacing materials. In some implementations, the disclosed methods include providing a support substrate and forming a weakly-adhesive layer on the support substrate to interface with the material layers that will form the circuit. For example, the weakly-adhesive layer may include a planar surface for subsequent construction of flexible circuits via a microfabrication technique. The weakly-adhesive layer is selected to be adhesive enough to maintain desired system features through the microfabrication process, but the adhesiveness is weak enough to release the fabricated flexible circuit onto a final substrate (e.g., flexible substrate) in a controlled manner, with a minimal mechanical force. The flexible substrate can allow for the final flexible circuit or electronic device to bend and stretch, e.g., for appropriate applications that require small size and bendability or stretchability (e.g., such as a wearable device, in vivo device, etc.), or attachment to curved, irregularly shaped, or non-flat or moving devices."
                    ],
                    "subsections": [
                        {
                            "title": "Exemplary Embodiments",
                            "paragraphs": [
                                "FIG. 1A shows an illustrative diagram of an exemplary fabrication method 100 to produce a flexible electronic device capable of being peeled off of a re-usable processing substrate. As shown in FIG. 1A, the method 100 includes a process 101 to provide a support substrate 111. For example, the support substrate 111 may be made of glass or silicon (Si), e.g., such as a Si wafer. The support substrate 111 may be made of another material or materials as well. The support substrate 111 may have a flat surface. The method 100 includes a process 102 to form a weakly-adhesive layer 112 on the support substrate 111. In some implementations of the process 102, for example, the weakly-adhesive layer 112 may be formed by coating a weakly-adhesive material, e.g., such as poly(dimethylsiloxane) (PDMS), other silicone elastomers such as Silbione\u00ae and Solaris\u00ae, or polymers such as polyimide and negative or positive-tone photoresists onto the exemplary flat surface of the support substrate 111 to form a layer that possesses a weakly-adhesive feature on its top-exposed surface. The weakly-adhesive layer 112 may comprise a planar surface that acts as a weakly-adhering substrate for subsequent construction of a flexible circuits and devices by a microfabrication technique. The weakly-adhesive layer may be adhesive enough to maintain desired system features through the microfabrication process, but the adhesiveness is weak enough to release the fabricated flexible circuit onto a final flexible substrate in a controlled manner, with a minimal mechanical force. The example shown in FIG. 1A shows only one weakly-adhesive layer. In other implementations, for example, there may be two or more weakly-adhesive layers formed on the support substrate 111. Also, for example, the weakly-adhesive layer may be reusable.",
                                "Some conventional microfabrication methods of flexible circuits and systems use a dissolvable \u201cglue\u201d, e.g., poly(methyl methacrylate) (PMMA), between a support substrate and the flexible circuits and systems fabricated on the support substrate. Once the flexible circuit is completely fabricated using these conventional techniques, a solvent (e.g., acetone) is typically used to dissolve the \u201cglue\u201d, thus releasing the flexible circuit in a seemingly random and uncoordinated manner. In operations, such conventional microfabrication methods tend to require experienced personnel to implement these techniques. And, for example, the more complex a flexible circuit design is, the more time and training is necessary for the operator to accomplish the fabrication successfully. In contrast, for example, the illustrated exemplary method 100 based on the disclosed technology does not involve such \u201cglue\u201d or associated processing techniques and constraints; and the release of the flexible circuit does not require dissolution of any interfacing materials in implementations of the exemplary method 100. Instead, for example, the adhesiveness of the weakly-adhesive layer is selected to allow release of the fabricated circuit, device, and/or system onto a final substrate in a controlled manner, with a minimal mechanical force. Moreover, because the method 100 obviates the use of such \u201cglue\u201d layers, material issues with biocompatibility are minimized, if not eliminated.",
                                "The method 100 includes a process 103 to deposit a conductive layer 114 (e.g., one or more metal layers) on the weakly-adhesive layer 112 to provide structure for a flexible circuit that is to be fabricated on the processing substrate (e.g., the weakly-adhesive layer 112 on the support substrate 111). In some embodiments, for example, a plurality of metal layers can be deposited on the weakly-adhesive layer 112 in a specific order for the flexible circuit. For example, as illustrated in the inset 192 in the diagram depicting the process 130 shown in FIG. 1A, a metal layer 114A made of gold can be deposited first on the weakly-adhesive layer 112, followed by a metal layer 114B made of chromium deposited on the gold metal layer, e.g., in which the metal layer 114B allows for good adhesion with subsequent layers. For example, the conductive layer 114 (e.g., metal layers 114A and 114B) can function as circuit components, interconnections, and other structures for a flexible circuit to be formed.",
                                "The method 100 includes a process 105 to form an insulating layer 116 on the conductive layer 114, e.g., which attaches to the conductive layer 114. For example, the insulating layer 116 provides a layer to which the final flexible substrate can adhere to, and the insulating layer 116 maintains the formed device components (e.g., etched features of the conductive layer 114 as part of the structure of the circuit) in the final flexible electronics device. For example, the insulating layer 116 can preserve structural integrity of the device components and features as part of the final flexible electronic device and as part of the circuit being formed on the processing substrate during the method 100. For example, the insulating layer 116 can prevent leakage current in operations of the final flexible electronic device. For example, the insulating layer 116 can be used to create the circuit by providing a pattern or design to the features to be formed during the method 100, e.g., by wet etching. In some implementations, for example, the insulating layer can include polymers such as polyimide, photoresists such as SU-8 or that of the Shipley Microposit\u00ae S1800\u00ae series, or dry film photoresists that can be laminated onto the conductive layer 114. In some embodiments, for example, the process 105 can include patterning an insulating, photo-definable polymer layer above the conductive layer 114. The exemplary photo-definable polymer layer may be formed by laminating a polymer material onto the surface of the conductive layer 114, selectively patterned, and cured. The exemplary photo-definable polymer layer can serve as both a support for the flexible circuit and a mask for wet etch processing of the conductive layer 114 (e.g., the metal layers 114A and 114B). It is noted there that conventional fabrication methods typically require extended procedures which include the creation of a wet etch mask and a dry etching of a non-photo-definable polymer layer, presenting costly fabrication issues if the dry etching mechanism used is not carefully optimized. By utilizing the exemplary photo-definable polymer layer 116 as shown in the process 105, the illustrated example method 100 eliminates the need for dry etching, and therefore decreases overall fabrication time and cost while increases product yield.",
                                "As depicted in FIG. 1A, the deposition of the conductive layer 114 (e.g., such as the gold layer 114A before the chromium adhesion layer 114B) and the polymer layer 116 is in a reversed order as compared to other conventional device fabrication methods. For example, the deposition of the conductive layer 114 allows a one-way transferring of the flexible circuit directly onto the final substrate with the interfacing metal layer exposed, as intended. This obviates the need for an intermediate transfer step to transfer the flexible circuit onto an intermediate \u201cstamp\u201d substrate as existing microfabrication methods typically do, e.g., therefore saving time and further improving the production yield.",
                                "The method 100 includes a process 107 to form a circuit 120 on the processing substrate. The process 107 forms the circuit 120 by removing certain portions of the conductive layer 114 and preserving selected portions (e.g., pattern-masked regions) to form components, interconnects, and/or other structural features of the circuit according to a circuit design or layout. In some embodiments, for example, the process 107 includes etching the certain portions of the conductive layer, e.g., based on the circuit design or layout. For example, the process 107 can include wet etching the conductive layer 114 based on a pattern formed by the exemplary photo-definable polymer layer 116 on the conductive layer. Wet etching of the metal layers 114A and 114B, for example, while using the exemplary photo-definable polymer 116 as a mask, projects the mask image onto the metal layers, which can extend down to the weakly-adhesive layer 112 without damaging the weakly-adhesive layer 112. For example, as illustrated in FIG. 1A, the chromium metal layer 114B is wet etched first, and the gold metal layer 114 is subsequently wet etched.",
                                "The method 100 includes a process 109 to produce a flexible electronic device 130 by attaching a flexible substrate 118 to the formed circuit 120 on the processing substrate and detaching the circuit 120 with the flexible substrate 118 attached thereto from the weakly-adhesive layer 112. The produced flexible electronic device 130 includes the circuit 120 attached to the flexible substrate 118. For example, the flexible substrate 118 can include Tegaderm\u2122, Scotch Tape\u2122, and other flexible substrates that are otherwise non-adhesive but can be made so through the application of adhesives. An example of this is a section of cloth on a shirt that can be made adhesive for the purpose of attaching a formed circuit 120. For example, the flexible substrate 118 may be different from the support substrate 111, in which the final substrate may be adhesive, thin, and flexible, possessing controlled design thicknesses and features specific to its designated use. This process 109 advantageously removes the need for an intermediate transfer step to transfer the flexible circuit onto an intermediate \u201cstamp\u201d substrate, as existing conventional methods typically require. Specifically, for example, detachment of the flexible circuit 120 from the weakly-adhesive processing substrate 111 and 112 to the final flexible substrate 118 is the only process that the device is transferred.",
                                "FIG. 1A shows an inset featuring the flexible electronic device 130, e.g., showing an illustration of microfabricated structures adhered on a flexible substrate (e.g., which can include multiple fabricated circuits, devices, and/or systems attached to a single flexible substrate 118, as depicted in the inset). At this point, the flexible electronic device 130 can be post-processed or can be used for its intended purpose. For example, the flexible electronic device 130 can include an electrical circuit and/or electronic components that are electrically coupled via electrical interconnections of the circuit architecture of the device 130. Examples of the electronic components can include microchips, circuit components, and other type devices.",
                                "The method 100 can also include a process 201 that re-uses the processing substrate (the weakly-adhesive layer 112 on the support substrate 111) in subsequent implementations of the method 100, e.g., instead of the processes 101 and 102. For example, the exemplary process 201 can provide the processing substrate having the weakly-adhesive layer formed on top of the support substrate, in which the processing substrate may be a reused product of the processes 101 and 102 or the process 109, as illustrated in FIG. 1A.",
                                "FIG. 1B shows an illustrative diagram of an exemplary fabrication method 150 to produce a multi-layer flexible electronic device, e.g., which capable of being peeled off of a re-usable processing substrate. As shown in FIG. 1B, the method 150 includes the processes 102 or 201, 103, 105, and 107 to form a first layer of the circuit 120 on the processing substrate. The method 150 includes a process 133 to deposit a second conductive layer 124 (e.g., one or more metal layers) on the processing substrate for the flexible multi-layered circuit. For example, in some implementations of the process 133, a plurality of metal layers can be deposited on the formed single layer circuit 120 (e.g., over the insulating layer 116), which may also deposit over uncovered regions of the weakly-adhesive layer 112 on the support substrate 111. For example, a second gold layer 124A can be deposited first on the processing substrate, followed by a second chromium layer 124B deposited on the second gold layer 124A. For example, the second conductive layer 124 can function as circuit components, interconnections, and other structures in an additional layer for a multi-layer flexible circuit to be formed. In some implementations of the method 150, for example, interconnections between the conductive layers 114 and 124 may be formed based on the overall circuit design or layout of a multi-layered flexible device, e.g., in which the process 133 may deposit the second conductive layer 124 to make contact with exposed regions of the conductive layer 114.",
                                "In some implementations of the method 150, for example, following the process 107 (e.g., wet etching or precision etching technique, such as laser etching) to produce the first layer of the circuit for a multi-layered flexible electronic circuit, device or system, an encapsulation (e.g., total or partial encapsulation) of the first layer circuit 120 can be performed. An example of an encapsulation process can include the use of a liquid polymer (e.g., polyimide) which is deposited over the entire first layer to a thickness allowing a flat working surface for subsequent layer processing. The exemplary encapsulating polymer layer is then cured to a solid (but flexible) state to produce an encapsulated single layer circuit (not shown).",
                                "The method 150 includes a process 135 to form a second insulating layer 126 on the second conductive layer 124, e.g., which attaches to the second conductive layer 124. For example, the second insulating layer 126 provides a layer to which the final flexible substrate can adhere to or a layer on which to build an additional circuit layer or layers. In some embodiments, for example, the process 135 can include patterning a second insulating, photo-definable polymer layer at selected regions above the second conductive layer 124 to form the design of the second layer of the multi-layered circuit. For example, the exemplary second photo-definable polymer layer may be formed by laminating a polymer material (e.g., polyimide) onto the surface of the conductive layer 124, selectively patterned, and cured, e.g., in which the exemplary second photo-definable polymer layer can serve as both a support for the multi-layered flexible circuit and a mask for wet etch processing of the second conductive layer 124 (e.g., the metal layers 124A and 124B).",
                                "The method 150 includes a process 137 to form a multi-layered circuit 125 on the processing substrate. The process 137 forms the multi-layered circuit 125 by removing certain portions of the second conductive layer 124 and preserving selected portions (e.g., pattern-masked regions covered by the second insulating layer 126) to form components, interconnects, and/or other structural features of the multi-layered circuit 125 according to the desired circuit design or layout. In some embodiments, for example, the process 137 can include wet etching the second conductive layer 124 based on a pattern formed by the exemplary second photo-definable polymer layer 126.",
                                "The process 137 includes forming an encapsulation 136 of the multi-layer circuit 125, e.g., in which the type of encapsulation can be performed based on the subsequent processing. In some implementations, for example, if a third layer (or more) is desired, encapsulation of the aggregate circuit comprised of the first and second layers is performed, and the relevant processes of the method 150 can be repeated (e.g., repeating the processes 133, 135, and 137). For example, such layer-by-layer encapsulation techniques can ensure that each circuit layer can be designed freely (e.g., without patterning constraints in the x-y-z dimensions). For example, a liquid polymer (e.g., polyimide) can be deposited over the circuit 125 to a thickness allowing a flat working surface for subsequent layer processing, after which the exemplary encapsulating polymer layer is then cured to a solid (but flexible) state. In implementations of the method 150 where a two-layer multi-layer circuit 125 (as depicted in FIG. 1B) is desired, for example, the process 137 includes forming the encapsulation 136 of the multi-layered circuit 125 such that it totally encapsulates the circuit 125, e.g., preserving the structural integrity of the device components and features of the multi-layer flexible electronic device 140, and insulating the device 140 to prevent leakage current in operations of the multi-layer flexible electronic device 140.",
                                "In some implementations of the encapsulation processes (e.g., throughout the method 150 and/or after formation of the final layer of the circuit), for example, the encapsulation 136 can be designed such that each layer \u201cn\u201d is constrained to the dimensions of the underlying polymer backing in layer \u201cn\u22121\u201d. As such, each subsequent layer pattern can be fabricated to the same footprint size or smaller than the preceding layer. If a circuit is designed in this fashion, then the method 150 may only include the encapsulation process to produce the encapsulation 136 after the formation of the final layer of the circuit, e.g., which can completely envelope the circuit layers before the peel-off step.",
                                "The method 150 includes the process 109 to produce a flexible multi-layer electronic device 140 by attaching the flexible substrate 118 to the formed multi-layer circuit 125 encapsulated in the encapsulation 136 on the processing substrate and detaching the multi-layer circuit 125 with the flexible substrate 118 attached thereto from the weakly-adhesive layer 112. The produced multi-layer flexible electronic device 140 includes the multi-layer circuit 125 attached to the flexible substrate 118.",
                                "FIG. 2A shows an illustrative diagram of an exemplary fabrication method 200 to produce a flexible electronic device, e.g., which is capable of being peeled off of a re-usable processing substrate. As shown in FIG. 2A, the method 200 includes the processes 101, 102, and 103 (or 201 and 103) to form the conductive layer 114 for a circuit to be fabricated using the processing substrate. The method 200 includes a process 205 to form the insulating layer 116 on the conductive layer 114, e.g., which attaches to the conductive layer 114 and can be applied uniformly on the conductive layer 114. In implementations of the process 205, for example, the insulating layer 116 can be formed over the conductive layer 114 without subsequent processing steps to pattern the insulating layer 116 at selection regions of the conductive layer 114. The method 200 includes a process 207 to form the circuit 120 on the processing substrate by a precision etching technique. In some implementations of the process 207, for example, laser etching can be performed to remove certain portions of the conductive layer 114 and overlaying insulating layer 116 while preserving selected portions of the conductive layer 114 and its overlaying insulating layer 116 to form components, interconnects, and/or other structural features of the circuit according to the circuit design or layout. In some embodiments, for example, the process 207 includes selecting the appropriate wavelength, power, and/or focal plane of the laser beam to be used in the laser etching for removal of the insulating layer 116 and the one or more layers of the conductive layer 114 individually, collectively, or in certain combinations. The method 200 includes the process 109 to produce the flexible electronic device 130 by attaching the flexible substrate 118 to the formed circuit 120 on the processing substrate and detaching the circuit 120 with the flexible substrate 118 attached thereto from the weakly-adhesive layer 112.",
                                "FIG. 2B shows an illustrative diagram of an exemplary fabrication method 250 to produce a multi-layer flexible electronic device, e.g., which capable of being peeled off of a re-usable processing substrate. As shown in FIG. 2B, the method 250 includes the processes 102 or 201, 103, 205, and 207 to form the first layer of the circuit 120 on the processing substrate, and the processes 133, 135 (or the process 205 adapted for the second circuit layer), and 137 (or the process 207 adapted for the second circuit layer) to form the second layer of the circuit 125 on the processing substrate. For example, the method 250 can include the process 205 to form the second insulating layer 126 on the second conductive layer 124, e.g., which attaches to the second conductive layer 124 and can be applied uniformly on the second conductive layer 124 (not shown in FIG. 2B); and subsequently, the method 250 can include the process 207 to form the multi-layer circuit 125 on the processing substrate by using a precision etching technique (e.g., laser etching) to remove certain portions of the second conductive layer 124 and overlaying second insulating layer 126 while preserving selected portions of the second conductive layer 124 and its overlaying insulating layer 126 to form components, interconnects, and/or other structural features of the circuit according to the circuit design or layout (and, for example, while also preserving the formed first layer of the circuit). For example, implementation of the process 207 in the method 250 can include selecting the appropriate wavelength, power, and/or focal plane of the laser beam and applying the laser beam to the predetermined x-,y-,z-coordinates to precisely etch the desired portions of the second conductive layer 124 and second insulating layer 216 without affecting the first conductive layer 114 and the first insulating layer 116. The process 137 implemented in the method 250 includes forming the encapsulation 136 of the multi-layer circuit 125, e.g., in which the type of encapsulation can be performed based on the subsequent processing. The method 250 includes the process 109 to produce the flexible multi-layer electronic device 140 by attaching the flexible substrate 118 to the formed multi-layer circuit 125 encapsulated in the encapsulation 136 on the processing substrate and detaching the multi-layer circuit 125 with the flexible substrate 118 attached thereto from the weakly-adhesive layer 112.",
                                "Recyclability of the processing substrate is possible in both wet and laser etching methodologies. For example, with laser etching, there is the possibility of also etching the underlying weak adhesion layer of the processing substrate, thereby disallowing recyclability of that substrate. The occurrence of this is governed by the manner in which one chooses to laser etch. One can carefully process such that although some areas of the recycled weak adhesion layer are altered or damaged, the alignment of the same pattern features to the untouched areas can result in a successful process. Moreover, laser etching of materials depends largely on the laser wavelength used to etch. Some wavelengths are absorbed by some materials and transmitted by others. In this case, it is possible to control etching not only by specifying a focal plane, but by etching layers using appropriate laser wavelengths, keeping in mind what remains underneath. In doing so, a layer-by-layer laser etching protocol can be used to ensure that certain layers (including the weak adhesion layer) are preserved during processing.",
