Repository: boschresearch/Pap2Pat

# Pap2Pat Dataset

### File Schema

Every directory in `data` corresponds to one patent-paper pair and contains the full texts of both patent and paper, as well as the patent outlines. We include all information in JSON for programmatic parsing and Markdown for manual inspection.

```yaml
data/:
    paper_id-patent_id/:
        # Nested JSON format
        patent.json: JSON file containing patent metadata and full-text, as well as all outlines
        paper.json: JSON file containing paper metadata and full-text
        # Markdown format
        patent.md: patent full-text formatted in markdown
        paper.md: paper full-text formatted in markdown

File: Pap2Pat/data/W1976282804-US20150372252/paper.json
{
    "id": "https://semopenalex.org/work/W1976282804",
    "authors": [
        "Hiroyuki Sasabe",
        "Junji Kido",
        "Franky So",
        "Chaoyu Xiang",
        "Wonhoe Koo"
    ],
    "title": "A systematic study on efficiency enhancements in phosphorescent green, red and blue microcavity organic light emitting devices",
    "date": "2013-06-07",
    "abstract": "A systematic study has been conducted on microcavity organic light emitting diodes (OLEDs) based on green, red and blue phosphorescent emitters to elucidate the microcavity effects for different color emitters. We found that the luminance output is determined by the reflectivity of the semitransparent electrode and the photopic response of the green, red and blue emitters. While the luminance enhancements of blue and red phosphorescent microcavity devices are small, a current efficiency as high as 224 cd A\u22121 is obtained in the green phosphorescent microcavity OLEDs. The role that microcavities play in the output of an organic light-emitting device (OLED) has now been studied in detail. Chaoyu Xiang and co-workers from the University of Florida in the USA and Yamagata University in Japan investigated the efficiency and spectral characteristics of phosphorescent green, red and blue microcavity OLEDs. They concluded that the luminance output of a device is strongly affected by the reflectivity of its semitransparent electrode and its spectral match to the organic material\u2019s electroluminescence. They fabricated device electrodes from indium-tin-oxide-coated distributed Bragg reflectors comprising two separated stacks of alternating layers of titanium oxide and silicon dioxide. They recorded a luminous efficiency of up 224 cd A\u20131 for an optimized green microcavity device, with smaller values achieved for blue and red devices.",
    "sections": [
        {
            "title": "INTRODUCTION",
            "paragraphs": [
                "The spectral characteristics of an organic light emitting diode (OLED) can be manipulated using a microcavity structure to produce saturated colors and enhance the color gamut, and therefore, microcavity OLEDs are widely used in active matrix OLED (AMOLED) displays today. [1][2][3] In addition, it has been reported that microcavity structure can be used to enhance the light extraction of an OLED by modifying the light distribution within the device. [4][5][6][7] However, closely examining the previous reports, there is a significant difference in luminance enhancements in different microcavity OLEDs. While two times enhancement in current efficiency has been observed in green microcavity OLEDs, no significant improvements were reported in blue microcavity devices. [8][9][10] Moreover, there is a discrepancy between enhancement in current efficiency and enhancement in quantum efficiency. 11 It is apparent that the difference in quantum efficiency and luminance enhancements cannot be due to the difference in photon outcoupling. It is therefore important to take into account the photopic luminosity due to the microcavity effects.",
                "In this paper, we report on a systematic study of the microcavity effects on the light outcoupling efficiency and luminance output in red, green and blue phosphorescent OLEDs. Specifically, we investigated two important parameters in microcavity OLEDs: the reflectivity of the semitransparent electrode and the cavity length. A high reflectivity and low absorption semitransparent electrode is required in microcavity OLEDs so as to control the luminance characteristics. We demonstrated the enhancement in photon outcoupling of the microcavity devices can be greatly affected by the reflectivity of the electrodes. By tuning the cavity length, we found the change of photopic luminosity within the microcavity device leads to a difference in enhancements of current efficiency and quantum efficiency. Finally, a green microcavity OLEDs with a current efficiency of 224 cd A 21 was demonstrated by optimizing both the photon outcoupling efficiency and photopic luminosity."
            ],
            "subsections": []
        },
        {
            "title": "MATERIALS AND METHODS",
            "paragraphs": [
                "Indium tin oxide-coated distributed Bragg reflector (DBR) substrates composing of two pairs of quarter-wave stacks of alternating layers of titanium oxide (TiO 2 ) and silicon oxide (SiO 2 ) were used for OLED fabrication. The reflectance maxima of the DBR substrates for red, green and blue emitting devices were tuned to 610, 550 and 474 nm, respectively. After ultraviolet ozone treatment for 15 min, a 25-nm-thick poly(3,4-ethylenedioxythiophene)-polystyrenesulfonic acid (PEDOT:PSS) (AI 4803) as a hole injection layer was spin-coated onto indium tin oxide substrates and baked at 180 6 C for 15 min in air. To fabricate the devices, the following layers were sequentially deposited by thermal evaporation: a 20-to 45-nm-thick 1,1-bis[(di-4-tolylamino)phenyl]cyclohexane (TAPC) as a hole transport layer, a 20-to 30-nm-thick 4,4-N,N-dicarbazole-biphenyl (CBP) doped with 7 wt% tris(2-phenylpyridine)iridium (Ir(ppy) 3 ) as a green emitter, a 15-nm-thick 3,59-N,N9-dicarbazolebenzene (mCP) doped with 15 wt% iridium (III)bis [2-methyldibenzo-(f,h) quinoxaline](acetylacetonate) (Ir(MDQ) 2 (acac)) and a 15-nm-thick 2,29,20(1,3,5-benzenetriyl)tris-(1-phenyl-1H-benzimidazole) (TPBi) doped with 15 wt% Ir(MDQ) 2 (acac) as a red emitter, a 20-nm-thick mCP doped with 5 wt% iridium(III) bis[(4,6-difluorophenyl)pyridinato-N,C29] picolinate (FIrpic) as a blue emitter, a 45-to 60-nm-thick tris [3-(3-pyridyl)-mesityl]borane (3TPYMB) as an electron transporting layer for the green and red emitting devices, a 45-to 55-nm-thick 3,5,30,50-tetra-3-pyridyl- [1,19;39,10]terphenyl (B3PyPB) as an electron transporting layer for the blue emitting devices, a 1-nm-thick LiF layer as an electron injection layer and a 100-nm-thick aluminum as a cathode. To extract the substrate mode, a macrolens was attached to the substrate using an index matching gel. Current-luminance-voltage characteristics were measured using a Keithley Series 2400 source meter and a Keithley Series 6485 picoammeter with a calibrated Newport silicon photodiode. The luminance was calibrated using a Konica Minolta luminance meter (LS-100). The electroluminescence spectra were obtained with an Ocean Optics HR4000 spectrometer."
            ],
            "subsections": []
        },
        {
            "title": "RESULTS AND DISCUSSION",
            "paragraphs": [
                "The resonant emission enhancement G e along the normal direction in a microcavity structure is related to the reflectivity of the semitransparent mirror based on the following relationship: 12",
                "where R 1 and R 2 refer to the reflectivities of the front semitransparent mirror and back metal mirror, respectively. In order to enhance the light output from a microcavity, a front semitransparent electrode with high reflectivity and low absorption loss is preferred. A semitransparent metal electrode such as a thin Ag layer is mostly commonly used due to its simple fabrication steps. 4,11,[13][14][15] However, a thin Ag layer does not provide a high enough reflectivity for a microcavity device. Because of the large extinction coefficient of a metal and of the presence of surface plasmon mode at the organic/metal interface, the use of semitransparent metal electrodes is not favorable for microcavity OLEDs.",
                "On the other hand, the use of dielectric DBR has the advantages of high reflectivity and low absorption loss. 16 Here we chose SiO 2 /TiO 2 DBRs for our microcavity OLED fabrication. Figure 1 shows the measured reflectivity of the DBR substrates for blue, green and red microcavity devices. The peak reflectivities of the blue, green and red DBR substrates were tuned to 474, 550 and 610 nm, respectively. Due to the dispersion of refractive indices of SiO 2 and TiO 2 , the maximum reflectivities of the DBR substrates are different. The reflectivities are 62%, 75% and 65% for blue, green and red DBR substrates respectively, corresponding to a calculated enhancement ratio of 0.581 : 1.00 : 0.685 normalized by green enhancement according to Equation (1). Because of the higher reflectivity of the semitransparent electrodes, they give rise to a stronger microcavity effect with higher resonance peak intensity, it is expected that the green microcavity device will give a higher efficiency enhancement than the blue and red devices. We fabricated blue, green and red emitting OLEDs on DBR substrates along with devices on non-DBR substrates which were used as references. Figure 2a shows the structures of the optimized devices with and without microcavity structure. Figure 2b shows the normalized electroluminescent (EL) spectra of the microcavity devices and the EL spectra of the reference devices driven at a constant current density. Compared to the non-cavity devices, the DBR devices show significantly enhanced luminance output along the normal direction with narrow full widths at half maximum due to the strong microcavity effects. The intensity enhancements of the blue, green and red devices at optimized wavelength are 3.5, 6.0 and 3.9, respectively. The ratio of those enhancements is 0.583 : 1.00 : 0.650 for blue, green and red devices, which match the calculation from the reflectivity of each substrate.",
                "In order to study the cavity length effect, devices with three different cavity lengths were fabricated on DBR substrates for red, green and blue OLEDs. The cavity length of these devices is based on the device structures of each emitting color as shown in Figure 2a. For the green emitting devices, we tuned the thicknesses of the TAPC and emitting layers. Device G1 has a 35-nm thick TAPC layer and a 30-nm thick CBP:Ir(ppy) 3 layer, device G2 has a 30-nm thick TAPC layer and a 25-nm thick CBP:Ir(ppy) 3 layer and device G3 has a 30-nm thick TAPC layer and a 20-nm thick CBP:Ir(ppy) 3 layer. Figure 3a shows the EL spectra of the devices with and without DBR driven at a current density of 0.1 mA cm 22 . The non-cavity devices showed broad EL spectra with full widths at half maximum of about 80 nm and the intensity of shoulder peak in EL spectra is slightly reduced as the optical length decreases from device G1 to device G3 due to the weak microcavity effect. 17 On the other hand, in addition to the significantly enhanced intensity along the normal direction and narrow full widths at half maximum in the microcavity devices, the peak wavelength of the DBR device decreases from 572 nm to 528 nm with decreasing thicknesses of the TAPC and emitting layers. While the main peak emission wavelength of Ir(ppy) 3 is around 515 nm, the G2 DBR device exhibits a higher EL intensity than the G1 DBR device along the normal direction because the DBR substrate for green devices has the highest reflectivity at 550 nm. We calculated the enhancement ratio due to microcavity effects by integrating the EL intensity of each device over all wavelengths and considering the ratio of the integrated intensity of the DBR device to that of the noncavity device, and the results are shown in Table 1. DBR devices G1, G2 and G3 show enhancement ratios of 60.1%, 101% and 70.2%, respectively, indicating the enhanced outcoupling efficiency due to the microcavity effects. However, the current efficiency shows different enhancement ratios from the number of outcoupled photons. The current efficiencies for devices G1, G2 and G3 with and without DBR as shown in Figure 3b are 115, 175 and 104 cd A 21 , and 65, 73 and 53 cd A 21 at 0.1 mA cm 22 , respectively, representing enhancements of 75%, 140% and 97% due to microcavity effects. While the G2 DBR device shows the highest quantum efficiency and current efficiency, the enhancement ratio of the current efficiency is higher than that of the quantum efficiency along the normal direction. This discrepancy in enhancement ratio is caused by the difference in luminosity. The normalized photopic luminosity (L) of each spectrum is calculated according Equation ( 2 where S(l) is the normalized electroluminescent spectrum of OLEDs, V(l) is the standard photopic luminosity function with an unity value at 555 nm and l is wavelength. The integrating region is over all visible wavelengths. We calculated enhancement ratio of the luminosity in the G1, G2, and G3 DBR devices from their references. The results are shown in Table 1. Because the narrow EL spectra of the DBR devices are peaked at around 550 nm where the photopic luminosity has a highest value, all DBR devices show higher luminosities than the noncavity devices and the G2 DBR device having a maximum EL intensity at 550 nm represents the highest enhancement of luminosity. By considering both of enhancements from the quantum efficiency along the normal direction and the luminosity, the total enhancement ratios of 78%, 146% and 95% can be calculated for the G1, G2 and G3 DBR devices, respectively, and they are in agreement with the measured enhancement ratios of the current efficiencies.",
                "We also examined the cavity length effects on red emitting phosphorescent microcavity OLEDs. Keeping the rest of the device structure the same as the red device shown in Figure 2a, we fabricated devices with different 3TPYMB thickness: device R1 has a thickness of 52 nm, device R2 has a thickness of 55 nm and device R3 has a thickness of 61 nm. Figure 3c shows the normalized EL spectra of the devices with and without DBR driven at constant current density along the normal direction. With a significantly reduced FWMH, the emission peak decreases from 599 nm to 630 nm. The R2 DBR device having a resonant wavelength at 612 nm, corresponding to the peak reflectivity of red DBR, shows the highest enhancement of 66.8% by integrating all wavelengths, while the shorter and longer microcavity devices showed an enhancement of 46.6% and 31.4% respectively due to the mismatch of the DBR reflectivity. Figure 3d shows the current efficiencies of the devices with and without DBR. At a current density of 0.1 mA cm 212 , devices R2 with and without DBR show the highest current efficiencies of 29 and 55 cd A 21 , respectively, indicating a 89% enhancement due to microcavity effects, while the R1 DBR device shows a lower current efficiency of 50 cd A 21 and the R3 DBR device has the same current efficiency as the R3 noncavity device. Compared to an enhancement of 66.6% in the EL intensity along the normal direction, a larger enhancement of 89% in current efficiency for the R2 DBR device is attributed to an increase in luminosity (Table 1).  The importance of the luminosity is apparent in the R3 DBR device. While the R3 DBR device shows an enhancement of 31.4% for the integrated EL intensity along normal direction over the R3 non-cavity device, a decrease of the luminosity by 23.7% in the R3 DBR device leads to insignificant changes in current efficiency even there is an enhancement in outcoupled photons.",
                "Finally, we investigated the microcavity effects on the blue emitting phosphorescent OLEDs. B3PyPB having high triplet energy and high mobility was used as the electron transporting layer. 18 Devices B1, B2 and B3 have the thicknesses of B3PyPB layer as 45 nm, 49 nm and 53 nm, respectively. Figure 3e shows the normalized EL spectra of the DBR devices with along the normal direction compared with the corresponding devices without DBR. With the increase of cavity length, the DBR devices showed a peak emission wavelength change from 470 nm to 498 nm. While all DBR devices showed enhancements of 40.1%, 29.4% and 23.2% in the integrated intensity, the B1 DBR device shows the highest enhancement with a resonant wavelength at 470 nm which corresponds to the peak reflectivity of blue DBR. However, device B3 DBR is the only device which shows an enhancement in current efficiency (Figure 3f) and devices DBR B1 and B2 showed the same current efficiencies as the non-cavity B1 and B2 devices. This is due to the significantly decreasing luminosity as the resonant wavelength of the emitting light shifts toward shorter wavelengths away from 550 nm. According to Table 1, the luminosity in the B1, B2 and B3 DBR devices decrease by 28.7%, 19.5% and 10.6%, respectively. Even if the B3 DBR device exhibited 12% enhancement in the current efficiency, the Commission Internationale de L'Eclairage (CIE) coordinates of its EL spectrum is (0.06,0.51), indicating that the emitting color is no longer blue. Therefore, in order to achieve deeper blue from FIrpic, one has to force the microcavity peak to shorter wavelengths, which is demonstrated in device B1 DBR. Consequently, it causes a greater mismatch between the cavity resonance wavelength and the FIrpic emission spectrum, resulting in a lower enhancement in quantum efficiency. Therefore, it is difficult to enhance the efficiency of the FIrpic-based blue emitting OLED device while pushing the emission peak to shorter wavelengths to generate a deeper blue color. Figure 4 shows the CIE coordinates for the R, G and B EL spectra from the non-cavity devices and optimized microcavity devices. Because of the reduction of the EL spectral width in the microcavity devices, the CIE coordinates of the R, G and B emitters moved towards the boundary of CIE chart, from (0.617,0.373), (0.321,0.624) and (0.148,0.345) to (0.636,0.350), (0.289,0.692) and (0.138,0.170), respectively, enlarging the color gamut in the microcavity devices.",
                "To further enhance the device efficiency, we demonstrate the microcavity effects through a highly efficient OLED device using double emitting layer (DEL). It has been demonstrated that the DEL structure can confine the emitting zone of OLEDs within the center of the emitting layer. 19,20 Figure 5a shows the device structure and the energy level diagram of the DEL OLEDs. The resonant peak wavelength of the DBR device was tuned to 555 nm to maximize the luminance enhancement. TCTA was selected as a host due to its energy band edge offset regarding CBP. While TCTA has a hole mobility of 3310 24 cm 2 V 21 s 21 and a very low electron mobility of 10 28 cm 2 V 21 s 21 , CBP has high electron and hole mobilities of 3310 24 and 2310 23 cm 2 V 21 s 21 , 21 respectively. As a result, exciton generation zone is confined at the TCTA/CBP interface, preventing the quenching of excitons at the interface between the emitting layer and the electron transport layer. Additionally, the DEL structure also facilities carrier injection into the emitting layer due to the low lying highest occupied molecular orbitals of TCTA. Figure 5b shows the current density-voltage characteristics of the single and double emitting layer devices with and without DBR. It is apparent that DEL devices have an order of magnitude higher in current density than that of the single emitting devices. Figure 5c shows the current efficiency of the DEL OLEDs with and without DBR. The devices with and without DBR show the maximum current efficiencies of 93 and 224 cd A 21 , respectively, which corresponding to an enhancement of external quantum efficiency from 21% to 27%. While the enhancement of 140% in the DEL OLEDs with DBR was the same as that in the #2 DBR device with single emitting layer, the current efficiency increased to 224 cd A 21 which, to our knowledge, is the highest current efficiency for single emitting unit devices without light extraction ever reported. 7,8 Figure 5d shows the angle dependence of emitting light for the noncavity device and the DBR device with and without macrolens. Both of the DBR devices with and without the macrolens showed strong forward emission distribution and with macrolens another 89% enhancement was achieved by integrating intensity at all angles. Thus, the total enhancement by a factor of 2.4 (51.2831.89), promising an external quantum efficiency of 50%, can be achieved by the microcavity and macrolens in the DEL device with DBR. Figure 5e shows the angle dependence of peak wavelengths for non-cavity device and DBR devices with and without macrolens. Both DBR microcavity devices show blue shift with the increasing of viewing angle, while the peak wavelengths of non-cavity device stay the same.  "
            ],
            "subsections": []
        },
        {
            "title": "ACKNOWLEDGMENTS",
            "paragraphs": [
                "We would like to acknowledge the funding support from NanoHoldings."
            ],
            "subsections": []
        }
    ]
}

File: Pap2Pat/data/W1976282804-US20150372252/patent.json
{
    "id": "US20150372252",
    "authors": [
        "Franky So",
        "Wonhoe Koo"
    ],
    "title": "BUCKLED ORGANIC LIGHT EMITTING DIODE FOR LIGHT EXTRACTION WITHOUT BLURRING",
    "date": "2014-02-13 00:00:00",
    "abstract": "A layered organic light emitting diode (OLED) device comprises a buckled structure over a portion of the light emitting face to provide improved light output relative to flat OLED devices. The buckled structure has a fine buckling and a gross buckling, which are quasi-periodic. Embodiments of the invention are directed to a method of producing the OLED device comprising a buckled structure, where a transparent substrate coated with a transparent elastomeric layer has a thin metal layer deposited on a portion of the elastomeric layer at an elevated temperature. Upon cooling the metal layer buckles with the formation of the quasi-periodic buckling. Subsequently the metal layer is oxidized to a metal oxide layer that retains the buckling. An OLED with a buckling structure over a portion of the emitting face is constructed on the metal oxide layer and retains the buckling of the metal oxide layer.",
    "sections": [
        {
            "title": "DESCRIPTION",
            "paragraphs": [],
            "subsections": [
                {
                    "title": "BACKGROUND OF INVENTION",
                    "paragraphs": [
                        "Organic light emitting diodes (OLEDs) suffer from a relatively low efficiency of emitted light relative to that generated because of light trapping due to a refractive index mismatch between the air (n=1), glass substrate (n=1.52), and an electrode/active layer, for example, an ITO/organic layer (\u02dc1.7 to \u02dc2.0) in waveguide modes. The imposition of a periodic microstructure into an OLED permits the recovery of a portion of the lost light. Unfortunately, although improvement of the light output has occurred, the cost to achieve the periodic microstructure is that of complicating the process with lithographic and imprinting steps to prepare and transfer the microstructure to the OLED.",
                        "Bowden et al., Nature 1998, 393, 146-9 demonstrated the preparation of buckled structure by the deposition of metal films on a thermally expanded 1 cm thick polydimethylsiloxane (PDMS) rubber film, where upon subsequent cooling of the films, buckling of the metal film results from the compressive stress imposed by the cooling rubber where the buckles display a uniform wavelength of 20-50 micrometers. The buckles had periodicities between 20 and 50 \u03bcm; with a depth from the crest to the trough of 1.5 \u03bcm for metal deposition performed without external heating, where the temperature imposed by the hot evaporating metal appeared to result in a surface temperature of about 110\u00b0 C., and depths of 3.9 \u03bcm for deposition conducted with external heating to 300\u00b0 C. Regularly buckled semiconductor ribbons were disclosed by Khang et al., Science 2006, 311, 208-12 and Jiang et al., Applied Physics Letters 2007, 90, 133119, where a PDMS rubber is deformed along a single axis resulting in a periodically buckled semiconductor ribbon with periodic lengths in excess of a micron. Yu et al., Applied Physics Letters 2010, 96, 041111 demonstrated regular buckled patterns with submicron periodicity by controlling the thickness of the metal films to about 10 nm on 1 mm thick PDMS rubber strips that were pre-stretched along one axis at a desired pre-strain.",
                        "Koo et al., Nature Photonics 2010, 4, 222-6 extended the use of buckled metal surfaces to the preparation of OLEDs. PDMS was cured at 100\u00b0 C. and an aluminum layer was deposited on the rubber at a thickness of about 10 nm. Upon cooling, a quasi-periodic buckled surface formed and was used to mold a PDMS replica of the buckled surface, which is subsequently metallated with Al and used to form a UV cured resin replica of the PDMS replica, where the final resin replica is used as a master template. The template was used to form a second PDMS replica after Al deposition, followed by forming a second resin replica, which, upon removal of the PDMS replica, is UV-ozone treated and used as a substrate that is sputtered with an ITO glass to form an anode. Subsequently an OLED is formed upon deposition of a hole transport layer, a light emission-electron transport layer, an electron injection layer, and an Al cathode layer. This OLED had an enhancement of the emitted intensity of about 2.2 fold at 525 nm and about fourfold at 655 nm.",
                        "There remains a need to achieve a periodic or a quasi-periodic microstructure that does not require a significant departure from existing fabrication techniques of an OLED. Particularly desirable is a quasi-periodic structure where the observed efficiency of the light output is improved by the relationship of the emission wavelength to the polar angles and azimuthal angles of the quasi-periodic structure and in a manner where the light output is not blurred because of the buckled structure."
                    ],
                    "subsections": [],
                    "outline_long": [
                        "introduce OLEDs and their limitations",
                        "describe light trapping due to refractive index mismatch",
                        "motivate periodic microstructure to recover lost light",
                        "describe prior art of buckled structure preparation",
                        "summarize Koo et al.'s OLED preparation method",
                        "highlight need for improved light output without departing from existing fabrication techniques",
                        "emphasize importance of quasi-periodic structure"
                    ],
                    "num_characters": 3583,
                    "outline_medium": [
                        "describe OLED limitations",
                        "motivate buckled structure",
                        "summarize prior art"
                    ],
                    "outline_short": [
                        "motivate OLED efficiency improvement"
                    ]
                },
                {
                    "title": "BRIEF SUMMARY",
                    "paragraphs": [
                        "Embodiments of the invention are directed to organic light emitting diode (OLED) devices, designed to emit light through a transparent substrate that is bound to a transparent elastomeric layer where a portion thereof is covered with a transparent metal oxide layer that displays a quasi-periodic buckling. A transparent anode layer, an electroluminescent layer, and a cathode layer, are deposed over the elastomeric layer and the transparent metal oxide layer to form an OLED device with a quasi-periodic buckling that displays a fine buckling superimposed on a gross buckling over the portion of the emitting face with the metal oxide layer. The buckled portion increases the light extracted from the OLED relative to one absent the buckling structure but lacks blurring that occurs when the entire emitting face is over a buckled structure. The fine buckling has a quasi-periodicity of 100 to 700 nm and the gross buckling has a quasi-periodicity of 10 to 20 \u03bcm. The transparent substrate can be glass or other rigid structure and the elastomer can be polydimethylsiloxane (PDMS) or other transparent elastomer.",
                        "Other embodiments of the invention are directed to methods of preparing an OLED device that comprise steps to deposit a transparent elastomeric layer on a transparent substrate; depositing a metal layer of 5 to 100 nm on a portion of the transparent elastomeric layer, where the metal layer buckles upon cooling and is oxidized to a buckled metal oxide layer. Depositing a transparent anode layer, an electroluminescent layer, and a cathode layer on the buckled and non-buckled substrate forms the OLED, which displays improved light output without blur."
                    ],
                    "subsections": [],
                    "outline_long": [
                        "introduce OLED devices with quasi-periodic buckling",
                        "describe fine and gross buckling structures",
                        "highlight improved light output without blur"
                    ],
                    "num_characters": 1670,
                    "outline_medium": [
                        "introduce OLED device with quasi-periodic buckling"
                    ],
                    "outline_short": [
                        "introduce OLED with quasi-periodic buckling"
                    ]
                },
                {
                    "title": "DETAILED DISCLOSURE",
                    "paragraphs": [
                        "Embodiments of the invention are directed to an organic light emitting diode (OLED) comprising a quasi-periodic grating that has a buckling structure that occupies a portion of the emitting area that is less than the entire emitting area. In an embodiment of the invention, the buckling comprises a fine buckling upon a gross buckling. The buckling is on a surface distal to the light exiting face where a transparent elastomer layer is adjacent to a transparent substrate at the light exiting face of the OLED. The buckled structure does not cover the entire area of the OLED light emitting area, where the outer portions of the light emitting area do not have a buckling topography on the distal face. The fine buckling structure is of dimensions that extract the waveguide modes of the OLED and have periodicities or quasi-periodicities of about 100 to about 700 nm. The gross buckling has a periodicity or quasi-periodicities of about 10 to 20 \u03bcm. The quasi-periodic buckling, of approximately the same periodicity, extends for a finite distance along any line parallel to the substrate for a few periods. For example, the buckling can extend for one to six periods and then a change of orientation of the buckling occurs as one traverses along any maximum or minimum feature of the buckling or any other cross-section of the fine buckling. The gross periodicity upon which is a fine periodicity of the buckled metal oxide on a substrate, is illustrated in FIG. 1, where the box on the top surface indicates the fine periodicity, and is shown in FIG. 2 as this magnified section.",
                        "According to an embodiment of the invention, a portion of the OLED has fine buckling, where a fine buckling is illustrated in FIG. 2. The illustrated OLED is a \u201cbottom emission\u201d device that includes a transparent (bottom) substrate 1 supporting a transparent elastomer layer 2, a transparent metal oxide layer 3, a transparent anode layer 4, optionally, a hole transporting layer 5, an electroluminescent layer 6, and a cathode layer 7. In an exemplary embodiment of the invention, the substrate 1 can be glass, the elastomer layer 2 can comprise silicone, the metal oxide layer 3 can comprise aluminum oxide, the anode 4 can comprise indium tin oxide (ITO), the hole transporting layer 5 can comprise N,N\u2032-diphenyl-N,N\u2032-bis(1-naphthyl)-(1,1\u2032-biphenyl)-4,4\u2032-diamine (NPB), the electroluminescent layer 6 can comprise tris-(8-hydroxyquinoline)aluminum (Alq3), and the cathode layer 7 can comprise aluminum metal. According to an embodiment of the invention, the buckling portion is situated within the light emitting area of the OLED, but the portion does not extend to any edge of the light emitting area. The buckled portion can be from about 10 to about 90 percent of the light emitting area.",
                        "Another embodiment of the invention is directed to preparing an OLED device with improved light output. The method involves the formation of a transparent elastomer as a film on a transparent substrate. The transparent substrate can be a glass, or it can be a polymeric structure, such as a thermoplastic or a thermoset. The transparent substrate is capable of being warmed to at least 100\u00b0 C. without distortion. The elastomer can be formed by cast as an elastomer precursor on the substrate followed by curing the precursor to the elastomer. The elastomer precursor can be spin coated, dip coated, doctor bladed, rolled, or deposited in any manner from a precursor in a liquid state, for example, a neat liquid precursor or a precursor in solution, optionally with a cross-linking agent and/or a catalyst. The elastomer can be an organic elastomer, for example, polybutadiene, polyisoprene, polychloroprene, poly(styrene-block-butadiene), poly(butadiene-co-acrylonitrile), poly(ethylene-co-propylene), poly(ethylene-co-propylene-co-butadiene, a polyacrylate or a fluoroelastomer. The elastomer can be an inorganic rubber, for example, silicone, fluorosilicone, or a polyphosphazine. The precursor to the elastomer can be monomeric, oligomeric, or polymeric and can be formed upon polymerization and/or crosslinking, which can be performed with the inclusion of a catalyst, initiator, or crosslinking agent, and can be gelled by heat or radiation. The deposited elastomer can be surface treated if desired; for example, the surface can be oxidized or treated with a functional agent to modify the surface in a manner that promotes adhesion to a metal coating. The elastomer can be deposited with a thickness of about 20 to about 1,000 \u03bcm or more in thickness.",
                        "After deposition of the elastomer, a thin metal film can be deposited on the elastomeric film. The deposition can be carried out on the elastomer over a large range of temperatures above ambient temperature but below the decomposition temperature of the elastomer. The metal can be deposited as a film of about 5 nm to about 100 nm in thickness. In embodiments of the invention, a deposition mask can be employed to restrict the metal deposition, for example, an Al deposition on the elastomer, for example, PDMS. The metal deposition is limited to a portion of the area of the OLED on the substrate. After deposition of the metal film, the temperature is permitted to cool to ambient temperature upon which the adhered metal film is obliged to buckle due to the compressive stress imposed due to the large difference in the thermal expansion coefficients of the elastomer and the metal. The metal can be any metal that does not form a highly colored oxide. The metal can be, but is not restricted to, aluminum, magnesium, calcium, zinc, tin or cadmium. The metal can be an alloy, for example, zinc and aluminum, zinc and gallium, or tin and indium. This metal deposition ultimately has a buckling structure that is within and confined to a portion of the emitting area. FIG. 3 shows an OLED emitting face without buckling a), with buckling over the entire emitting area b), and with buckling structure being only a portion of the emitting area c).",
                        "The metal or metal alloy can be oxidized using an oxidizer, for example, ozone with ultraviolet radiation, and can be an oxidizing surface of a silicone rubber that has been treated with ozone and ultraviolet radiation. The metal oxide can be insulating, semiconducting or conducting. For example, the metal can be indium doped tin that forms an Indium tin oxide glass directly from the buckled metal. The quasi-periodicity of the buckling can be controlled by the thickness of the deposited metal layer. As the metal is deposited at an elevated temperature, for example, 80 to 200\u00b0 C., the buckling occurs during the cooling of the elastomer.",
                        "Subsequent to the deposition of the metal and its conversion to the metal oxide, a transparent conductor can be deposited on the metal oxide. For example, a conductive metal oxide such as, but not restricted to, indium tin oxide, aluminum zinc oxide, gallium zinc oxide, or indium zinc oxide, can be deposited on the buckled metal oxide surface. In another embodiment of the invention, an ultrathin highly transmissive metal layer, for example, a 5 to 15 nm aluminum layer, can be deposited on the metal oxide. In another embodiment of the invention, an ultrathin metal layer, for example, a 2 to 5 nm layer, can be connected by a metal grid of thicker metal lines, for example, 100 to 1,000 nm lines spaced apart by 1 to 15 \u03bcm to form an electrode. The deposition can be conformal or non-conformal with the buckled metal oxide, although some degree of periodicity or quasi-periodicity is retained.",
                        "The hole transport layer can be selected from any appropriate material including, but not limited to: 1,1-bis[(di-4-tolylamino)phenyl]cyclohexane (TAPC); N,N\u2032-diphenyl-N,N\u2032 (2-naphthyl)-(1,1\u2032-phenyl)-4,4\u2032-diamine (NPB); N,N\u2032-diphenyl-N,N\u2032-di(m-tolyl) benzidine (TPD); and poly[(9,9-dioctyl-fluorenyl-2,7-diyl)-alt-co-(9-hexyl-3,6-carbazole)] (PF-9HK). The light emitting layer can be selected from any appropriate material including, but not limited to: tris(2-phenylpyridine) iridium (Ir(ppy)3); poly-[2-methoxy, 5-(2\u2032-ethyl-hexyloxy) phenylene vinylene] (MEH-PPV); tris(8-hydroxy quinoline) aluminum (Alq3); iridium (III) bis[(4,6-di-fluorophenyl)-pyridinate-N,C2\u2032]picolinate (FIrpic); oxadiazole pendant poly(phenylene vinylene); oligo(9,9-di-n-octylfluorene-2,7-vinylene); poly(4-4\u2032-diphenylene diphenylvinylene) (PDPV); poly(9,9-dialkylfluorenes), poly(bis-acetylide thiophenes) with 2,1,3-benzothiadiazole (BTD) or quinoxaline; diphenyloxadiazole pendant polystyrene; 5,6,11,12-tetraphenylnaphthacene; bis(4\u2032,6\u2032-Difluoro-phenylpyridinato)-4,9-bis-[4-(2,2-diphenyl-vinyl)-phenyl]-naphtho[2,3-c] [1,2,5]thiadiazole; 4,4\u2032-bis\u20322,2\u2032-diphenylvinyl\u2032-1,1\u2032-spirobiphenyl; and fac-tris(2-phenylpyridine) iridium [Ir(ppy)3] doped into a 4,4\u2032-N,N\u2032-dicarbazole-biphenyl. An additional electron transport layer can be inserted between the electroluminescent layer and the cathode, and can be selected from any appropriate material including, but not limited to: tris[3-(3-pyridyl)-mesityl]borane (3TPYMB); 2,9-Dimethyl-4,7-diphenyl-1,10-phenanthroline (BCP); 4,7-diphenyl-1,10-phenanthroline (BPhen); and tris (8-hydroxy quinoline) aluminum (Alq3). The top cathode can be transparent or opaque, and can be a metal layer. For example, the cathode can be Aluminum (Al), Silver(Ag), Magnesium Silver (MgAg), Gold (Au), or ITO."
                    ],
                    "subsections": [
                        {
                            "title": "METHODS AND MATERIALS",
                            "paragraphs": [
                                "Glass substrates were covered with polydimethylsiloxane (PDMS) (silicone) films by spin-coating followed by curing at \u02dc100\u00b0 C. for 2 hours. Al layers of different thickness were deposited to determine the peak periodicity of the buckle where buckles with quasi-periodicity ranged from dimensions of hundreds of nanometers to several tens of micrometers by changing the Al thickness from 10 nm to 100 nm. Ultra-violet ozone (UVO) treatment on the PDMS before the Al deposition also modifies the periodicity of the buckle. The smaller periodicities of the buckle, of several hundred nanometers, were found to be most efficient extraction of the waveguide mode in OLEDs. Al evaporated onto the portions of the PDMS film as determined by the deposition mask. The Al adatom chemically reacted with the PDMS layer, transforming the Al adatoms to the transparent aluminum oxide layer. This transparent and buckled aluminum oxide on a portion of the PDMS was used as a grating substrate for a portion of the light extraction in OLEDs, where the portion is separated from the edges of the OLED emitting face. The PDMS layer and the Al layer were UVO-treated for a long period to render the surface hard, fixing the buckled and non-buckled regions. Subsequent depositions of a 90 nm thick ITO anode layer, a 100 nm thick TAPC hole transport layer, a 30 nm thick CBP doped with 13% Ir(ppy)3 organic emitting layer, a 40 nm thick Bphen electron transport layer, a 1.5 nm thick LiF electron injection layer, and a 75 nm thick Al cathode layer were carried out to form the OLED.",
                                "OLEDs with and without buckling and the partial buckled area were tested for current efficiency as a function of luminance, as plotted in FIG. 4, where current versus luminance were measured with four devices with buckling and with four devices that do not exhibit buckling. As can be seen in FIG. 4, the average current efficiency without buckling is about 1.7 cd/A and the average efficiency with buckling is about 3.7 cd/A, which is a 120% enhancement due to the quasi-periodic surface extracting the waveguide mode. As can be seen in FIG. 5 for longer exposures, although the light intensity is less than that with buckling over the entire light emitting surface, the OLED with a portion that is buckled has improved light output relative to the flat OLED reference and lacks the blur displayed by the completely buckled light emitting face.",
                                "All patents, patent applications, provisional applications, and publications referred to or cited herein are incorporated by reference in their entirety, including all figures and tables, to the extent they are not inconsistent with the explicit teachings of this specification.",
                                "It should be understood that the examples and embodiments described herein are for illustrative purposes only and that various modifications or changes in light thereof will be suggested to persons skilled in the art and are to be included within the spirit and purview of this application."
                            ],
                            "subsections": [],
                            "outline_long": [
                                "describe preparation of PDMS films on glass substrates",
                                "deposit Al layers of varying thickness",
                                "describe UVO treatment to modify buckle periodicity",
                                "form OLED device with buckled Al oxide layer",
                                "test OLED devices with and without buckling"
                            ],
                            "num_characters": 2983,
                            "outline_medium": [
                                "describe experimental methods",
                                "present results of OLED testing"
                            ],
                            "outline_short": [
                                "describe experimental methods and results"
                            ]
                        }
                    ],
                    "outline_long": [
                        "describe OLED with quasi-periodic grating",
                        "introduce fine and gross buckling structures",
                        "describe buckling on distal face of OLED",
                        "illustrate fine and gross buckling in FIG. 1 and FIG. 2",
                        "describe \"bottom emission\" OLED device",
                        "list materials for each layer of OLED device",
                        "describe buckling portion within light emitting area",
                        "describe method of preparing OLED device",
                        "form transparent elastomer film on substrate",
                        "deposit metal film on elastomer film",
                        "describe metal film buckling upon cooling",
                        "oxidize metal film to form metal oxide",
                        "deposit transparent conductor on metal oxide",
                        "describe hole transport layer and light emitting layer",
                        "describe electron transport layer and cathode",
                        "illustrate OLED emitting face without and with buckling",
                        "describe control of quasi-periodicity by metal layer thickness",
                        "describe advantages of quasi-periodic buckling"
                    ],
                    "num_characters": 9353,
                    "outline_medium": [
                        "describe OLED structure with buckling",
                        "illustrate fine buckling and gross buckling",
                        "describe transparent elastomer layer",
                        "describe metal deposition and buckling",
                        "describe metal oxide formation",
                        "describe transparent conductor deposition",
                        "describe hole transport layer and light emitting layer",
                        "describe electron transport layer and cathode",
                        "illustrate OLED with partial buckling"
                    ],
                    "outline_short": [
                        "describe OLED structure with buckling",
                        "illustrate fine and gross buckling",
                        "describe method of preparing OLED with buckling",
                        "describe materials and layers used in OLED"
                    ]
                }
            ],
            "outline_long": [],
            "num_characters": 0,
            "outline_medium": [],
            "outline_short": []
        }
    ],
    "claims": [
        "1. An organic light emitting diode (OLED) device, comprising a transparent substrate, a transparent elastomeric layer disposed between the transparent substrate and a transparent metal oxide layer over a portion of the transparent elastomer layer, wherein the metal oxide layer contacts an OLED comprising a transparent anode layer, an electroluminescent layer, and a cathode layer, wherein the OLED has a quasi-periodic buckling within the portion with the metal oxide layer, wherein the buckling has a fine buckling and a gross buckling, wherein the light exiting face of the OLED device is the transparent substrate.",
        "2. The device of claim 1, wherein the portion with the metal oxide layer is over 10 to 90 percent of the light emitting face.",
        "3. The device of claim 1, wherein the portion with the metal oxide layer is separated from any edge of the light emitting face by a portion of the OLED without the buckling.",
        "4. The device of claim 1, wherein the fine buckling has a quasi-periodicity of 100 to 700 nm and the gross buckling has a quasi-periodicity of 10 to 20 \u03bcm.",
        "5. The device of claim 1, wherein the transparent substrate is glass and the transparent elastomeric layer comprises polydimethylsiloxane (PDMS).",
        "6. The device of claim 1, wherein the transparent anode comprises a conductive metal oxide glass, a transparent metal film of less than 20 nm or a transparent ultrathin metal film of less than 5 nm with a metal grid of spaced apart metal lines with a thickness greater than 20 nm.",
        "7. The device of claim 1, further comprising a hole transport layer.",
        "8. A method of preparing an OLED device according to claim 1, comprising:\nproviding a transparent substrate;\ndepositing a transparent elastomeric layer on the transparent substrate;\ndepositing a metal layer of 20 to 100 nm on a portion of the transparent elastomeric layer at an elevated temperature;\nreducing the temperature to an ambient temperature, wherein the metal layer buckles to form a buckled metal layer having a fine buckling and a gross buckling over the portion with the metal layer;\noxidizing the buckled metal layer, wherein the buckled metal layer transforms into a buckled metal oxide layer;\ndepositing a transparent anode layer;\ndepositing an electroluminescent layer; and\ndepositing a cathode layer, wherein a multilayer OLED is formed wherein the OLED has a quasi-periodic fine buckling and a quasi-periodic gross buckling over a portion of the emitting face of the OLED.",
        "9. The method of claim 8, wherein the substrate comprises a glass or a polymeric material.",
        "10. The method of claim 8, wherein the transparent elastomeric layer is an organic rubber or an inorganic rubber.",
        "11. The method of claim 10, wherein the inorganic rubber comprises polydimethylsiloxane (PDMS).",
        "12. The method of claim 8, wherein the metal layer is aluminum.",
        "13. The method of claim 8, wherein the transparent anode layer is a conductive metal oxide, a transparent metal film of less than 20 nm or a transparent ultrathin metal film of less than 5 nm with an metal grid of spaced apart metal lines with a thickness greater than 20 nm.",
        "14. The method of claim 8, wherein the elevated temperature is at least 30\u00b0 C. above the ambient temperature.",
        "15. The method of claim 8, further comprising depositing a hole transport layer."
    ]
}
