Repository: boschresearch/Pap2Pat

# Pap2Pat Dataset

### File Schema

Every directory in `data` corresponds to one patent-paper pair and contains the full texts of both patent and paper, as well as the patent outlines. We include all information in JSON for programmatic parsing and Markdown for manual inspection.

```yaml
data/:
    paper_id-patent_id/:
        # Nested JSON format
        patent.json: JSON file containing patent metadata and full-text, as well as all outlines
        paper.json: JSON file containing paper metadata and full-text
        # Markdown format
        patent.md: patent full-text formatted in markdown
        paper.md: paper full-text formatted in markdown

File: Pap2Pat/data/W1990233377-US20080231215/paper.json
{
    "id": "https://semopenalex.org/work/W1990233377",
    "authors": [
        "Toru Hara",
        "Hideo Kitamura",
        "Yutaka Matsuura",
        "Xavier-Marie Mar\u00e9chal",
        "Teruhiko Bizen",
        "Takashi Tanaka",
        "T. Seike",
        "Tsutomu Kohda"
    ],
    "title": "Cryogenic permanent magnet undulators",
    "date": "2004-05-18",
    "abstract": "In order to obtain high magnetic fields in a short period undulator, superconductive undulators have been actively investigated in recent years. In this paper, however, we propose a new approach, the cryogenic permanent magnet undulator (CPMU) design, using permanent magnets at the cryogenic temperature of liquid nitrogen or higher. This cryogenic scheme can be easily adapted to currently existing in-vacuum undulators and it improves the magnetic field performance by 30%--50%. Unlike superconductive undulators operating around the liquid helium temperature, there is no big technological difficulty such as the thermal budget problem. In addition, existing field correction techniques are applicable to the CPMUs. Since there is no quench in the CPMUs, the operation of the CPMUs has the same reliability as conventional permanent magnet undulators.",
    "sections": [
        {
            "title": "I. INTRODUCTION",
            "paragraphs": [
                "In recent years, short period undulators became widely used in synchrotron radiation facilities, because they increase the number of periods in a unit undulator length and as a consequence, they generate brighter synchrotron radiation. Moreover, a short undulator periodicity enables the emission of high energy photons, and therefore it opens the way for an x-ray beam line operation in medium size synchrotron radiation facilities, such as SLS and NSLS [1,2]. For the same reason, a short period undulator is very attractive for SASE-FEL facilities, since it lowers the electron beam energy necessary for an x-ray FEL operation. This makes the whole facility design compact and economical [3].",
                "In general, when reducing the undulator periodic length, the dimensions of each magnet piece become smaller, and consequently the undulator should be operated at smaller magnetic gaps in order to obtain sufficient magnetic fields. One big advance for the realization of short period undulators has been the in-vacuum design, which accommodates permanent magnet arrays inside vacuum and eliminates the physical limitation of the magnetic gap due to the vacuum chamber [4]. In-vacuum undulators have been successfully operated for years in many synchrotron radiation facilities [1,2,4,5].",
                "Another prospective technology is superconductive magnets. For its high magnetic field, the development of superconductive undulators (SCUs) has been continued for more than ten years [6], and a 1.3 T SCU was recently developed with a 14 mm period at a gap of 5 mm [7][8][9]. Although the performance of wire materials and cryogenics has been steadily improved, SCUs should be operated around the temperature of liquid helium and there still remains the thermal budget problem. There are two options for the cryogenic design of SCUs, with or without a thermal shield between the superconductive magnets and the electron beams. Since most facilities do not have helium liquefiers installed on site, SCUs should be normally operated with cryocoolers having a cooling capacity of a few watts at the temperature of liquid helium. Therefore in the case of the no thermal shield design, serious consideration is needed regarding the heat produced by the resistive wall effect and synchrotron radiation coming from upstream bending magnets in a storage ring [8,10]. In order to avoid a temperature rise and quench, a thermal shield can be inserted, but it enlarges the magnetic gap and results in considerable deterioration of the field performance. Another concern over SCUs is a procedure of magnetic field correction, particularly for the phase error, which is an important parameter for undulators as well as the integrated multipole components of the magnetic fields. Since conventional field correction schemes used for permanent magnet undulators cannot be directly applied to superconductive devices, the establishment of new field correction methods is indispensable [6,8].",
                "In this paper, a new approach for the construction of a high field short period undulator is proposed. As is well known, NdFeB magnets exhibit an increase of their remanent fields and coercivity as lowering the temperature [11]. By exploiting this nature in the permanent magnet undulator technology, the performance of the magnetic field can be drastically improved."
            ],
            "subsections": []
        },
        {
            "title": "II. CRYOGENIC PERMANENT MAGNET UNDULATORS",
            "paragraphs": [
                "NdFeB magnets with high coercivity or Sm 2 Co 17 magnets are generally used in in-vacuum undulators because of their resistance against demagnetization due to electron beam irradiation. In addition, when installed in a storage ring, thermal stabilization and vacuum bakeout at high temperatures around 420 K are necessary for the magnets; high coercivity magnets are also favored to minimize thermal demagnetization during these processes [12]. However, if the undulator is operated at a cryogenic temperature, the outgassing rate from the magnets becomes very low or the magnets are even expected to work as cryopumps, so that it is no more necessary to expose the magnets to high temperatures. Supposing a cryogenic temperature operation, NdFeB magnets with high remanent fields, normally showing low coercivity at room temperature, are expected to have sufficiently high coercivity and resistivity against electron beam irradiation. This gives us an opportunity to create a new undulator concept called the cryogenic permanent magnet undulators (CPMUs).",
                "Since the magnet arrays of an in-vacuum undulator are placed under good thermal isolation with vacuum, the undulator operation at the cryogenic temperature of liquid nitrogen or higher simply needs some additional refrigerant channels or cryocoolers. Figure 1 shows two examples of the CPMU design, both of which resemble the ordinary in-vacuum undulator design [12] except having refrigerant channels 1(a) or cryocoolers 1(b) attached to the magnet beams.",
                "The most important advantage of the CPMUs is to allow a very high heat load of several hundred watts, which can be covered by a compact cryocooler of a Gifford McMahon type. In case of a 1.5 m CPMU, the estimated amount of heat flowing in through the shafts of the magnet beams is about 100 W and thermal radiation from the inner surface of the vacuum chamber is about 15 W. The heat generated by the resistive wall effect and synchrotron radiation from upstream bending magnets is normally smaller, for instance about 10 W in the case of the 203-bunch operation in SPring-8 at a 3 mm gap. These heat loads can be covered by one cryocooler, for example, the Suzuki Shokan RF90S having a cooling capacity higher than 200 W at 80 K.",
                "The CPMUs offer further advantages over SCUs, with the saving of electricity and a stable operation without any quench. In addition, all techniques of magnetic field correction developed for permanent magnet undulators can be applied to the CPMUs without any significant modification."
            ],
            "subsections": [
                {
                    "title": "III. CHARACTERISTICS OF NdFeB MAGNETS AT CRYOGENIC TEMPERATURES",
                    "paragraphs": [
                        "Sintered NdFeB magnets exhibit negative dependence of remanent fields against temperature, typically \u00ff0:1%=K around room temperature. According to this constant, the magnetic field increases as lowering the magnet temperature. Nevertheless there is a turning temperature around 140 K, below which the magnetic field starts to decrease due to spin reorientation. The spin reorientation refers to a change in the preferred direction of the magnetization with respect to the easy axis of magnetization [13].",
                        "In order to find the optimum temperature, the remanent fields of commercially available NeFeB magnets were measured. The magnetic fields were measured using a calibrated hall probe attached to the surface of a rectangular sample magnet (46 mm 12 mm 8 mm). The sample magnets are magnetized at room temperature along the axis of 12 mm. The measured fields at the position of the hall probe were converted to the remanent fields (B r ) assuming permeance P 1:77 and recoil permeability r 1:05.",
                        "Figure 2 shows the measured remanent fields of the NdFeB and PrFeB magnets, NEOMAX 35EH, 50BH, and 53CR (Sumitomo Special Metal Co., Ltd.), as a function of temperature. NEOMAX 35EH, which has high coercivity but a medium remanent field, is used for conventional in-vacuum undulators in SPring-8. NEOMAX 50BH is a typical magnet with a high remanent field but low coercivity at room temperature. The optimum temperatures for 35EH and 50BH are slightly different, but both magnets show similar behavior: the magnetic field decreases below a certain temperature. In contrast, the remanent field of 53CR, which is a PrFeB magnet containing praseodymium (Pr) in substitution for neodymium (Nd), continues to increase at low temperatures as shown in Fig. 2. It should be mentioned that the change of the magnetic fields in Fig. 2 is entirely reversible with respect to the temperature.",
                        "Meanwhile, the coercivity of these three magnets significantly increases at low temperatures. The coercivity was measured with a superconductive magnetometer (Quantum Design MPMS XL7), which can supply 7 T to a temperature controlled sample. Figure 3 is the measured coercivity ( i H c ) of 35EH, 50BH, and 53CR magnets as a function of temperature.",
                        "Recent work reveals that the resistance of magnetization against electron beam irradiation relates to coercivity in the case of NdFeB magnets [14]. For example, a NdFeB magnet with high coercivity (NEOMAX 27VH) has the same resistance as Sm 2 Co 17 magnets [14], which were believed to be the most resistant against electron irradiation among rare earth magnets [15]. The coercivity of 27VH is about 0 i H c 3:6 T at room temperature. Comparing this value to those in Fig. 3, even the coercivity of 50BH, which is the lowest among the measured three magnets, exceeds 3.6 T below 150 K. From these results, the magnets of CPMUs are expected to have not only better magnetic field performance, but also better resistance to electron beam irradiation than the room temperature in-vacuum devices. The improvement of radiation resistance at low temperatures was already confirmed for NdFeB magnets using proton beams [16]."
                    ],
                    "subsections": []
                }
            ]
        },
        {
            "title": "IV. EXPECTED PERFORMANCE OF CPMUS",
            "paragraphs": [
                "In order to estimate the performance of CPMUs, three undulator types with a periodic length of 14 mm are considered. As a pure permanent magnet undulator, 50BH is supposed to be used at 148 K (B  uses a combination of 53CR magnets and polycrystalline dysprosium (Dy) poles at 77 K (B r 1:5 T). Dysprosium is known for its high saturation field (3.2 T at 77 K) at cryogenic temperatures below 88 K [17]. In both hybrid undulators, additional magnets are placed beside poles in order to increase the magnetic field as shown in Fig.",
                "4 [18]. The thickness of poles is 2.5 mm (0:178 u ) for the 50BH hybrid undulator and 2.1 mm (0:15 u ) for the 53CR hybrid undulator, respectively, where u is an undulator periodic length. Figure 5 compares the peak fields of three 14 mm period undulators as a function of the magnetic gap calculated using RADIA [19]. As a reference, a plot for a room temperature pure magnet undulator made with 35EH magnets (B r 1:19 T) is also added in the figure.",
                "In fact, the deflection parameter K of an undulator is more important than the peak field, since it is K that determines the energy of radiated photons as",
                "where is a photon wavelength and is a Lorentz factor of electron beams. K is effectively defined by",
                "B y z 0 dz 0 ;",
                "(",
                "where m e and e are the electron mass and charge, B y z is a magnetic field, and c is the speed of light [20,21]. h i indicates an average over one undulator period. Figure 6 shows the attainable K of the three CPMUs in terms of the undulator period at the gaps of 3 and 5 mm. Comparing with the room temperature in-vacuum undulator, the performance of the magnetic fields is improved by roughly 30% for the CPMU of a pure magnet type and by 50% for the CPMUs of hybrid types.",
                "Table I is a comparison of the magnetic gaps among the CPMUs, the latest SCU developed by ACCEL Instruments GmbH [7] and the room temperature invacuum undulator under common conditions of K 1:8 and u 14 mm. In case of the room temperature invacuum undulator, the magnetic gap should be closed to 1.9 mm to fulfill the conditions. However, the gap is eased to be 3.2 mm for the CPMU of a pure magnet type. This gap value is practically feasible for a storage ring operation, if we come to think of the in-vacuum undulator being operated at a 3.3 mm gap in NSLS [2]. The necessary gap is further enlarged to 3.8 mm for the hybrid CPMU.",
                "Further improvement of the magnetic performance is still possible for the CPMUs, for example, by optimizing the direction of magnetization. If the direction of magnetization is optimized with respect to the angle in Fig. 4, the electron beam trajectory becomes closer to sinusoidal and K slightly increases. As shown in the last column of Table I, the gap can be increased to 4.0 mm for a hybrid CPMU with 20 ."
            ],
            "subsections": []
        },
        {
            "title": "V. DISCUSSION",
            "paragraphs": [
                "In order to make the physical aperture for electron beams the same as the magnetic gap in SCUs, superconductive magnets should be exposed to the electron beams [22]. Considering the capacity of current crycoolers at the temperature of liquid helium, the heat load due to the resistive wall effect and synchrotron radiation should be smaller than a few watts to prevent quench. Otherwise thermal shields should be inserted between the electron beam and the superconductive magnets at the expense of an effective gap loss. In the case of Table I, if the thickness of the shields is more than 3 mm, the performance of SCUs becomes practically the same as that of conventional in-vacuum undulators. On the other hand, the magnetic gap of the CPMUs corresponds to the physical aperture for the electron beams except an additional 0.1 mm gap loss due to the metal sheets covering the magnet surface [12].",
                "In the CPMUs, the thermal budget problem is not so serious because compact cryocoolers with high cooling capacity are available at cryogenic temperatures higher than the liquid nitrogen temperature. The reliability of the CPMU operation is not degraded when compared to that of conventional in-vacuum undulators, since there is no possibility for quench. Although field measurements may have to be carried out at cryogenic temperatures, the field correction techniques developed for conventional permanent magnet undulators can be directly applied to   In this paper, we showed the achievable performance of the CPMUs using the currently available technologies of permanent magnets. However, the performance of NdFeB magnets is still being improved. Particularly, PrFeB magnets have the potential for higher magnetic fields, since they have been almost abandoned for more than ten years because of a lack of demand. If the experience of optimization procedures accumulated on NdFeB magnets is applied to the manufacture of PrFeB magnets, further improvement of the CPMU performance can be expected."
            ],
            "subsections": []
        },
        {
            "title": "ACKNOWLEDGMENTS",
            "paragraphs": [
                "The authors thank Dr. Katsumata and Ms. Kikkawa for the coercivity measurements."
            ],
            "subsections": []
        }
    ]
}
