Repository: boschresearch/Pap2Pat

# Pap2Pat Dataset

### File Schema

Every directory in `data` corresponds to one patent-paper pair and contains the full texts of both patent and paper, as well as the patent outlines. We include all information in JSON for programmatic parsing and Markdown for manual inspection.

```yaml
data/:
    paper_id-patent_id/:
        # Nested JSON format
        patent.json: JSON file containing patent metadata and full-text, as well as all outlines
        paper.json: JSON file containing paper metadata and full-text
        # Markdown format
        patent.md: patent full-text formatted in markdown
        paper.md: paper full-text formatted in markdown

File: Pap2Pat/data/W1994678797-US20050064476/paper.json
{
    "id": "https://semopenalex.org/work/W1994678797",
    "authors": [
        "Jingyan Zhang",
        "Michael R. Stratton",
        "P. Andrew Futreal",
        "Richard Wooster",
        "Graham R. Bignell",
        "Keith Jones",
        "Guoying Li",
        "Jing Huang",
        "Wen Wang",
        "Michael H. Shapero"
    ],
    "title": "Whole genome DNA copy number changes identified by high density oligonucleotide arrays",
    "date": "2004-01-01",
    "abstract": "Changes in DNA copy number are one of the hallmarks of the genetic instability common to most human cancers. Previous microarray-based methods have been used to identify chromosomal gains and losses; however, they are unable to genotype alleles at the level of single nucleotide polymorphisms (SNPs). Here we describe a novel algorithm that uses a recently developed high-density oligonucleotide array-based SNP genotyping method, whole genome sampling analysis (WGSA), to identify genome-wide chromosomal gains and losses at high resolution. WGSA simultaneously genotypes over 10,000 SNPs by allele-specific hybridisation to perfect match (PM) and mismatch (MM) probes synthesised on a single array. The copy number algorithm jointly uses PM intensity and discrimination ratios between paired PM and MM intensity values to identify and estimate genetic copy number changes. Values from an experimental sample are compared with SNP-specific distributions derived from a reference set containing over 100 normal individuals to gain statistical power. Genomic regions with statistically significant copy number changes can be identified using both single point analysis and contiguous point analysis of SNP intensities. We identified multiple regions of amplification and deletion using a panel of human breast cancer cell lines. We verified these results using an independent method based on quantitative polymerase chain reaction and found that our approach is both sensitive and specific and can tolerate samples which contain a mixture of both tumour and normal DNA. In addition, by using known allele frequencies from the reference set, statistically significant genomic intervals can be identified containing contiguous stretches of homozygous markers, potentially allowing the detection of regions undergoing loss of heterozygosity (LOH) without the need for a matched normal control sample. The coupling of LOH analysis, via SNP genotyping, with copy number estimations using a single array provides additional insight into the structure of genomic alterations. With mean and median inter-SNP euchromatin distances of 244 kilobases (kb) and 119 kb, respectively, this method affords a resolution that is not easily achievable with non-oligonucleotide-based experimental approaches.",
    "sections": [
        {
            "title": "Introduction",
            "paragraphs": [
                "The underlyingprogression ofgenetic events which transform anormalcell into ac ancercell ischaracterised byashiftfrom the diploid to aneuploid state. 1,2 Asaresult ofg enomic instability,c ancercells accumulateb othrandom andc ausal alterations atm ultiplelevels,f romp oint mutations to wholechromosomeaberrations. DNA copynumberchangesinclude, but arenot limited to,loss ofh eterozygosity (LOH)and homozygous deletions,which canr esult int he loss oftumour suppressor genes,a ndg enea mplification events,which can result inthe activation ofcellularproto-oncogenes. Oneofthe continuingchallengestounravellingthe complexkaryotypeof the tumour cell ist he development ofi mproved molecular methodst hatcanglobally catalogueL OH, gains andlosses withb othh igh resolution anda ccuracy.",
                "Numerous molecularapproacheshaveb eendescribed to identifygenome-wideLOH andcopynumberchangeswithin tumours.ClassicalLOH studiesdesigned to identifyallelic loss usingpaired tumour andb loodsampleshavemade useof restriction fragment lengthpolymorphisms (RFLPs) and, more often,h ighly polymorphic microsatellitemarkers (short tandemr epeats,variablenumbero ftandemr epeats). The demonstration ofK nudson'st wo-hitt umourigenesism odel usingL OH analysiso fthe retinoblastomag ene, Rb1 ,showed thatt he copyn umbero fthe mutant allelec anv ary from oneto three copiesast he result ofmultiplesecond-hit mechanisms. 3 Thus,regions undergoingL OH don ot PRIMARY RESEARCH q HENRYSTEWART PUBLICATIONS 1473-9542. HUMANG ENOMICS .VOL1. NO 4.2 87-299 MAY2004 necessarily containDNA copyn umberchanges. Approaches to measuringg enome-wide increaseso rdecreasesinDNA copyn umberinclude comparativeg enomic hybridisation (CGH), 4 spectralkaryotyping(SKY), 5 fluorescence ins itu hybridisation (FISH), 6 moleculars ubtraction (such asr epresentationaldifference analysis) 7,8 andd igitalkaryotyping. 9 CGH, perhaps the most widely used andpowerful approach, hasl imited resolution [10 -20 megabases( Mb)int he caseof metaphasespreadsand1-2Mb for genomic clones]andisnot well suited for identifyingregions ofthe genomethathave undergoneLOH such thatasinglealleleispresent but thereis no reduction incopyn umber. Recently,amethodc alled ROMA, which usesdigonucleotide probes( 70 nucleotidesin length)toassess copynumberalterations,achieved aresolution of30 kb throughout the genome.LikeCGH, however,itdoes not provide genotypei nformation andthus also cannot identifyr egions ofL OH withno copyn umberchange. 10 Withthe completion ofthe humangenome, single nucleotide polymorphisms (SNPs),the most common sequence variationsamongi ndividuals,a ree merginga st he markero fc hoice inl arge-scaleg enetic studiesdueto their abundance,stability andrelativee aseofscoring.Thesesame characteristicsm akeS NPsp owerful markers for LOH studies. High-density DNA arrayt echnology 11 -13 hasbeenapplied for the identification ofg enomic alterations int umour cells, most notably LOH. [14][15][16][17] We haverecently developed a methodtermed 'wholegenomesamplinganalysis' (WGSA)for large-scaleS NP genotypingofc omplexDNA. 18,19 Here, we describe the development ofanalgorithmused inconjunction withWGSAwhich iscapableofdetectinggenome-wide gains andlossesfromasingleD NA sample.Themediandistance of 119 kilobases( kb)betweenm arkers provideshighresolution for globalsurveyingofDNA amplifications anddeletions using asinglea rray. Usingapanelo ftenhumanbreast cancercell lines,a longwithD NA samplesw ithvaryingXchromosome copies,weshow thatt he algorithmisbothspecific,sensitive androbust,e venw ithmixed samplescontainingb othnormal andtumour DNA, suggestingi ts utility for bonafi de tumour samples. Thus,the development ofamolecularapproach capableofi dentifyingregions ofa llelic loss alongwithregions ofa mplification withinasinglee xperiment shouldh avea n impacto nt he basic understandingofthe cancergenome, as well aspotentially leadto improved clinicalapplications inboth diagnosticsandtreatment regimens."
            ],
            "subsections": []
        },
        {
            "title": "Materialandmethods",
            "paragraphs": [],
            "subsections": [
                {
                    "title": "Cell linesandnucleic acid isolation",
                    "paragraphs": [
                        "Nineh umanbreast cancercell lines( BT-20,M CF-7,M CF-12A, MDA-MB-157,M DA-MB-436,M DA-MB-468, SK-BR-3,Z R-75-1andZ R-75-30) andtwos yngeneich uman breast cancercell lines( Hs-578T andH s-578Bst) 20 were obtained fromt he AmericanTypeC ultureC ollection (ATCC). Anormalhumanm ammary epithelialcell line (HMEC)w aso btained fromClonetics. All cells weregrown underr ecommended culturec onditions. Genomic DNA was isolated usingaQIAGEN QIAamp DNA BloodMiniK it. DNAsfromcell linescontaining3X(NA04626), 4X(NA01416) and5 X(NA06061) chromosomesandD NAs for the normalreference setof110 individuals (48 malesand62 females) werepurchased fromthe NationalInstituteofGeneral MedicalSciences( NIGMS)HumanGenetic Cell Repository, Coriell Institutef or MedicalResearch (Camden,N J)."
                    ],
                    "subsections": [
                        {
                            "title": "WGSA",
                            "paragraphs": [
                                "The assayw asp erformed asdescribed byKennedy etal., 18 except for modifications to the targetamplification andD NA labellingsteps. DNA amplification byp olymerasec hainr eaction (PCR)w ascarried out undert he followingc onditions: each 100 m lr eaction contained 25ngofa daptor-ligated genomic DNA, 0.75 m Mprimer,250 m Md eoxynucleotide triphosphates,2.5mMM gCl 2 and10 UAmpliTaqGold (Applied Biosystems (ABI)) in1 XP CR BufferII (ABI). Cyclingwasp erformed asfollows:95 8 C/three minutes, followed by3 5c ycleso f95 8 C/30 seconds,5 ",
                                "where PM i isthe intensity ofthe perfectmatch cell ofprobe pair i .After S iscalculated, itisscaled to haveameanofzero anda variance ofonefor all autosomalSNPstoincreasethe comparability across samples.",
                                "... ; J arethe autosomalSNPsonthe chip. Inaddition to logaverage intensity ( S ),discrimination ratio(DR)-which measuresthe difference betweenperfectmatch andmismatch probes-isused asasupplementary metric for regions of homozygous deletions. 22 DR \u00bc 1 20"
                            ],
                            "subsections": [
                                {
                                    "title": "Significance calculation",
                                    "paragraphs": [
                                        "The significance ofthe copyn umberv ariation int he target cancercell linei sestimated byac omparison withanormal reference set. The SNPg enotypeso fthe targetcell linea re considered prior to the comparison,such that,f or each SNP, the cancercell linei scompared withonly thosenormal samplesthatsharethe samegenotype.Thisallows comparisons to be made withinah omogeneous distribution instead ofa mixtureofseveralgenotypes. 23 The basic assumption ist hat for any givenSNP j withg enotype g ( g \u00bc AA; AB or BB), the standardised logi ntensity ~S jg follows aG aussian distribution. 24 The meanandvariance aree stimated usingthe normalr eference samples.",
                                        "where k \u00bc 1 ; ... ; K g represents the normals amplest hathave the sameg enotype g ast he targetcell line.Whilethe normal samplesm aycontainisolated regionso fg ains andlosses,outlierdatapoints,d efined ashavingvaluesm orethant hree standardd eviations awayfromt he mean,a ree xcluded from the estimation ofthe reference distribution. 25 Thesignificance ofthe difference of ~S jg fromt he normalr eference distribution ism easured byt he p -value:",
                                        "where F ist he quantilef unction for the standardG aussian distribution."
                                    ],
                                    "subsections": [
                                        {
                                            "title": "Contiguous point analysis",
                                            "paragraphs": [
                                                "For each SNP j ,withg enotype g ,the individualt est statistic for the significance calculation is:",
                                                "Asp reviously described, \u1e91 j isassumed to haveastandard Gaussiandistribution andS NPsarea ssumed to be independent. Thus,f or any givens tretch int he genomestartinga t point m ande ndinga tp oint n",
                                                "Thiss core, z _ m ; n ,c anbe converted to aprobability byu sing the F function,which iscalled the contiguous point analysis (CPA) p -valueandissubstituted for singlepoint analysis(SPA) p -valueso fe ach SNPwhenappropriate.CPAi sm ost suitable whenconsecutivemarkers show the samed irection ofa lterations. Accordingly,acandidatestretch isdefined startinga t point m ande ndinga tp oint n as:",
                                                "WholegenomeDNA copy numberchangesidentified byhigh density oligonucleotide arrays",
                                                "The startingpoint isfrom j \u00bc 1 ; ie the beginningofthe chromosome, andasearch isp erformed for such candidate stretchesu pt ot he endofthe chromosome.For any given SNP,i fthe SPA p -valuei sl ess significant thant he CPA p -value, the formeriss ubstituted byt he latter."
                                            ],
                                            "subsections": []
                                        }
                                    ]
                                }
                            ]
                        },
                        {
                            "title": "LOH",
                            "paragraphs": [
                                "For each individualSNP j ,the probability ofb eingh omozygous iscalculated:",
                                "or BB calls on SNP j totaln umberofg enotypecalls on SNP j :",
                                "If each SNP ist reated independently,thent he probability ofa stretch ofS NPs( fromp osition m to position n )all being homozygous will be:"
                            ],
                            "subsections": []
                        }
                    ]
                },
                {
                    "title": "Results",
                    "paragraphs": [],
                    "subsections": [
                        {
                            "title": "Copyn umberestimation andsignificance calculation",
                            "paragraphs": [
                                "Three mainapproacheswereused to validatethe copynumber andsignificance estimations. Theywere: 1) X-chromosome dosage responseexperiments;2)independent copynumber estimatesusingquantitativePCR;and3) confirmation ofknown true-positiveregions usingthe cancercell linepanel. The dosage responsebetweencopynumberandchipintensity wastested usingsampleswithvaryingXchromosomecopynumbers (1Xto 5X). Using( I )toindicatechipintensity,the dosage response assumption is I a \u00f8 C ab \u00a3 I b ; where I a isthe intensity for aregion withcopynumber a , I b isthe intensity on the sameregion withcopynumber b and C ab isthe intensity ratiodetermined by a and b . ~S ; asdefined inthe abovesection 'Featureextraction',is anapproximation oflogintensity.Thus,alogtransformation leadsto",
                                "I b isthe logofthe intensity ratiodetermined by a and b .Resultsfrom DNA samplesw ith1,3,4and5 Xc hromosomesw erec ompared witha2Xsamplea nda resummarised inFigure1a. Therei sah igh linearcorrelation amongthe samplepairs;for any givenp air,the lineart rendi sp arallelt o Y \u00bc X ; confirmingthe equation ~S a \u00f8 ~S b \u00fe ~C ab : Using2Xasthe baseline, the estimated logofthe intensity ratiofor each sample \u00f0 ~C ab \u00de showsastronglinearr elationshipw iththe logofthe copy number( Figure1b). TheseXchromosomeresults areused to generaliseto autosomes. Specifically,the logofthe intensity ratio( C)inFigure1bi sequalt ot he difference betweent he targetcell linea ndthe normalr eference average usinglog intensity.The logi ntensity valueofthe targetcancercell lineon SNP j withg enotype g isdenoted as ~S jg andthe correspondingreference average isdenoted as m jg : The difference betweenthe two \u00f0 ~S jg 2 m jg \u00de isused to substitutefor the logofthe intensity ratio( C)int he formulashownin Figure1b, givingthe copyn umberestimation its finalform:",
                                "Anindependent quantitativeP CR (qPCR)m ethodf or measuringD NA copyn umberchangesw asu sed to verify observed regions ofc hromosomalgains andlosses. PCR reactions on asetof99 autosomalSNPswerecarried out using genomic DNA templatesfromSK-BR-3andnormalindividuals. Thiss eto fS NPsw asn ot completely random,a nd contained bothpreviously known asw ell asp utativenovel gains andlossesidentifiedi nt he cancercell line.Figure2 showst he relationships between D Ct( Ctdifference between the normalDNA sampleandthe cancers ample)derived from quantitativePCR,the calculated WGSA copynumberandthe calculated WGSA significance level(p -value). Figure2ashows thatthe estimated copynumberusingWGSA isapproximately anexponentialfunction of D Ctandf alls neart he theoretical estimatingf unction 2 D Ct \u00fe 1 .The trendi st ightw hen D Ct valuesarelowbut becomesm orescattered withi ncreasing D Ct. Figure2bshowsastrongpositivec orrelation between D Ctandthe significance levelcalculated usingthe SPA algorithm. Except for af ewp oints,the majority ofthe SNPs withalarge D Ctdifference show very strongsignificance, whileSNPswithasmall D Ctdifference show moderateto low statisticals ignificance.Thisfigurea lso illustratest he importance ofthe discrimination ratioasasupplementary metric to PM intensity.For the datapoint circled inblue, the D Ctv alue isl ess than 2 5, suggestingahomozygous deletion.The significance based on PM intensity iso nly moderate.ThisSNP showsincreased significance,h owever,withap -valueofless than10 2 6 whenDR isapplied (datanot shown),allowingthe deletion to be correctly identified.Figure2cshowst he relationshipbetweent he estimated copyn umberandthe statisticals ignificance.Asexpected, whent he copyn umber approaches0(indicatingahomozygous deletion),or approachesalarge positivenumber( indicatingh igh level amplification),the significance becomesv ery strong.These combined results usingqPCR asanindependent measure indicatethatWGSA candetectchromosomalcopyn umber changesinaquantitativemanner. Thisr esult isalso consistent withreports thatt he SNP arraydetects similar patternso fc opyn umberchangesw hencompared with bacterialartificialchromosome(BAC)-arrayCGH. 26,27 The breast cancercell linepanelw assurveyed for copy numberchangesint wo well-characterised regions,namely chromosome8 qandc hromosome9p.CGH analysiso f38 breast cancercell linesshowed gains of8qin75percent ofthe samples, 28 andloss ofc hromosome9p hasbeenr eported in breast cancer. 29 Specifically,the c-MYC oncogenea tchromo-some8q24hasbeenshowntobe commonly amplified inbreast cancer, 30,31 whilethe p16/INK4 tumour suppressor on chromosome9p21 hasbeenshowntobe deleted inavariety of tumourt ypes. 32,33  Figure1. Plot ofthe standardised logintensity of1X, 3X, 4X and5Xagainst 2X.The signalintensitiesarebased on the average oftwo replicatesacross 302 singlenucleotide polymorphisms thatmaptothe XchromosomeusingNationalCenterfor BiotechnologyInformation Build33. Figure1bplots log(copynumber) asafunction ofestimated log(intensity ratio) (C). The black dots indicatedifferent samples(1Xto 5X). The red lineisthe linearregression result usinglog(copynumber) asthe responseandestimated logintensity ratio asthe predictor.The bluelinesindicatethe 95percent confidence intervalfor the response, ie the naturallogofthe copynumber."
                            ],
                            "subsections": []
                        },
                        {
                            "title": "CPA",
                            "paragraphs": [
                                "Asdescribed int he previous sections,the algorithmisable to detecthomozygous deletions anda mplificationsw ith large copyn umberincreases; however,the detection rate ofregions withsmall copyn umberchangesisr elatively low. Ata1p ercent false-positiverate, the detection ratef or X chromosomeSNPsusingthe 1X, 3X, 35 4X and5Xsamplesis 22.0 percent,12.4percent,31.3 percent and5 4.9 percent, respectively,a ss howninFigure4(panels aa ndc ). This moderated etection ratei sdueto dispersion ofthe reference setdistribution ins omeS NPsr athert hant he lack ofd osage response. 36 CPAa ssumest hatt he greatert he numbero f consecutiveSNPsthatdisplaythe sametypeofa lteration (gain or loss),the greatert he confidence int he significance ofthe changes, 37 andi st hereforea pplied to improvethe detection rate.Figure4summarisest he comparison betweenSPAa nd CPA.CPAresults inasubstantialshiftofthe receiveroperating characteristic (ROC)curvest owardthe upperl eft-hand corner,i ndicatingh ighly improved sensitivity andspecificity. Panels ca nddinFigure4ared etailed views ofpanels aandb for the sub-region witha , 1p ercent false-positiverate. Theseg raphss how thatw itha , 0.2 percent false-positive rate, the true-positive(detection) ratesfor the 1X, 4X and5X samplesare91.1p ercent,91.4percent and98.3 percent, respectively.Thetrue-positiveratef or the 3Xsamplei s improved to morethan50p ercent byu singaf alse-positive rateof , 1p ercent. CPAshowsm uch strongerp owert han SPAintheseXchromosomeexamplesbecausethe spanofthe changesiscontinuous andlarge andthe majority ofthe SNPs consistently show the sametrendtowardsgaino rl oss. Figure3 (see facingpage). Chromosome8(panela)andchromosome9(panelb)analysis. The graphso nthe left-handside ofpanels (a)and(b)r epresent copyn umberestimation andg enotypei nformation. The x-axisist he chromosomalp osition (NationalCenterfor BiotechnologyInformation (NCBI)Build33). For each sample, the genotypei nformation isp resented on top ofe ach panel. The downwardred lineindicatesah omozygous genotype, whilethe upwardgreenlineindicatesah eterozygous genotype.Each panels hows the copynumberestimation on the y-axis. The verticalgreenandred linesareindividualsinglenucleotide polymorphism copynumberestimates. The upwardgreenlinesrepresent anestimatethatislargert hanthe baselinevalueof2,whilethe downwardred linesr epresent anestimatethatisl owert han2.The black dotted linesindicatethe relativelocation ofthe c-MYC andp-16 geneso nchromosomes8 and9,respectively.The panels on the right-handside represent the significance results. The x-axisist he chromosomalp osition (NCBI Build33) andthe black verticall inesr epresent the location ofthe c-MYC (panela)andp-16 (panelb)genes. The y-axisist he log 10 transformed p-valueofe ach givenSNP.Todistinguishd eletions fromamplifications,the log 10 (p-value)(upwardgreenlines) isu sed whent he targetv alueishighert hant he reference mean( amplifications) andthe log 10 (p-value)(downwardred lines) isu sed whent he targetv alueisl owert hanthe reference mean(deletions).",
                                "q HENRYSTEWART PUBLICATIONS 1473-9542. HUMANG ENOMICS .VOL1. NO 4.2 87-299 MAY2004"
                            ],
                            "subsections": [
                                {
                                    "title": "LOH andc opyn umberanalysis",
                                    "paragraphs": [
                                        "The matched Hs578samplesw ereused to comparetraditional LOH identification (comparison ofW GSAS NP genotypes betweenm atched samples) withthe application ofa probability modelfor LOH identification. Thisapplication maybe particularlyu seful whent herei sn om atched normal control samplea vailablefor analysis. The modelu sest he allele frequencyinformation ofthe reference setandc alculatest he probability thatany givens tretch ofh omozygous genotypes mayoccur dueto random chance.The significance increasesas the numbero fh omozygous SNPsint he covered region increases. Thus,the useofastringent significance cut-off may allowgenomic regions withmany consecutiveh omozygous calls to servea sasurrogatef or conventionally-defined regions ofL OH.",
                                        "Usingthe matched Hs578pair,the methodwasevaluated int ermso fh ow well itcaptured traditionally-defined LOH markers.The comparativeresults aresummarised inTa ble2. Therea re, int otal,1,293autosomalSNPsdefined by traditionalLOH analysis. TheseS NPsareh eterozygousin the normalcontrol andh omozygous int he tumours ample. AmongtheseSNPs,morethan80percent haveasignificance ofless than1 0 2 6 usingthe probability model. Ye t,a pproximately 10 percent ofthe SNPshavenon-significant p -values ( . 0.01). Thestretchesw ithsignificance of , 10 2 6 havea means pano f31.32 Mb,whilethe stretchesw ithsignificance . 0.01haveameans pano f1.11 Mb.Thisindicatest hatt he majority ofthe traditionally defined LOH SNPsarelocated in longstretcheso fh omozygous calls,while , 10 percent ofthe SNPsr eside ins horts tretches. Bycontrast,f or all ofthe 11,205a utosomalSNPsint he normalcontrol sample, there areno SNPsw hich belongto stretchesw ith p -valuesl ower than1 0 2 6 .Thus,f or thisp articulars amplepair,ap -value thresholdof10 2 6 capturesm orethan80p ercent ofthe traditionally-defined LOH, whilethe normals amplec ontains no regions att hisl evelo fsignificance.Thisr esult showst hat the probability modelcanidentifygenomic regions thathave undergoneL OH int he paired cell linesandmays ervea san alternativea pproach to LOH identification,e specially when normalm atched samplesarenot available.",
                                        "Copyn umberanalysiso fS NPsu ndergoingL OH int his tumourcell linereveals thatapproximately 32 percent have onec opy,5 1p ercent havetwocopies,17 percent show moderatea mplification (copyn umberl ess thaneight) and less than0 .2 percent show homozygous deletions or largefolda mplifications. Interestingly,the matched pairidentifies regions ofL OH whereno obvious copyn umberalterations occur.Bycomparingthe tumour andnormalgenotype calls,the entirelengthofc hromosome12 andc hromosome 17,a sw ell as , 90 to 170 Mb on chromosome5 ,c anbe defined asLOH, yett herea reno significant copyn umber alterations. Thispattern isalso observed inMCF-7(Figure3a), Ta ble1. qPCR andW GSA results on c-MYC and p16 genes."
                                    ],
                                    "subsections": [
                                        {
                                            "title": "c-Myc region on chromosome8",
                                            "paragraphs": [
                                                "Marker/ sample SNP 55150( 300 kb distal) SNP 511315(196 kb distal)    "
                                            ],
                                            "subsections": [
                                                {
                                                    "title": "Mixinge xperiment",
                                                    "paragraphs": [
                                                        "Tumoursamplescanoftenbe contaminated bynormalcells of eithers tromalo rl ymphocytic origin. Whilemethodss uch as lasercapturemicro-dissection or flow cytometryhaveb een successfully used to enrich for tumourcells,the resulting populations arerarely completely purea ndthus molecular methodst hatareused for genome-wide DNA copyn umber profilingmust be sufficiently robust to accommodateh eterogeneouss amples. The p -valueof3.3 \u00a3 10 2 5 usingthe Kruskal-Wallist est. The Wilcoxon ranksum test wasu sed to comparee ach pair. The following p -valuesfor the differencesbetweengroups were found: 0.00742(one-copyandtwo-copy),0.00487(two-copy andmoderatecopy) and1.35 \u00a3 10 2 5 (one-copyandmoderate copy). All comparisons aresignificant ata0.05levelw ith Bonferronic orrection,withthe difference betweent he onecopyandthe moderatec opyn umbergroupsbeingthe most significant.",
                                                        "The effectofmixed samplesondetection ofgains andlosses wasexamined aswell. Therelativepercentage ofcopynumber alterations thatared etected inm ixed samplesw ithC PA is greatert hanw ithS PA.Atm ixinglevels of10 percent, 20 percent and30 percent normalDNA,the detectable signals remainingf romt he originalt otalw ere, respectively, 89.0 percent,8 5.7 percent and5 7.6 percent (CPA)and5 0 percent,25percent and21.43p ercent (SPA). Once the proportion ofnormalDNA reaches40p ercent ofthe total sample, thereisasignificant reduction inthe detection ofthese amplified andd eleted SNPs. Thist rendi st ruef or bothC PA andS PA.Theseresults indicatethatdetection ofL OH and copyn umberalterations usingthe WGSA assayanda lgorithm cantolerateamixed samplecontainingup to 20 to 30 percent normalDNA."
                                                    ],
                                                    "subsections": []
                                                }
                                            ]
                                        }
                                    ]
                                }
                            ]
                        }
                    ]
                },
                {
                    "title": "Discussion",
                    "paragraphs": [
                        "We haved eveloped analgorithmfor genome-wide copy numberestimation usingh igh-density DNA oligonucleotide arrays inconjunction withtargetDNA preparations using WGSA.Ac omparison ofe xperimentals amplesw itha reference setconsistingofmorethan1 00 normalindividuals allows p -valuest obe computed andstatistically significant gains andlossest obe identified.SNP-specific reference distributions areused to account for the inherent variability in normalised signalintensitiesacross SNPs. Although the specificselection ofprobe sequencesisconstrained byt he requirement for SNP genotypingb yallele-specific hybridisation,a ndthus mayn ot necessarily be optimised withregard to sensitivity andspecificity for detection ofc opyn umber alterations,morethan96percent ofthe XchromosomeSNPs haveacorrelation greatert han0 .85 betweenl og(signal intensity) andlog(copyn umber). Copyn umberchanges identifiedb yt he algorithmw erewell correlated withquanti-tativeP CR results andc oulda lso be detected ins amples containingmixtureso fnormalandtumourDNA.Lastly,the identification ofg enomic intervals withstatistically significant stretcheso fh omozygous markers canp otentially allow detection ofregions ofL OH withoutt he need for amatched normalcontrol sample.",
                        "We haveused SPAa saninitialapproach.Analternativeto thisisCPA, wherec onsecutiveS NPsdisplayingac onsistent trendtowardsgains or lossesareg ivenadditionalw eightand significance.CPAi mprovest he sensitivity int he exampleof the Xc hromosomec opyn umberalterations. CPAmay requirec aution dueto ab iast owardsl ongregions ofc opy numberchange,h owever,a ndmayu nderestimatec omplex structuresw hich don ot spanl arge distances. Also,C PA may haveanimpacto nregions neart he boundary ofcopynumber changesinw hich moderateyetconsistent signals ared etected andthereforec anl ead to ano verestimation ofthe absolute lengthofthe alteration. Thus,the absolutef alse-positiverate for ag iven p -valuethresholdusingS PA isl owert hant hat usingC PA for Xc hromosomeS NPs. CPAc ouldc onceivably serveasascreeningtool whenthe identification ofa ll putative moderatea lterations (high true-positiverate)isn eeded,while SPAmaybe morea ppropriatea sad iagnostic tool dueto the high specificity itdisplays. Since genea mplificationscanbe relatively simplec ontinuous regions rangingf romo neto severalhundred kb,such asinn euroblastomas, 38 rathert han complex,i rregularr egions up to 20 Mb,a ss eeninbreast cancers, 39,40 SPAi sessentialino rdert ocapturelocalalterations whenm arkerdensity isn ot high.For bothS PA and CPA, withmorethan1 0,000 markers,a ninevitablei ssuethat arisesist he multipleh ypothesist estingproblem. Asapartial solution,the p -valuethresholdisstringently setsoastoensure high specificity (lowfalse-positiverate)w ithc oncomitant lowers ensitivity (higherfalse-negativerate)w ithregardto gains andlosses. Therea reseveralalternativestatistical methodst hatcouldb eused to analysethe arraydata, such as kernels moothingto average neighbouringpoints, 41 change point methods 42,43 andh iddenMarkov chainm odels. 27,44 The development oftheseapproaches,whilebeyondthe scope ofthispaper,wouldbenefitfromatrainingsetoftrue-positive control samplescontainingarange ofd efined alterations with respectt ol engtha ndc opyn umber.",
                        "The identification ofregionst hatm ayhaveundergone LOH usingaprobability-based model,i nl ieuo fc onventional methodsu singpaired samples,offers analysiso funmatched cancers amples. Thisapproach calculatest he likelihoodofa stretch ofh omozygous genotypec alls byu singa llelef requenciesderived fromt he normalr eference set. Thism odelbased approach canthereforeserveasaguidelineto regions of LOH incasesw hereanormalcontrol samplei sn ot available. Since regions oflinkage disequilibrium canv ary across the genome, 45 the probability modelmaytendto overestimatethe significance ofregions ofL OH byt reatinge ach SNP independently.Once asignificant stretch ofh omozygosity is identified, the interpretation ofwhetheritt ruly represents LOH maybe difficultdueto the presence ofh omozygous segmentsinthe humangenome. 46 Using8,000shorttandemrepeatp olymorphisms,severalCEPH familiess howed homozygous segmentsgreatert han1 0centimorgans. 47 Inconclusion,weh aved eveloped analgorithmw hich uses the AffymetrixGeneChip w Mapping10Ka ssay (Xba_131 array) to identifygenome-wide copyn umbergains andlosses. Whilec opyn umberestimations across the genome canbe made independently ofS NP genotypec alls (LOH analysis),linkingthe twodatasets offers insights into complex genomic structuresw hich fewalternativesinglemethodsare capableof.The integration oftranscriptionalp rofileso f samplest ot he copyn umberp rofiless houldf urtherr eveal functionalr olesfor genomic regions witha llelic imbalances. Asthe information content on the highdensity arrayincreases withd ecreasingf eaturesize, the WGSA assayiseasily scalable beyond100,000 SNPs. Thisw ill result inu nprecedented resolution across the genomea ndshouldproveto be useful in elucidatingg enomic changesu nderlyingthe complexchromosomalm ake-up oftumour cells."
                    ],
                    "subsections": []
                },
                {
                    "title": "Acknowledgments",
                    "paragraphs": [
                        "We thankW eiwei Liu,N ikeB eaubierandJ ulia Ye hf or technicalassistance, andK yleC olef or criticalr eadingofthe manuscript."
                    ],
                    "subsections": []
                }
            ]
        }
    ]
}
