Repository: boschresearch/Pap2Pat

# Pap2Pat Dataset

### File Schema

Every directory in `data` corresponds to one patent-paper pair and contains the full texts of both patent and paper, as well as the patent outlines. We include all information in JSON for programmatic parsing and Markdown for manual inspection.

```yaml
data/:
    paper_id-patent_id/:
        # Nested JSON format
        patent.json: JSON file containing patent metadata and full-text, as well as all outlines
        paper.json: JSON file containing paper metadata and full-text
        # Markdown format
        patent.md: patent full-text formatted in markdown
        paper.md: paper full-text formatted in markdown

File: Pap2Pat/data/W2000392956-US20130066078/patent.json
{
    "id": "US20130066078",
    "authors": [
        "George R. Newkome",
        "Charles N. Moorefield"
    ],
    "title": "METHODS OF NANOASSEMBLY OF A FRACTAL POLYMER AND MATERIALS FORMED THEREBY",
    "date": "2012-07-13 00:00:00",
    "abstract": "The invention relates to the formation of synthesized fractal constructs and the methods of chemical self-assembly for the preparation of a non-dendritic, nano-scale, fractal constructs or molecules. More particularly, the invention relates to fractal constructs formed by molecular self-assembly, to create synthetic, nanometer-scale fractal shapes. In an embodiment, a nanoscale Sierpinski hexagonal gasket is formed. This non-dendritic, perfectly self-similar fractal macromolecule is comprised of bisterpyridine building blocks that are bound together by coordination to (36) Ru and (6) Fe ions to form a nearly planar array of increasingly larger hexagons around a hollow center.",
    "sections": [
        {
            "title": "DESCRIPTION",
            "paragraphs": [],
            "subsections": [
                {
                    "title": "BACKGROUND OF THE INVENTION",
                    "paragraphs": [
                        "Fractal constructs are based on the incorporation of identical motifs that repeat on differing size scales. Examples of fractal shapes in nature include clouds, trees, waves on a lake, the human circulatory system, and mountains, to mention but a few. The study of fractals has moved from the field of pure mathematics, to descriptions of nature that, in turn, inspired artistic design. More recently, chemists have incorporated the fractal form in molecular synthesis. Since 1985, molecular trees, which generally branch in a binary or ternary pattern, have been synthesized with increasing size and structural complexity. Beyond their aesthetics, these dendrimers and hyperbranched materials are now under study for a wide range of practical applications. However, tree-like patterns are but one type of fractal comprised of repeating geometrical figures. A porphyrin-based dendrimer that uses porphyrins as branching centers has been prepared that incorporates the snake-like \u201cKolam\u201d fractal pattern described by Ascher for example. Nonetheless, most mathematically-defined fractals have yet to be produced in the laboratory.",
                        "It would therefore be beneficial to provide the chemical synthesis of fractal constructs, such as non-dendritic fractal constructs, based on Sierpinski's hexagonal gasket (incorporating both the Star of David and a Koch snowflake) where the terminology \u2018non-dendritic\u2019 refers to repeat units that do not branch in the typical tree-like pattern."
                    ],
                    "subsections": [],
                    "outline_long": [
                        "introduce fractals",
                        "limitations of current fractal synthesis"
                    ],
                    "num_characters": 1474,
                    "outline_medium": [
                        "motivate fractal constructs"
                    ],
                    "outline_short": [
                        "motivate fractal constructs"
                    ]
                },
                {
                    "title": "SUMMARY OF THE INVENTION",
                    "paragraphs": [
                        "Based upon the foregoing, the present invention is directed to fractal constructs comprising, a first generation construct formed of a first predetermined molecular structure. A second generation construct is formed, such as by self-assembly, from a plurality of assembled first genration constructs, wherein the second generation construct possesses at least one architectural similarity to the first generation construct and having an interior surface area, and an exterior surface area. A third generation construct comprises a plurality of assembled second generation constructs, wherein the third generation construct possesses at least one architectural similarity and has an interior surface area and an exterior surface area. The third generation construct forms a fractal configuration by a discrete molecular structure. The fractal construct may be formed as a non-dendritic, fractal-based molecular construct, having predetermined characteristics for use in a variety of systems or devices.",
                        "The invention is also directed to methods to create fractal constructs, such as non-dendritic, fractal-based molecular constructs using directed and self-assembly type chemical syntheses. Non-dendritic, fractal-based materials are predicated on the creation of materials (e.g., macromolecules and composites) possessing at least one repeating architectural feature at differing size scales. The fractal concept can also be expanded to include similarity in physical properties at differing size scales. Examples of architectural similarities include but are not limited to trigonal, pentagonal, and hexagonal motifs. Whereas, examples of similarity in physical properties at differing size scales include but are not limited to electro- and photo-luminescence, oxidation and reduction potentials, catalytic activity, and porosity. Fractal materials construction techniques can include any of the following methods of molecular connectivity: covalent bonding, hydrogen-bonding, ionic attraction, and hydrophilic/lipophilic interactions. Any logical combination of these methods of connectivity can also be envisioned for the construction of 1-, 2-, or 3-dimensional materials or composites.",
                        "Where M=any 2+ metal, such Ru(II), Fe(II), Fe(II), or Zn(II)"
                    ],
                    "subsections": [],
                    "outline_long": [
                        "define fractal constructs",
                        "describe generation of fractal constructs",
                        "application of fractal constructs",
                        "methods of creating fractal constructs"
                    ],
                    "num_characters": 2254,
                    "outline_medium": [
                        "define fractal constructs",
                        "outline methods of creation"
                    ],
                    "outline_short": [
                        "outline fractal construct synthesis"
                    ]
                },
                {
                    "title": "DESCRIPTION OF THE INVENTION",
                    "paragraphs": [
                        "In an example example of the invention, a factal construct is formed to emulate a known fractal shape. The first mathematically-defined fractal was derived in 1915, when the Polish mathematician Vaclav Sierpinski described a series of interrelated equilateral triangles, later coined by Mandelbrot as the \u201cSierplnski Gasket\u201d. The original equation has been expanded, into other fractal constructs called Sierpinski \u201cn-gons\u201d including the hexagonal gasket. Mathematically, such fractal hexagonal structures result by operating on the points in a hexagon H0 with six functions",
                        "\\({{f_{j}\ue8a0\\left( {x,y} \\right)} = {{\\begin{bmatrix}\n{1/3} & 0 \\\\\n0 & {1/3}\n\\end{bmatrix}\ue89e\\left( \\begin{bmatrix}\nx \\\\\ny\n\\end{bmatrix} \\right)} + P_{j}}},\ue89e{J = 1},\\ldots \ue89e\\mspace{14mu},6\\)",
                        "where Pj are the vertices of H0. Iteratively, this relations leads to: Hj+1=f1(Hj)+f2(Hj)+f3(Hj)+f4(Hj)+f5(Hj)+f6(Hj), and the sequence {Hj} converges to the hexagonal gasket shown in FIGS. 1A-1C. The mathematically-defined fractal pattern, the \u201cSierpinski hexagonal gasket\u201d, is formed according to an example, by means of chemical self-assembly, to form a fractal construct having a predetermined size and forming a complex discrete structure. Sierpinski's hexagonal gasket as shown in FIG. 1A incorporates the Star of David and the Koch Snowflake motifs, with G1-G3 indicating generations 1-3 that can be envisioned for this fractal-based construct. Images of the \u201cSnake\u201d kolam in FIG. 1B and 1\u21923 branching pattern shown in FIG. 1C of a tree.",
                        "To create the desired repeat unit, the invention in an embodiment utilizes 1 equivalent of bis-[Ru(III)] monomer as shown in FIG. 2. Turning to FIG. 2, the reaction scheme is shown for the synthesis of the trimer of formula 3, the hexamer of formula 5, and the fractal gasket of formula 6. Reaction conditions: a) compounds of formulas 1 and 2 were mixed with N-ethylmorpholine in refluxing CH3OH/CHCl3 (2:1 v/v), for 20 hours; b) compounds of formulas 3 and 4 were stirred in refluxing Ch3OH with added N-ethylmorpholine for 12 hours; c) 1. hexamer of formula 5 was refluxed in Ch3OH in the presence of one equivalent of FeCl2\u00b76H2O for 20 hours, 2. To CH3OH solution of formula 5(Cl\u2212) m(NO3\u2212)n was added a solution of NH4PF6 to obtain the desired gasket of formula 6 as a precipitate. The representative hexagons that are noted constitute the generational growth of the fractal gasket.",
                        "The monomer was heated with 4.5 equivalent of tristerpyridine as shown in FIG. 2 in refluxing CHCl3/CH3OH for 20 hours under reducing conditions (added N-ethylmorpholine) to give the pivotal hetero-trimer as shown in FIG. 2 as deep red microcrystals in 35% yield. Its 1H nuclear magnetic resonance (NMR) spectrum exhibited two singlets at 9.32 and 9.28 ppm in a 1:1 ratio, attributed to the four inner and outer 3\u2032,5\u2032-tpyHs (where tpy=terpyridine) of the complexed ligans, as well as a resonance at 9.08 ppm assigned to the eight remaining 3\u2032,5\u2032-tpyHs of the uncomplexed terpyridines, which integrated in a 2:1 ratio to the former downfield peaks; also, a singlet was observed at 2.89 ppm for the methyl groups. Electrospray ionization mass spectroscopy (ESI-MS) [C139H92F24N24P12Ru2 (2880.38): observed peaks at m/z: 2736.6 (M\u2212PF6)+, 1295.9 (M\u22122PF6)2+] gave further evidence for the desired structure. Following purification of the building blocks of formulae 3, 4, and 5 using a mixture of H2O:KNO3:CH3CN, the counter ions were converted to PF6\u2212to facilitate a homogeneous ionic environment for ESI-MS analysis.",
                        "Treatment of the compound of formula 3 with homotrimer of formula 4 in the presence of N-ethylmorpholine produced the desired red microcrystalline hexamer of formula 5 in 31% yield; this structure was also confirmed by the ratio of the proton resonances (NMR) for the complexed and uncomplexed 3\u2032,5\u2032-tpyHs. The EsI-MS (expected mass for the C250H170F72N42P12 Ru6 cationic core and counter ions=6108.30) definitively showed the multiple-charged signals ranging from m/z at 1077.8 (M-5PF6)5+ to 364.2 (M-12 PF6)12+ for the expected charge states. Treatment of hexameer 5 with one equivalent of FeCl2 in refluxing CH3OH resulted in the one-step self-assembly of the desired fractal gasket 6, isolated in 35% yield, as a deep red solid. Column chromatography and dialysis removed the low molecular weight monomers as well as the linear, oligomeric materials. This material isolated as the polyCl\u2212 salt showed good solubility in CH3OH, EtOH, DMF, and DMSO and poor solubility in H2O, CH2Cl2, CH3CN; whereas, following counter ion exchange to the polyPF6\u2212 salt changes that trend to make them soluble in CH3CN, DMF, and DMSO and insoluble in CH3OH, EtOH, and CH2Cl2.",
                        "Although the fractal construct as describe din the previous example indicates the concepts of the invention, it sould also be apparent that the invention is directed to methods to create various types and configurations of fractal constructs, such as non-dedritic, fractal-based molecular constructs, using directed and self-assembly type chemical syntheses. The non-dendritic, fractal-based materials in accordance with the invention are predicated on the creation of materials (e.g., macromolecules and composites) possessing at least one repeating architectural feature at differing size scales, which the previous example indicates. The fractal concept can also be expanded to include similarity in physical properties at differing size scales. Examples of architectural similarities include but are not limited to trigonal, pentagonal, and hexagonal motifs. Whereas, examples of similarity in physical properties at differeing size scales include but are not limited to electro- and photo-luminescence, oxidation and reduction potentials, catalytic activity, and porosity. Fractal materials construction techniques can inlude any of the folowing methods of molecular connectivity: covalent bonding, hydrogen-bonding, ionic attraction, and hydrophilic/lipophilic interactions. Any logical combination of these methods of connectivity can also be envisioned for the construction of 1-, 2-, or 3-dimensional materials or composites. It is also possible to functionalize the formed fractal constructs for a variety of purposes or applications. For example, the constructs may be formed to have the propensity to stack with one another, or form other shapes when combined together in a predetermined fashion. Further, other functionalities can be incorporated for desired purposes or applications, such as providing the construct with predetermined characteristics, such as being lipophilic and/or hydrophilic at predetermined positions on or around the fractal construct. Any suitable materials for connecting the chemical building blocks of the generations of constructs are also contemplated. There is also the ability to precisely control the self-assembly of the fractal construct, thus making it possible to insert chemical component parts into the formed structure at precise locations, such as metals or other component parts. These precise locations are not limited to the association with other chemical constituents, but also relative to one another in space, as defined by the particular fractal construct. As further examples, the fractal constructs of the invention may be formed of other chemical building blocks, and may be formed in trigonal or pentagonal forms, such as follows:",
                        "Where M=any 2+ metal, such as Ru(II), Fe(II), or Zn(II)",
                        "It sould be apparent that the types of building blocks and shapes or architectural features can vary greatly, and all such possible constructions are contemplated. In the examples shown, the fractal constructs may be formed to provide functionalities such as for use in photovoltaics, molecular batteries or other such devices, or to form materials such as micelles or vesicles, for use in drug delivery techniques as an example. The fractal constructs may be formed to be hydrophobic and/or hydrophilic. For example, the fractal construct may have an outer surface area, such as in the second or third generation constructs, which is hydrophobic and the inner surface area is hydrophilic. Alternatively, the fractal construct could have the outer surface area hydrophilic and the inner surface area being hydrophobic. The fractal construct may also have photoluminescence properties, or other desired properties.",
                        "Again, it should be apparent that the ability to precisely form the fractal construct allows a wide variety of structures and functions to be provided.",
                        "Referring back to the example of gasket 6, the characterization of gasket 6 involved a considerable range of spectroscopic and electron microscopy techniques.",
                        "The use of a different metal in the last assembly step was planned, because different spectral properties using Fe(II) vs. Ru(II) connectivity would aid in the molecular characterization; notably, the all Ru(II) counterpart was easily formed by the use of [Ru(DMSO)4Cl2] in the final macrocyclization. In the case of the Fe\u2014Ru construct, there should be a 1:6 Fe:Ru ratio observed for all macromolecules generated. Formation if the heterodinuclear construct was initially confirmed by 1H NMR measurements that showed two characteristic 3\u2032,5\u2032-tpyH peaks one at 9.45 ppm attributed to the tpy-Fe-tpy complex and the other at 9.20 ppm attributed to the tpy-Ru-tpy complex, displaying the requisite 1:6 integration; a distinct singlet at 2.98 ppm for the methyl groups was also present. Ultraviolet visible (UV-vis) spectroscopy in CH3CN (for PF6\u2212) or CH3OH (for Cl\u2212) showed the expected absorbance pattern at 575 and 495 nm with a 1:6 ratio for the tpy-Fe-tpy and tpy-Ru-tpy units, respectively. These results are consistent with that observed in a previous study where a hexqagonal metallomacrocycle possessing 3 Fe and 3 Ru ions was prepared in an alternating pattern. As well, the individual (tpy)2Fe and (CH3C6H4tpy)2Ru complexes were shown to have absorptions at 562 and 490, respectively; thus little or no cooperative effects can be attributed to the larger structures. Due to the overall 84+ molecular charge, matrix-assisted laser desorption ionization time-of-flight mass spectroscopy (MALDI-TOF MS) measurements failed to provide definitive structural information, however, the ESI-MS spectrum showed a broad peak range from m/z at 310 to 970 attributed to the multi-charge stages m/z=35+ to 84+. Concerning bis(tpy)Ru(II)-based macrocycles, ESI-MS is superior to the MALDI technique because it has the advantages of direct detection of multiply charged ions, it does not change the complex connectivity through disassembly and reassembly processes, and it effects very little or no fragmentation.",
                        "The cyclic voltammogram (CV) of gasket 6 exhibits two reductive couples and one oxidative couple (FIG. 8). The first and second reductive couples are not reversible and the first has a sharp oxidative peak that grows with each succesive scan due to adsorption on the electrode surface. The third redox couple obseerved around 1 V corresponds to the oxidation of Ru(II); however, the oxidation potential of Fe(II) is very close to this value. The data are entirely consistent with the proposed structure.",
                        "X-ray photoelectron spectroscopy (XPS, using monochromatic Mg K\u03b1 radiation at a power of 250 W) was undertaken in order to verify the presence of the coordinated metals and to gain more data in support of cyclic structure. This technique uses x-ray radiation to measure the characteristic electron binding energies of the elements and the intensity of the recorded peaks is related to elemental concentration. The XPS spectrum, shown in FIG. 4, showed binding energy peaks at 398 and 285 eV attributed to the N1s and C1s electrons of the terpyridine ligands, respectively, as well as peaks assigned to Ru (3d1/2 at 284 eV and 3d3/2 at 280 eV) and Fe (2p1/2 at 706 eV and 2p3/2 at 709 eV) thus confirming the presence of Fe and Ru complexes. The exact atomic Ru:Fe ratio of 6:1 aforded further support for the macrocyclization of monomer of formula 5.",
                        "Energy minimization calculations for the desired fractal of formula 6, performed using molecular modeling software, indicated that the predicted structure would possess a 12.3 nm diameter and 0.7 nm height; the modeled structure of fractal 6 on a mica surface possessed a slight chair-like or bent geometry rather than strict planarity. Dynamic light scattering (DLS) experiments (see supporting information) determined the average particle size of fractal 6 to be 12.5 nm, which is the intensity-averaged hydrodynamic diameter.",
                        "Because this fractal construct possesses a uniform internal repeating (polymeric) architecture that is highly symmetrical, the NMR, UV, XPS, CV, and DLS data confirm the repeat units but do not definitively establish the overall architecture of this nanoscopic hexagonal gasket; there, it was necessary to undertake single molecule imaging studies. In order to visually confirm the hexagonal structure, a droplet of an acetonitrile solution of 6 (100 \u03bcg/500 ml) was deposited on the surface of freshly cleaved mica or Au(III), dried under ambient conditions, and subjected to atomic force microscopy (AFM). This technique allows the mapping of a surface with a tip on a cantilever that results in a topographic image of a surface; the size and sharpness of the tip determines the size of the objects that can be mapped with good resolution. AFM provides data on a sample's dimensions including height. The AFM images of individual fractal constructs reveal an average diameter of 20\u00b12 nm, relative to the ca. 4 nm radius of curvature of the silicone tip used in the AFM measurements (FIG. 3A) thereby supporting the modeled diameter of ca. 12\u00b12 nm. The higher magnification images exhibited clear patterns in which the six ruthenium hexamers and the central hole were clearly discernible.",
                        "Transmission electron microscopy (TEM; FIG. 3B) was also employed for characterization. TEM analysis provides the size, shape, and arrangement of a specimen and in some cases can provide crystallographic information. After casting a dilute methanol solution of 6 (250 \u03bcg/100 ml) on carbon-coated grids (Cu and Ni, 400 mesh), the resultant analysis showed the predicted fractal-like pattern (FIG. 3B) possessing an average diameter of 11\u00b11 nm for the single molecule, which gives direct evidence for the macrocyclization. Study of a higher magnification TEM image (FIG. 3B insert) reveals individual hexagonal gaskets lying flat or slightly tilted.",
                        "Ultra-high vacuum low-temperature scanning tunneling microscopy (UHV-LT-STM) was also employed to image the structure. This apparatus can generate images with atomic resolution by directly measuring electronic states. Ultra-high vacuum allows clean, controlled surface preparation and cryogenic temperatures to help reduce electronic noise and slow molecular motion. Using the same dilution employed for the TEM sample preparation, fractal construct 6 in acetonitrile was cast onto a freshly cleaned AU(III) surface. STM images acquied at 6 K (FIG. 3C) verified a hexagonal pattern of the molecule (12\u00b11 nm diameter, and ca. 0.8 nm in height), which was consistent with the computer-generated model of the structure. Tunneling conductance spectra determined for single molecules at 6 K showed a 1 eV energy gap. Traces of linear oligomeric as well as larger macrocyclic assemblies were also observed on the STM images (see supporting information) and will be considered in detail elsewhere.",
                        "Experimental Section: The bis-Ru(III) monomer of formula 1, 1,3,5-tria (4\u2032-terpyri-dinyl)benzene of formula 2, and bis[Ru(III),Ru(II)]trimer of formula 4 were prepared according to literature methods. Melting point data were obtained in capillary tubes with an Electrothermal 9100 melting point apparatus and are uncorrected. All other commerically available solvents were used without further purification. Column chromatography was conducted using silica gel (60-200 mesh) from Fisher Scientific and aluminium oxide (activated, basic) from Aldrich with the stipulated solvent mixture. 1H and 13C NMR spectra were obtained in stipulated solvent with TMS standard and are recorded on a Varian Unityplus 750 or Gemini 300. Infrared spectra (IR) were obtained (KBr pellet, unless otherwise noted) and recorded on an ATI Mattson Genesis Series FTIR spectrometer. With reference to FIG. 7, mass spectral data were obtained using an Esquire electron ionization mass spectrometer (ESI-MS) and are reported as: (assignment, relative intensity); ESI samples were typically prepared in MeOH/H2O/TFA (70:30:01) for positive ion mode or Me2CHOH/H2O/NH3 (70:30:1) for negative ion mode and matric assisted laser desorption ionization time-of-flight (MALDI-TOF) mass spectra were obtained using a Bruker Daltonics Reflex III mass spectrometer. A transmission electron microscope (TEM, FEI TECNAI 12) with an accelerating voltage of 120 kV was used in which the samples were prepared by adding a droplet of a dilute solution onto the 400-mesh Cu or Ni grids (available from SPI Supplies), followed by drying at 25\u00b0 C. for 48 hours. A scanning probe microscope (Digital Instruments Nanoscope IIIa) equipped with a Multi 75, Force Modulation Etched Silicon Probe (MPP-21100) was utilized operating in tapping mode (AFM); a droplet of a dilute solution was place on the surface of freshly cleaved mica or Au(III), then dried at 25\u00b0 C. for 6 hours. UV-Vis spectra were recorded on a Ocean Optics, Inc. Chem2000 UV-Vis spectrophotometer. Electrochemical measurements (cyclic voltammetry) were performed on a potentiostat (CH Instruments Inc. CHI-4401) at 25\u00b0 C. using a three-electrode cconfiguration cell: a mini-glassy carbon electrode (CHI, 2 mm dia.) for the working electrode, platinum wire for the counter electrode, and Ag/AgNO3 for the reference electrode. Ferrocene was added at the end of the experiment as an internal standard; all potentials were measured relative to the Fc/Fc+ couple. Solutions were stirred and degassed with argon prior to each voltammetric measurement. The dynamic light scattering (DLS) measurement was performed using a Brookhaven BI-200SM system operating at wavelength of 632.8 nm at 25.0\u00b0 C. with a fixed scattering angle of 90\u00b0. A Brookhaven BI-9000AT digital autocorrelator was used to compute the scattered photons time autocorrelation function, which was analyzed by a cumulants method to determine both the average particle size and polydispersity. Ultrahigh vacuum, low tempetature, scanning tunneling microscopy (UHV-LT-STM) experiments were performed at 6 K substrate temperature by using a home-built system with a Besoke-Beetle type STM scanner. The Au (III) sample was cleaned by repeated cycles of sputtering and annealing up to 1000 K. An electrochemically etched polycrystalline tungsten wire was used for the STM tip. The tip apex is prepared by using a controlled tip-crash procedure. The fractal gasket 6 was deposited onto the cleaned Au (III) surface at 25\u00b0 C., and then cooled to 6 K inside the STM system.",
                        "Syntheses of Bis[Ru(II)]-dimer of formula 3, Tristerpyridine (formula 2) (150 mg, 194 \u03bcmol) was dissolved in CHCl3 (10 mL), followed by the addition of MeOh (15 mL), then the mixture was refluxed for 2 hours. Solid bis[Ru(III)]-dimer (formula 1) (mp>400\u00b0 C. lit. mp>400\u00b0 C.; 78 mg, 80 \u03bcmol) was added; the mixture was refluxed for an additional hour, then 5 drops of N-ethylmorpholine was added. The stirred solution was refluxed for 12 hours, cooled, filtered through a celite layer; the resultant red solution was concentrated in vacuo to give a red powder, which was dissolved in CHCl3 and column chromatographed through a short column of Al2O3 eluting first with CHCl3 to remove excess of the starting material of formula 2 then adjusting the elution solvent to H2O/MeCN/KNO3 (1:7:1) afforded (35%, 68 mg), after the addition of NH4PF6, the desired bis[Ru(II)]-tetrakisligand of formula 3, as red microcrystals: mp>300\u00b0 C.; 1H NMR (CD3CN): \u03b4 2.86 (s, 3H, CH3), 7.21 (t, 4H, 5,5\u2033-bPyH, J=6.6 Hz), 7.35 (t, 4H, 5,5\u2033-aPyH, J=6.0 Hz), 7.48 (t, 8H, 5,5\u2033-cPyH, J=6.3 Hz), 7.49 (d, 4H, 6,6\u2033-bPyH, J=5.1 Hz), 7.54 (d, 4H, 6,6\u2033-aPyH, J=5.1 Hz), 7.92 (m, 16H, 4,4\u2033-a,b,cPyH), 8.06 (s, 2H, xArH), 8.33 (s, 2H, yArH), 8.50 (s, 2H, yArH), 8.61 (s, 4H, xArH), 8.63 (d, 8H, 3,3\u2033-cpyH, J=7.2 Hz), 8.72 (d, 8H, 6,6\u2033-cpyH, J=4.2 Hz), 8.84 (m, 8H, 3,3\u2033-a,btpyH), 9.05 (s, 8 H, 3\u2032,5\u2032-ctpyH), 9.12 (s, 4 H, 3\u2032,5\u2032-bpyH), 9.26 (s, 4 H, 3\u2032,5\u2032-apyH); ESI-MS (2880.38; C139H92F24N24P4Ru2): m/z: 2736.6 M-PF6)+, 1295.9 (M-2PF6)2+.",
                        "Synthesis of Hexa[Ru(II)]-bis-ligand of formula 5. A suspension of bis[Ru(III)Ru(II)]-complex of formula 4 [mp>400\u00b0 C. (lit.1 mp>400\u00b0 C.), 75 mg, 31.0 \u03bcmol] and the tetrakisligand of formula 3 (75.6 mg; 31.0 \u03bcmol) in MeOH (70 mL) was refluxed for 2 hours, then 5 drops of N-ethyl-morpholine was added. The mixture was refluxed for an additional 12 hours; the clear red solution was precipitated from a MeOH/hexane mixture to give as a red solid, which was dissolved in MeOH and column chromatographed (Al2O3) eluting with a H2O/MeCN/KNO3 (1:7:1) solution to aford (31%, 47 mg) hexameric bis-ligand of formula 5, as a microcrystals: mp>300\u00b0 C.; 1H NMR (CD3CN): \u03b4 2.86 (s, 12H, CH3), 7.25 (m, 24H, 5,5\u2033-tpyH), 7.52 (m, 16H, 6,6\u2033-tpyH), 8.00 m, 24H, 4,4\u2033-tpyH), 8.33 (m, 12H, ArH), 8.79-8.73 (m, 32H, 3,3\u2033-tpyH+ArH), 9.18 (s, 4 H, free 3\u2032,5\u2032-tpyH), 9.23 and 9.24 (m, 24 H, 3\u2032,5\u2032-tpyH); ESI-MS (6108.30; C250H170F72N42P12Ru6); m/z: 1077.8 (M-5 PF6)5+, 874.2 (M-6 PF6)6+, 727.7 (M-7 PF6)7+, 618.3 (M-8 PF6)8+, 533.8 (M-9 PF6)9+, 465.8 (M-10 PF6)10+, 410.4 (M-11 PF6)11+, 364.2 (M-12 PF6)12 +.",
                        "Synthesis of the Fractal Gasket of formula 6. A mixture of the bis-ligand of formula 5 (30 mg, 6 \u03bcmol) and 1 equiv. of FeCl2 (1.5 mg) in MeOH (60 mL) was refluxed for 12 hours to give a deep red solution, which was filtered through celite, concentrated in vacuo and dialyzed (MWCO: 8000) with MeOH for 3 days (replacing the outsade solvent until colorless) and then column chromatographed (SiO2) eluting with a H2O/MeCN/KNO3 (1:7:1) solution. After washing with water, the red microcrystalline was dissolved in CH3OH. The internal red solution was treated with excess of methanolic NH4PF6 to generate a red precipitate, which was filtered, washed with MeOH (3\u00d75 mL), then dissolved in CH3CN (10 ml), and reprecipitated y adding hexane (ca. 25 ml) to give (35%, 14 mg) the desired fractal of formula 6, as red microcrystals: mp>300\u00b0 C.; 1H NMR (CD3CN) \u03b4 2.86 (s, 12H, CH3), 7.27 (m, 28H, Fe-5,5\u2033-typH+5,5\u2033-tpyH), 7.57 (m, 24H, Ru-6,6\u2033-tpyH), 7.68 (b, 4H, Fe-6,6\u2033-tpyH), 8.02 (m, 28H, Fe-4,4\u2033-tpyH+Ru-4,4\u2033-tpyH), 8.38 (m, 8H, ArH), 8.87 (m, 10H, ArH), 8.91 (m, 24H, Ru-3,3\u2033-tpyH), 9.14 (b, 4H, Fe-3,3\u2033-tpyH), 9.39 (m, 24 H, Ru-3\u2032, 5\u2032-tpyH), 9.79 (b, 4 H, Fe-3\u2032,5\u2032-tpyH); 13 C NMR (CD3OD) \u03b4 22.05, 134.58, 124.36, 126.67, 129.20, 131.70, 139.79, 142.65, 149.89, 153.36, 157.18, 157.50, 159.91, 162.13; UV/Vis (MeCN): \u03bbmax=290 (tpy), 495 (tpy-Ru-tpy), 575 cm\u22121 (tpy-Fe-tpy); ESI-MS showed the broad peaks range from m/z at 310 to 970 attributed to multi-charged stages (35+ to 84+).",
                        "Molecular modeling was performed using version 4.7 Cerius2 software available from Accelyrs. The C2 Visuallizer module was used to build the molecule that was minimized using the Smart Minimizer with the standard convergence criteria (i.e., atomic root mean square force 0.100 kcal/mol, overall energy difference 1.00\u00d710\u22123 kcal/mol, and an overall root mean square displacement 3,000\u00d710\u22123).",
                        "The fractal of formula 6 appears to be diffusion controlled, rather than absorptive; this can be readily demonstrated with plots of the dependence of peak current with scan rate (FIG. 6A), in which peak current grows proportionally to the square root of the scan rate (FIG. 68)."
                    ],
                    "subsections": [],
                    "outline_long": [
                        "introduce fractal construct",
                        "define Sierpinski Gasket",
                        "describe mathematically-defined fractal pattern",
                        "form fractal construct using chemical self-assembly",
                        "create repeat unit using bis-[Ru(III)] monomer",
                        "synthesize trimer of formula 3",
                        "synthesize hexamer of formula 5",
                        "synthesize fractal gasket of formula 6",
                        "describe reaction conditions",
                        "form pivotal hetero-trimer",
                        "analyze 1H NMR spectrum",
                        "analyze ESI-MS spectrum",
                        "purify building blocks",
                        "convert counter ions to PF6\u2212",
                        "treat compound of formula 3 with homotrimer of formula 4",
                        "synthesize hexamer of formula 5",
                        "treat hexamer 5 with one equivalent of FeCl2",
                        "describe self-assembly of fractal gasket 6",
                        "describe properties of fractal gasket 6",
                        "generalize fractal construct concept",
                        "describe potential applications of fractal constructs",
                        "describe cyclic voltammogram of gasket 6",
                        "interpret XPS spectrum",
                        "report energy minimization calculations",
                        "describe dynamic light scattering experiments",
                        "motivate single molecule imaging studies",
                        "describe atomic force microscopy images",
                        "describe transmission electron microscopy images",
                        "describe ultra-high vacuum low-temperature scanning tunneling microscopy images",
                        "summarize experimental section",
                        "describe synthesis of bis-Ru(III) monomer of formula 1",
                        "describe synthesis of 1,3,5-tria(4'-terpyridinyl)benzene of formula 2",
                        "describe synthesis of bis[Ru(III),Ru(II)]trimer of formula 4",
                        "describe synthesis of bis[Ru(II)]-dimer of formula 3",
                        "describe synthesis of hexa[Ru(II)]-bis-ligand of formula 5",
                        "describe synthesis of fractal gasket of formula 6",
                        "report 1H NMR data for bis[Ru(II)]-dimer of formula 3",
                        "report ESI-MS data for bis[Ru(II)]-dimer of formula 3",
                        "report 1H NMR data for hexa[Ru(II)]-bis-ligand of formula 5",
                        "report ESI-MS data for hexa[Ru(II)]-bis-ligand of formula 5",
                        "report 1H NMR data for fractal gasket of formula 6",
                        "report 13C NMR data for fractal gasket of formula 6",
                        "report UV/Vis data for fractal gasket of formula 6",
                        "report ESI-MS data for fractal gasket of formula 6",
                        "describe molecular modeling",
                        "describe cyclic voltammetry experiments",
                        "interpret cyclic voltammetry data"
                    ],
                    "num_characters": 23778,
                    "outline_medium": [
                        "introduce fractal concept",
                        "describe Sierpinski gasket",
                        "form fractal construct using chemical self-assembly",
                        "synthesize trimer and hexamer",
                        "create fractal gasket using reaction scheme",
                        "characterize fractal gasket using spectroscopy and electron microscopy",
                        "generalize fractal concept to non-dendritic, fractal-based molecular constructs",
                        "describe methods of molecular connectivity",
                        "functionalize fractal constructs for various purposes",
                        "provide examples of fractal constructs with different properties and applications",
                        "describe cyclic voltammogram of gasket 6",
                        "verify presence of coordinated metals using XPS",
                        "perform energy minimization calculations for fractal of formula 6",
                        "determine average particle size using dynamic light scattering",
                        "confirm hexagonal structure using single molecule imaging studies",
                        "describe AFM images of individual fractal constructs",
                        "describe TEM analysis of fractal-like pattern",
                        "describe UHV-LT-STM images of hexagonal pattern",
                        "outline experimental section",
                        "describe synthesis of bis[Ru(II)]-dimer of formula 3",
                        "describe synthesis of hexa[Ru(II)]-bis-ligand of formula 5",
                        "describe synthesis of fractal gasket of formula 6",
                        "describe molecular modeling and characterization of fractal gasket"
                    ],
                    "outline_short": [
                        "introduce fractal concept",
                        "describe Sierpinski hexagonal gasket formation",
                        "outline synthesis of fractal gasket",
                        "discuss properties and applications of fractal constructs",
                        "characterize fractal gasket using spectroscopic and electron microscopy techniques",
                        "describe cyclic voltammogram",
                        "verify presence of metals using XPS",
                        "perform energy minimization calculations",
                        "confirm hexagonal structure using AFM and TEM",
                        "describe experimental section",
                        "synthesize fractal gasket"
                    ]
                }
            ],
            "outline_long": [],
            "num_characters": 0,
            "outline_medium": [],
            "outline_short": []
        }
    ],
    "claims": [
        "1. A fractal construct comprising:\na first generation construct formed of a first predetermined molecular structure;\na second generation construct comprising a plurality of assembled first generation constructs, wherein the second generation construct possesses at least one architectural, similarity to the first generation construct and having an interior surface area and an exterior surface area; and\na third generation construct comprising a plurality of assembled second generation constructs, wherein the third generation construct possesses at least one architectural similarity to the first or second generation construct, and having an interior surface area and an exterior surface area, with the third generation construct forming a fractal configuration by a discrete molecular structure.",
        "2. The fractal construct of claim 1, wherein the second and third generation constructs are formed from a plurality of the first predetermined molecular structures.",
        "3. The fractal construct of claim 1, wheiem the first predetermined molecular structure is selected from the group of a trimeric, a pentameric and a hexameric building block or combinations thereof.",
        "4. The fractal construct of claim 1, wherein the plurality of assembled first generation constructs form the second generation construct through bonding selected from the group consisting of covalent bonding, hydrogen bonding, ionic bonding, lipophilic/hydrophilic and van der Waals bonding or logical combinations thereof.",
        "5. The fractal construct of claim 1, wherein the plurality of assembled second generation constructs form the third generation construct through bonding selected from the group consisting of covalent bonding, hydrogen bonding, ionic bonding, van der Waals bonding or combinations thereof.",
        "6. The fractal construct of claim 1, that is capable of absorbing light.",
        "7. The fractal construct of claim 6, wherein the second and third generation constructs are capable of aiding in the generation of electricity.",
        "8. The fractal constructs of claim 7, that are capable of storing electricity.",
        "9. The fractal construct of claim 1, wherein the inner surface area of the second generation construct is hydrophobic or hydrophilic.",
        "10. The fractal construct of claim 9, wherein the outer surface area of the second generation construct is hydrophobic and the inner surface area is hydrophilic.",
        "11. The fractal construct of claim 9, wherein the outer surface area of the second generation construct is hydrophilic and the inner surface area is hydrophobic.",
        "12. The fractal construct of claim 1, wherein the inner surface area of the third generation construct is hydrophilic or hydrophobic.",
        "13. The fractal construct of claim 12, wherein the outer surface area of the second generation construct is hydrophobic and the inner surface area is hydrophilic.",
        "14. The fractal construct of claim 12, wherein the outer surface area of the second generation construct is hydrophilic and the inner surface area is hydrophobic.",
        "15. The fractal construct of claim 1, wherein the second and third generation constructs are photoluminescent.",
        "16. The fractal construct of claim 1, wherein the plurality of first predetermined molecular structures forming the second and third generation constructs are connected by a plurality of connectivity units.",
        "17. The fractal construct of claim 16, wherein the connectivity unit is a metal salt.",
        "18. A method of assembling a fractal construct, the method comprising the steps of:\nreacting at least a first compound with at least a second compound to form a first generation construct; and\nreacting a plurality of the first generation constructs with a plurality of connectivity units to form at least a second generation fractal construct from the first generation construct by self-assembly of the plurality of first con structs and the plurality of connectivity units.",
        "19. The method of claim 18, wherein the first construct is a heterotrimer.",
        "20. The method of claim 18, wherein the second construct is a homotrimer.",
        "21. The method of claim 18, wherein the first construct is a trimer, pentamer or hexamer.",
        "22. The method of claim: 18, wherein the fractal construct is trimeric, pentameric or hexameric."
    ]
}
