Repository: boschresearch/Pap2Pat

# Pap2Pat Dataset

### File Schema

Every directory in `data` corresponds to one patent-paper pair and contains the full texts of both patent and paper, as well as the patent outlines. We include all information in JSON for programmatic parsing and Markdown for manual inspection.

```yaml
data/:
    paper_id-patent_id/:
        # Nested JSON format
        patent.json: JSON file containing patent metadata and full-text, as well as all outlines
        paper.json: JSON file containing paper metadata and full-text
        # Markdown format
        patent.md: patent full-text formatted in markdown
        paper.md: paper full-text formatted in markdown

File: Pap2Pat/data/W2001813377-US20140371192/paper.json
{
    "id": "https://semopenalex.org/work/W2001813377",
    "authors": [
        "Sang Ho Lee",
        "Ji Eun Park",
        "Seok Min Yoon",
        "Hee Cheul Choi",
        "Hye Kyung Moon",
        "Minhyeok Son"
    ],
    "title": "Significant increase in the water dispersibility of zinc phthalocyanine nanowires and applications in cancer phototherapy",
    "date": "2012-04-01",
    "abstract": "The phototherapy is one of the widely accepted noninvasive clinical methodologies to eradicate cancer cells owing to its minimal side effects and high selectivity to the light of specific wavelength. As represented by photodynamic (PD) and photothermal (PT) therapy, the phototherapy requires light and photosensitizer to generate reactive oxygen species and heat, respectively. Zinc phthalocyanine (ZnPc) is one of the promising photosensitizers as it has a strong absorption cross-section in the spectral range of 650\u2013900 nm that guarantees maximum tissue penetration. One critical issue in using Pc molecule, including ZnPc as a biocompatible sensitizer is the poor water solubility. To increase water solubility, various chemical modifications inducing hydrophilicity have been widely attempted to introduce various functional groups in the ZnPc backbone. We report that ZnPc nanowires (NWs) directly grown from ZnPc powder by vaporization\u2013condensation\u2013recrystallization process show surprisingly increased water dispersibility without any functionalization. The ZnPc NW solution exhibits highly efficient dual PD and PT effects upon the irradiation of near infrared (808 nm) laser. The dual phototherapeutic effect of ZnPc NW is proven to enhance cytotoxic efficiency according to both in vitro and in vivo experimental results. Hee Cheul Choi, Sang Ho Lee and co-workers have devised a way to improve the dispersibility of light-sensitive molecules in water. Using light to treat medical conditions, including tumours, can be less invasive and toxic than other approaches. Such photodynamic and photothermal therapies rely on a light-sensitive molecule \u2014 a photo-sensitizer \u2014 that is excited under irradiation to release either reactive oxygen species or heat, respectively, which in turn can destroy targeted cells. Most photo-sensitizers, however, suffer from poor solubility in aqueous physiological media, which hinders their applications in the body. This is the case for zinc phthalocyanine, a macrocyclic compound hosting a zinc atom in its central cavity. Rather than trying to alter its chemical composition, the researchers have now observed that converting the powder form into crystalline nanowires significantly increased its dispersibility in water. Furthermore, the nanowires were found to be promising for both photothermal and photodynamic therapies. Water-dispersed nanowires for phototherapy: Without passivation of any water-friendly functional groups in its backbone, one-dimensional zinc phthalocyanine nanowires show remarkably increased dispersibility in water. Upon irradiation with near infrared light, the zinc phthalocyanine nanowires exhibit dual photodynamic and photothermal properties, which enhance the cytotoxic efficiency against tumor cells.",
    "sections": [
        {
            "title": "INTRODUCTION",
            "paragraphs": [
                "Phototherapy, represented by photodynamic therapy (PDT) and photothermal therapy (PTT), is an advanced modality for the treatment of malignant tumors as it is widely used for clinical cancer treatments. PDT selectively destroys neoplastic lesions using cytotoxic reactive oxygen species (ROS) generated by light activation of the photosensitizer. 1,2 One of the crucial factors determining the PDT efficacy is the photochemical and photophysical properties of the photosensitizer. 3,4 Currently, four main classes of photosensitizer, such as porphyrin derivatives, chlorins, porphycenes, and phthalocyanines (Pcs), have been approved by the U.S. Food and Drug Administration (FDA) for clinical applications against cancer. 5,6 Among these, metallo-phthalocyanine has attracted considerable interest, having a photodynamic (PD) property that can be readily tuned by the type of central metal ion and the functional groups introduced as a Pc ring substituent. Zinc phthalocyanine (ZnPc) is known to exhibit a high PD effect as it possesses a diamagnetic Zn(II) central metal ion whose d shell is fully occupied, by which the yield of triplet excited state with long lifetime essential for the generation of ROS becomes high. 7 Moreover, ZnPc has a large absorption cross-section of light at the tissue-penetrating spectral range of 650-900 nm. 7,8 The biggest hurdle for most photosensitizers, including ZnPc, for PDT is the low physiological acceptance level owing to their high hydrophobic characteristics responsible for the poor solubility in a bodily fluid. To overcome this problem, ZnPc derivatives, such as tetrasulfonated ZnPc (ZnPcS 4 ), 9 [1,2,3,4-tetrakis(a/b-Dgalactopyranos-6-yl)-phthalocyaninato]zinc, 10 tetra-and octatriethyleneoxysulfonyl substituted ZnPc, 11 have been designed to increase the water solubility. Various delivery vehicles including liposome, 12 emulsion 13 and nanoparticles 14 have also been developed to transport water-insoluble photosensitizers to targets. However, these approaches require multiple and complex chemical functionalization steps, during which the photoactivity could be reduced by destroying the original electronic conjugation system of the photosensitizer. 15 Another challenging issue is the realization of a photosensitizer that exhibits both PD and photothermal (PT) effects simultaneously to conduct dual synergistic phototherapy, which is rarely found from a single photosensitizer.",
                "Herein, we report that water dispersibility of ZnPc significantly increases as ZnPc molecules are self-crystallized into one-dimensional nanowire (NW) crystals, even without any special functional groups introduced. Upon irradiation with near infrared (NIR, l \u00bc 808 nm) laser light, the ZnPc NWs exhibit a PD property. Moreover, the ZnPc NWs show a PT property that is known to be absent from ZnPc powder (PW). The highly efficient dual PD and PT properties are examined from both in vitro and in vivo experiments. Such a dual modality from a single molecule has significant advantages for the development of multifunctional molecular systems to grant a greater therapeutic efficacy."
            ],
            "subsections": []
        },
        {
            "title": "MATERIALS AND METHODS",
            "paragraphs": [],
            "subsections": [
                {
                    "title": "Synthesis of ZnPc NWs",
                    "paragraphs": [
                        "ZnPc PW (0.05 g, Sigma-Aldrich, St Louis, MO, USA) was loaded in a ceramic boat, which was located at the center of a quartz tube placed in an electrical heating furnace system. A Si(100) substrate was placed at the end region of the furnace. Before the reaction, the quartz tube was flushed with Ar gas at a flow rate of 800 sccm for 5 min to remove trapped ambient gases and then heated up to 550 o C under steady Ar flow. The reaction was maintained for 40 min for ZnPc NW growth and then the sample was cooled to room temperature under Ar flow."
                    ],
                    "subsections": []
                },
                {
                    "title": "Characterization of ZnPc NWs",
                    "paragraphs": [
                        "Thermogravimetric measurement was carried out using a thermogravimetry analyzer (TG-2171, Cahn Instrument Inc., Cerritos, CA, USA). ZnPc PW (5 mg) was loaded and heated from room temperature to 1000 o C at a rate of 4 o C per min under Ar atmosphere. The morphology, chemical elements and diffraction patterns were analyzed by scanning electron microscopy (SEM, JSM-7410F, JEOL) and transmission electron microscopy (TEM, JEM 2100F, JEOL, Tokyo, Japan). Au was sputtered on ZnPc NWs for SEM measurement. Samples for TEM measurement were prepared by dropping an aqueous solution of ZnPc NWs onto a carbon film-coated Cu grid. X-ray diffraction patterns were obtained using an X-ray diffractometer (XRD, D/MAX-2500/PC, RIGAKU, The Woodlands, TX, USA). For Fourier-transformed infrared (FT-IR) spectroscopy, KBr pellets of ZnPc PW and ZnPc NWs were prepared, and the FT-IR spectra were obtained using an FT-IR spectrophotometer (VERTEX 70, Bruker Optics, Ettlingen, Germany). The integrity of ZnPc NWs was characterized by fast atom bombardment-mass spectrometry (FAB-MS, JMS 700 high-resolution mass spectrometer equipped with FAB ionization, JEOL) and 1 H nuclear magnetic resonance (NMR, DMSO-d 6 , FT-300 MHz Bruker Aspect 3000). The results of mass spectrum and NMR spectrum were shown as: MS (m/z calculated, 576.079"
                    ],
                    "subsections": []
                },
                {
                    "title": "Preparation and characterization of ZnPc NWs aqueous solution",
                    "paragraphs": [
                        "A ZnPc NWs solution was prepared by adding ZnPc NWs collected from Si substrates into water, followed by sonication for various times in a bath sonicator (UC-10, JEIOTECH, Deajeon, Korea). The final solution was transferred for the measurement of optical absorbance using a UV-vis spectrometer (Agilent 8453 spectrophotometer, Agilent, Santa Clara, CA, USA). The concentration of ZnPc NW solution was determined by measurement of optical absorbance at 219 nm. The calibration curve was made by measuring the optical absorbance of a sequentially diluted solution at 219 nm. The hydrodynamic sizes of ZnPc NW and PW were measured by dynamic light scattering (Malvern Zetasizer Z, Worcestershire, UK)."
                    ],
                    "subsections": []
                },
                {
                    "title": "Investigation of the water-dispersion of ZnPc NWs",
                    "paragraphs": [
                        "ZnPc NWs (0.5 mg) were solubilized in 2 ml dimethylformamide (DMF), and water was added to make a mixture solution at various ratios. The mixture solution was examined for the shift of the Soret band by UV-vis spectroscopy. X-ray photoelectron spectra (XPS) were acquired from the 8A1 beamline of the synchrotron facility at Pohang Accelerator Laboratory, POSTECH. The photon energy was 630 eV."
                    ],
                    "subsections": []
                },
                {
                    "title": "ROS detection of ZnPc NWs aqueous solution",
                    "paragraphs": [
                        "The generation of ROS was monitored by Image-iT LIVE Reactive Oxygen Species Kit based on H 2 DCFDA (Molecular Probes/Invitrogen, Eugene, OR, USA), following the manufacturer's protocol. Pre-seeded KB cells were incubated with ZnPc NW solution (120 mg l \u00c01 ) for 18h at 371C with 5% CO 2 . After washing the cells thoroughly with phosphate buffer saline (PBS), the cells were irradiated with an 808 nm laser. H 2 DCFDA (10 mM) was added to the cells and were incubated at 37 1C for 30 min. H 2 DCFDA is a fluorogenic marker for ROS, which permeates live cells and is deacetylated by intracellular esterases. In the presence of ROS, the reduced fluorescein compound is oxidized and emits bright green fluorescence. Fluorescence intensity was measured at 529 nm using a fluorescence spectrometer (Cary Eclipse, Varian, Mulgrave, VIC, Australia)."
                    ],
                    "subsections": []
                },
                {
                    "title": "Examination for PT effect of ZnPc NWs aqueous solution",
                    "paragraphs": [
                        "The ZnPc NW solution and zinc phthalocyanine tetrasulfonate (ZnPcS 4 ) solutions at various concentrations (60, 80, 120 mg l \u00c01 ) were irradiated using a 660/808 nm laser (diode laser, JENOPTIK unique-mode GmbH, Jena, Thuringia, Germany) at 3 W cm \u00c02 . The temperature of each solution was measured with a thermocouple connected temperature controller (Hanyoung, Seoul, Korea) at 20-s intervals for a total of 3 min. Three sets per each solution were measured."
                    ],
                    "subsections": []
                },
                {
                    "title": "Observation of intracellular internalization of ZnPc NWs",
                    "paragraphs": [
                        "As ZnPc shows characteristic Raman bands at 1336, 1506 cm \u00c01 corresponding to pyrrole stretching modes, the intracellular internalization of ZnPc NWs was directly identified by confocal Raman spectroscopy. Human epidermoid mouth carcinoma KB cells were cultured in RPMI 1640 medium supplemented with 10% fetal bovine serum and 1% penicillin/streptomycin (all reagents from Hyclone, Logan, UT, USA) at 37 1C in a humidified atmosphere with 5% CO 2 . The KB cells were seeded on a glass cover slip in 24-well plates for 18 h at a density of 1 \u00c2 10 5 cells per well in 1 ml of medium. The medium was replaced with fresh media and the cells were incubated with 50 mg l \u00c01 ZnPc NW solution for 12 h at 37 1C under 5% CO 2 atmosphere. After incubation, the cells were thoroughly rinsed with PBS, then a cell-seeded cover slip was placed on a glass slide for the measurements. The pyrrole stretching band was measured using a Raman spectrometer (laser excitation wavelength of 532 nm, 3 mW power, 100 \u00c2 objective, 0.3 s integration time, confocal mode, Alpha 300R, Witec, Ulm, Germany). Raman mapping images were collected at 2-mm intervals."
                    ],
                    "subsections": []
                },
                {
                    "title": "In vitro antitumor effect of ZnPc NWs aqueous solution",
                    "paragraphs": [
                        "Pre-incubated human KB cells (0.5 \u00c2 10 5 cells ml \u00c01 ) were incubated with ZnPc NW solution (120 mg l \u00c01 ) for 18 h at 37 1C with 5% CO 2 . After incubation, cells were rinsed with PBS followed by irradiation with an 808 nm laser at 3 W cm \u00c02 for 5 min. Trypan blue was used to stain the dead cells. Cell viability was determined by CellTiter A96 (Promega, Fitchburg, WI, USA) assay. Each cell samples were treated with tetrazolium compound (3-(4,5dimethylthiazol-2-yl)-5-(3-carboxymethoxyphenyl)-2-(4-sulfophenyl)-2H-tetrazolium, inner salt; MTS) and electron coupling reagent (phenazine methosulfate; PMS) and incubated for 2 h at 37 1C with 5% CO 2 . Absorbance at 490 nm was measured to determine the concentration of formazan, which was bioreduced from MTS by metabolically active and viable cells."
                    ],
                    "subsections": []
                },
                {
                    "title": "In vivo antitumor effect of ZnPc NWs aqueous solution",
                    "paragraphs": [
                        "The KB cells (1 \u00c2 10 7 cells) were inoculated into the back of male BALB/c mice (n \u00bc 4, 5-to 6-week-old). When the tumor volume reached approximately 70 mm 3 , the mice were intratumorally injected with ZnPc NW solution (100 ml, 120 mg l \u00c01 ) and immediately irradiated with an 808 nm laser (3 W cm \u00c02 , 3 min) under ether anesthesia. The tumor size was measured every 3 days. All procedures for in vivo experiments were performed in accordance with the Pohang University of Science and Technology guidelines on animal care and use."
                    ],
                    "subsections": []
                },
                {
                    "title": "Histological assessment of tumor tissue",
                    "paragraphs": [
                        "Mice were euthanized 24 h after all treatment, and tumor tissues of each group were resected and fixed overnight in 4% paraformaldehyde solution. Tumor tissues were then embedded in paraffin after tissue processing. Paraffin sections were mounted on a glass slide for histological assessment with hematoxylin and eosin staining, and with terminal deoxynucleotidyl transferase biotin-dUTP nick-end labeling (TUNEL assay, Calbiochem, San Diego, CA, USA) to detect apoptotic or necrotic cells."
                    ],
                    "subsections": []
                }
            ]
        },
        {
            "title": "RESULTS AND DISCUSSION",
            "paragraphs": [
                "The ZnPc NWs were synthesized by the vaporization-condensationrecrystallization (VCR) process using ZnPc PW as a precursor. 16,17,18,19 During the reaction, ZnPc PW placed at the center of a tube-type heating furnace was vaporized at 550 1C, and ZnPc vapors were delivered by Ar gas downstream where a small piece of Si wafer was located (Figure 1a). The ZnPc vapors were condensed on the Si wafer as the substrate temperature was naturally lowered to 180 1C, at which one-dimensional ZnPc NWs grow. The overall reaction time was 40 min, and the vaporization of ZnPc PW at 550 1C was confirmed by thermogravimetric analysis (Supplementary Figure S1). A representative SEM image of the as-grown ZnPc NWs is shown in Figure 1b. The diameter and length of ZnPc NW ranges from 50 to 100 nm, and 1 to 10 mm, respectively.",
                "The crystal structure of ZnPc NW was characterized by X-ray powder diffraction (XRD) and high-resolution transmission electron microscopy (HR-TEM) with selected area electron diffraction (SAED) data. The XRD results reveal that ZnPc NW has an a-form, whereas the original ZnPc PW has a b-form according to the JC-PDS cards No. 21-1986 and 39-1882. One of the characteristic XRD peaks of ZnPc is the (200) peak. While the b-form ZnPc PW shows d (200) \u00bc 7.24 A \u02da(at 2y \u00bc 12.22 1 ), the a-ZnPc NW shows d (200) \u00bc 12.6 A \u02da(at 2y \u00bc 7.011), which agrees well with previously reported values from a-ZnPc bulk crystal and thin film 20,21,22,23 (Figures 1c andd). 24 The FT-IR spectroscopy results further confirm the genuineness of the a-form of ZnPc NW as it displays a fingerprint-bending mode of C-H at 724 cm \u00c01 together with the vibrational mode of the center cyclic ring at 773 cm \u00c01 (Supplementary Figure S2). 25,26 Note that ZnPc NW samples are collected from multiple reaction batches for the PW XRD measurements.",
                "The HR-TEM images shown in Figures 1e andf clarify that ZnPc NW has well-defined crystalline lattices parallel to the growth direction. The single crystallinity is confirmed from a SAED pattern that exhibits individual diffraction spots (inset in Figure 1e). The (002) lattice spacing of 1.14 nm (Figure 1f planes along the [100] direction) correspond to linear Zn metal ion arrays as depicted by the red lines in the scheme (Figure 1g). The growth of ZnPc NW follows the direction of self-assembly of ZnPc molecules (along the [010] direction) via p-p stacking, so (200) planes are parallel to the growth direction. 21,27 Indeed, when as-grown ZnPc NWs on a Si substrate are examined, only a single XRD peak from (200) planes appears because most of the ZnPc NWs prefer to lay down on the substrate with (200) planes parallel to the substrate (Supplementary Figure S3). The structure of our ZnPc NW is closely comparable to the previously reported CuPc nanowire. 28 The preservation of molecular structure of ZnPc in ZnPc NW without any skeletal destruction during the VCR process was confirmed by mass spectroscopy and nuclear magnetic resonance (NMR) spectroscopy. The mass spectra display basically identical chemical compositions for both ZnPc NW and PW as the intense peak at 576.2 m/z, corresponding to the exact mass of ZnPc (576.079 m/z), appears from both samples (Supplementary Figure S4). The proton ( 1 H) NMR spectrum of the ZnPc NW further proves that the ZnPc NW contains pure ZnPc without any structural change (Supplementary Figure S5). 29 The as-grown ZnPc NW disperses well in water with mechanical agitation by sonication (Figure 2a top row). The degree of dispersion of ZnPc NW in water gradually increases as a function of sonication time, which is easily noticed by the color change of the solution from transparent pale blue to dark blue. The successive change in length of ZnPc NW upon sonication that is responsible for the increased water dispersibility is visualized by TEM images (Figure 2a middle row). After sonication for 40 min, most of the ZnPc NWs become nanoparticulates having truncated structures that range from 60 to 90 nm (Figure 2a middle row, Supplementary Figure S6). Note that ZnPc NWs ranging from 50 to 100 nm are still present but at low concentration (inset of third TEM image in Figure 2a). The ZnPc NW aqueous solution is highly stable at room temperature as it stays for over three months without any aggregation. The ZnPc PW sonicated in water, on the other hand, precipitates in a short period of time (Figure 2b). The maximum concentration of the ZnPc NW solution (B120 mg l \u00c01 ) is eight times higher than that of the ZnPc PW solution (B16 mg l \u00c01 ).",
                "The dispersion of ZnPc NW in water should involve the preferred adsorption of water molecules to ZnPc NW. The preferred interaction of water on ZnPc NW over ZnPc PW was confirmed by Fourier transformed infrared (FTIR) spectroscopy and X-ray photoelectron spectroscopy (XPS) (Supplementary Figure S6). Upon exposure of both samples in air (humidity \u00bc 30%) for 2 h, ZnPc NW shows the O-H vibrational band from the water molecule at 3600-3300 cm \u00c01 , which is absent for ZnPc PW (Supplementary Figure S7a). 30 The XPS survey spectra data also exhibits the O1s peak at 533 eV corresponding to the O in water 31,32 only from ZnPc NW. The O1s peak disappears when the sample is vacuum annealed (Supplementary Figure S7b).",
                "The preferred adsorption of water to ZnPc NW occurs through hydrogen bonding of water to the N atoms in ZnPc and coordination of water to the Zn(II) ion in ZnPc. Although the hydrogen bonding of water to N atoms in ZnPc is easily agreed, the coordination of water to Zn(II) ions still needs to be confirmed. Therefore, the coordination power of water molecules to the central Zn(II) ion was examined by adding water into a DMF solution of ZnPc NW at various volume ratios. The UV-vis spectrum of pure ZnPc NW/DMF solution shows characteristic Soret and Q bands at 343 nm and 669 nm, respectively. Upon increase of water fraction, the Soret band gradually shifts to higher energy (up to 330 nm), and the solution color changes from green to blue (Supplementary Figure S8). The blue shift of the Soret band implies that DMF molecules pre-coordinated to the Zn(II) ion are replaced by water molecules that have stronger coordination power. 33 Considering that both hydrogen bonding and coordination of water to Zn(II) ion interactions are equally applicable to both ZnPc PW and NWs, there must be another critical factor that induces higher dispersibility of ZnPc NW over ZnPc PW, and it is the crystal structure. As shown in Figure 2c, all of the hydrogen bonding and water coordination sites are freely available in a-form ZnPc NW. On the other hand, all Zn(II) ions in b-form PW are pre-coordinated to the framework nitrogen atoms of neighboring ZnPcs, resulting in the loss of both Zn(II) and N interaction sites. Note that this is the main reason for the high stability of b-ZnPc PW. To further prove the effect of crystal structure on the water dispersibility of ZnPc NW and ZnPc PW, we performed control experiments to compare water dispersibilities of ZnPc NW and ZnPc PW that have similar sizes. If the crystal structure has nothing to do with the increased dispersibility of ZnPc NW, both samples should show similar hydrodynamic sizes in water with similar dispersity levels. The hydrodynamic sizes of both dispersed solutions measured by dynamic light scattering right after the sonication are quite similar as the data shows 85.99 nm for ZnPc NW and 89.80 nm for ZnPc PW (Supplementary Figure S9). However, ZnPc PWs measured after 1 h shows a very high polydispersity index value (0.918) due to their aggregation and precipitation. On the contrary, ZnPc NWs are still stable showing a similar size distribution. These results clearly prove that the increased water dispersibility of ZnPc NW arises from the fundamental difference of the polymorphic structure rather than just size. Meanwhile, hydrogen bonding seems to have a more important role for the dispersibility increase compared with the water coordination to Zn(II), as metal-free phthalocyanine NWs also show a greatly enhanced water solubility (Supplementary Figure S10).",
                "The photoeffect of highly water-dispersible ZnPc NW was examined for the application of cancer phototherapy. Metallo-phthalocyanine generates either ROS or thermal energy upon light illumination in the NIR region depending on the electronic configuration of the central metal. When a central metal possesses d 0 or d 10 (closed shell, like Zn(II)) electronic configuration, the triplet excited state has a long lifetime sufficient to be involved in the generation of ROS (PD effect). On the other hand, metallo-phthalocyanine having central metals of which the d orbitals are not completely occupied (open shell, like Ni(II), Co(II), and so forth) shows low PD effect, but rather exhibits fast conversion of excited electronic energy to the vibrational mode, resulting in a PT effect. 34 Because the required conditions of the electronic energy states of photosensitizers for PD and PT effects mutually conflict, it is difficult to realize photosensitizers that exhibit both photoeffects simultaneously. To enable such a dual phototherapy, composites containing two components generating PD and PT effects have been suggested. Examples include a ZnPc-encapsulated carbon nanohorn 35 and an indocyanine greenconjugated gold nanorod. 36 Interestingly, the ZnPc NW shows both PD and PT effects upon NIR illumination. The PD activity of ZnPc NW is proven by detecting ROS generated from human epidermoid mouth carcinoma KB cells containing ZnPc NWs upon illumination with NIR (l \u00bc 808 nm) laser light. The ROS production was assessed using Image-iT LIVE Reactive Oxygen Species Kit (Molecular Probes/Invitrogen). 37 This assay is based on 5-(and 6-)-carboxy-2 0 7 0 -dichlorodihydrofluorescein diacetate (carboxy-H 2 DCFDA) as a fluorogenic marker for ROS permeated viable cells, and deacetylated by nonspecific intracellular esterase. In the presence of ROS, the reduced carboxy-H 2 DCFDA is supposed to be oxidized to emit bright green fluorescence. Therefore, the oxidatively stressed cells by ROS could be recognized by green fluorescence. To compare the effect of ZnPc NW, commercially available ZnPcS 4 specially designed to increase water solubility, was tested. As shown in Figures 3a andb, untreated cells, ZnPc NWtreated cells, ZnPcS 4 -treated cells, and NIR-treated cells show negligible production of ROS. However, ZnPc NW and NIR-treated cells show substantially high green fluorescence intensity. These results clarify that ZnPc NW excited with NIR is responsible for the generation of ROS.",
                "The PT property was then examined by monitoring temperature changes of aqueous ZnPc NW solutions (60, 80, 120 mg l \u00c01 ) upon light illumination at two different wavelengths (l) of 660 nm, at which highest absorption occurs, and 808 nm, at which most biological systems become transparent, 38 at the power of 3 W/cm 2 . The temperatures of both ZnPc NW and ZnPcS 4 solutions increase upon illumination of light (l \u00bc 660 nm) from room temperature to about 40 1C, which is proportional to the concentration (Figures 3d ande). When 808 nm laser irradiation is used, however, only ZnPc NW solution (120 mg l \u00c01 ) shows temperature increase up to 46 1C (Figure 3g), whereas pure water and ZnPcS 4 solution show negligible temperature changes (Figures 3f-h). Note that there is no photobleaching effect during irradiation for 10 min (Supplementary Figure S11).",
                "The emergence of an unprecedented PT property from ZnPc NW seems to be attributed to the change of electronic energy state of ZnPc upon its self-assembly via p-p stacking. As briefly mentioned, monomeric of ZnPc has PD activity due to its long-lived triplet states. However, stacking of ZnPc molecules via p-p interaction causes transfer of the triplet excitation energy, resulting in a shortened triplet state lifetime together with an increased probability of nonradiative relaxation. This then leads to thermal energy release, which is known as long-range migration of triplet excitation, resulting in triplet-triplet annihilation. 39 Note that the Q-band broadening in ZnPc NW is also attributed to p-p interactions among Pc rings (Figure 3c).",
                "The ZnPc NW solution was then examined for cellular uptake and synergic phototherapy of cancer. The ZnPc NW solution was treated with KB cells to examine its cellular uptake. Confocal microRaman spectroscopy was used to track ZnPc NW in the cell using both spectroscopy and imaging modes. Figure 4a shows characteristic Raman spectra of as-grown ZnPc NW and its aqueous solution. Both Raman spectra exhibit distinct pyrrole stretching bands at 1336 and 1506 cm \u00c01 , which are used as reference signals. 40 After incubating KB cells in ZnPc NW solution (50 mg \u00c01 ) for 12 h, the cells show both pyrrole stretching bands, although both bands are completely absent from the untreated cell (Figure 4b). The confocal spectral images mapped with both bands (I and II in Figure 4c) confirm that ZnPc NWs are not adsorbed on the cell surface, but certainly uptaken into the cell (Figure 4c).",
                "The synergic phototherapeutic effect of ZnPc NW on cancer-cell destruction was studied by measuring the cell viability using a colorimetric MTS assay. Although the untreated and only ZnPc NW-treated cells show high viability (Figure 5a top), the cells treated with ZnPc NWs followed by NIR (l \u00bc 808 nm) illumination are stained with trypan blue indicating cell destruction (Figure 5a bottom left). After 24 h of the treatment, the cell destruction is more obvious (Figure 5a bottom right). Note that the cells treated with ZnPc NW and NIR initially generate some bubbles around the cell surface (Figure 5a bottom left). This phenomenon implies that cells are oxidatively damaged, which is similar to the case when the cells are treated with H 2 O 2 (data not shown). The statistical data indicates that the viability of the cells treated with ZnPc NW and NIR decreases more than 50% compared with the untreated one, which is lower than other parallel sets of control groups, including the cells treated with ZnPcS 4 and NIR (Figure 5b).",
                "On the basis of the in vitro experiment results, we performed in vivo experiments to evaluate phototherapeutic efficacy of ZnPc NW using a tumor-bearing mouse model. The experimental setup is shown in Figure 5c. When the tumor size reached approximately 70 mm 3 (Figure 5c top), ZnPc NW solution was introduced to the tumor region via intratumoral injection, then immediately illuminated with the same NIR laser (808 nm) at a power density of 3 W cm \u00c02 for 3 min (Figure 5c middle). Figure 5d shows the tumor growth rates measured from different treatment groups. It is remarkable that the solid tumor is completely eradicated from the mouse treated with both ZnPc NW and NIR (Figure 5c bottom and Figure 5d triangle), whereas all other control groups show continuous growth of tumor. The reliability of the phototherapeutic effect of ZnPc NW was confirmed by observing similar reproducible results from four different batches. The damage to tumor tissue was further confirmed by histological assessment. The hematoxylin and eosin staining results reveal the characteristics of dead cells, such as cell shrinkages, nucleus loss and considerable karyolysis 41 in the tumor tissue treated with ZnPc NW and NIR (Supplementary Figure S12a). Moreover, a TUNEL assay, identifying necrotic or apoptotic cells, exhibits obvious brown color from most parts of the cell treated with ZnPc NW and NIR, which indicates extensive cell death (Supplementary Figure S12e). On the other hand, other control groups show robust and viable tumor cells remained (Supplementary Figures S12 b-d, f-h).",
                "In summary, the one-dimensional ZnPc NWs grown from ZnPc PWs by the VCR process have a-form crystal structure, and exhibit substantially increased dispersibility in water. The increased dispersibility of a-ZnPc NW attributes to its structure providing increased chances water to interact more with ZnPc NW over b-form ZnPc PW through hydrogen bonding (H of water to N) and coordination of water (water to Zn(II)). Although the original ZnPc photosensitizer has only a PD property, ZnPc NW exhibits dual PD and PT properties, as both in vitro and in vivo phototherapeutic experiments against KB cancer cells demonstrate successful eradication of cancer cells. We believe that our results will open a new strategy on designing the next generation photosensitizers for cancer phototherapy."
            ],
            "subsections": []
        },
        {
            "title": "ACKNOWLEDGEMENTS",
            "paragraphs": [
                "This work was supported by the National Research Foundation of Korea (NRF) grant funded by MEST (2010-0008208, 2010-0029649, 2010-0029711, 2010-00285), KOSEF through EPB center (2010-001779). HCC thanks the World Class University (WCU) program (R31-2008-000-10 059-0). XPS: 8A1 beamline of the Pohang Accelerator Laboratory (PAL) at POSTECH. We are thankful to H K Chang for technical support of hematoxylin and eosin staining and TUNEL assay in Kosin University College of Medicine."
            ],
            "subsections": []
        }
    ]
}
