Repository: boschresearch/Pap2Pat

# Pap2Pat Dataset

### File Schema

Every directory in `data` corresponds to one patent-paper pair and contains the full texts of both patent and paper, as well as the patent outlines. We include all information in JSON for programmatic parsing and Markdown for manual inspection.

```yaml
data/:
    paper_id-patent_id/:
        # Nested JSON format
        patent.json: JSON file containing patent metadata and full-text, as well as all outlines
        paper.json: JSON file containing paper metadata and full-text
        # Markdown format
        patent.md: patent full-text formatted in markdown
        paper.md: paper full-text formatted in markdown

File: Pap2Pat/data/W2001813377-US20140371192/patent.json (part 1 of 2)
{
    "id": "US20140371192",
    "authors": [
        "Hee Cheul Choi",
        "Hye Kyung Moon",
        "Sang Ho Lee"
    ],
    "title": "ALPHA-FORM ZINC-PHTHALOCYANINE NANOWIRES HAVING ENHANCED WATER SOLUBILITY AND WATER DISPERSIBILITY, COMPOSITE OF AN ALPHA-FORM ZINC-PHTHALOCYANINE NANOWIRE/PHENOTHIAZINE, AND METHOD FOR PREPARING SAME",
    "date": "2012-08-30 00:00:00",
    "abstract": "The present invention relates to alpha-form zinc-phthalocyanine nanowires (ZnPc NWs) having enhanced water solubility and water dispersibility, to a composite of an alpha-form zinc-phthalocyanine nanowire/phenothiazine, to a method for preparing same, and to a photosensitizer including same or a pharmaceutical composition including same for preventing or treating cancers. Since the alpha-form zinc-phthalocyanine nanowires or the composite of alpha-form zinc-phthalocyanine nanowire/phenothiazine according to the present invention exhibit dual traits, i.e., photothermal and photodynamic traits in single molecules, they are very useful for the development of a multifunctional molecular system and can also be usefully applied to light therapy of cancers due to their good light therapeutic effects. Also, the composite of alpha-form zinc-phthalocyanine nanowire/phenothiazine itself can exhibit fluorescence to facilitate the introduction of an imaging system, so that diagnosis and treatment can be simultaneously performed using a single substance.",
    "sections": [
        {
            "title": "DESCRIPTION",
            "paragraphs": [],
            "subsections": [
                {
                    "title": "TECHNICAL FIELD",
                    "paragraphs": [
                        "The present invention relates to \u03b1-form zinc-phthalocyanine nanowires (ZnPc NWs) with increased water solubility and water dispersibility, a composite of \u03b1-form zinc-phthalocyanine nanowire/phenothiazine, a method for preparing the same, a photosensitizer comprising the same, and a pharmaceutical composition comprising the same for preventing or treating cancers."
                    ],
                    "subsections": [],
                    "outline_long": [
                        "introduce photodynamic therapy"
                    ],
                    "num_characters": 365,
                    "outline_medium": [
                        "introduce photodynamic therapy"
                    ],
                    "outline_short": [
                        "introduce photodynamic therapy"
                    ]
                },
                {
                    "title": "BACKGROUND ART",
                    "paragraphs": [
                        "Photodynamic therapy (PDT) is an advanced modality for the treatment of malignant tumors as it is widely used for clinical cancer treatments. This photodynamic therapy selectively destroys neoplastic lesions using cytotoxic reactive oxygen species (ROS) generated by light activation of the photosensitizer. One of the crucial factors determining the photodynamic therapy efficacy is the photochemical and photophysical properties of the photosensitizer.",
                        "The photosensitizers are classified into the following four main classes: porphyrin derivatives, chlorine, porphycenes, and phthalocyanines (Pcs). Among these, metallo-phthalocyanine (MPc) has attracted considerable interest, having a photodynamic (PD) property that can be readily tuned by the type of central metal ion and the functional groups introduced as a phthalocyanine (Pc) ring substituent. Zinc phthalocyanine (ZnPc) is known to exhibit a high photodynamic effect as it possesses a diamagnetic Zn(II) central metal ion whose d shell is fully occupied, by which the yield of triplet excited state with long lifetime essential for the generation of ROS becomes high. Moreover, ZnPc has a large absorption cross-section of light at the tissue-penetrating spectral range of 650-900 nm.",
                        "The biggest problem for most photosensitizers, including ZnPc, for the photodynamic therapy is the low physiological acceptance level due to their high hydrophobic characteristics responsible for the poor solubility in a bodily fluid. To overcome this problem, ZnPc derivatives, such as tetrasulfonated ZnPc (ZnPcS4), [1,2,3,4-tetrakis(\u03b1/\u03b2-D-galactopyranos-6-yl)-phthalocyaninato]zinc, tetra- and octa-triethyleneoxysulfonyl substituted ZnPc, have been designed to increase the water solubility. Moreover, various delivery vehicles including liposome, emulsion, and nanoparticles have also been developed to transport water-insoluble photosensitizers to targets.",
                        "However, these approaches require multiple and complex chemical functionalization steps, during which the photoactivity could be reduced by destroying the original electronic conjugation system of the photosensitizer. Another challenging issue is the realization of a photosensitizer that exhibits both photodynamic and photothermal effects simultaneously to conduct dual synergistic phototherapy, which is rarely found from a single photosensitizer.",
                        "Moreover, in the photodynamic therapy, a fluorescence imaging system is used to accurately determine the location of the photosensitizer in the body and the concentration of the photosensitizer accumulated in target cells, and thus it is possible to accurately treat cancer cells in a local area. Among various photosensitizers, zinc-phthalocyanine nanowires can absorb light at long wavelengths and generate much more reactive oxygen species due to the presence of zinc atoms, but the introduction into the fluorescence imaging system is not easy due to the absence of fluorescence.",
                        "Therefore, there is a need to develop a composite in which a material that exhibits fluorescence is introduced to overcome these drawbacks."
                    ],
                    "subsections": [],
                    "outline_long": [
                        "describe photodynamic therapy",
                        "classify photosensitizers",
                        "describe metallo-phthalocyanine",
                        "describe zinc phthalocyanine",
                        "describe limitations of photosensitizers",
                        "motivate development of new photosensitizers"
                    ],
                    "num_characters": 3090,
                    "outline_medium": [
                        "describe photodynamic therapy",
                        "limitations of photosensitizers",
                        "need for improved photosensitizers"
                    ],
                    "outline_short": [
                        "limitations of photosensitizers"
                    ]
                },
                {
                    "title": "DISCLOSURE",
                    "paragraphs": [],
                    "subsections": [
                        {
                            "title": "Technical Problem",
                            "paragraphs": [
                                "Accordingly, the present inventors have found that when ZnPc powder grows into one-dimensional nanowires (NWs), the water solubility and water dispersibility significantly increases, even without any special functional groups introduced, found that \u03b1-form ZnPc nanowires exhibit both photodynamic and photothermal effects, which are known to be absent from ZnPc powder, upon irradiation with near infrared (NIR, \u03bb=808 nm) laser, and found that when a composite is prepared by introducing phenothiazine molecules that exhibit fluorescence into these \u03b1-form ZnPc nanowires, the composite itself exhibits fluorescence, which thus can be easily introduced into an imaging system, thus completing the present invention.",
                                "Accordingly, the present invention aims at providing \u03b1-form zinc-phthalocyanine nanowires (ZnPc NWs) with increased water solubility and water dispersibility, a composite of \u03b1-form zinc-phthalocyanine nanowire/phenothiazine, and a method for preparing the same.",
                                "Moreover, the present invention aims at providing a photosensitizer comprising \u03b1-form zinc-phthalocyanine nanowires (ZnPc NWs) or a composite of \u03b1-form zinc-phthalocyanine nanowire/phenothiazine.",
                                "Furthermore, the present invention aims at providing a pharmaceutical composition for preventing or treating cancers, comprising \u03b1-form zinc-phthalocyanine nanowires (ZnPc NWs) or a composite of \u03b1-form zinc-phthalocyanine nanowire/phenothiazine as an active ingredient."
                            ],
                            "subsections": [],
                            "outline_long": [
                                "describe limitations of zinc-phthalocyanine powder",
                                "motivate development of \u03b1-form zinc-phthalocyanine nanowires"
                            ],
                            "num_characters": 1445,
                            "outline_medium": [
                                "identify limitations of existing photosensitizers"
                            ],
                            "outline_short": [
                                "identify need for water-soluble photosensitizer"
                            ]
                        },
                        {
                            "title": "Technical Solution",
                            "paragraphs": [
                                "The present invention provides \u03b1-form zinc-phthalocyanine nanowires with increased water solubility and water dispersibility, represented by the following Formula 1:",
                                "The \u03b1-form zinc-phthalocyanine nanowires according to the present invention are obtained by vaporization-condensation-recrystallization (VCR). Specifically, the \u03b1-form zinc-phthalocyanine nanowires may be obtained by condensing and recrystallizing vapors, vaporized by heating raw zinc-phthalocyanine (e.g., in the form of powder) at 500\u00b0 C. or higher, preferably at 550\u00b0 C. or higher, for example, at 500 to 1,000\u00b0 C., preferably at 550 to 800\u00b0 C., more preferably at 550 to 650\u00b0 C., on a substrate at a lower temperature than the heating temperature, for example, at 300\u00b0 C. or lower, preferably at 200\u00b0 C. or lower, more preferably at 180\u00b0 C. or lower, such as at room temperature to 300\u00b0 C., at room temperature to 200\u00b0 C., or at room temperature to 180\u00b0 C. such that zinc-phthalocyanine is grown in the form of nanowires on the substrate. The thus obtained \u03b1-form zinc-phthalocyanine nanowires may have a diameter of about 50 to 100 nm and a length of about 1 to 10 \u03bcm.",
                                "Moreover, unlike the existing zinc-phthalocyanine powder, the \u03b1-form zinc-phthalocyanine nanowires have excellent solubility and dispersibility in water and thus exhibit significantly increased stability in an aqueous solution (i.e., the stability is maintained in an aqueous solution for more than 3 months). The water solubility of the \u03b1-form zinc-phthalocyanine nanowires may be further improved by agitation such as sonication. As such, the solubility and dispersibility in water of the thus obtained \u03b1-form zinc-phthalocyanine nanowires can be up to 140 mg/L at room temperature.",
                                "Furthermore, the present invention provides a composite of \u03b1-form zinc-phthalocyanine nanowire represented by the above Formula 1 and phenothiazine.",
                                "The composite of \u03b1-form zinc-phthalocyanine nanowire/phenothiazine, in which phenothiazine molecules that exhibit fluorescence are introduced, exhibits fluorescence and thus facilitates the introduction into the imaging system, and thus the diagnosis and treatment can be achieved at the same time using a single substance.",
                                "Moreover, the present invention provides a method for preparing \u03b1-form zinc-phthalocyanine nanowires, the method comprising the steps of:",
                                "(a) generating zinc-phthalocyanine (ZnPc) vapor by vaporizing zinc-phthalocyanine by heating at 500 to 1,000\u00b0 C. under an inert gas atmosphere; and",
                                "(b) obtaining the \u03b1-form zinc-phthalocyanine nanowires represented by the above Formula 1 by condensing and recrystallizing the zinc-phthalocyanine vapor generated in step (a) at room temperature to 300\u00b0 C. under an inert gas atmosphere.",
                                "Furthermore, the present invention provides a method for preparing a composite of \u03b1-form zinc-phthalocyanine nanowire/phenothiazine, the method comprising the steps of:",
                                "(a\u2032) generating zinc-phthalocyanine (ZnPc) and phenothiazine vapors by vaporizing zinc-phthalocyanine and phenothiazine by heating at 500 to 1,000\u00b0 C. under an inert gas atmosphere; and",
                                "(b\u2032) obtaining the composite of \u03b1-form zinc-phthalocyanine nanowire represented by the above Formula 1 and phenothiazine by condensing and recrystallizing the zinc-phthalocyanine and phenothiazine vapors generated in step (a\u2032) at room temperature to 300\u00b0 C. under an inert gas atmosphere.",
                                "Hereinafter, the preparation method of the present invention will be described in detail step by step.",
                                "Steps (a) and (a\u2032) are to generate ZnPc vapor and/or phenothiazine vapor by vaporizing zinc-phthalocyanine and/or phenothiazine in the form of powder by heating at 500\u00b0 C. or higher, preferably at 550\u00b0 C. or higher, for example 500 to 1,000\u00b0 C., preferably 550 to 800\u00b0 C., more preferably 550 to 650\u00b0 C. under an inert gas atmosphere.",
                                "Steps (b) and (b\u2032) are to condense and recrystallize the ZnPc vapor and/or phenothiazine vapor under an inert gas atmosphere on a substrate. At this time, the temperature is in a range where the ZnPc vapor and/or phenothiazine vapor generated in steps (a) and/or (a\u2032) can be collected, condensed, and recrystallized, which is lower than the heating temperature and may be 300\u00b0 C. or lower, preferably 200\u00b0 C. or lower, more preferably 180\u00b0 C. or lower, for example room temperature to 300\u00b0 C., room temperature to 200\u00b0 C., or room temperature to 180\u00b0 C.",
                                "The inert gas used in steps (a), (a\u2032), (b), and (b\u2032) may be nitrogen, argon, or helium, but not limited thereto, and argon is preferably used in the present invention.",
                                "The substrate in steps (b) and (b\u2032) may be of any type that is in contact with the zinc-phthalocyanine vapor and allows nanowires to grow and may include, but not limited to, silicon, quartz, etc., for example.",
                                "Moreover, the present invention provides a photosensitizer comprising \u03b1-form zinc-phthalocyanine nanowires (ZnPc NWs) or a composite of \u03b1-form zinc-phthalocyanine nanowire represented by the above Formula 1 and phenothiazine.",
                                "The photosensitizer comprising the \u03b1-form zinc-phthalocyanine nanowires (ZnPc NWs) or the composite of \u03b1-form zinc-phthalocyanine nanowire/phenothiazine absorbs light in the near infrared range of 650 to 900 nm to generate reactive oxygen species and heat.",
                                "The phototherapy is one of the widely used clinical methods to treat cancers due to its less side effects, non-invasiveness, and high selectivity to light of a specific wavelength.",
                                "Like the photodynamic therapy (PDT) and photothermal therapy (PTT), the phototherapy requires light and photosensitizer to generate reactive oxygen species and thermal energy, respectively, and induces apoptosis.",
                                "In general, zinc phthalocyanine (ZnPc) is one of the promising photosensitizers as it has a strong absorption cross-section in the spectral range of 650 to 900 nm that guarantees maximum tissue penetration. One critical issue in using phthalocyanine (Pc) molecule, including ZnPc, is the poor water solubility of ZnPc. Therefore, in order to increase the water solubility of ZnPc, various chemical modifications inducing hydrophilicity have been widely attempted to introduce various functional groups in the ZnPc backbone.",
                                "The present inventors have found that \u03b1-form ZnPc nanowires (NWs) directly grown from ZnPc powder by vaporization-condensation-recrystallization show increased water solubility and dispersibility without any functionalization. The \u03b1-form ZnPc nanowire aqueous solution is stable for over three months without any aggregation.",
                                "Moreover, it was found that the \u03b1-form ZnPc nanowire aqueous solution exhibits highly efficient dual photodynamic and photothermal effects upon the irradiation with near infrared (NIR, \u03bb=808 nm) laser. The dual phototherapeutic effect of \u03b1-form ZnPc nanowires was proven to enhance cytotoxicity against KB cancer cells through both in vitro and in vivo experiments.",
                                "Metallo-phthalocyanine (MPc) generates either reactive oxygen species or thermal energy upon light illumination in the near infrared region depending on the electronic configuration of the central metal. When a central metal possesses d0 or d10 (closed shell, like Zn(II)) electronic configuration, the triplet excited state has a long lifetime sufficient to be involved in the generation of ROS (photodynamic (PD) effect). On the other hand, MPc having central metals of which the d orbitals are not completely occupied (open shell, like Ni(II), Co(II), etc.) shows low PD effect, but rather exhibits fast conversion of excited electronic energy to the vibrational mode, resulting in a photothermal (PT) effect.",
                                "Because the required conditions of the electronic energy states of photosensitizers for PD and PT effects mutually conflict (i.e., the triplet excited state of the photosensitizer with long lifetime is advantageous to the PD effect but disadvantageous to the PT effect), it is difficult to realize photosensitizers that exhibit both photo effects simultaneously.",
                                "The \u03b1-form ZnPc nanowires or the composite of \u03b1-form zinc-phthalocyanine nanowire/phenothiazine according to the present invention exhibits dual PD and PT effects upon the irradiation with near infrared light. The PD activity of \u03b1-form ZnPc nanowires was proven by detecting reactive oxygen species generated upon the irradiation with near infrared (\u03bb=808 nm) laser to the \u03b1-form ZnPc nanowires.",
                                "Accordingly, the \u03b1-form ZnPc nanowires or the composite of \u03b1-form zinc-phthalocyanine nanowire/phenothiazine according to the present invention can be effectively used as a photosensitizer.",
                                "Moreover, the present invention provides a pharmaceutical composition for preventing or treating cancers, comprising \u03b1-form zinc-phthalocyanine nanowires (ZnPc NWs) or a composite of \u03b1-form zinc-phthalocyanine nanowire/phenothiazine, represented by the above Formula 1, as an active ingredient.",
                                "Using the reactive oxygen species and heat generated upon the irradiation of infrared light (particularly, near infrared light) to the \u03b1-form zinc-phthalocyanine nanowires or the composite of \u03b1-form zinc-phthalocyanine nanowire/phenothiazine, when the \u03b1-form zinc-phthalocyanine nanowires are introduced to the tumor region and irradiated with infrared light (particularly, near infrared light), the reactive oxygen species and heat are generated to kill (eradicate) cancer cells or tissue, and thus the \u03b1-form zinc-phthalocyanine nanowires or the composite of \u03b1-form zinc-phthalocyanine nanowire/phenothiazine according to the present invention can be effectively used for the prevention or treatment of cancers.",
                                "The \u03b1-form zinc-phthalocyanine nanowires or the composite of \u03b1-form zinc-phthalocyanine nanowire/phenothiazine used in the photosensitizer or the pharmaceutical composition for preventing or treating cancers as an active ingredient may be in the form of an aqueous solution, i.e., dissolved in water. It is advantageous for the \u03b1-form zinc-phthalocyanine nanowires in the nanowire solution or the composite of \u03b1-form zinc-phthalocyanine nanowire/phenothiazine in the composite solution to have a high concentration in terms of the generation of reactive oxygen species and heat, and the concentration may be 60 mg/L or higher, preferably 80 mg/L or higher, more preferably 100 mg/L or higher, for example, 60 to 140 mg/L, 80 to 140 mg/L, 100 to 140 mg/L, or 110 to 130 mg/L.",
                                "Examples of cancers that can be treated with the \u03b1-form zinc-phthalocyanine nanowires or the composite of \u03b1-form zinc-phthalocyanine nanowire/phenothiazine according to the present invention may include all types of solid cancers, particularly epithelial cancers caused by malignant transformation of epithelial tissues such as skin, membranes, etc., and may be at least one selected from the group consisting of oral squamous cell carcinoma, skin cancer, breast cancer, stomach cancer, ovarian cancer, cervical cancer, liver cancer, lung cancer, prostate cancer, kidney cancer, and thyroid cancer.",
                                "The pharmaceutical composition of the present invention may comprise at least one known active ingredient having an anticancer effect in combination with the \u03b1-form zinc-phthalocyanine nanowires or the composite of \u03b1-form zinc-phthalocyanine nanowire/phenothiazine.",
                                "For administration, the pharmaceutical composition of the present invention may further comprise at least one pharmaceutically acceptable carrier in addition to the above active ingredients. Examples of the pharmaceutically acceptable carrier include saline, sterile water, Ringer's solution, buffered saline, dextrose solution, maltodextrin solution, glycerol, ethanol and combinations thereof. If necessary, other general additives, such as antioxidant, buffer solution, anti-bacterial agent, etc., may be added to the composition. Moreover, the pharmaceutical composition of the present invention may be formulated into injections such as aqueous solution, suspension, emulsion, etc., tablets, capsules, granule or pills by adding diluent, surfactant, binder and lubricant. Furthermore, the pharmaceutical composition of the present invention may be formulated by suitable methods in the art or methods described in Remington's Pharmaceutical Science (latest edition), Mack Publishing Company, Easton Pa., depending on the disease and/or ingredients.",
                                "The pharmaceutical composition of the present invention may be administered orally or parenterally (e.g., intratumorally, intravascularly, intravenously, subcutaneously, intraperitoneally, or topically) at a dose depending on various factors including the patient's weight, age, gender, state of health, diet, administration time, administration route, excretion rate, severity of disease, etc. The daily dose of the \u03b1-form zinc-phthalocyanine nanowires may be 0.00001 to 1 mg/mm3 (tumor volume), preferably 0.0001 to 0.1 mg/mm3 (tumor volume), but not limited thereto.",
                                "For the prevention or treatment of cancers, the pharmaceutical composition of the present invention may be used alone or in combination with other therapies, including surgical therapy, hormonal therapy, drug therapy, and therapies using biological response modifiers."
                            ],
                            "subsections": [],
                            "outline_long": [
                                "introduce \u03b1-form zinc-phthalocyanine nanowires",
                                "describe preparation method",
                                "describe vaporization-condensation-recrystallization",
                                "describe substrate",
                                "describe inert gas",
                                "describe temperature range",
                                "describe solubility and dispersibility",
                                "describe photodynamic and photothermal effects",
                                "introduce composite of \u03b1-form zinc-phthalocyanine nanowire/phenothiazine",
                                "describe preparation method of composite",
                                "describe fluorescence",
                                "describe introduction into imaging system",
                                "describe diagnosis and treatment",
                                "describe photosensitizer",
                                "describe phototherapy",
                                "describe reactive oxygen species and heat",
                                "describe apoptosis",
                                "describe water solubility",
                                "describe dual photodynamic and photothermal effects",
                                "describe cytotoxicity against KB cancer cells",
                                "describe pharmaceutical composition",
                                "describe active ingredient",
                                "describe administration",
                                "describe formulation",
                                "describe dose",
                                "describe combination therapy"
                            ],
                            "num_characters": 13068,
                            "outline_medium": [
                                "provide \u03b1-form zinc-phthalocyanine nanowires",
                                "describe method for preparing \u03b1-form zinc-phthalocyanine nanowires",
                                "provide composite of \u03b1-form zinc-phthalocyanine nanowire/phenothiazine",
                                "describe method for preparing composite",
                                "describe properties of \u03b1-form zinc-phthalocyanine nanowires",
                                "describe photodynamic and photothermal effects",
                                "describe fluorescence properties of composite",
                                "provide photosensitizer comprising \u03b1-form zinc-phthalocyanine nanowires",
                                "provide pharmaceutical composition for preventing or treating cancers",
                                "describe advantages of \u03b1-form zinc-phthalocyanine nanowires",
                                "describe advantages of composite",
                                "describe administration of pharmaceutical composition",
                                "describe dosage of pharmaceutical composition"
                            ],
                            "outline_short": [
                                "provide \u03b1-form zinc-phthalocyanine nanowires with increased water solubility",
                                "describe method for preparing \u03b1-form zinc-phthalocyanine nanowires",
                                "provide composite of \u03b1-form zinc-phthalocyanine nanowire/phenothiazine",
                                "describe method for preparing composite of \u03b1-form zinc-phthalocyanine nanowire/phenothiazine",
                                "provide photosensitizer comprising \u03b1-form zinc-phthalocyanine nanowires or composite",
                                "provide pharmaceutical composition for preventing or treating cancers"
                            ]
                        },
                        {
                            "title": "Advantageous Effects",
                            "paragraphs": [
                                "The \u03b1-form zinc-phthalocyanine nanowires or the composite of \u03b1-form zinc-phthalocyanine nanowire/phenothiazine according to the present invention can exhibit dual photothermal and photodynamic effects from a single molecule, which have significant advantages for the development of multifunctional molecular systems and have superior phototherapeutic effects, and thus can be effectively used for cancer phototherapy. Moreover, the composite of \u03b1-form zinc-phthalocyanine nanowire/phenothiazine exhibits fluorescence and thus facilitates the introduction into the imaging system, and thus the diagnosis and treatment can be achieved at the same time using a single substance.",
                                "Part (a) of FIG. 33 shows fluorescence images of phenothiazine nanowire solution, \u03b1-form zinc-phthalocyanine nanowire solution, and composite solution of \u03b1-form zinc-phtalocyanine nanowire/phenothiazine when exposed to light at a wavelength of 365 nm, and part (b) of FIG. 33 shows fluorescence spectra of phenothiazine nanowire solution, \u03b1-form zinc-phthalocyanine nanowire solution, and composite solution of \u03b1-form zinc-phtalocyanine nanowire/phenothiazine at a wavelength of 340 nm."
                            ],
                            "subsections": [],
                            "outline_long": [
                                "describe dual photothermal and photodynamic effects",
                                "describe fluorescence and imaging system"
                            ],
                            "num_characters": 1163,
                            "outline_medium": [
                                "summarize advantages of \u03b1-form zinc-phthalocyanine nanowires and composite"
                            ],
                            "outline_short": [
                                "summarize advantages of \u03b1-form zinc-phthalocyanine nanowires or composite"
                            ]
                        }
                    ],
                    "outline_long": [],
                    "num_characters": 0,
                    "outline_medium": [],
                    "outline_short": []
                },
                {
                    "title": "MODE FOR INVENTION",
                    "paragraphs": [
                        "In the following, the present invention will be described in more detail with reference to Examples, Comparative Examples, and Experimental Examples. However, the following Examples, Comparative Examples, and Experimental Examples are provided for illustrative purposes only to facilitate understanding of the present invention, and the scope of the present invention is not limited thereto."
                    ],
                    "subsections": [],
                    "outline_long": [
                        "introduce examples and experimental examples"
                    ],
                    "num_characters": 391,
                    "outline_medium": [
                        "introduce examples and experimental examples"
                    ],
                    "outline_short": [
                        "introduce examples and experimental examples"
                    ]
                },
                {
                    "title": "Example 1",
                    "paragraphs": [],
                    "subsections": [
                        {
                            "title": "Preparation of \u03b1-Form Zinc-Phthalocyanine Nanowires",
                            "paragraphs": [
                                "Through a solid-vapor transport reaction, called the vaporization-condensation-recrystallization (VCR) process, using ZnPc powder as a precursor, \u03b1-form zinc-phthalocyanine nanowires were prepared.",
                                "Specifically, ZnPc powder (0.05 g, Sigma-Aldrich) was loaded in a ceramic boat, which was located at the center of a quartz tube placed in an electrical heating furnace system. Before the reaction, the quartz tube was flushed with Ar gas at a flow rate of 800 sccm for 5 minutes to remove trapped ambient gases and then heated up to 550\u00b0 C. under steady Ar flow. A Si(100) substrate (wafer, WRS materials) was placed at the end region (downstream) of the furnace.",
                                "During the reaction, the ZnPc powder placed at the center of a tube-type hating furnace was vaporized at 550\u00b0 C., and ZnPc vapors were delivered by Ar gas downstream where the Si wafer was located. The ZnPc vapors were condensed on the Si wafer as the substrate temperature was naturally lowered to 180\u00b0 C., at which one-dimensional ZnPc nanowires grow. The reaction was maintained for 40 minutes for the growth of ZnPc nanowires and then the sample was cooled to room temperature under Ar flow. This VCR process is schematically shown in FIG. 1A."
                            ],
                            "subsections": [],
                            "outline_long": [
                                "prepare ZnPc nanowires using VCR process",
                                "describe reaction conditions"
                            ],
                            "num_characters": 1211,
                            "outline_medium": [
                                "prepare \u03b1-form zinc-phthalocyanine nanowires using VCR process"
                            ],
                            "outline_short": [
                                "prepare \u03b1-form zinc-phthalocyanine nanowires via VCR process"
                            ]
                        },
                        {
                            "title": "Characterization of \u03b1-Form Zinc-Phthalocyanine Nanowires",
                            "paragraphs": [
                                "The following experiment was performed to determine the morphology, chemical elements, and diffraction patterns of \u03b1-form zinc-phthalocyanine nanowires prepared in Example 1.",
                                "1. SEM Measurement",
                                "Au was sputtered on \u03b1-form zinc-phthalocyanine nanowires prepared in Example 1 for scanning electron microscopy (SEM, JSM-7410F, JEOL) measurement. The obtained SEM image is shown in FIG. 1B.",
                                "As shown in FIG. 1B, it was found that the diameter and length of \u03b1-form zinc-phthalocyanine nanowires were about 50 to 100 nm and about 1 to 10 \u03bcm, respectively.",
                                "2. XRD Measurement",
                                "The crystal structure of \u03b1-form zinc-phthalocyanine nanowires prepared in Example 1 was characterized by X-ray powder diffraction (XRD, D/MAX-2500/PC, RIGAKU)) and high-resolution transmission electron microscopy (HR-TEM, JEM 2100F, JEOL)) with selected area electron diffraction (SAED) data.",
                                "XRD patterns of ZnPc nanowires (\u03b1-form) and ZnPc powder (\u03b2-form) collected from Si(100) substrate, respectively, are shown in FIGS. 1C and 1D.",
                                "As shown in FIGS. 1C and 1D, according to the JC-PDS cards No. 21-1986 and 39-1882, the XRD results reveal that ZnPc nanowire has an \u03b1-form, whereas the original ZnPc powder has a \u03b2-form. One of the characteristic XRD peaks of ZnPc is the (200) peak. While the \u03b2-form ZnPc nanowire shows d(200)=7.24 \u212b (at 2\u03b8=12.22\u00b0), the \u03b1-ZnPc nanowire shows d(200)=12.6 \u212b (at 2\u03b8=7.01\u00b0), which agrees well with previously reported values from \u03b1-form ZnPc crystal and thin film.",
                                "3. FT-IR Measurement",
                                "The \u03b1-form ZnPc nanowires and \u03b2-form ZnPc powder were characterized using Fourier-transformed infrared (FT-IR) spectroscopy. Specifically, for the FT-IR spectroscopy, KBr pellets of ZnPc powder and ZnPc nanowires were prepared, and the FT-IR spectra were obtained using an FT-IR spectrophotometer (VERTEX 70, Bruker Optics). The results are shown in FIG. 2.",
                                "As shown in FIG. 2, the FT-IR spectroscopy results further confirm the genuineness of the \u03b1-form of ZnPc nanowire (red line) as it displays a fingerprint-bending mode of C\u2014H at 724 cm\u22121 together with the vibrational mode of the center cyclic ring at 773 cm\u22121. Large quantities of \u03b1-form ZnPc nanowires can be collected from multiple reaction batches for the powder XRD measurements.",
                                "4. Thermogravimetric Analysis",
                                "Thermogravimetric measurement of \u03b1-form ZnPc nanowires was carried out using a thermogravimetry analyzer (TG-2171, Cahn Instrument Inc.). 5 mg of ZnPc powder (Sigma-Aldrich) was loaded and heated from room temperature to 1000\u00b0 C. at a rate of 4\u00b0 C./min under Ar atmosphere. The obtained results are shown in FIG. 3.",
                                "As shown in FIG. 3, it can be seen that the thermal vaporization of ZnPc starts at 550\u00b0 C.",
                                "5. HR-TEM Measurement",
                                "HR-TEM measurement was performed using samples prepared by dropping an aqueous solution of \u03b1-form ZnPc nanowires onto a carbon film-coated Cu grid (TED PELLIA Inc. USA). The results of HR-TEM measurement are shown in FIG. 4.",
                                "As shown in FIG. 4, the HR-TEM image shows that the \u03b1-form ZnPc nanowire has well-defined crystalline lattices parallel to the growth direction. The single crystallinity is confirmed from a SAED pattern that exhibits individual diffraction spots (the insert in part A). The (002) lattice spacing of 1.14 nm (part B) agrees well with the XRD result (d(002)=11.5 \u212b at 2\u03b8=7.66\u00b0). The individual lattice lines ((200) planes along the [100] direction) correspond to linear Zn metal ion arrays as depicted by the red lines (in part C). The growth of \u03b1-form ZnPc nanowire follows the direction of self-assembly of ZnPc molecules via \u03c0-\u03c0 stacking, so the (200) planes are parallel to the growth direction.",
                                "6. XRD Measurement of \u03b1-Form ZnPc Nanowires Grown on Si Substrate",
                                "XRD patterns of \u03b1-form ZnPc nanowires grown on a Si(100) substrate were measured using an X-ray diffractometer (XRD, D/MAX-2500/PC, RIGAKU), and the results are shown in FIG. 5.",
                                "As shown in FIG. 5, indeed, when as-grown \u03b1-form ZnPc nanowires on the Si substrate are examined, only a single XRD peak from the (200) planes appears because most of the \u03b1-form ZnPc nanowires prefer to lay down on the substrate with the (200) planes parallel to the substrate. The structure of \u03b1-form ZnPc nanowire of the present invention is closely comparable to the previously reported CuPc nanowire.",
                                "7. Mass Spectrum and NMR Spectrum Measurements",
