Repository: boschresearch/Pap2Pat

# Pap2Pat Dataset

### File Schema

Every directory in `data` corresponds to one patent-paper pair and contains the full texts of both patent and paper, as well as the patent outlines. We include all information in JSON for programmatic parsing and Markdown for manual inspection.

```yaml
data/:
    paper_id-patent_id/:
        # Nested JSON format
        patent.json: JSON file containing patent metadata and full-text, as well as all outlines
        paper.json: JSON file containing paper metadata and full-text
        # Markdown format
        patent.md: patent full-text formatted in markdown
        paper.md: paper full-text formatted in markdown

File: Pap2Pat/data/W2003033117-US20120295422/paper.json
{
    "id": "https://semopenalex.org/work/W2003033117",
    "authors": [
        "Li Wang",
        "Zheng Chang",
        "Fengyi Jiang",
        "Chunlan Mo",
        "Wenqing Fang"
    ],
    "title": "Effect of Same-Temperature GaN Cap Layer on the InGaN/GaN Multiquantum Well of Green Light-Emitting Diode on Silicon Substrate",
    "date": "2013-01-01",
    "abstract": "GaN green LED was grown on Si (111) substrate by MOCVD. To enhance the quality of InGaN/GaN MQWs, same-temperature (ST) GaN protection layers with different thickness of 8 \u00c5, 15 \u00c5, and 30 \u00c5 were induced after the InGaN quantum wells (QWs) layer. Results show that a relative thicker cap layer is benefit to get InGaN QWs with higher In percent at fixed well temperature and obtain better QW/QB interface. As the cap thickness increases, the indium distribution becomes homogeneous as verified by fluorescence microscope (FLM). The interface of MQWs turns to be abrupt from XRD analysis. The intensity of photoluminescence (PL) spectrum is increased and the FWHM becomes narrow.",
    "sections": [
        {
            "title": "Introduction",
            "paragraphs": [
                "Although GaN-based blue/green LEDs have been commercially used in color digital display, liquid crystal display backlighting, traffic lamps, vehicle lamps, and general lighting areas as the significant progress achieved in the material growth and device manufacture, on the way to widely substitute the incandescent and fluorescent lamps as the general lighting source, cost lowing and electricity to light convert efficiency improvement are still required for III-nitride LEDs [1, 2].",
                "Generally estimated, substrates cost 25 to 35 percent of the LED chips. So, how to reduce the cost of substrates is one of the key tasks for researchers. Due to lack of high quality, inexpensive, and large size GaN single-crystal substrate, commercially used GaN LED structures are mostly grown either on sapphire or SiC substrates. But there still exists some deficiency for both substrates. For example; they both are relatively expensive (especially SiC substrates) and hard, which introduces great complexity and trouble to the device fabrication processes and ultimately improves the devices cost. Therefore, silicon is used by some researchers as substrate to grow GaN-based LEDs and reduce device cost for its low cost, availability of large size, high surface quality, high conductivity, and well-established processing techniques [3\u20135]. Today GaN blue LEDs have already been grown on silicon substrate by several groups, which provide one of the low-cost solutions for solid state lighting [6\u20138].",
                "Otherwise, the increase in efficiency and output of GaN LEDs is still required. The difficulty to grow high efficient LEDs is mainly due to the fundamental problem associated with the growth of InGaN/GaN MQWs [9, 10]. Especially for green LEDs, high-Indium content InGaN layers with good crystal quality are necessary [11\u201313]. Hence, on the one hand, InGaN QWs must be gained with homogeneous indium incorporation. On the other hand, InGaN MQWs with abrupt interface are also needed [14\u201316]. In this study, based on the successful growth of crack free GaN epilayer on silicon substrate [7], we researched the effect of cap layer thickness on the quality of the InGaN QW material and the well/barrier interface."
            ],
            "subsections": []
        },
        {
            "title": "Experiment",
            "paragraphs": [
                "The InGaN/GaN MQWs green LED structure (as shown in Figure 1) was grown on silicon (111) substrate by Thomas Swan 6 \u00d7 2\u2032\u2032 MOCVD with close-coupled showerhead reactor. Before being loaded into reactor, silicon substrates were degreased by H2SO4\u2009:\u2009H2O2\u2009=\u20093\u2009:\u20091 mixture solution and etched with diluted HF (5%) solution to remove the surface contamination and oxide layer. After 30 minutes H2 in situ heating at 1100\u00b0C in reactor, only TMAl carried by H2 was firstly injected into reactor for 2 minutes at about 800\u00b0C to form a thin Al film on silicon surface and avoid silicon refused by metal gallium and/or nitrificated to SiN by ammonia (NH3). A 0.3\u2009\u03bcm AlN/AlxGa(1\u2212x)N stress releasing layer and 3\u2009\u03bcm GaN:Si layer were then grown. 200\u2009nm InGaN strain prerelief layer and 6 periods InGaN/GaN MQWs were grown on nGaN. 130\u2009nm GaN:Mg layer was lastly capped on the MQWs. For MQWs, every period was composed of InGaN well layer, GaN cap layer at well temperature, and GaN barrier layer at temperature 120\u00b0C higher than well. The cap layers were designed with three thicknesses of 8\u2009\u00c5, 15\u2009\u00c5, and 30\u2009\u00c5 and those samples were marked as sample \u201cA,\u201d sample \u201cB,\u201d and sample \u201cC,\u201d respectively. Double crystal X-ray diffractometry (DCXRD) was used to characterize the structure quality of MQWs. Fluorescence microscope (FLM) was used to get fluorescence image of QWs under the optional excitation wavelength from 380\u2009nm to 420\u2009nm. The selected wavelength of dichroic mirror is 430\u2009nm and barrier filter is 450\u2009nm in this study. Photoluminescence (PL) spectrum was used to characterize the optical performance of InGaN/GaN MQWs excitated with He-Ge 325\u2009nm laser."
            ],
            "subsections": []
        },
        {
            "title": "Results And Discussion",
            "paragraphs": [
                "XRD Omega/2theta rocking scan was induced to check the quality of MQWs. The scan range is from \u22125000arcsec to +5000arcsec. The diffraction peak of GaN (0002) plan is set on the symmetry scanning center of the rocking curve and is located as 0 position of the x-coordinate. As shown in Figure 2, satellite peaks clearly observed for samples B and C on the left side of diffraction curves, indicating that fine QW/QB periodic structure and abrupt QW/QB interface are formed for MQW with 15\u2009\u00c5 and 30\u2009\u00c5 cap layer. 1st to 4th order satellite peaks are also appeared for these two samples. Still, it is found that 3rd and 4th order peaks widths of sample B are even larger compared with those of sample C, showing that sample B has relative worse QW/QB interface. Furthermore, when the cap thickness is reduced to 8\u2009\u00c5 (Sample A), the satellite peaks become not easy to be distinguished from the left side of diffraction curve. This means that clear QW/QB periodic structure was not formed for the well being destroyed when temperature ramping from well to higher barrier temperature with only 8\u2009\u00c5 thin cap layer. For samples B and C, an overall peak can be differentiate from the left of GaN (0002) peak, which is assigned to 0 order peak from the well In\u2061xGa(1\u2212x)N (0002) diffraction. As the insufficiently resolution of the double crystal X-ray diffractionmeter, this peak is not so clearly and encapsulated in GaN peak with a small signal that appeared on the left shoulder of GaN (0002) peak. For sample A, no 0 order peak can be resolved from the curve. The reason may also be stem from the heat-damage effect and heterogeneous In fraction of QW for sample A. For all three samples, there are no clearly symmetric satellite peaks on the right side of the diffraction curves as which lies on the left side. One reason is that the X-ray intensity decreases as the diffraction angle increases. Another reason is that AlN and AlGaN multilayer was grown to release the stress between Si substrate and GaN layer and the multilayer diffraction peaks are also laid on the right of GaN (002) peak. These peaks superpose with MQWs satellite peak, which brings on an indecipherable overall peak.",
                "The FLM images of the samples are showed in Figure 3. It is found that sample A has an uneven FL image. Extra-bright points are distributed on the picture. This is caused by the well InGaN decomposed and segregated when ramping to grow barrier and p-GaN at high temperature. For image of sample B, the uneven points become not so serious. No extremely bright points can be found from sample B. But some local uneven areas still exist on the image. When cap thickness increased to 30\u2009\u00c5, the image becomes more uniform and no big bright points appear on it. The FL images are usually used to reflect the Indian distribution in the well. It can be concluded that the MQWs have a much more uniform fluorescence microscope images as increasing the cap layer thickness. Thicker cap would protect the well from being decomposed. The results are also in accordance with the conclusions from XRD test.",
                "The lighting characteristic of MQWs was taken by photoluminescence (PL) measurement with He-Ge 325\u2009nm laser as excitated source. The PL spectra of three samples are shown in Figure 4(a). The peak wavelength is all loaded in green wavelength ranged from 500\u2009nm to 535\u2009nm. All the spectra are not smooth curve but have interference candy stripes accompanying with the curve. Those stripes are from optical cavity effects [17]. As shown in Figure 4(b), green light is generated from MQW excitated by laser. Some fraction of light is directly extracted out the wafer surface. Some fraction of light is firstly reflected by GaN/Si interface and then extracted out the wafer surface. The two lights have optical path difference, forming regions of high and low intensities. As the cap increases from 8\u2009\u00c5 to 30\u2009\u00c5, the intensity of the PL spectra increases and the peak wavelength is red-shifted from 500\u2009nm to 530\u2009nm. At the same time, the full width of half maximum (FWHM) of the spectra becomes narrow. This can also be explained by the well protection effect leading to increasing the In component and uniformity with the thicker cap layer."
            ],
            "subsections": []
        },
        {
            "title": "Conclusions",
            "paragraphs": [
                "In conclusion, GaN-based green LED structure with InGaN/GaN MQWs has been grown on Si (111) substrate by MOCVD. InGaN QW was found to decompose at the higher temperature when growing GaN barrier and Mg-doped GaN:Mg layer, which results in heterogeneous indium component in InGaN QW-layer and poor InGaN/GaN interface. Same-temperature GaN cap layer after InGaN QW is effective in preventing the InGaN decomposition. As the cap thickness increases, the indium distributions become homogeneous as verified by FL. The interface of MQWs turns out to be abrupt from XRD analysis. The intensity of PL spectrum is increased and FWHM becomes narrow. Thus, the cap layer is one of the key optional tuning parameters to improve GaN-based green MQWs quality and further to obtain high-efficiency LEDs."
            ],
            "subsections": []
        }
    ]
}

File: Pap2Pat/data/W2003033117-US20120295422/patent.json
{
    "id": "US20120295422",
    "authors": [
        "Fengyi Jiang",
        "Li Wang",
        "Chunlan Mo",
        "Wenqing Fang"
    ],
    "title": "METHOD FOR FABRICATING InGaN-BASED MULTI-QUANTUM WELL LAYERS",
    "date": "2012-08-03 00:00:00",
    "abstract": "A method for fabricating quantum wells by using indium gallium nitride (InGaN) semiconductor material includes fabricating a potential well on a layered group III-V nitride structure at a first predetermined temperature in a reactor chamber by injecting into the reactor chamber an In precursor gas and a Ga precursor gas. The method further includes, subsequent to the fabrication of the potential well, terminating the Ga precursor gas, maintaining a flow of the In precursor gas, and increasing the temperature in the reactor chamber to a second predetermined temperature while adjusting the In precursor gas flow rate from a first to a second flow rate. In addition, the method includes annealing and stabilizing the potential well at the second predetermined temperature while maintaining the second flow rate. The method also includes fabricating a potential barrier above the potential well at the second predetermined temperature while resuming the Ga precursor gas.",
    "sections": [
        {
            "title": "DESCRIPTION",
            "paragraphs": [],
            "subsections": [
                {
                    "title": "BACKGROUND",
                    "paragraphs": [
                        "1. Field of the Invention",
                        "The present invention relates to the manufacturing of semiconductor light-emitting devices using indium gallium nitride (InGaN) semiconductor material. More specifically, the present invention relates to a technique for epitaxially growing high-quality semiconductor material with a multi-quantum well (MQW) structure.",
                        "2. Related Art",
                        "Group III-V nitride compounds (e.g., GaN, InN, and AIN) and alloy-compounds (e.g., AlGaN, InGaN, and AlGAlnN) have demonstrated efficient luminescence in the blue-green spectrum. This efficiency has been the driving force for their recent application in light-emitting diodes (LEDs) and laser diodes, which in turn has changed the market for color displays. Using group III-V nitride materials for high-brightness LEDs has opened the door to many applications previously deemed unfeasible, such as in traffic lights and in flat-panel display as white light sources. In addition, ultra-violet laser diodes using group III-V nitride materials are now widely used in scientific instrumentation, laboratories, and commercial products.",
                        "The active region of an LED is the area where light is generated. It typically includes a multi-quantum well (MQW) structure, which includes multiple periods of quantum well structures. A single quantum well structure may include, for example, an indium gallium nitride (InGaN)-based potential well (well) sandwiched between potential barriers (barriers) based on gallium nitride (GaN) or aluminum gallium nitride (AlGaN) materials. Carriers are trapped in the well between the barriers. An MQW structure allows higher carrier density and hence increases the carrier recombination rate. The faster the carriers recombine, the more efficient a light-emitting device becomes.",
                        "One of the factors that determine the color of the light emitted by an LED is the concentration of indium (In) in the MQW structure. Specifically, the color of the light emitted by an LED can vary with different InGaN concentration or InGaN-to-GaN ratios in the MQW structure. The higher the concentration of In or InGaN-to-GaN ratio, the longer the wavelength of the visible light. For instance, an LED emitting green light may exhibit a higher concentration of In in the MQW structure than one emitting blue light because the wavelength of green light is longer than that of blue light. One of the challenges of producing light with longer wavelengths is to increase the concentration of In in the MQW structure while maintaining the quality of the MQW structure.",
                        "Typically, the LED-fabrication process involves subjecting the structure to a relatively high temperature to obtain a high-quality MQW structure. In a conventional method, the InGaN well in an MQW structure is grown at a moderate temperature to increase the concentration of In, and the temperature is subsequently raised at least 100\u00b0 C. for the growth of GaN barriers.",
                        "The temperature for fabricating an MQW structure is ideally lower than 800\u00b0 C. to avoid the breaking of the indium-nitrogen bond in the InGaN well. However, fabricating an MQW structure at a lower temperature could result in a low-quality MQW structure."
                    ],
                    "subsections": [],
                    "outline_long": [
                        "introduce InGaN semiconductor material",
                        "describe applications of group III-V nitride materials",
                        "explain multi-quantum well structure",
                        "describe limitations of conventional method",
                        "motivate need for new method",
                        "summarize challenges of producing light with longer wavelengths"
                    ],
                    "num_characters": 3162,
                    "outline_medium": [
                        "introduce semiconductor light-emitting devices",
                        "describe group III-V nitride compounds",
                        "explain limitations of conventional MQW structure"
                    ],
                    "outline_short": [
                        "introduce semiconductor light-emitting devices"
                    ]
                },
                {
                    "title": "SUMMARY",
                    "paragraphs": [
                        "One embodiment of the present invention provides a method for fabricating an active region comprising at least one quantum well by using indium gallium nitride (InGaN) semiconductor material. The method includes fabricating a potential well on a layered group III-V nitride structure at a first predetermined temperature in a reactor chamber by injecting into the reactor chamber an In precursor gas and a Ga precursor gas. The method further includes, subsequent to the fabrication of the potential well, terminating the Ga precursor gas, maintaining a flow of the In precursor gas, and increasing the temperature in the reactor chamber to a second predetermined temperature while adjusting the In precursor gas flow rate from a first to a second flow rate. In addition, the method includes annealing and stabilizing the potential well at the second predetermined temperature while maintaining the second flow rate. The method also includes fabricating a potential barrier above the potential well at the second predetermined temperature while resuming the Ga precursor gas.",
                        "In a variation of this embodiment, the layered group III-V nitride structure includes a substrate, a buffer layer; and an n-type semiconductor layer.",
                        "In a variation of this embodiment, the first predetermined temperature is between 700\u00b0 C. and 950\u00b0 C.",
                        "In a variation of this embodiment, fabricating the potential well involves maintaining the In and Ga precursor flows for 50 to 200 seconds.",
                        "In a variation of this embodiment, the In precursor gas is TMIn.",
                        "In a further variation, fabricating the potential well includes injecting the TMIn gas at a flow rate that is between 160 and 360 sccm.",
                        "In a variation of this embodiment, the Ga precursor gas is TMGa, and fabricating the potential well includes injecting the TMGa gas at a flow rate that is between 0.4 and 2.4 sccm.",
                        "In a variation of this embodiment, the second predetermined temperature is between 830\u00b0 C. and 1050\u00b0 C.",
                        "In a variation of this embodiment, the first flow rate of the In precursor gas is between 25 and 100 sccm.",
                        "In a variation of this embodiment, the second flow rate of the In precursor gas is between 50 and 300 sccm.",
                        "In a variation of this embodiment, the increasing to the second predetermined temperature is performed over 25 to 400 seconds."
                    ],
                    "subsections": [],
                    "outline_long": [
                        "introduce method for fabricating active region",
                        "describe fabricating potential well",
                        "describe annealing and stabilizing potential well",
                        "describe fabricating potential barrier"
                    ],
                    "num_characters": 2305,
                    "outline_medium": [
                        "summarize method for fabricating active region",
                        "describe variations of the embodiment"
                    ],
                    "outline_short": [
                        "summarize method for fabricating active region"
                    ]
                },
                {
                    "title": "DETAILED DESCRIPTION",
                    "paragraphs": [
                        "The following description is presented to enable any person skilled in the art to make and use the invention, and is provided in the context of a particular application and its requirements. Various modifications to the disclosed embodiments will be readily apparent to those skilled in the art, and the general principles defined herein may be applied to other embodiments and applications without departing from the scope of the present invention. Thus, the present invention is not limited to the embodiments shown, but is to be accorded the widest scope consistent with the claims."
                    ],
                    "subsections": [
                        {
                            "title": "Overview",
                            "paragraphs": [
                                "Embodiments of the present invention provide a method for epitaxially fabricating a high-quality multi-quantum well (MQW) structure using InGaN semiconductor material. Trimethylindium (TMIn) is used as the source for In. A light-emitting diode (LED) manufactured with the aforementioned MQW structure emits blue and green lights with high luminance efficiency.",
                                "FIG. 1 is a typical temperature vs. time diagram of a process for growing a single InGaN/GaN quantum well structure. This process is divided into five periods, denoted as periods 110, 120, 130, 140, and 150, respectively. An InGaN well is grown during period 110 at temperature t1. Subsequently, during period 120, the temperature is raised from t1 to t2. The quantum well grown in period 110 is then annealed and stabilized at temperature t2 during period 130. Next, a GaN barrier is grown during period 140 at temperature t2. The temperature is subsequently lowered during period 150 in preparation of the growth of another quantum well or other structures.",
                                "FIG. 2 illustrates a cross-section view of an exemplary LED which includes an InGaN/GaN MQW structure fabricated in accordance with one embodiment. An LED 200 includes a substrate 210, a buffer layer 220, a group III-V nitride n-type layer 230, an MQW active region 240, and a group III-V nitride p-type layer 250. MQW active region 240 includes a number (e.g., 4) of quantum wells. In one embodiment, a respective quantum well includes an InGaN-based potential well and a GaN-based potential barrier, which constitute a period in MQW active region 240. MQW active region 240 is fabricated using an In-rich fabrication method in accordance with one embodiment.",
                                "FIG. 3 presents a flow chart illustrating a conventional process for fabricating an active region of a GaN-based LED. The fabrication process includes a number of operations (302-310). In operation 302, a layered group III-V nitride structure is first fabricated on a substrate in a reactor chamber. The layered structure can include a buffer layer and a group III-V nitride n-type layer.",
                                "An active region with one or more quantum wells is fabricated on top of the n-type layer. Operations 304, 306, 308, and 310, described below, illustrate a conventional process for fabricating one quantum-well period. For an active region with n quantum-well periods, these operations are repeated n times. Each quantum-well period in an MQW structure can be grown under substantially similar or different epitaxial conditions.",
                                "In operation 304, a potential well is fabricated in a reactor chamber at a temperature higher than 720\u00b0 C. but lower than 800\u00b0 C. for 150 seconds, which corresponds to period 110 in FIG. 1. Note that nitrogen is used as the carrier gas and TMIn and trimethylgallium (TMGa) are used as precursors. The flow rate of TMIn is 260 standard cubic centimeters per minute (sccm) and that of TMGa is 1.4 sccm.",
                                "In operation 306, the temperature in the reactor chamber is gradually raised from 800\u00b0 C. to 950\u00b0 C., which corresponds to period 120 in FIG. 1. The semiconductor material remains in the chamber at 950\u00b0 C. for 100 seconds. After the completion of the fabrication of the potential well, the precursor flows are shut off, but the carrier gas flow remains on.",
                                "In operation 308, the temperature in the reactor chamber remains at 950\u00b0 C. for approximately 60 seconds, which corresponds to 130 in FIG. 1. This 60-second settling time stabilizes the quantum well structure and prevents defect formation in the structure.",
                                "In operation 310, a GaN barrier is epitaxially grown under 950\u00b0 C. for approximately 60 seconds. The flow of TMGa is turned on and the flow rate is increased from 1.4 to 8 sccm. Note that the active region fabricated using the conventional method when forward-biased can produce visible light with a wavelength of approximately 470 nm. The temperature is reduced when operation 310 is completed. After operations 304 to 310 are repeated for a predetermined number of times, a group III-V p-type nitride layer is then formed above the active region, and ohmic contacts are constructed.",
                                "In the conventional method, the precursor flows are shut off in operation 306, but the carrier gas flow remains on after the completion of the fabrication of the potential well. Meanwhile, during the annealing process, the fabricated InGaN semiconductor material is exposed in a temperature that is 100\u00b0 C. higher than the initial growth temperature. This higher temperature can break the In\u2014N bond in the potential well, which results in the vaporization of In. Consequently, the concentration of In is reduced. Although increasing the ratio of In to Ga can increase the concentration of In, the effect is minimal, because during the subsequent annealing process a substantial amount of In can still escape from the grown potential well.",
                                "Embodiments of the present invention allow a high In concentration to be maintained in an InGaN-based potential well. In one embodiment, In is fabricated at a relatively low temperature. The structure subsequently undergoes an annealing process in an In-rich environment at a higher temperature. During the annealing process, the precursor flow of TMIn remains on. The flow rate of TMIn is predetermined based on the desired color of the emitted light.",
                                "FIG. 4 presents a flow chart illustrating a process for fabricating an active region of a GaN-based LED in accordance with one embodiment. The fabrication process includes a number of operations (402-410). In operation 402, a buffer layer and a group III-V nitride n-type layer are grown in the same manner as shown in FIG. 3. An active region with one or more quantum wells is formed on top of the n-type layer. Operations 404, 406, 408, and 410, described below, illustrate a process for fabricating one quantum-well period. For an active region with n quantum-well periods, these operations are repeated n times. Each quantum-well period in an MQW structure can be grown under substantially similar or different epitaxial conditions.",
                                "In operation 404, a potential well of an MQW structure is fabricated at a first temperature for a period of time, using a precursor gas that is rich in In (e.g., TMIn). In one embodiment, the first temperature is higher than that in operation 304 of the conventional method. As a result, the embodiments of present invention yield a better-quality well, compared with that fabricated using the conventional method.",
                                "In operation 406, the Ga precursor flow is stopped after the well is fabricated. However, the In precursor flows continue while the temperature in the reactor chamber is gradually increased to a second temperature. In one embodiment, the flow rate of TMIn increases gradually at a predetermined rate so as to reduce the rate of the vaporization of In. In one embodiment, the flow rate increases from 100 to 300 ml/min.",
                                "In operation 408, the semiconductor structure remains in the reactor chamber at the second temperature for a period of time in order for the fabricated material to anneal and stabilize. The TMIn flow continues at a predetermined rate and the Ga precursor flow remains off",
                                "In operation 410, a potential barrier is grown at the second temperature for a period of time. The TMGa flow is turned on and the flow rate is set at a higher rate than that for fabricating the well. The temperature in the reactor chamber is subsequently lowered in preparation of the growth of the next quantum-well period of other structures."
                            ],
                            "subsections": [],
                            "outline_long": [
                                "describe process for growing single InGaN/GaN quantum well structure",
                                "illustrate temperature vs. time diagram",
                                "describe fabricating InGaN/GaN MQW structure",
                                "illustrate cross-section view of exemplary LED",
                                "describe conventional process for fabricating active region",
                                "illustrate flow chart of conventional process",
                                "describe limitations of conventional method",
                                "motivate need for new method",
                                "describe process for fabricating active region of GaN-based LED",
                                "illustrate flow chart of new process",
                                "describe fabricating potential well",
                                "describe annealing and stabilizing potential well",
                                "describe fabricating potential barrier",
                                "summarize advantages of new method"
                            ],
                            "num_characters": 7492,
                            "outline_medium": [
                                "describe process for growing single InGaN/GaN quantum well structure",
                                "illustrate cross-section view of exemplary LED",
                                "present flow chart of conventional process for fabricating active region",
                                "describe limitations of conventional method",
                                "present flow chart of process for fabricating active region in accordance with one embodiment",
                                "describe operations for fabricating one quantum-well period",
                                "illustrate example of fabricating active region of GaN-based LED"
                            ],
                            "outline_short": [
                                "introduce method for fabricating high-quality MQW structure",
                                "describe LED manufactured with MQW structure",
                                "illustrate temperature vs. time diagram of process for growing single InGaN/GaN quantum well structure"
                            ]
                        }
                    ],
                    "outline_long": [
                        "provide overview of invention"
                    ],
                    "num_characters": 585,
                    "outline_medium": [
                        "provide overview of the invention"
                    ],
                    "outline_short": [
                        "describe method for epitaxially fabricating MQW structure"
                    ]
                },
                {
                    "title": "EXAMPLE",
                    "paragraphs": [
                        "An exemplary embodiment of fabricating an active region of a GaN- based LED is presented. After a layered group III-V nitride structure, including a group III-V nitride layer, is fabricated on a substrate, an active region with five quantum wells is fabricated on top of the n-type layer. Operations for growing a quantum-well period, described below, are repeated five times.",
                        "An InGaN potential well of a MQW structure is epitaxially grown in a reactor chamber at a growth temperature of approximately 830\u00b0 C. for approximately 150 seconds. The first temperature is higher than that in a conventional method. This higher temperature results in a better-quality quantum well, compared with that fabricated using the conventional method. Nitrogen is used as the carrier gas, and TMIn and TMGa are used as precursors. The flow rate of TMIn is approximately 260 sccm and that of TMGa is approximately 1.4 sccm.",
                        "The temperature in the reactor chamber is gradually raised from 830\u00b0 C. to approximately 950\u00b0 C. The semiconductor material remains in the chamber at 950\u00b0 C. for approximately 100 seconds. The TMGa flow is shut off, but the flow rate of TMIn is increased gradually from 50 to 150 sccm so as to reduce the rate of the vaporization of In.",
                        "The reactor chamber remains at 950\u00b0 C. for approximately 60 seconds for the fabricated material to anneal and stabilize. This 60-second settling time stabilizes the MQW structure and prevents defect formation. The flow of TMIn continues at 150 sccm while TMGa remains off",
                        "After the completion of the InGaN potential well, a GaN barrier is epitaxially grown at 950\u00b0 C. for approximately 60 seconds. The flow of TMGa is turned on and the flow rate is set at 8 sccm. The fabricated active region produces light with a wavelength of approximately 470 nm and with a power output of 7 mW. Subsequently, the temperature in the reactor chamber is lowered in preparation for the growth of the next quantum-well period.",
                        "The invention is illustrated with different embodiments, described in detail, and with examples for purposes of facilitating the implementation of the different features or components of the invention. However, it is not the intent of the inventors to limit the application of the invention to the details shown. Modification of the features or components of the invention can be made without deviating from the spirit of the invention and thus still remains within the scope of the appended claims."
                    ],
                    "subsections": [],
                    "outline_long": [
                        "describe exemplary embodiment of fabricating active region",
                        "describe fabricating InGaN potential well",
                        "describe annealing and stabilizing potential well",
                        "describe fabricating GaN barrier"
                    ],
                    "num_characters": 2459,
                    "outline_medium": [
                        "describe exemplary embodiment of fabricating active region",
                        "provide details of the exemplary embodiment"
                    ],
                    "outline_short": [
                        "exemplify fabricating active region of GaN-based LED"
                    ]
                }
            ],
            "outline_long": [],
            "num_characters": 0,
            "outline_medium": [],
            "outline_short": []
        }
    ],
    "claims": [
        "1. A method for fabricating an active region comprising at least one quantum well by using indium gallium nitride (InGaN) semiconductor material, the method comprising:\nfabricating a potential well on a layered group III-V nitride structure at a first predetermined temperature in a reactor chamber by injecting into the reactor chamber an In precursor gas and a Ga precursor gas;\nsubsequent to the fabrication of the potential well, terminating the Ga precursor gas, maintaining a flow of the In precursor gas, and increasing the temperature in the reactor chamber to a second predetermined temperature while adjusting the In precursor gas flow rate from a first to a second flow rate;\nannealing and stabilizing the potential well at the second predetermined temperature while maintaining the second flow rate; and\nfabricating a potential barrier above the potential well at the second predetermined temperature while resuming the Ga precursor gas.",
        "2. The method of claim 1, wherein the layered group III-V nitride structure comprises a substrate, a buffer layer; and an n-type semiconductor layer.",
        "3. The method of claim 1, wherein the first predetermined temperature is between 700\u00b0 C. and 950\u00b0 C.",
        "4. The method of claim 1, wherein fabricating the potential well involves maintaining the In and Ga precursor flows for 50 to 200 seconds.",
        "5. The method of claim 1, wherein the In precursor gas is TMIn.",
        "6. The method of claim 5, wherein fabricating the potential well comprises injecting the TMIn gas at a flow rate that is between 160 and 360 sccm.",
        "7. The method of claim 1, wherein the Ga precursor gas is TMGa, and fabricating the potential well comprises injecting the TMGa gas at a flow rate that is between 0.4 and 2.4 sccm.",
        "8. The method of claim 1, wherein the second predetermined temperature is between 850\u00b0 C. and 1050\u00b0 C.",
        "9. The method of claim 1, wherein the first flow rate of the In precursor gas is between 25 and 100 sccm.",
        "10. The method of claim 1, wherein the second flow rate of the In precursor gas is between 50 and 300 sccm.",
        "11. The method of claim 1, wherein the increasing to the second predetermined temperature is performed over 25 to 400 seconds."
    ]
}
