Repository: boschresearch/Pap2Pat

# Pap2Pat Dataset

### File Schema

Every directory in `data` corresponds to one patent-paper pair and contains the full texts of both patent and paper, as well as the patent outlines. We include all information in JSON for programmatic parsing and Markdown for manual inspection.

```yaml
data/:
    paper_id-patent_id/:
        # Nested JSON format
        patent.json: JSON file containing patent metadata and full-text, as well as all outlines
        paper.json: JSON file containing paper metadata and full-text
        # Markdown format
        patent.md: patent full-text formatted in markdown
        paper.md: paper full-text formatted in markdown

File: Pap2Pat/data/W2015479779-US20130028289/paper.json (part 1 of 2)
{
    "id": "https://semopenalex.org/work/W2015479779",
    "authors": [
        "Wensheng Zhang",
        "Xin Yu",
        "Zhihui Sun",
        "Honglin Liu",
        "Zhao Chen",
        "Chenxia Li",
        "Wenping Zhang",
        "Li Yi",
        "Shangzhong Jin",
        "Xinyong Dong",
        "Huaping Gong",
        "Yongxing Jin",
        "Xiaohui Niu",
        "Juan Kang",
        "Jianfeng Wang",
        "Zaixuan Zhang"
    ],
    "title": "Recent progress in distributed optical fiber Raman photon sensors at China Jiliang University",
    "date": "2012-04-03",
    "abstract": "A brief review of recent progress in researches, productions and applications of full distributed fiber Raman photon sensors at China Jiliang University (CJLU) is presented. In order to improve the measurement distance, the accuracy, the space resolution, the ability of multi-parameter measurements, and the intelligence of full distributed fiber sensor systems, a new generation fiber sensor technology based on the optical fiber nonlinear scattering fusion principle is proposed. A series of new generation full distributed fiber sensors are investigated and designed, which consist of new generation ultra-long distance full distributed fiber Raman and Rayleigh scattering photon sensors integrated with a fiber Raman amplifier, auto-correction full distributed fiber Raman photon temperature sensors based on Raman correlation dual sources, full distributed fiber Raman photon temperature sensors based on a pulse coding source, full distributed fiber Raman photon temperature sensors using a fiber Raman wavelength shifter, a new type of Brillouin optical time domain analyzers (BOTDAs) integrated with a fiber Raman amplifier for replacing a fiber Brillouin amplifier, full distributed fiber Raman and Brillouin photon sensors integrated with a fiber Raman amplifier, and full distributed fiber Brillouin photon sensors integrated with a fiber Brillouin frequency shifter. The Internet of things is believed as one of candidates of the next technological revolution, which has driven hundreds of millions of class markets. Sensor networks are important components of the Internet of things. The full distributed optical fiber sensor network (Rayleigh, Raman, and Brillouin scattering) is a 3S (smart materials, smart structure, and smart skill) system, which is easy to construct smart fiber sensor networks. The distributed optical fiber sensor can be embedded in the power grids, railways, bridges, tunnels, roads, constructions, water supply systems, dams, oil and gas pipelines and other facilities, and can be integrated with wireless networks.",
    "sections": [
        {
            "title": "Introduction",
            "paragraphs": [
                "The distributed optical fiber temperature sensor uses optical fiber Raman scattering to measure temperatures, which is an intrinsic type of the optical fiber sensor. In a distributed temperature sensor (DTS) system, the optical fiber is not only a transmission medium but also a sensing material. The thermal field along the fiber modulates the intensity of backward Raman scattering (anti-Stokes Raman scattering), and then the backward Raman scattering signal is detected by a photoelectric detector via a wavelength division multiplexer (WDM). After the signal averaging and demodulation, the real-time temperature distribution information will be extracted and presented from noises. Distributed optical fiber temperature sensors can be considered as a kind of the fiber optic temperature measurement network [1]. In the time domain, the time difference of the backscattered light of an injection pulse is proportional to the fiber length that the pulse has traveled, which is often called optical time domain reflectometry (OTDR) principle. So the distributed optical fiber temperature sensor system is also considered as an optical fiber temperature measurement radar system. Distributed optical fiber Raman and Brillouin scattering sensor networks are 3S (smart materials, smart structure, and smart skill) systems. They can be embedded and equipped to power grids, railways, bridges, tunnels, roads, constructions, water supply systems, dams, oil and gas pipelines. They can be easily combined with the Internet and wireless networks to constitute Internet of things for identification, display and control.",
                "The research team at China Jiliang University is one of the earliest teams in studying distributed fiber Raman photon sensors. In the past 20 years, we have completed many national, provincial and ministerial research projects, and achieved a number of scientific and technological achievements. Tens of independent intellectual property rights have been industrialized. Some of the achievements and projects are displayed in the following: we cooperated with Shenyang Fire Research Institute of Ministry of Public Security to obtain a support from National \"95\" Key Scientific and Technological Project, which is named as a new technology of the underground floor for the fire detection and alarm in the large space [2,3]; a 6-km distributed optical fiber sensor system using semiconductor lasers (No.D98-A01, 1996) from the Innovation Project of State Bureau of Quality and Technical Supervision. We cooperated with the National Coal Mine Safety Engineering Center to apply a 10-km full distributed fiber Raman photon sensor into the continuous temperature measurement of the mine belt conveyor [4,5], which was awarded the second prize of the Science and Technology Achievements in Zhejiang Province in 2001. We also cooperated with South Korea Electrical Science Research Institute to complete a technology cooperation projects between China and South Korea Ministry of Science and Technology. This project includes the application of a distributed optical fiber temperature measurement system in power industries. We completed a project from the Key Scientific and Technological Project of Zhejiang Province, which was on the application and research of a 30-km distributed optical fiber temperature measurement network (No. 011101081,2000). This work was awarded the second prize of Scientific Research of Higher Schools of Zhejiang Province in 2003 [6,7]. We also completed a major science and technology project of Zhejiang Province on the development of distributed optical fiber Raman amplifiers (No.021101558,2002), which was awarded the first prize of Scientific Research of Higher School of Zhejiang Province in 2006 [8,9].",
                "We have published more than two hundred academic articles and have been granted 11 invention patents, 26 utility model patents. In 2006, based on our previous researches in short-range, medium-range, long-range distributed optical fiber Raman temperature sensors and distributed optical fiber Raman amplifiers, we proposed a full distributed optical fiber sensing technology from the fusion theory of optical fiber nonlinear scattering [10]. We have studied and designed a series of full distributed fiber Raman and Brillouin sensors based on the fusion theory of optical fiber nonlinear scattering. Many full distributed fiber sensor technologies are proposed, which are new generation ultra-long distance full distributed fiber Raman and Rayleigh scattering photon sensors integrated with a fiber Raman amplifier; ultra-long distance distributed fiber Raman temperature sensors integrated with a fiber Raman amplifier; auto-correction full distributed fiber Raman photon temperature sensors based on Raman correlation dual sources; ultra-long distance full distributed fiber Raman and Rayleigh scattering photon sensors integrated with the fiber Raman frequency shifter; a new type of the Brillouin optical time domain analyzer (BOTDA) with a fiber Raman amplifier, which replaces the fiber Brillouin amplifier with a fiber Brillouin frequency shifter; full distributed fiber Raman and Rayleigh scattering photon sensors and the new generation full distributed fiber Raman and Brillouin photon sensors integrated with a fiber Raman amplifier.",
                "In the past 20 years, the scientific and technological achievements of optical fiber sensing technologies were made into industrialization. A number of distributed optical fiber Raman photon temperature sensors were invented and applied to coal mines, tunnels, automatic fire alarm systems, oil tanks, hazardous environments, the temperature alarm systems for armories, thermal protection and fault diagnosis, hot deformation, stress measurement and the temperature detection and thermal protection of large transformers, generators, dams and the underground cables. In recent years, with the cooperation of Weihai Electric Group, we have established Hangzhou Optoelectronic Technology Co. Ltd., which specializes in the industrial and application engineering. The company already has FGWC series products which include short, medium, and long-range distributed optical fiber Raman temperature sensors, and high precision and high spatial resolution products in the international advanced level. This paper introduces the recent progress in distributed optical fiber Raman photon sensors based on the optical fiber nonlinear scattering fusion principle at China Jiliang University, especially after getting the support from National Basic Research Program of China (973 Program). Our work is mainly on the optical fiber Raman sensor networks based on the fusion principle of nonlinear optical scattering (No.2010CB327804)."
            ],
            "subsections": []
        },
        {
            "title": "Full distributed fiber optical scattering photon sensor technology based on the fusion principle of optical fiber nonlinear scattering",
            "paragraphs": [
                "There are two kinds of scattering in the interaction between the light and fiber molecules, which are the elastic scattering and the non-elastic scattering. The elastic scattering refers to those whose frequencies of the scattering (or photon energy) remain constant, while the non-elastic scattering refers to those whose frequencies of the scattering (or photon energy) change (increase or decrease). Raman scattering and Brillouin scattering are generated when light waves interact with the media with energy exchanging. When an incident photon is scattered, a low-frequency Stokes or high-frequency anti-Stokes photon is generated, which is resulted from the transitions between vibration levels of the corresponding molecules. Raman scattering includes the Stokes Raman photons which emit optical phonons and the anti-Stokes Raman photons which absorb optical phonons. In optical fibers, the probe light interacts with thermal acoustic waves, which is produced by electrostriction caused by light waves. And the refractive index of the fiber has a periodic modulation (index grating). Thus, the Brillouin photons are generated, which is also called the Brillouin scattering. The Stokes Brillouin photons emit acoustic phonons, and the anti-Stokes Brillouin photons absorb acoustic phonons."
            ],
            "subsections": [
                {
                    "title": "Strain and temperature effects of fiber",
                    "paragraphs": [
                        "Brillouin scattering [10,11] Brillouin scattering is an inelastic collision in the interactions between the incident photons and fiber molecules. Because the frequency of acoustic phonons is around 11 GHz, the frequency shift of the Brillouin scattering phonon is lower than that of Raman scattering phonon. And the Brillouin peak linewidth is narrower, about 20 MHz-100 MHz. Since the Brillouin gain coefficient is higher, about 5\u00d710 -11 m/W, the light intensity of Brillouin scattering is stronger than that of Raman scattering. The frequency shift \u03bd B of backward Brillouin scattering is formulated by",
                        "where n is the refractive index at the wavelength of incident light \u03bb, and v is the sound velocity of the optical fiber. For common optical fibers, when \u03bb=1550 nm, \u03bd B is about 11 GHz. The frequency shifts of Brillouin scattering are affected by strains and temperatures:",
                        "So the frequency shift of Brillouin scattering is expressed as",
                        "where the strain \u03b5, the strain coefficient C v\uf078 and the temperature coefficient vT C are 0.0482 0.004(MHz/\u03bc\u03b5)",
                        ") Also the intensity rate of Brillouin scattering is affected by strain and temperature: B B 100",
                        "where the strain coefficient P C \uf065 and temperature coefficient PT C are 4 (7.7 1.4) 10 %( ) 0.36 0.06%(K)"
                    ],
                    "subsections": []
                },
                {
                    "title": "Temperature effect of fiber Raman scattering [3, 11]",
                    "paragraphs": [
                        "When the incident light interacts with fiber media molecules, the incident light photon emits or absorbs an optical phonon in fiber molecules. The frequency of the optical phonon is \uf06e \uf044 =1.32\u00d710 23 Hz.",
                        "The Stokes optical photon s h\uf06e and anti-Stokes optical photon a h\uf06e are expressed as s ( )",
                        ")",
                        "When a laser pulse propagates in an optical fiber, the luminous flux s \uf066 of the Stokes backscattering generated by each laser pulse is expressed as",
                        "where L is the fiber length. The luminous flux a \uf066 of the anti-Stokes backscattering generated by each laser pulse is expressed as",
                        "where ",
                        "The incident photons are scattered by fiber molecules to produce Stokes photons or anti-Stokes photons in the interaction of the laser light and optical fiber molecules, and the transition between vibration levels of the corresponding molecules is achieved. The Stokes Raman photons emit optical phonons, and the anti-Stokes Raman photons absorb optical phonons. The intensity rate I(T) of the Stokes and anti-Stokes Raman backscattering is expressed as",
                        "where h is the Planck's constant, h= 6.6260687652 \u00d710 -34  ",
                        "We can obtain from the expression above a s 0 a 0 s 0",
                        "In actual measurements, a ( ) ( )",
                        ", can be obtained, and the temperature T can be calculated by the formula above."
                    ],
                    "subsections": []
                },
                {
                    "title": "Amplification effect of Stimulated Raman scattering [10, 12-19]",
                    "paragraphs": [
                        "During the intensity of incident light exceeds the Raman threshold power of the fiber, the power of Stokes Raman scattering rapidly increases in the fiber media, and most of the pumping power is converted into the Stokes Raman scattering power. This phenomenon is called stimulated Raman scattering. The initial growth of the Raman scattering power can be expressed by the following formula: ",
                        "where P 0 = I 0 A eff is the input pumping power of the amplifier, L eff is the effective length of the fiber, A eff is the effective cross section of the fiber , g R is the Raman gain coefficient in optical fibers, and \u03c9 is the operation frequency. The effective bandwidth of the fiber Raman amplifier (FRA) is expressed as",
                        "The threshold condition of the FRA could be expressed as",
                        "We can see from (12) that eff s0 P is also related to 0 P . In an FRA, the noise mainly comes from the beat noise between the spontaneous emission and the signal beam, as well as the shot noise that comes from the signal beam. So the noise-factor of the FRA can be expressed as",
                        "where P ASE is the power of the amplification spontaneous emission (ASE), B 0 is the frequency resolution of the ASE power measurement, and G is the on-off gain of the FRA."
                    ],
                    "subsections": []
                },
                {
                    "title": "Amplification effect of Rayleigh and Brillouin scattering in the fiber Raman amplifier [19-22]",
                    "paragraphs": [
                        "The amplification effect of Rayleigh and the Brillouin back scattering in the distributed optical Raman amplifiers was studied. The amplification effect of Rayleigh and Brillouin scattering in the distributed fiber Raman amplifiers with the backward pumping was researched. Figure 1 shows the experimental setup, which consists of a detection laser, two isolators, a bidirectional coupler, a single-mode fiber, a pumping-signal coupler, and an optical spectrum analyzer (OSA). The detection laser consists of four tunable external-cavity lasers, in the region of 1500 nm-1600 nm. The laser bandwidth is less than 10 MHz, its output power can be tuned from -7 dBm to -3 dBm, and its signal-to-noise ratio (SNR) is 54 dB. The single mode fiber is 25-km-length G652 fiber. A 1427-/1520-nm coarse wave division multiplier (CWDM) is used as the pumping-signal coupler. A Raman fiber laser is used as the pumping laser, working at the wavelength of 1427.2 nm. The spectral linewidth of the laser is 0.067 nm with the output power in the region of 0 -1200 mW.   From Fig. 4, we can see that the saturation gain of Rayleigh scattering is 23 dB, and the saturation gain of Brillouin Stokes scattering is 50 dB when the pump power of the FRA is 800 mW. "
                    ],
                    "subsections": []
                },
                {
                    "title": "Fiber sensor technology based on the fusion principle of fiber nonlinear scattering [22]",
                    "paragraphs": [
                        "The spectra of Rayleigh scattering and nonlinear Raman and Brillouin scattering in the fiber are shown in Fig. 5. There co-exist many kinds of scattering in fibers, whose spectral characteristics are different, as shown in Table 1. The Raman scattering is an inelastic collision in the interactions between the incident photon and fiber molecules. Because the frequency of optical phonons is 13.2 THz, the frequency shift of the Raman scattering photons is quite large. The Brillouin scattering is also an inelastic collision in the interactions between the incident photon and fiber molecules. Because the frequency of acoustic phonons is around 11 GHz, the frequency shift of the Brillouin scattering photons is smaller compared to the Raman scattering. Besides, the most predominant characteristic of the Raman gain is its broad frequency range (40 THz) and large peak linewidth (about 5 THz) in the center of the frequency shift. The coefficient of the Raman gain is small (about 7\u00d710 -14 m/W), and the stimulated threshold power is high. However, the most dominant characteristic of the Brillouin gain is its narrow frequency range, only about 20 MHz -100 MHz. The Brillouin gain coefficient is around 7\u00d710 -11 m/W, which is larger by three orders of magnitude than the Raman gain coefficient. Also, the stimulated threshold power is lower than that of stimulated Raman scattering. The main characters of spontaneous anti-Stokes Raman scattering and Brillouin scattering at the wavelength of 1550 nm are shown in Table 1. The principles of the full distributed fiber sensors are established on fiber nonlinear scattering using the physical properties of a number of linear and nonlinear scattering effects. The main characteristics include:",
                        "(1) The Brillouin scattering and the stimulated Brillouin scattering of the optical fiber have strain and temperature effects, which can be used as a distributed temperature and strain fiber sensor. The stimulated Brillouin scattering of the optical fiber has an optical amplification effect and can be used as a narrow band optical fiber Brillouin amplifier. The spontaneous Raman scattering of the optical fiber has temperature effect and can be used as a distributed optical fiber temperature sensor. The stimulated Raman scattering of the optical fiber has an optical amplifier effect and can be used as a broad band optical fiber Raman amplifier.",
                        "By utilizing the physical characteristics of these scattering effects, the multi-function optical fiber devices have been made based on the hybrid nonlinear scattering effects. The long-distance distributed optical fiber sensor with multi-parameters and high performance has been proposed based on its different physical characteristics.",
                        "(2) The frequency shifts of Raman scattering and Brillouin scattering in the optical fiber have a difference of 10 3 orders in quantity. So Raman scattering and Brillouin scattering have different frequencies even using the same probing laser. Utilizing the principle of the WDM, the cross interference will not be induced. So the distributed Raman and Brillouin scattering photonic sensors have been used.",
                        "(3) The bandwidths of Raman scattering and Brillouin scattering in optical fibers have a difference of 10 4 orders in quantity. According to the principle of the wave division multiplier, adopting two probing lasers with different wavelengths and different bandwidths, based on the principle of hybrid nonlinear scattering effects, the multi-function distributed Raman and Brillouin scattering photonic sensor can be realized.",
                        "(4) According to the principle of the wave division multiplier, adopting probing lasers and pumping lasers with different wavelengths and different bandwidths, based on the hybrid effects of spontaneous scattering and stimulated scattering in the fiber, the spontaneous Raman scattering and the spontaneous Brillouin scattering can be amplified in the distributed fiber Raman amplifier. The long-distance multi-function distributed Raman and Brillouin scattering photonic sensor combined with the Raman scattering can be realized.",
                        "(5) The powers of the probing laser and the pumping laser must be carefully controlled to prevent the production of cascaded stimulated Brillouin scattering and the interference of four-wave mixing and others nonlinear effects in fibers.",
                        "By utilizing the physical characteristics of these light scattering effects, the multi-function optical fiber devices can be realized based on the hybrid nonlinear scattering effects. Professor Z. Zhang and his team at China Jiliang University (CJLU) have researched and designed a series of full distributed Brillouin and Raman fiber sensors based on the hybrid nonlinear scattering effects. We have published more than two hundred academic articles and has been granted 11 invention patents, 26 utility model patents, which are ultra-long distance full distributed fiber Raman and Rayleigh sensors combined with the FRA, remote distributed Raman temperature fiber sensors combined with the FRA, a new generation of the fiber Brillouin optical time domain analyzer combined with the Raman fiber amplifier, an auto-correction distributed optical fiber Raman temperature sensor with the two-wavelength Raman laser, an ultra-long distance full distributed fiber sensor combined with the optical fiber Raman frequency shift device, a distributed optical fiber Raman photon temperature sensor for the fire detection, a distributed fiber Raman and Rayleigh scattering photonic sensor, a distributed fiber Brillouin sensor combined with the fiber Brillouin frequency shift device, and a new generation of the distributed fiber Raman and Brillouin scattering photonic sensor."
                    ],
                    "subsections": []
                }
            ]
        },
        {
            "title": "Full distributed fiber Raman photon sensors",
            "paragraphs": [],
            "subsections": [
                {
                    "title": "Full distributed fiber photon sensors based on Raman and Rayleigh scattering integrated with a fiber Raman amplifier [23-25]",
                    "paragraphs": [
                        "In 2007, Z. Zhang team [24] at China Jiliang University proposed an extended range of the distributed fiber Raman photonic temperature sensor system integrated with a Raman amplifier. The system was designed according to the intrinsic characteristics of optical fibers, the amplification effect of the stimulated Raman scattering theory in optical fibers, the anti-Stokes Raman scattering wave strength of the fiber optic temperature modulation, and the OTDR principles. It was based on the hybrid theory of the stimulated Raman scattering and the anti-Stokes Raman scattering of optical fibers and the wave division multiplexing principle. The sensor included the pulsed semiconductor lasers, the pumped-signal optical wavelength division multiplexer, and the pumped fiber laser connected with a 1\u00d72 optical fiber bi-directional coupler whose one end was connected with the 50-km-length optical fiber. By measuring the intensities of the backward Rayleigh scattering wave, the Stokes and anti-Stokes Raman scattering waves respectively, the temperature and strain information of the optical fiber can be obtained. The hybrid distributed fiber Raman amplifier and distributed fiber Raman photon temperature sensor were incorporated into a new system, which had been granted as a national utility model patent. It improved the signal-to-noise ratio of the system and the capacity range of the distributed fiber Raman temperature sensor. The experimental setup is shown in Fig. 6. "
                    ],
                    "subsections": []
                },
                {
                    "title": "Full distributed fiber Raman photon sensors based on Raman correlation sources [26-28]",
                    "paragraphs": [
                        "The Raman frequency shift is 13.2 THz. So the wavelength difference of the anti-Stokes Raman scattering light and the Stokes Raman scattering light is much larger. Because of the chromatic dispersion of the fiber, the spreading speeds of the back anti-Stokes Raman scattering light and the Stokes Raman scattering light in the fiber are different. This \"difference step\" phenomenon in the time domain reflection curve of the backward anti-Stokes Raman scattering light and backward Stokes Raman scattering light of the fiber is generated. In distributed fiber Raman temperature sensors, we usually use the backward Stokes Raman scattering light of the time domain signal to demodulate the back anti-Stokes Raman scattering light of the time domain signal of the fiber and to get the temperature information of the fiber. The \"difference step\" phenomenon reduces the spatial resolution and the temperature measurement precision of the system. Since the fiber loss of different wavelength regions is different, there are spectral effects of the fiber loss. When using the Stokes Raman reference channel to demodulate the anti-Stokes Raman signal in the temperature measurement, the temperature demodulation curve becomes tilted and aberrant. Then it causes temperature measurement errors and reduces temperature measurement precision. On the other hand, bending, compressing and stretching of the fibers are easy to cause fiber nonlinear phenomena and result in the difference of the loss of each wavelength region, and the location of the optical cable is random. It is difficult to adjust artificially, so it needs to adopt the auto-correction method.",
                        "In 2009, Z. Zhang team [27] at China Jiliang University proposed a new method using a signal acquisition, processing system and an auto-correction temperature calibrating fiber, to achieve the auto-correction of dispersion and loss spectra and to solve auto-correction of the light source. This method improved the stability of the system. The auto-correction distributed optical fiber Raman temperature sensor includes Raman correlation dual wavelength sources, a WDM, (wave division multiplier), a photoelectric receiving module, a digital signal processor (DSP), and a computer. The Raman correlation dual wavelength sources contain a main laser and an assistant laser, and their wavelength difference is Raman correlation wavelength. The intensity ratio between the backward anti-Stokes Raman scattering and the backward Stokes Raman scattering is shown as",
                        ", exp ,",
                        "where",
                        "In this expression, the wavelength \u03bb 1 of the main laser is 1550 nm, and the wavelength \u03bb 2 of the assistant laser is 1450 nm.",
                        "The temperature of the calibration optical fiber is T 0 \uff0cand the temperature T of the sensor fiber can be expressed as",
                        "The experimental setup is shown in Fig. 7. "
                    ],
                    "subsections": []
                },
                {
                    "title": "Full distributed fiber Raman photon sensors based on pulse encoding modulated sources [29]",
                    "paragraphs": [
                        "In distributed optical fiber sensors, in order to improve the spatial resolution of the system, it is necessary to compress the pulse width of the laser.",
                        "In order to improve the signal-to-noise ratio of the system, it needs to increase the power of the laser. But when the power of the incident light exceeds the threshold power of the fiber, nonlinear phenomena will occur, and the system will be in an unstable state.",
                        "In recent years, for distributed optical fiber sensors (Raman, Brillion), we usually use the pulse coding modulation light source, i.e. laser sequence pulses encoding technology. It uses the laser sequence pulse as a launch source to improve the number of launch photons. On the foundation of not affecting the spatial resolution of the system, the backward signal strength of the fiber can be improved greatly; thereby, the signal-to-noise ratio of the system is improved, and the nonlinear effect of the fiber is repressed effectively. Because of using encoding and decoding technologies, it improves the ability of the extraction and distinction of the system's signal. Using the same signal averaging time, we can obtain a better signal-to-noise ratio. The improvement of the signal-to-noise ratio obtained by N bits of the sequence pulse is determined by (23). The spatial resolution of the distributed fiber sensor system with a pulse coding modulation light source is determined by the composition sequence pulses of the minimum pulse width of the encode pulse and the bandwidth of the receiver.",
                        "We can learn from ( 23) that signal-to-noise ratio can be improved with the improvement of the code number N, zero-mean random process with variance \u03c3 2 . When N is equal to 255, we can get 255 255 1 8.02",
                        "In 2010, the China invention patent named \"distributed optical fiber Raman temperature sensor using serious pulse code and decode optical source\" was granted to X. Yu team at China Jiliang University [29]. The distributed optical fiber temperature measurement system, using the pulse sequence encoding and decoding, based on the s-matrix transformations to encode and decode the signal, uses the effect that the intensity of the optical fiber Raman light is modulated by the temperature and optical time domain reflection principle to conduct optical fiber online positioning of the temperature measurement. The sensor includes fiber pulsed coding laser transmitters, an integrated-optic WDM, fiber temperature sampling loops, sensing fibers, two photoelectric receivers, two amplifier modules (PDM1, PDM2), a DSP for encoding and decoding demodulation, and a computer, shown in Fig. 8. The distributed optical fiber temperature measurement system uses pulse encoding and decoding, based on the s-matrix transformations to encode and decode the signal. The sensor uses the novel sequence number of the laser pulse encoding and decoding technology under the same measurement time, and this sensor can get a better signal-to-noise ratio. Meanwhile, this sensor increases the number of transmitting photons and improves spatial resolution by narrowing the pulse width of the laser. The technology can be applied to the distributed optical fiber temperature sensing system with an extended range and high spatial resolution."
                    ],
                    "subsections": []
                },
                {
                    "title": "Full distributed fiber Raman photon sensors incorporating the fiber Raman frequency shifter [30, 31]",
                    "paragraphs": [
                        "Ultra-long range distributed optical fiber Rayleigh and Raman scattering sensors incorporating an optical fiber Raman frequency shifter is based on the principle of the optical fiber Raman frequency shift and the fiber optical sensing for the fusion of Rayleigh and the Raman scattering. The sensor consists of a pulse coding laser, a fiber Raman frequency shifter (Raman shifter), an integrated-optic WDM, and the OTDR includes a fiber pulse laser, a single mode fiber and a 1660-nm band-pass filter composed of a Raman frequency shifter, an integrated-optic WDM, sensing fibers, a photoelectric diode module (PDM), DSP and computers. The sensors are of low-cost, long-life, and simple structure and have high SNRs, good reliability, and extended range from 15 km to 60 km, which can be applied to the petrochemical pipelines, tunnels, large civil engineering monitoring and disaster monitoring.",
                        "When the incident laser at the frequency of \u03bd 0 and the optical fiber have produced nonlinear interaction, the incident laser photon may be absorbed or release a phonon, called anti-Stokes Raman scattering photon or Stokes Raman scattering photon.",
                        "where \u0394\u03bd, the phonon frequency of the fiber, is 13.2 THz, making incident laser has a frequency shift. It is called the fiber Raman frequency shift, according to which we can make a Raman frequency shifter. A pulse laser has the center wavelength of 1550 nm and the spectrum width of 0.1 nm. The width of the laser pulse is 10 ns with the peak power of 1W -1kW that can be adjusted, and its repeated frequency is 500 Hz-20 kHz. Because different fiber lengths have different conversion efficiencies, the best length of the fiber of the Raman frequency shifter is 1 km. The peak power of the 1660-nm broadband Stokes Raman shifter increases with an increase in the pump power of the fiber. When the pump power reaches or surpasses the threshold power of the fiber stimulated Raman scattering, the intensity of the Raman shifter increases significantly. At this time, most of the pump power can be converted to the Stokes Raman light and result in the Raman amplification phenomenon. Along with an increase in the pump power, the saturation phenomenon of the peak power of the Raman shifter will emerge. If the pump power continues to increase, the second-order Raman phenomenon will appear. The spectra of the optical fiber Raman frequency shifter device in different pump powers are shown in Fig. 9. Full distributed fiber Raman photons sensors fused on the fiber Raman frequency shifter is shown in Fig. 10. The fiber Raman frequency shifter is suitable for fiber sensor lights, whose spectral bandwidth can reach 28 nm and gain can suppress optical fiber transmission loss, improving the signal to noise ratio of the distributed optical fiber temperature sensor system and the spatial resolution of the sensor, thus increasing the sensing distance.",
                        "An ultra-long range full distributed optical fiber Rayleigh and Raman scattering sensor incorporating optical fiber Raman frequency shifter includes a high power fiber pulse laser, a Raman shifter composed of single mode fibers and a 1660-nm band-pass filter, an integrated-optic WDM, sensing fibers, a PDM, a DSP, and a computer."
                    ],
                    "subsections": []
                }
            ]
        },
        {
            "title": "Distributed optical fiber Raman and Brillouin scattering photon sensors",
            "paragraphs": [],
            "subsections": [
                {
                    "title": "New generation of the BOTDA integrated with the fiber Raman amplifier [32]",
                    "paragraphs": [
                        "The BOTDR uses the spontaneous Brillouin scattering in fibers, and the intensity of the backward Brillouin scattering signal is very weak. So the resolution is very low, and the sensing range is limited if using the frequency shift and the intensity ratio of the initiative and metrical backward Brillouin scattering signal. T. Horiguchi proposed a type of the BOTDA, which added a coherent pump in the end of the fiber, in order to realize a Brillouin amplifier. The coherent stimulated Brillouin scattering enhances the intensity of the signal and improves the signal to noise ratio. But the BOTDA system needs to lock the frequency difference of the probing laser and the pumping laser strictly, and it is technically difficult to control.",
