Repository: boschresearch/Pap2Pat

# Pap2Pat Dataset

### File Schema

Every directory in `data` corresponds to one patent-paper pair and contains the full texts of both patent and paper, as well as the patent outlines. We include all information in JSON for programmatic parsing and Markdown for manual inspection.

```yaml
data/:
    paper_id-patent_id/:
        # Nested JSON format
        patent.json: JSON file containing patent metadata and full-text, as well as all outlines
        paper.json: JSON file containing paper metadata and full-text
        # Markdown format
        patent.md: patent full-text formatted in markdown
        paper.md: paper full-text formatted in markdown

File: Pap2Pat/data/W2015479779-US20130028289/patent.json
{
    "id": "US20130028289",
    "authors": [
        "Zaixuan Zhang",
        "Chenxia Li",
        "Jianfeng Wang",
        "Xiangdong Yu",
        "Wensheng Zhang",
        "Wenping Zhang",
        "Xiaohui Niu"
    ],
    "title": "DISPERSION AND LOSS SPECTRUM AUTO-CORRECTION DISTRIBUTED OPTICAL FIBER RAMAN TEMPERATURE SENSOR",
    "date": "2010-08-20 00:00:00",
    "abstract": "A dispersion and loss spectrum auto-correction distributed optical fiber Raman temperature sensor has a dual fiber pulsed laser module with dual Raman wavelength shifts. The laser module is composed of a power supply (11), an electronic switch (12), a primary laser (13) and a secondary laser (14), a first combiner (15), a bidirectional coupler (16), a multimode fiber (17), an integrated optical fiber wavelength division multiplexer (18), a second combiner (19), a direct detection system (20), a signal collection and processing system (21) and a display (22). The sensor uses two light sources that have two Raman wavelength shifts, wherein the central wavelength of backward anti-Stokes Raman scattering peak of the primary light source coincides with that of the backward Stokes scattering peak centre wavelength of the secondary light source, and the time domain reflection signal of the one-way optical fiber Rayleigh scattering is deducted. Based on the optical fiber Raman scattering temperature measurement principle, the dispersion and loss spectrum auto-correction method and the optical time domain reflection principle, the optical fiber dispersion and the loss spectrum can be self-corrected, and the random power loss caused by bending and stretching in installation can also be auto-corrected.",
    "sections": [
        {
            "title": "DESCRIPTION",
            "paragraphs": [],
            "subsections": [
                {
                    "title": "TECHNICAL FIELD",
                    "paragraphs": [
                        "The present invention relates to a technical field of optical fiber sensing, and specifically to a dispersion and loss spectrum auto-correction distributed optical fiber Raman temperature sensor."
                    ],
                    "subsections": [],
                    "outline_long": [
                        "introduce optical fiber sensing"
                    ],
                    "num_characters": 195,
                    "outline_medium": [
                        "introduce optical fiber sensing"
                    ],
                    "outline_short": [
                        "introduce optical fiber sensing"
                    ]
                },
                {
                    "title": "BACKGROUND OF THE INVENTION",
                    "paragraphs": [
                        "In recent years, by means of the temperature modulation effect of optical fiber Raman scattering light intensities and the optical time domain reflection (OTDR) principle, distributed optical fiber Raman temperature sensors have been developed. They can be used to measure the on-site temperature in real time, predict the temperature change trend, monitor the on-site temperature change and provide on-line temperature alarming when the measured temperature is over a certain range. The distributed optical fiber Raman temperature sensor is a linear temperature response detector of safe type in nature and easy to build an optical fiber sensor network. It has been successfully applied in the fields of power industry, petrochemical enterprises, large scale civil engineering, on-line disaster monitoring, etc.",
                        "The optical fiber Raman scattering frequency shift is about 13.2 THz. So there is a relatively large wavelength difference between the anti-Stokes Raman scattering light and the Stokes Raman scattering light of the optical fiber. Due to the dispersion effect in optical fibers, the backward anti-Stokes Raman scattering light and the Stokes Raman scattering light have different transmission velocities in the optical fiber, thus leading to the \u201casynchronism\u201d or \u201cseparation\u201d phenomenon between the anti-Stokes Raman scattering light and the Stokes Raman scattering light in the time domain reflection curves. For distributed optical fiber Raman temperature sensors, the time domain reflection signal of the optical fiber backward Stokes Raman scattering light is used to demodulate the time domain reflection signal of the anti-Stokes Raman scattering light, in order to obtain temperature information of all segments of the optical fiber. However, the \u201casynchronism\u201d or \u201cseparation\u201d phenomenon happened in the two OTDR signals decreases the spatial resolution and temperature measurement precision of the sensor system, and even causes measurement errors. In a distributed optical fiber Raman temperature sensor, the anti-Stokes Raman scattering light is used as the temperature measurement signal channel, while the Stokes Raman scattering light is used as the temperature measurement reference channel. Since the two channels have quite different wavelength and the optical fiber attenuation losses are different for various wavelengths, they have different intensity losses. Therefore, when the Stokes Raman reference channel is used to demodulate the anti-Stokes Raman signal, the demodulated temperature curve presents a non-linear feature. This causes the temperature measurement errors and decreases the temperature measurement precision. Additionally, when optical fibers are installed on-site, they are very likely bent and stretched which leads to non-linear optical effects in optical fibers, and causes power losses at different wavelengths. Furthermore, since both the magnitude and the position of the bend and the stretch in pressing of the optical fiber and optical cable are random and unpredictable, it is difficult to correct the measurement manually. Thus, an auto-correction method is needed.",
                        "In 2007, Chung E. Lee et al proposed a solution: \u201cMethods and Apparatus for Dual Source Calibration for Distributed Temperature Systems\u201d which has been granted a U.S. patent right (No. US2007/0223556A1), wherein dual light sources are employed, and the optical fiber backward anti-Stokes Raman scattering wave of the primary laser and the optical fiber Stokes Raman scattering wave of the secondary laser within the same waveband are alternately controlled by an optical fiber switch in a manner of time-division. The optical fiber backward anti-Stokes Raman scattering wave of the primary laser is demodulated by the optical fiber Stokes Raman scattering wave of the secondary laser so as to obtain the temperature information of all segments of the optical fiber. In such round trip Raman scattering OTDR signals, though the return thereof fall within the same waveband, the wavelength of the incident waves lies in the primary laser wavelength and the secondary laser wavelength which differ from each other by a dual Raman shift, so that the influences of the optical fiber dispersion spectrum and the optical fiber loss spectrum cannot be eliminated completely."
                    ],
                    "subsections": [],
                    "outline_long": [
                        "describe distributed optical fiber Raman temperature sensors",
                        "explain temperature modulation effect",
                        "describe OTDR principle",
                        "discuss dispersion effect in optical fibers",
                        "explain \"asynchronism\" or \"separation\" phenomenon",
                        "describe limitations of prior art",
                        "mention Chung E. Lee et al's solution",
                        "highlight shortcomings of prior art"
                    ],
                    "num_characters": 4297,
                    "outline_medium": [
                        "describe distributed optical fiber Raman temperature sensors",
                        "limitations of prior art",
                        "describe Chung E. Lee et al's solution",
                        "limitations of Chung E. Lee et al's solution"
                    ],
                    "outline_short": [
                        "describe distributed optical fiber Raman temperature sensors",
                        "limitations of prior art"
                    ]
                },
                {
                    "title": "SUMMARY OF THE INVENTION",
                    "paragraphs": [
                        "Considering the shortages in the related art, the present invention is to provide a dispersion and loss spectrum auto-correction distributed optical fiber Raman temperature sensor. The sensor according to the present invention is low-cost, simple and reliable in structure, and can self-correct the optical fiber dispersion, attenuation loss spectrum and the non-linear loss caused by the bend and the stretch in the on-site installation of the optical fiber cables.",
                        "According to an embodiment of the present invention, the dispersion and loss spectrum auto-correction distributed optical fiber Raman temperature sensor comprises: a dual fiber pulsed laser module having dual Raman shift wavelengths, which is consisted of a power supply, an electronic switch, a primary laser and a secondary laser; a first combiner; a bidirectional coupler; a multimode optical fiber; an integrated optical fiber wavelength division multiplexer; a second combiner; a direct detection system; a signal collection and processing system; and a display, wherein output terminals of the primary laser and the secondary laser are respectively connected with an input terminal of the first combiner, an output terminal of the first combiner is connected with an input terminal of the bidirectional coupler, an output terminal of the bidirectional coupler is connected with an input terminal of the multimode optical fiber, backward Rayleigh scattering and Raman scattering echoes of the multimode optical fiber enter an input terminal of the integrated optical fiber wavelength division multiplexer through the bidirectional coupler. The integrated optical fiber wavelength division multiplexer has three output ports, the first output port is an output port for the central wavelength of Raman scattering peak, the second output port is an output port for the optical fiber backward Rayleigh scattering wave of the primary laser wavelength, the third output port is an output port for optical fiber backward Rayleigh scattering wave of secondary laser wavelength. The first output port of the integrated optical fiber wavelength division multiplexer is connected with an input terminal of the direct detection system, the second and third output ports of the integrated optical fiber wavelength division multiplexer are respectively connected with two input terminals of the second combiner, an output terminal of the second combiner is connected with another input terminal of the direct detection system, an output terminal of the direct detection system is connected with an input terminal of the signal collection and processing system, and the signal collection and processing system provides temperature values in various segments of the optical fiber to be shown by the display.",
                        "In the above-mentioned dual fiber pulsed laser module having dual Raman shift wavelengths, a fiber pulsed laser with the central wavelength of 980 nm, the spectrum width of lnm, the laser pulse width of 18 ns and the peak power of 7 W may be used as the primary laser; a fiber pulsed laser with the central wavelength of 905 nm, the spectrum width of 1 nm, the laser pulse width of 18 ns and the peak power of 8 W may be used as the secondary laser. The primary laser and the secondary laser are switched by the electronic switch with a set time interval to operate alternately.",
                        "The primary laser and the secondary laser in the dual fiber pulsed laser module having dual Raman shift wavelengths also can be other pairs unlike the above mentioned, such as 1660 nm and 1450 nm, 1064 nm and 980 nm, or others that meet the dual Raman shift difference requirement.",
                        "The wavelength difference between two lasers is the dual Raman shift wavelength difference. The two lasers are driven synchronously by the power supply with a repetition frequency of 8 kHz, and are alternately switched on by the electronic switch with a certain interval period (10 seconds, for example). The time-division dual-wavelengths fiber pulsed laser light switched by the electronic switch passes through the first combiner and the bidirectional coupler, and enters the multimode temperature sensing fiber. The backward Rayleigh scattering and Raman scattering echoes of the optical fiber enter the integrated optical fiber wavelength division multiplexer through the bidirectional coupler. At the first output port of the integrated optical fiber wavelength division multiplexer and the direct detection system, the time-division OTDR signals of optical fiber backward anti-Stokes Raman scattering wave of the primary laser and optical fiber Stokes Raman scattering wave of the secondary laser within the same primary wavelength waveband are thus obtained. These round-trip OTDR signals, though their echoes are within the same waveband, have incident waves between the primary laser wavelength and the secondary laser wavelength which differ from each other by a dual Raman shift wavelength, and can not eliminate the effects due to the optical fiber refractive index and loss spectrum in different waveband. Therefore, it is necessary to utilize the signal collection and processing system to deduct the single-trip optical fiber Rayleigh wave OTDR signals of the primary and the secondary laser wavelength.",
                        "The method employed includes: the second output port and the third output port of the optical fiber wavelength division multiplexer are connected with another terminal of the direct detection system via the second combiner, thus the optical fiber backward Rayleigh wave OTDR signals of the primary and the secondary laser, which are round-trip in a manner of time-division, are obtained. The two single-trip optical fiber backward Rayleigh wave OTDR signals of the primary and the secondary laser wavelength at different wavebands are obtained by the signal collection and processing system, respectively. Then the single-trip optical fiber backward Rayleigh wave OTDR signal of the primary laser wavelength in the optical fiber backward anti-Stokes Raman scattering wave OTDR signal of the primary laser and the single-trip optical fiber backward Rayleigh wave OTDR signal of the secondary laser wavelength in the optical fiber backward anti-Stokes Raman scattering wave OTDR signal of the secondary laser wavelength are deducted respectively by means of the signal collection and processing system, obtaining the intensity ratio of single-trip optical fiber backward anti-Stokes Raman scattering wave OTDR signal of the primary laser with respect to single-trip optical fiber Stokes Raman scattering wave OTDR signal of the secondary laser which are within the same waveband, temperature information for each segment of the optical fiber is obtained based on the optical fiber Raman temperature measurement principle, achieving dispersion and loss spectrum auto-correction.",
                        "The measurement principle of the present dispersion and loss spectrum auto-correction distributed optical fiber Raman temperature sensor is shown as follows:",
                        "Raman scattering is one of the non-linear optical effects. When a laser light interacts with the optical fiber molecules, an incident photon is scattered by molecules and changes to low-frequency Stokes photon or high-frequency anti-Stokes photon. At the same time, the corresponding molecules complete transitions between two vibrational states. The photon is referred to as a Stokes Raman photon after the photon emits a phonon during the scattering. The photon is referred to as an anti-Stokes Raman photon after the photon absorbs a phonon during the scattering. For optical fiber molecules, the optical phonon frequency is around 13.2 THz. The number of particles for thermal distribution on the optical fiber molecule energy levels follows the Boltzmann law. So the intensity ratio R(T,l) of the anti-Stokes Raman scattering light with respect to the Stokes Raman scattering light is determined as:",
                        "\\(\\begin{matrix}\n{{R\ue8a0\\left( {T,l} \\right)} = {\\left\\lbrack \\frac{v_{as}}{v_{s}} \\right\\rbrack^{4}\ue89e{\\exp \ue8a0\\left( {- \\frac{{hc}\ue89e\\; \ue89e\\Delta \ue89e\\; \ue89ev}{kT}} \\right)}\ue89e{\\exp \ue8a0\\left\\lbrack {{- \\left( {\\alpha_{as} - \\alpha_{s}} \\right)}\ue89el} \\right\\rbrack}}} & (1)\n\\end{matrix}\\)",
                        "wherein \u03bdas and \u03bds are the frequencies of the anti-Stokes Raman scattering light and the Stokes Raman scattering light, respectively, h is the Planck constant, h=6.626 068 76.52\u00d710\u221234J.s (the basic physics constant in 1998), c is the velocity of light in vacuum, \u0394\u03bd is the phonon frequency of the optical fiber molecule and equals to 13.2 THz, k is the Boltzmann constant, k=1.380 650324\u00d710\u221223JK\u22121, T is the Kelvin absolute temperature, \u03b1as and \u03b1s are optical fiber attenuation coefficients of the anti-Stokes Raman scattering light and the Stokes Raman scattering light, respectively.",
                        "The intensity ratio of single-trip backward anti-Stokes Raman light of the primary laser with respect to the single-trip backward Stokes Raman light of the secondary laser is:",
                        "\\(\\begin{matrix}\n{{R\ue8a0(T)} = {\\frac{I_{{1\ue89el},{AS}}}{I_{2,S}} = {\\frac{I_{1}}{I_{2\ue89e\\;}}\ue89e\\left( \\frac{v_{1,{AS}}}{v_{2,S}} \\right)^{4}\ue89e{\\exp \ue8a0\\left( {- \\frac{hcv}{kT}} \\right)}\ue89e\\frac{\\exp - {\\alpha_{1,{As}} \\cdot l}}{\\exp - {\\alpha_{2,S} \\cdot l}}}}} & (2)\n\\end{matrix}\\)",
                        "wherein the single-trip backward anti-Stokes Raman light of the primary laser and the single-trip backward Stokes Raman light of the secondary laser are within the same waveband, i.e. \u03bd1,AS=\u03bd2.S \u03b11,AS=\u03b12,S ,",
                        "Thus the equation (2) is simplified as:",
                        "\\(\\begin{matrix}\n{{R\ue8a0(T)} = {\\frac{I_{1,{AS}}}{I_{2,S}} = {\\frac{I_{1}}{I_{2\ue89e\\;}}\ue89e{\\exp \ue8a0\\left( {- \\frac{hcv}{kT}} \\right)}}}} & (3)\n\\end{matrix}\\)",
                        "If the temperature of an optical fiber section immediately before the temperature sensing fiber is known as T=T0, the temperatures of various segments of the temperature sensing fiber is obtained by the known Raman light intensity ratio and the equation (3):",
                        "\\(\\begin{matrix}\n{T = \\left\\lbrack {\\frac{1}{T_{0}} - {\\frac{k}{hcv}\ue89e{\\ln \ue8a0\\left( \\frac{R\ue8a0(T)}{R\ue8a0\\left( T_{0} \\right)} \\right)}}} \\right\\rbrack} & (4)\n\\end{matrix}\\)",
                        "The advantages of the present invention include:",
                        "According to the present invention, the dispersion and loss spectrum auto-correction distributed optical fiber Raman temperature sensor may employ low-cost and reliable electronic switch to replace the expensive optical fiber switch. Also the electronic switch is simple in structure, excellent in signal-to-noise ratio, and good in reliability. As the single-trip backward anti-Stokes Raman light of the primary laser and the single-trip backward Stokes Raman light of the secondary laser are within the same waveband, dispersion and loss spectrum of the optical fiber as well as the random loss caused by bending and stretching in real installations can be self-corrected. Therefore, the temperature measurement error caused by departure from linearity when using the Stokes Raman reference channel to demodulate the anti-Stokes Raman signal channel in the temperature measurement system is overcome. According to the present invention, the electronic switch can be employed to control the two light sources with dual Raman shift wavelength differences, the integrated wavelength division multiplexer and the direct detection system. It also can improve the signal-to-noise ratio, reliability and spacial resolution of the distributed optical fiber Raman photon temperature sensor system. The temperature sensing fiber laid for monitoring on-site can be insulative, non-electriferous, immune to electromagnetic interference, radiation resistant, corrosion resistant, and safe in nature. The optical fiber acts as both the transferring media and the sensing media, can be a temperature sensing fiber of an intrinsic type, and have long working life for over 30 years."
                    ],
                    "subsections": [],
                    "outline_long": [
                        "introduce dispersion and loss spectrum auto-correction distributed optical fiber Raman temperature sensor",
                        "describe sensor structure",
                        "explain dual fiber pulsed laser module",
                        "describe primary and secondary lasers",
                        "explain electronic switch",
                        "describe first combiner",
                        "describe bidirectional coupler",
                        "describe multimode optical fiber",
                        "describe integrated optical fiber wavelength division multiplexer",
                        "describe second combiner",
                        "describe direct detection system",
                        "describe signal collection and processing system",
                        "describe display",
                        "explain time-division dual-wavelengths fiber pulsed laser light",
                        "describe backward Rayleigh scattering and Raman scattering echoes",
                        "explain signal processing",
                        "describe intensity ratio calculation",
                        "explain temperature information calculation",
                        "describe Raman scattering principle",
                        "explain Boltzmann law",
                        "describe intensity ratio equation",
                        "describe temperature calculation equation",
                        "highlight advantages of the invention"
                    ],
                    "num_characters": 11739,
                    "outline_medium": [
                        "motivate dispersion and loss spectrum auto-correction",
                        "describe sensor structure",
                        "describe dual fiber pulsed laser module",
                        "describe signal collection and processing system",
                        "describe temperature measurement principle",
                        "derive equation (1)",
                        "derive equation (2)",
                        "derive equation (3)",
                        "derive equation (4)",
                        "describe advantages of the invention",
                        "describe features of the temperature sensing fiber"
                    ],
                    "outline_short": [
                        "motivate dispersion and loss spectrum auto-correction",
                        "describe sensor structure",
                        "explain measurement principle",
                        "outline method for auto-correction",
                        "highlight advantages"
                    ]
                },
                {
                    "title": "DESCRIPTION OF EXEMPLARY EMBODIMENTS",
                    "paragraphs": [
                        "Referring to the FIG. 1, a dispersion and loss spectrum auto-correction distributed optical fiber Raman temperature sensor comprises: a dual fiber pulsed laser module having dual Raman shift wavelengths consisting of a power supply 11, an electronic switch 12, a primary laser 13 and a secondary laser 14; a first combiner 15; a bidirectional coupler 16; a multimode optical fiber 17; an integrated optical fiber wavelength division multiplexer 18; a second combiner 19; a direct detection system 20; a signal collection and processing system 21; and a display 22. Output terminals of the primary laser 13 and the secondary laser 14 are connected with an input terminal of the first combiner 15, respectively. An output terminal of the first combiner 15 is connected with an input terminal of the bidirectional coupler 16; an output terminal of the bidirectional coupler 16 is connected with an input terminal of the multimode optical fiber 17. Backward Rayleigh scattering and Raman scattering echoes of the multimode optical fiber enter an input terminal of the integrated optical fiber wavelength division multiplexer 18 through the bidirectional coupler 16. The integrated optical fiber wavelength division multiplexer 18 has three output ports. The first output port is an output port for the central wavelength of Raman scattering peak. The second output port is an output port for optical fiber backward Rayleigh scattering wave of the primary laser wavelength. The third output port is an output port for optical fiber backward Rayleigh scattering wave of the secondary laser wavelength. The first output port of the integrated optical fiber wavelength division multiplexer 18 is connected with an input terminal of the direct detection system 20. The second and third output ports of the integrated optical fiber wavelength division multiplexer 18 are respectively connected with two input terminals of the second combiner 19. An output terminal of the second combiner 19 is connected with another input terminal of the direct detection system 20. An output terminal of the direct detection system 20 is connected with an input terminal of the signal collection and processing system 21. By means of the intensity ratio of the single-trip backward anti-Stokes Raman scattering wave of the primary laser with respect to the single-trip Stokes Raman scattering wave of the secondary laser (within the same waveband) processed by the signal collection and processing system 21, the temperature information for each segment of the optical fiber can be obtained, which is shown by the display 22.",
                        "The first output port of the above-mentioned integrated optical fiber wavelength division multiplexer 18 is consisted of a parallel optical fiber path and an optical filter with the central wavelength of 940 nm, the bandwidth of 15 nm and the insertion loss less than 0.5 dB. The anti-Stokes Raman scattering light (940 nm) signal of the primary laser with the wavelength of 980 nm and Stokes Raman scattering light (940 nm) signal of the secondary laser with the wavelength of 905 nm which both fall within the same waveband are outputted through the first output port in a manner of time-division. The second output port is consisted of a parallel optical fiber path and an optical filter with the central wavelength of 980 nm, the bandwidth of 3 nm and the insertion loss less than 0.5 dB; and the third output port is consisted of a parallel optical fiber path and an optical filter with the central wavelength of 905 nm, the bandwidth of 3 nm and the insertion loss less than 0.5 dB. The optical fiber Rayleigh scattering OTDR signals of the primary laser and the secondary laser are outputted in a manner of time-division by the second output port and the third output port via the second combiner 19.",
                        "The direct detection system 20 is formed by two optical fiber photoelectric receiving and amplifying modules, and it is consisted of a low-noise Si photoelectric avalanche diode equipped with optical fiber and a low-noise MAX4107 preamplifier and a primary amplifier.",
                        "The signal collection and processing system 21 can utilize a two-channel NI5911 signal processing card from U.S.A. NI (National Instruments) Inc., which has the bandwidth of 100 MHz and the sampling rate of 100 MS/s, or utilize a two-channel CS21GB-1GHz signal processing card from Canada GaGe Inc. with the sampling rate of 500 MS/s."
                    ],
                    "subsections": [],
                    "outline_long": [
                        "describe dual fiber pulsed laser module",
                        "describe first combiner",
                        "describe bidirectional coupler",
                        "describe multimode optical fiber",
                        "describe integrated optical fiber wavelength division multiplexer",
                        "describe second combiner",
                        "describe direct detection system",
                        "describe signal collection and processing system"
                    ],
                    "num_characters": 4414,
                    "outline_medium": [
                        "describe dispersion and loss spectrum auto-correction distributed optical fiber Raman temperature sensor",
                        "describe integrated optical fiber wavelength division multiplexer",
                        "describe direct detection system",
                        "describe signal collection and processing system"
                    ],
                    "outline_short": [
                        "describe sensor components",
                        "explain signal processing"
                    ]
                }
            ],
            "outline_long": [],
            "num_characters": 0,
            "outline_medium": [],
            "outline_short": []
        }
    ],
    "claims": [
        "1. A dispersion and loss spectrum auto-correction distributed optical fiber Raman temperature sensor, characterized in that it comprises:\na dual fiber pulsed laser module having dual Raman shift wavelengths, which is consisted of a power supply (11), an electronic switch (12), a primary laser (13) and a secondary laser (14);\na first combiner (15);\na bidirectional coupler (16);\na multimode optical fiber (17);\nan integrated optical fiber wavelength division multiplexer (18);\na second combiner (19);\na direct detection system (20);\na signal collection and processing system (21); and\na display (22),\nwherein output terminals of the primary laser (13) and the secondary laser (14) are respectively connected with an input terminal of the first combiner (15), an output terminal of the first combiner (15) is connected with an input terminal of the bidirectional coupler (16), an output terminal of the bidirectional coupler (16) is connected with an input terminal of the multimode optical fiber (17), backward Rayleigh scattering and Raman scattering echoes of the multimode optical fiber enter an input terminal of the integrated optical fiber wavelength division multiplexer (18) via the bidirectional coupler (16), the integrated optical fiber wavelength division multiplexer (18) has three output ports, the first output port is an output port for the central wavelength of Raman scattering peak, the second output port is an output port for optical fiber backward Rayleigh scattering wave of the primary laser wavelength, the third output port is an output port for the optical fiber backward Rayleigh scattering wave of the secondary laser wavelength, the first output port of the integrated optical fiber wavelength division multiplexer (18) is connected with an input terminal of the direct detection system (20), the second and third output ports of the integrated optical fiber wavelength division multiplexer (18) are respectively connected with two input terminals of the second combiner (19), an output terminal of the second combiner (19) is connected with another input terminal of the direct detection system (20), an output terminal of the direct detection system (20) is connected with an input terminal of the signal collection and processing system (21), and an output terminal of the signal collection and processing system (21) is connected with the display (22).",
        "2. The dispersion and loss spectrum auto-correction distributed optical fiber Raman temperature sensor according to claim 1, characterized in that the primary laser (13) is a fiber pulsed laser with the central wavelength of 980 nm, the spectrum width of 1 nm, the laser pulse width of 18 ns and the peak power of 7 W; the secondary laser (14) is a fiber pulsed laser with the central wavelength of 905 nm, the spectrum width of 1 nm, the laser pulse width of 18 ns and the peak power of 8 W; and the primary laser (13) and the secondary laser (14) are connected with the power supply (11) through the electronic switch (12).",
        "3. The dispersion and loss spectrum auto-correction distributed optical fiber Raman temperature sensor according to claim 1, characterized in that the first output port of the integrated optical fiber wavelength division multiplexer (18) is consisted of a parallel optical fiber path and an optical filter with the central wavelength of 940 nm, the bandwidth of 15 nm and the attenuation loss less than 0.5 dB; the second output port is consisted of a parallel optical fiber path and an optical filter with the central wavelength of 980 nm, the bandwidth of 3 nm and the attenuation loss less than 0.5 dB; and the third output port is consisted of a parallel optical fiber path and an optical filter with the central wavelength of 905 nm, the bandwidth of 3 nm and the attenuation loss less than 0.5 dB."
    ]
}

File: Pap2Pat/data/W2019701851-US20130030510/paper.json
{
    "id": "https://semopenalex.org/work/W2019701851",
    "authors": [
        "Samuel J. Lin",
        "Jongyoon Han",
        "Yong-Ak Song",
        "David Moses",
        "Ahmed Rabie",
        "Rohat Melik",
        "Ahmed M.S. Ibrahim",
        "Ara Tan"
    ],
    "title": "Electrochemical activation and inhibition of neuromuscular systems through modulation of ion concentrations with ion-selective membranes",
    "date": "2011-10-23",
    "abstract": "Conventional functional electrical stimulation aims to restore functional motor activity of patients with disabilities resulting from spinal cord injury or neurological disorders. However, intervention with functional electrical stimulation in neurological diseases lacks an effective implantable method that suppresses unwanted nerve signals. We have developed an electrochemical method to activate and inhibit a nerve by electrically modulating ion concentrations in situ along the nerve. Using ion-selective membranes to achieve different excitability states of the nerve, we observe either a reduction of the electrical threshold for stimulation by up to approximately 40%, or voluntary, reversible inhibition of nerve signal propagation. This low-threshold electrochemical stimulation method is applicable in current implantable neuroprosthetic devices, whereas the on-demand nerve-blocking mechanism could offer effective clinical intervention in disease states caused by uncontrolled nerve activation, such as epilepsy and chronic pain syndromes.",
    "sections": [
        {
            "title": "Enhancing neuromuscular stimulation with Ca 2+ ISMs",
            "paragraphs": [
                "For in vitro experiments, we placed a sciatic nerve (with perineurium and epineurium preserved) on a microfabricated planar gold electrode array and stimulated the nerve electrically (Figure 1). Details about the fabrication of ion-selective microelectrodes and preparation of frogs are given in Methods section. First, we applied an ion depletion current i d across the ion-selective membrane between two diametrically opposite electrodes in the center, as shown schematically in Figure 2a. We limited the ion depletion current i d to \u22641 \u03bcA, which was well below nominal current thresholds for electrical stimulation. The planar microelectrode covered with the ion-selective membrane acted as a cathode and the opposite electrode as an anode to deplete the positively charged Ca 2+ ions. After depleting the ions at a given current i d for duration t d , we applied an electrical stimulus current i s between the two outer stimulating electrodes and the center contact electrode (covered with the Ca 2+ ionselective membrane) while i d across the ion-selective membrane was off (Figure 2b). Stimulation threshold currents, as well as resulting muscle contraction force originating from the stimulation were simultaneously measured and compared between conditions (see Methods section).",
                "In all tests, we first measured the electrical current stimulation threshold using bare gold electrodes without ion depletion or modulation. While there was a variation between different animal preparations, we used a standard pulse train between i s = 2 and 20\u03bcA at a pulse width of t p = 300 \u03bcs or 1 ms and a pulse frequency of f = 1Hz. Using a microfabricated Ca 2+ ion-selective membrane on the sciatic nerve of a frog, we achieved a decrease of the electrical threshold value from 7.4\u03bcA down to 4.4\u03bcA (approximately 40% decrease) without applying any ion depletion current i d prior to stimulation, as shown in Figure 3. This reduction of threshold was achieved solely based on the stimulus current i s , which triggered Ca 2+ ion depletion and electrical stimulation simultaneously. To lower the threshold further, we first applied a depletion current of i d =1\u03bcA across a Ca 2+ ion-selective membrane for t d =1 min and then applied a stimulation electrical pulse i s directly thereafter. In this way, we could decrease the threshold down to 2.2\u03bcA. These measurements were repeated at least 4 times in different animal preps, and we achieved an average reduction of the threshold by ~40 percent with direct ISM stimulation, and an additional 20 percent with 1 min Ca 2+ depletion before stimulation was achieved.",
                "In Figure 4a, we systematically investigated the influence of ion depletion time i d on the threshold. As a control experiment to verify the effect of Ca 2+ ion depletion on nerve excitability, we also used PVC (polyvinyl chloride) membranes without Ca 2+ ion-specific ionophore. As shown in Figure 3, the Ca 2+ ion-selective membrane allowed a decrease in the threshold value directly without applying an additional ion depletion current (t d = 0 min), simply by utilizing the stimulus current flowing into the cathode for Ca 2+ ion depletion. If an additional ion depletion current i d = 1\u03bcA is applied prior to stimulation for t d = 1-3 min, we could observe a further decrease of the threshold value as a function of depletion time t d . In a control experiment with the PVC membrane, 8,9 there was no noticeable decrease of the threshold value when stimulating without ion depletion current i d applied prior to stimulation. When applying i d , however, we could also observe a continuous decrease of the threshold as a function of ion depletion time t d . This result indicates that the sub-threshold current i d applied between the two center electrodes also increased axonal excitability. However, the amount of net threshold reduction was ~10% higher in the case of the Ca 2+ membrane from t d =0 to t d =1 min. It is evident from this result that there are two coupled effects influencing axonal excitability: 1) the effect of sub-threshold DC current leading to electrotonus 10,11 and 2) the effect of Ca 2+ ion depletion. A stimulation experiment with ISM in 10% donkey serum showed that our device could also work in a serum-rich environment such as body fluid.",
                "When switching the polarity of the electrodes (ISM on the anode vs. cathode), we also observed a decrease of the threshold, as shown in Figure 4b. This result confirmed that the sub-threshold current i d contributes to a decrease of the threshold in addition to the Ca 2+ ion concentration modulation. When we compared the final reduction ratios of both polarities, the ion depletion mode with the ISM on the cathode was more effective by ~10% up to t d =2 min after offsetting the initial difference of the reduction ratios at t d =0 min (p value of 0.0133). As shown in Figure 4c, the amount of decrease in the threshold value was dependent on the amount of ion depletion current i d . At i d =100nA and 10nA, no significant reduction of the threshold could be achieved when depleting longer than t d =1 min (p value of 0.0107). Based on these data, an estimation of energy expenditure for our electrochemical stimulation method is given in comparison with FES in Supplementary Data.",
                "The storing capacity of the ion-selective membrane printed on the microfabricated electrode will be limited due to its finite thickness (typically 5-20\u03bcm). The duration of depletion current as well as its amplitude will define the amount and speed of ion depletion from the nerve into the pores of the membrane. However, once the ion reservoir capacity of the membrane has been reached, it is likely that the effect of ion depletion on the electrical stimulus threshold will no longer be present due to the steady state of ionic concentration, and eventually, the ionic concentrations are restored to their normal level due to homeostasis. To \"empty\" the ion reservoir, the polarity of the electrodes needs simply to be reversed. A potential solution to address this issue of limited ion storage capacity in the membrane is designing a stimulation device, where ion-selective membrane material is used as a `filter' rather than `storage' of the particular ion (see Supplementary Figure 1).",
                "Our in vitro experimental results using a microfabricated planar ISM, as well as a conventional ISM in the form of a glass pipette tip (see details about the fabrication of ionselective pipette tips in Methods section and experimental results in Supplementary Figures 2345), demonstrate that the depletion of Ca 2+ ions can reduce the electrical threshold value by approximately 40% without a constant perfusion and approximately 20% under a constant perfusion of Ringer's solution. With a microfabricated ISM, we demonstrated that a Ca 2+ ion-selective membrane layer printed with a thickness of 5-20\u03bcm on a planar microelectrode can be used as a selective ion reservoir to deplete and store the target ion from a zone adjacent to the nerve by controlling the potential/current across the ISM. To the best of our knowledge, this is the first time that a local in situ control of ion concentration has been utilized to achieve higher excitable states for electrical stimulation. This significant reduction of the electrical threshold value could be achieved at a depletion current of i d \u2264 1\u03bcA (usually less than 2V applied across the ion-selective membrane to maintain the ion depletion current in the microfabricated electrodes). It is likely that one can increase the efficacy of this method (in terms of speed and threshold reduction) by utilizing higher ion depletion currents. Nonetheless, water is hydrolyzed at electrode potentials over approximately 2V, and above this voltage chlorine ions can be oxidized at the electrode surface potentially producing toxic compounds limiting application potential. To overcome this limitation, we can further decrease the gap size between the electrodes (currently 200 \u03bcm).",
                "We confirmed the role of Ca 2+ ions in nerve excitation in a separate control experiment where the nerve was completely immersed in a Ca 2+ ion depleted Ringer's bath solution (see Supplementary Figure 6). In this context, an important point to consider is whether the isotonic Ringer's solution used in our in vitro experiment is representative for the extracellular fluid in vivo. Ringer's solution as an isotonic solution with a similar ionic composition to that of the extracellular fluid is widely used in the study of peripheral nerve excitability. 12 The fact that the perineurium acts as a diffusion barrier to proteins and small molecules 13,14,15 and thereby reduces the influence of proteins and molecules on nerve excitability also supports the use of Ringer's solution in our experiments. The only difference regarding the use of the extracellular fluid versus Ringer's solution is that the presence of proteins and other molecules might have an impact on the lifetime of the ionselective membranes due to non-specific binding. Furthermore, we demonstrate that the force amplitude generated at the downstream muscle can be more accurately controlled by the Ca 2+ ion depletion. This result implies that controlling muscle contraction is possible with a higher degree of resolution and/or dynamic range than with traditional FES methods. It is hypothesized that the graded response of downstream muscle contraction may be due to the local manner of perturbing Ca 2+ ion concentration (modulating ion concentration on one side of a fiber)."
            ],
            "subsections": []
        },
        {
            "title": "Nerve conduction blocking with Ca 2+ ISMs",
            "paragraphs": [
                "Another important application of our ISM device is nerve conduction blocking. To investigate whether a modulation of the Ca 2+ ion concentration along the nerve is an effective way of lowering the blocking threshold of the nerve signal conduction, we positioned an ISM device between the site of stimulation and the muscle in a bipolar, perpendicular configuration (Figure 5). The anode was positioned closer to the proximal stimulating electrodes than the two cathodes. The direct current block of peripheral nerves is previously demonstrated by several groups. 16,17 The Kilgore group reported a mean direct current of ~50 \u03bcA required to block the nerve signal in a frog sciatic nerve with spiralshaped wires wrapped around the sciatic nerve at least 5 times. 18 Applying high-frequency AC current was also previously reported as one potential method for nerve conduction block. 19 This method enabled a rapidly reversible nerve conduction block in animal models. 18 In the frog, a sinusoidal or rectangular waveform (3-5 kHz and 0.5-2 mA p-p ) allowed the most consistent block. 20 However, no implant device has been demonstrated based on this approach so far. 19,20,21 Compared to the electrodes without ISM (Figure 5a), the planar microelectrodes with a surface-printed Ca 2+ ion-selective membrane enabled a 25-50% reduction of DC block threshold from i b =50-100 \u03bcA to 10-50\u03bcA in 13 experiments (Figure 5b). We could modulate the transmitted nerve signal by varying the amount of the DC block current applied. In addition, recovery to the previous twitch amplitude was almost instantaneous after turning off the DC current."
            ],
            "subsections": []
        },
        {
            "title": "Nerve block caused by Na + and K + ion depletion",
            "paragraphs": [
                "In addition to the Ca 2+ ion-selective membrane, we also tested a Na + ion-selective membrane deposited on the cathode in the same device (`perpendicular geometry'). The hypothesis was that depleting extracellular Na + ions would lead to action potential block by eliminating the driving force behind action potential generation, but we could not achieve any significant decrease of the blocking threshold. This finding may be due to the fact that extracellular Na + ion concentrations are generally high (requiring a much significantly higher perturbation current), and that Na + depleted regions may be too short to overcome the `safety factor' of the nerve action potential propagation. With a surface contact length of 10mm between the membrane and the nerve for Na + ion depletion (`parallel geometry' in Supplementary Figure 7a), we achieved a graded blocking of the sciatic nerve for an electrical stimulus by depleting the Na + ions from the nerve and its surroundings without continuous perfusion of Ringer's solution (Supplementary Figure 7b). No muscle response was recorded even at higher electrical pulses with i s over 30 \u03bcA after depleting Na + ions for 5 min with i d = 1 \u03bcA across the Na + ion-selective membrane when the twitch amplitude before the blocking was in the range of ~1mN. At higher twitch amplitudes (~100mN), however, a significantly larger ion depletion current was required between i d =50-100 \u03bcA to observe blocking after 5 min of Na + ion depletion. To investigate the reversibility of the signal blocking method by Na + ion depletion, we discontinued the ion depletion current and immersed the nerve with Ringer's solution. Recovery to the original nerve excitability state required approximately 10 minutes in Ringer's solution. We also observed a similar blocking effect when modulating the K + ion concentration with a K + ion-selective pipette tip (see Supplementary Figure 8 and Figure 9). It appeared that injecting K + ions from the pipette tip filled with 100mM KCl solution onto the nerve was more effective in terms of nerve signal blocking than depleting these ions under continuous perfusion of Ringer's solution, which is expected since the incubation of a nerve in high K + concentration leads to the elimination of potassium concentration gradient across the membrane, and therefore membrane potential.",
                "Nerve blocking by Na + and K + depletion demonstrated limited reversibility. To restore the excitability of the nerve after blocking, incubation with Ringer's solution or a significant time delay were necessary, which is in contrast with the almost immediate reversibility of Ca 2+ ion depletion based blocking. Potassium ion concentration gradient across the membrane is the main determinant of the membrane resting potential. Therefore, significant modification of the K + concentration near the nerve could shift the resting potential, possibly inducing currents along the nerve. This concept may explain the `difficulty' of re-gaining ion homeostasis. When using a cation-selective membrane such as Nafion with a reversed polarity of the ISM (the Nafion membrane deposited on the anodic side), which creates a general ion depletion zone (depletes all ions), we also achieved a similar blocking effect (Supplementary Figure 10). This nerve blocking state could be reversed by immersing the nerve in a bath of Ringer's solution for 10 min (see Supplementary Figure 11). We repeated this cycle of inhibition and relaxation for three times with an immersion of the nerve in Ringer's solution for 10 min between each cycle. In addition to Nafion, we could potentially achieve a similar effect with other cation-selective membrane materials such as poly(3,4ethylenedioxythiophene) doped with poly(styrene sulphonate) (PEDOT:PSS) which, as an electrically conducting organic polymer, was previously used to demonstrate electronic control of the ion homeostasis in neurons. 22 One key constraint that could limit the effectiveness of our approach is the permeability of the perineurium for ions. The perineurium constitutes a diffusion barrier to electron-dense tracers 23,24 and to small ions. 25,26,27 Consequently, there is a lag in the change of nerve excitability as a result of to the change of ion concentrations in the extracellular fluid. 28 Also, depending on the diameter of the nerve, the majority of axons could be insensitive to the local ionic manipulation. Our confocal imaging data showed that a change of ionic concentration due to ISM was limited to ~120\u03bcm inside the nerve fiber (see details about confocal imaging in Methods section and results in Supplementary Figure 12). In order to translate these ideas to various neural prosthetic devices, longer-term, in vivo reliability and safety studies need to be performed. Electrochemical reduction/oxidation processes at the electrodes, as well as any pH changes at the ion-selective membranes could be undesirable since they may alter the chemical composition of the extracellular fluid, producing cytotoxic compounds and effects. 29 The pH shift at a current density of 10\u03bcA/mm 2 seems to be of lesser concern for our experiments since the Ringer's solution was adequately buffered. 30 In these ion-selective membranes, since the current density was significantly lower with \u2264 318nA/mm 2 for the ion-selective pipette electrode and ~5\u03bcA/mm 2 for the planar ionselective electrodes, we would expect fewer problems with pH shift. Regarding the nerve blocking effect, ISMs in combination with AC current 21 could potentially lower the blocking threshold in a similar manner as the DC current.",
                "In sum, we have demonstrated a novel means of using ion-selective membranes in modulating the activation and inhibition of nerve impulses in a reversible, graded fashion.",
                "These findings have potentially significant implications for the design of low-power, compact, neural prosthetic devices that selectively enhance nerve action potentials or inhibit unwanted motor endplate action potentials or noxious nerve stimulation. The devices demonstrated in this paper are readily applicable as electrochemical nerve manipulation technology, entirely controlled electrically without the need for chemical (ion) reservoirs and other complicated setup. We envision that these types of electrodes can be fabricated on a flexible substrate 31 without any modification, for better enmeshing and contouring for nerve fibers and cells of various shapes and sizes. In this method, the ion depletion time could be significantly reduced because of increased surface contact area between the nerve and electrodes. With a projected flexible electrode system wrapped around the nerve, it is expected that one could achieve an even greater control of nerve excitability. Further studies will be conducted to find out whether this electrochemical stimulation technique can be extended to mammalian nerves. Finally, given the broad roles of ions such as Ca 2+ in cellular signaling, the use of ion selective membranes demonstrated in this work could be utilized to directly control important ionic species near biological tissues and cells."
            ],
            "subsections": []
        },
        {
            "title": "Methods",
            "paragraphs": [],
            "subsections": [
                {
                    "title": "Fabrication of ion-selective planar microelectrodes",
                    "paragraphs": [
                        "The planar microelectrodes were fabricated using the standard lift-off process. In brief, we patterned a 1\u03bcm thick positive photoresist spin-coated on a 1mm thick glass wafer photolithographically. After depositing a 50nm Ti and 200nm Au layer on the patterned glass wafer using the e-beam deposition, the photoresist layer was removed in acetone overnight. Before depositing an ion-selective membrane, the electrode was dehydrated at 90\u00b0C on a hotplate for 24h and then silanized with N, N-dimethyltrimethylsilylamine (Fluka Inc.) for 60 min. 32 To deposit/print an ion-selective membrane on top of a planar microelectrode, we placed a polydimethylsiloxane (PDMS) microchip with a single microfluidic channel (300-1500 \u03bcm wide and 50 \u03bcm deep) and sealed it against the planar electrode after an optical alignment using a stereomicroscope. The ion-selective membrane for each specific ion was made using commercially available ion-selective cocktails from Sigma Aldrich Inc., potassium ionophore I for K + ion, sodium ionophore I for Na + ion and ETH124 (calcium ionophore II) for Ca 2+ ion, in a plasticized amorphous polymer matrix such as polyvinyl chloride (PVC). The ion selective membrane was composed according to methods published. 8,9,32 Using capillary force, the ion-selective resin mixture (10-20 wt. % for Ca 2+ ionophore, 20 wt. % for K + and Na + ionophores in a plasticized amorphous matrix consisting of 35.8mg polyvinyl chloride in 0.4 mL cyclohexanone) was filled into the microchannel. The PDMS channel was immediately removed once the electrode has been covered with the ion-selective resin and the electrodes were stored in a darkroom and dried for 12 hours under ambient conditions. To deposit cation-selective membrane on the planar electrodes, we used Nafion perfluorinated resin solution with 20 wt. % in mixture of lower aliphatic alcohols and water (Sigma Aldrich Inc.)"
                    ],
                    "subsections": []
                },
                {
                    "title": "Fabrication of ion-selective pipette tips",
                    "paragraphs": [
                        "The ISM construct consisted of an ion-selective membrane at the top of an electrolyte solution (either 100mM CaCl 2 or 100mM KCl depending on the ion species to modulate)-filled glass pipette or PVC tip with one silver wire (127 \u03bcm OD) located inside and a second one outside the pipette tip. To enhance the adhesion of the ion-selective resin to the glass pipette surface, the pipettes were dehydrated at 90\u00b0C on a hotplate for 24 hours and then silanized with N, N-dimethyltrimethylsilylamine (Fluka Inc.) for 60 min. 32 The ISM components were dissolved in 0.4 mL cyclohexanone (Fluka Inc.). The membrane resin was pipetted 2 mm into a glass pipette with an OD of 1.5 mm and ID of 0.8mm (World Precision Instruments Inc.). The height of the resin inside the pipette was controlled to 2mm and dried for 24 h under ambient conditions."
                    ],
                    "subsections": []
                },
                {
                    "title": "Frog preparation",
                    "paragraphs": [
                        "North American bullfrogs (rana catesbeiana) were purchased from Connecticut Valley Biological Supply Company. Their size was 5\"-6\". Each acquired frog from Animal Facilities was sedated with 0.1-0.2 wt% MS222 (Ethyl 3-aminobenzoate, methanesulfonic acid) for about 30 min. or until the frog was no longer mobile. This protocol was approved by the Massachusetts Institute of Technology CAC. Preparation of nerves and gastrocnemius muscles is described in Supplementary Information."
                    ],
                    "subsections": []
                },
                {
                    "title": "Measurement of muscle contractile force, compound action potential and ion depletion/ injection current",
                    "paragraphs": [
                        "The end of the gastrocnemius muscle was attached to a dual range force transducer FT-302 (iWorx Inc.) via string. The force was recorded with a four channel data recorder (iWorx 214) and analyzed with LabScribe2 software. We used a standard Ringer's solution to keep the nerve and the muscle hydrated. In addition to the muscle contraction force, we also measured the compound action potential with a home-made amplifier and a PC-based oscilloscope. The ion depletion/injection current was applied with a dual-channel system sourcemeter 2612 from Keithley Inc."
                    ],
                    "subsections": []
                },
                {
                    "title": "Confocal imaging",
                    "paragraphs": [
                        "We used a Fluo-4 NW calcium assay kit (F36206, Invitrogen) to measure the Ca 2+ ion concentration change inside the sciatic nerve. We added 2.5 mL of assay buffer and 100\u03bcL of probenecid to Fluo-4 NW dye mix to obtain 10mM probenecid concentration. We immersed a 10mm long fresh sciatic nerve into Fluo-4 NW solution and maintained a 2 hour immersion time to let the nerve saturated with Fluo-4 dye. For confocal imaging, we used a Zeiss confocal microscope (LSM 710). To observe the sciatic nerve while depleting ions, we used a planar microelectrode composed of transparent ITO (indium-tin-oxide) deposited to a layer thickness of 100nm via a sputtering process. The electrodes were 10mm long and 750\u03bcm wide. A sciatic nerve was positioned on top of the Ca 2+ ion-selective membrane for confocal imaging, as shown in Supplementary Figure 12a. For measurement of the fluorescence intensity in the confocal microscope, we increased the z height by 6.17\u03bcm from the bottom of the device into the sciatic nerve. More details about the experimental setup and imaging data are given in Supplementary Data."
                    ],
                    "subsections": []
                }
            ]
        },
        {
            "title": "Supplementary Material",
            "paragraphs": [
                "Refer to Web version on PubMed Central for supplementary material.  Operation modes of electrochemical stimulation with modulation of the local ion concentration adjacent to a nerve. a) In the ion depletion mode, Ca 2+ ions are depleted from the stimulating electrode by applying an ion depletion current i d of \u22641\u03bcA for t d =0-3 min across the Ca 2+ ion-selective membrane between two center electrodes. The depletion current i d is at least one order of magnitude lower than the electrical threshold value i s required for electrical stimulation. b) After depleting the ions at a given current i d between the center electrodes at a distance of 200 \u03bcm for duration t d , stimulus current i s is injected from the two outer stimulating electrodes into the center electrode covered with a several micron thin (5-20\u03bcm) Ca 2+ ion-selective membrane while i d across the ion-selective membrane was off. Comparison of excitability without and with modulating Ca 2+ ion concentration at an electrical current pulse train from 2\u03bcA to 9\u03bcA, a pulse width of t p =1ms, and a pulse frequency of f=1 Hz. The minimum electrical current required to elicit a muscle contraction was lowered down from i s =7.4\u03bcA (plot in blue) to 4.4\u03bcA (plot in red) when directly stimulating with a Ca 2+ ion-selective membrane deposited on the cathode without any prior ion depletion current (at t d =0). When applying ion depletion current i d =1\u03bcA for t d =1 min. prior to stimulation, we could further reduce the threshold down to 2.2\u03bcA (plot in black). Characterization of the electrochemical stimulation device under various parametric conditions. a) Comparison of the reduction ratios in Ringer's and serum environment. The reduction ratio is defined as \u03b7 = (threshold with ISM / threshold without ISM). The control experiment was performed with a PVC membrane without Ca 2+ ion-specific ionophore. For each data point, four different preps were used. b) Influence of the polarity on the reduction ratio. It is evident that the reduction of the threshold was caused by two effects: subthreshold current i d as well as Ca 2+ ion depletion leading to higher axon excitability. c) Effect of the amount of ion depletion current i d on the reduction ratio\u03b7. Increasing ion depletion current i d enhanced axonal excitability due to higher subthreshold current as well as higher ion depletion simultaneously. Nerve conduction block experiment with microfabricated ion-selective membrane device. a) Schematic of the setup for a study of the effect of ion concentration modulation on the DC nerve block. A single microfabricated ISM electrode array was positioned between the tripolar electrodes for electrical stimulation and the gastrocnemius muscle. First, the nerve was placed on top of the bare electrodes without ion-selective membrane. The anode facing the stimulation site first was followed by two cathodes. At a DC block current of i b =10\u03bcA, we could achieve a partial blocking and at a DC block current of i b = 40\u03bcA, a total blocking. b) Application of nerve conduction block with a Ca 2+ ion-selective membrane on the cathode. When using the Ca 2+ ISM, we could lower the DC block threshold down to i b =20\u03bcA. The nerve regained its twitch amplitude almost immediately after turning off the DC block current."
            ],
            "subsections": []
        },
        {
            "title": "Acknowledgements",
            "paragraphs": [
                "This work was conducted with support from a MIT faculty discretionary research fund, a Harvard Catalyst Grant from the Harvard Clinical and Translational Science Center (NIH Award #UL1 RR 025758), and financial contributions from Harvard University and its affiliated academic health care centers."
            ],
            "subsections": []
        }
    ]
}
