Repository: boschresearch/Pap2Pat

# Pap2Pat Dataset

### File Schema

Every directory in `data` corresponds to one patent-paper pair and contains the full texts of both patent and paper, as well as the patent outlines. We include all information in JSON for programmatic parsing and Markdown for manual inspection.

```yaml
data/:
    paper_id-patent_id/:
        # Nested JSON format
        patent.json: JSON file containing patent metadata and full-text, as well as all outlines
        paper.json: JSON file containing paper metadata and full-text
        # Markdown format
        patent.md: patent full-text formatted in markdown
        paper.md: paper full-text formatted in markdown

File: Pap2Pat/data/W2019701851-US20130030510/patent.json (part 1 of 2)
{
    "id": "US20130030510",
    "authors": [
        "Jongyoon Han",
        "Ahmed Ibrahim",
        "Samuel J. Lin",
        "Rohat Melik",
        "Amr Rabie",
        "Yong-Ak Song",
        "Rahul Sarpeshkar"
    ],
    "title": "MICROFABRICATED ION-SELECTIVE ELECTRODES FOR FUNCTIONAL ELECTRICAL STIMULATION AND NEURAL BLOCKING",
    "date": "2012-10-05 00:00:00",
    "abstract": "A neural prosthetic device is provided that includes one or more ion-selective membranes enabled by electrically-controlled local modulation of ion concentrations around a nerve so as to achieve different excitability states of the nerve for electrical stimulation or inhibition of nerve signal propagation. The local modulation is achieved by positioning the nerve in a bipolar perpendicular arrangement so as to modulate the ion concentrations of the one or more ion-selective membranes in situ to change the nerve excitability locally at the site of electrical stimulation or along the nerve for on-demand suppression of nerve propagation.",
    "sections": [
        {
            "title": "DESCRIPTION",
            "paragraphs": [],
            "subsections": [
                {
                    "title": "BACKGROUND OF THE INVENTION",
                    "paragraphs": [
                        "The invention is related to the field of neural prosthetics, and in particular an electrochemical artificial nerve activation and inhibition technique, enabled by electrically-controlled local modulation of ion concentrations along the nerve.",
                        "Conventional functional electrical stimulation (FES) aims to restore functional motor activity for patients with disabilities resulting from spinal cord injury (SCI) or neurological disorders by artificially stimulating the nerve. Among the many technical limitations of FES-related intervention in neurological diseases, the most crucial drawback is the lack of an effective, implantable technique for nerve signal simulation and conduction block for suppressing unwanted nerve signals.",
                        "Achieving cures for SCI patients requires progress both in scientific understanding of basic neurophysiology and engineering techniques for neural activation and modulation. FES has been associated with substantial therapeutic benefits of physical activity; it has been used to increase muscle bulk, improve cardiovascular performance, prevent and treat pressure ulcers, treat osteoporosis and joint contractures, control spasticity, and improve general well being; moreover, FES can be critical for recovery of neurological function and can be essential for maintenance of neural circuitry, should a cure be found. However, high-energy expenditure and the lack of a totally implantable FES system have limited its value and are among the various bioengineering reasons for the inability to create widely acceptable FES systems. Moreover, electrical stimulation that produces muscle contraction in humans also stimulates sensory nerves and pain receptors, causing pain. Therefore, reducing energy expenditure by lowering the electrical threshold not only increases battery life, but also reduces the patient's pain associated with the electrical stimulation. Aside from nerve activation techniques, the ability to suppress unwanted nerve signals would be of great potential value to not only neuroprosthetics but also various clinical situations. A nerve signal conduction blocking technique, which can arrest the propagation of action potentials in a graded, safe, and reversible fashion, could be applied to suppress nerve and/or motor activity that may include but are not limited to undesired sensation, such as pain, neuralagia, tinnitus, vertigo or deleterious motor activity, such as muscle hypertonicity, spasm, dystonias, chronic migraine, hyperhidrosis, blepharospasm, strabismus, Achalasia, neurogenic bladder, diabetic neuropathy, upper motor neuron syndrome, and/or spasticity.",
                        "Existing techniques such as pharmacological treatments or surgical interventions all have significant disadvantages. For instance, conventional surgical treatment of unwanted noxious painful stimuli may consist of nerve ablation, or permanent division of the nerve; when a nerve has both sensory and motor function, function may be permanently lost with nerve ablation. The use of high-frequency alternating current waveforms was previously reported as one potential technique for nerve conduction block. This technique has been shown to produce a quickly reversible nerve block under isolated conditions in frog, rat, cat and dog models. For instance, in the frog, a continuous sinusoidal or rectangular waveform at 3-5 kHz and amplitudes at 0.5-2 mAp-p allowed the most consistent block. However, no implant device has been demonstrated based on this approach so far."
                    ],
                    "subsections": [],
                    "outline_long": [
                        "introduce neural prosthetics",
                        "limitations of FES",
                        "benefits of FES",
                        "limitations of existing FES systems",
                        "need for nerve signal conduction block",
                        "limitations of existing techniques"
                    ],
                    "num_characters": 3494,
                    "outline_medium": [
                        "introduce neural prosthetics",
                        "limitations of FES",
                        "motivate new technique"
                    ],
                    "outline_short": [
                        "limitations of FES"
                    ]
                },
                {
                    "title": "SUMMARY OF THE INVENTION",
                    "paragraphs": [
                        "According to one aspect of the invention, there is provided a neural prosthetic device. The neural prosthetic device includes one or more ion-selective membranes enabled by electrically-controlled local modulation of ion concentrations around a nerve so as to achieve different excitability states of the nerve for electrical stimulation or inhibition of nerve signal propagation. The local modulation is achieved by positioning the nerve in a bipolar perpendicular arrangement so as to modulate the ion concentrations of the one or more ion-selective membranes in situ to change the nerve excitability locally at the site of electrical stimulation or along the nerve for on-demand suppression of nerve propagation.",
                        "According to another aspect of the invention, there is provided a method of performing active nerve stimulation or inhibition of nerve signal propagation. The method includes providing one or more ion-selective membranes. Also, the method includes electrically controlling local modulation of ion concentrations around a nerve so as to achieve different excitability states of the nerve for electrical stimulation or inhibition of nerve signal propagation. The local modulation is achieved by positioning the nerve in a bipolar perpendicular arrangement so as to modulate the ion concentrations of the one or more ion-selective membranes in situ to change the nerve excitability locally at the site of electrical stimulation or along the nerve for on-demand suppression of nerve propagation."
                    ],
                    "subsections": [],
                    "outline_long": [
                        "introduce neural prosthetic device",
                        "describe ion-selective membranes",
                        "outline method of nerve stimulation or inhibition"
                    ],
                    "num_characters": 1508,
                    "outline_medium": [
                        "describe neural prosthetic device"
                    ],
                    "outline_short": [
                        "introduce neural prosthetic device"
                    ]
                },
                {
                    "title": "DETAILED DESCRIPTION OF THE INVENTION",
                    "paragraphs": [
                        "The invention involves an electrochemical artificial nerve activation and inhibition technique, enabled by electrically-controlled local modulation of ion concentrations along the nerve. In this technique, the concentration of ions is modulated around the nerve in-situ using an ion-selective membrane (ISM), in order to achieve different excitability states of the nerve for electrical stimulation, leading to either reduction of electrical threshold by up to approximately 40% or on-demand, reversible inhibition of nerve signal propagation. This low-threshold electrochemical stimulation technique would be used in an implantable neuroprosthetic device, while the on-demand nerve blocking could offer a novel intervention for chronic disease states caused by uncontrolled nerve activation, such as epilepsy and chronic pain stimuli.",
                        "A key component of the invention is the in-situ control of ion concentration via ion-selective electrode that can provide a novel mode of local nerve activation (excitatory) and inactivation (inhibitory) in a potentially very low-power, highly miniaturizable and efficacious fashion. This hybrid approach is tested using a sciatic nerve of an animal (e.g., frog), attached to the gastrocnemius muscle that can be surgically removed from the animal and placed on top of an array of ion-selective electrodes. Monovalent or divalent salt ions such as Na+, K+-, Ca2+ ions selective electrodes can be used to actively control the local ion concentration either by decreasing or increasing a specific ion concentration along the sciatic nerve fiber prior to electrical stimulation. The outcome of the subsequent electrical stimulation is quantitatively measured in two different ways. Firstly, the force induced is measured in the muscle using a force transducer. Secondly, electromyography (EMG) is employed directly on the muscle to measure the muscle response. Various electrical/chemical stimulus conditions are employed and the resulting force/EMG signals are measured. One is able to determine how far the electrical threshold value required for stimulation can be decreased by modulating the local Ca2+ ion concentration.",
                        "With the modulation of the K+ and Na+ ion concentration, it will be determined if one can reversibly turn \u201con and off\u201d the signal propagation along the nerve. Another expected outcome of the invention is that the activity in the muscle (in terms of force, or other quantitative characteristics from EMG) can potentially be controlled with higher degree of resolution and/or dynamic range, as a function of ion concentration parameter compared with the case of pure electrical stimulation.",
                        "Using the concepts of the invention one can build a microfabricated implant device with an array of ion-selective electrodes in a flexible biocompatible plastic chip format, as shown in FIGS. 1A-1B. FIG. 1A shows flexible ion-selective microelectrode array device 2 in a 4\u00d74 array with two different ion-selective membranes 4, 6 for enhanced or inhibited electrical stimulation based on the modulation of ion (Ca2+ and K+ ions) concentrations. The flexible microelectrode array device 2 includes bio-compatible material that can be used in a planar or folded configuration. FIG. 1B shows the cross-sectional view of the flexible ion-selective microelectrode array device 2. Ca2+ and K+ ion-selective membranes 4, 6 are sandwiched between a ring-type electrode 8 on the top and a circular type electrode 12 on the bottom layer 10. The current applied across the ion-selective membrane to modulate the ion concentration (\u02dc100 nA to 1 \u03bcA) is approximately one or two orders of magnitude less than the typical electrical threshold value required for stimulation (\u02dc10 \u03bcA).",
                        "Each of the ion-selective electrodes 4,6 can be individually controlled to create a hypersensitive zone in a motor nerve 16 for an electrical stimulation 18 and an inhibited/blocked zone 20 in the neighboring sensory nerves 14 to block the nerve signal, minimizing the pain induced by the electrical stimulation. This flexible device 2 can be used in highly space-constrained regions of the body such as the orbit of the eye or the face. This electrode arrangement is bipolar, however, in other embodiments of the invention the electrode arrangement can be tripolar which is further discussed hereinafter.",
                        "A unique characteristic of the inventive device is its ability to modulate neural activity, either locally stimulating or blocking nerve impulses by changing the Ca2+ or K+ ion concentration in or around the nerve. It is the first time that an ion-selective microelectrode array on flexible substrate is used as a neural interface.",
                        "It is well known that a relatively small change in the potassium ion concentration can increase the membrane potential from its resting value of \u221274 mV by 24 mV to reach a neuron firing initiation potential while other ions such as Na+ and Cl\u2212 have no significant impact. In fact, potassium solutions as dilute as 10 mM are commonly used to depolarize neurons. Another ion associated with the excitability of peripheral nerve in neurology, both experimental and clinical, is the ionized calcium in the bathing solution. The available data for A-fibers in the sciatic nerves of the frog showed that the threshold intensity of direct current decreased markedly when the concentration of ionized calcium was below about 0.8 mM while a negligible change occurs in the range from 1 to 5 mM. A similar result has been found in the case of an isolated giant axon of the squid. However, the concentration range within which the changes occur is much higher for nerves from squid than for those from frog (10-70 mM in artificial sea water). The generality of this phenomenon has also been observed in the blood of humans with hypoparathyroid disease. A correlation between the measured excitability of the ulnar nerve and the concentration of calcium has been reported. In the lower concentration range, the nerve becomes more excitable and below 0.3 in M, alpha fibers in the sciatic nerve of frogs may become spontaneously active. If the concentration of calcium chloride is increased to 10-15 mM, then the threshold for excitation increases again.",
                        "Based on this significant role of potassium and calcium ions in neural processes, one can develop a technique to actively modulate the ion concentration around the nerve in a highly local manner, to achieve higher excitability when stimulating the nerve electrically or to initiate inhibitory state as the opposite effect. To modulate the ion concentration around the nerve, the ion-selective electrodes (ISE) are used. These electrodes include an ion-selective membrane at the tip and an electrode inside the tip. The membranes can be made using an ion selective agent such as an ionophore to increase the permeability of the selective layer in a plasticized amorphous polymer matrix such as polyvinyl chloride. To test the viability of modulating ion concentration with ISE for an electrical stimulation, an array of the wire electrodes is built and placed an ISE underneath one wire electrode which served for both ion depletion and electrical stimulation.",
                        "An exemplary embodiment of the invention is shown schematically in FIG. 2A. In this setup 30, two modes of operation, ion depletion and stimulation, are implemented. First, an ion depletion current id is applied across the ion-selective membrane 35 between the wire electrode 32 directly underneath the nerve 34 and the cathode 36 inside the tubing 37, as shown in inset 40. After depleting the ions at a given current id (ion depletion current id should be smaller than the threshold value for electrical stimulation is) for duration t, the on depletion current id is turned off and applied an electrical stimulus current is into the nerve 34 while the cathode 36 was floating in the second step. The cathode 36 and electrode 32 are coupled to a voltage source V for ISE and a current source I is coupled to the electrode 32 as a stimulus current isolator. A cathode 56 is used to provide nerve blocking under K+ ion depletion and enrichment. An electrode 54 is positioned underneath the nerve 34 to establish K+ ion depletion or enrichment. The electrode 54 is positioned on a K+ ion-selective membrane 52. The tubing 50 covers the cathode 56. The cathode 56 and electrode 54 are coupled to a voltage source V. To test this electrochemical stimulation technique, a sciatic nerve 34 of a bull frog with its gastrocnemius muscle 44 was removed and placed on the electrode array 30, as shown in FIG. 2B. The end of the gastrocnemius muscle 44 is attached to a force transducer 46 via string. The standard Ringer's solution 57 is used to wet the nerve 34 and the muscle 44 with. The signal of the force transducer 46 was recorded with a data acquisition unit and analyzed with processing software. In addition to the muscle contraction force, the compound action potential is measured with an amplifier and a PC-based oscilloscope.",
                        "A typical electrical stimulus used in this case was is=24 \u03bcA at a pulse width of tp=300 \u03bcS and a pulse frequency of f=1 Hz. Using a Ca2+ ion-selective electrode on the sciatic nerve of a frog, a 50% higher muscle contraction force is achieved with the same current pulse, compare FIG. 3A to FIG. 3B, and decreased the electrical current threshold value to initiate a muscle contraction by \u02dc50% down to is=10 \u03bcA when Ca2+ ions were depleted locally at the site of the electrical stimulation for 5 min., as shown in FIG. 3C.",
                        "To deplete the Ca2+ ions, a depletion current of id=10 nA is applied across an ion-selective membrane for 5 min., and then applied stimulation electrical pulses is directly thereafter. It was even possible to elicit a spontaneous activity of the nerve without applying any external electrical pulse by simply depleting the Ca2+ ions, as shown in FIG. 3D. An ion concentration below 0.3 mM can initiate such a spontaneous excitation of the nerve. However, the amplitude of muscle contraction was not uniform compared to the electrically elicited muscle contractions. This result in FIG. 3D suggests that one can achieve fast ion depletion simply by increasing the ion depletion current id across the ion-selective membrane (from 5 mM. at id=10 nA, as shown in FIGS. 3B and 3C, down to \u02dc2 sec at id=170 nA). The depletion current was still \u02dc100 times smaller than the normal threshold value.",
                        "To avoid the tetany occurring below 0.3 mM, one could most likely have used less depletion time than 2 sec. to obtain a hypersensitive state of the nerve for electrical stimulation. In the case of a K+ ion selective electrode, the opposite effect of the ion depletion on the electrical stimulation is observed. One could completely inactivate the nerve for an electrical stimulus by depleting the K+ ions from the nerve and its surroundings. No muscle response was recorded even at higher electrical pulses is over 40 \u03bcA after depleting K+ ions for 5 min. with id=10 nA across the ion-selective membrane, as shown in FIGS. 4A-4B.",
                        "The depletion performance of an ion-selective electrode in-situ is characterized. Using a Ca2+ ion sensitive sensor, one could measure the depletion of Ca2+ ions as a function of time, as shown in FIG. 5. For this measurement, one can use a 200 \u03bcm thick Nafion membrane on a tip. Within 5 min., one could already decrease the Ca2+ ion concentration in Ringer's solution by \u02dc40 mM.",
                        "The flexible ion-selective microelectrode array device 2 is formed using standard microfabrication technique. The device has no ion reservoirs compared to the one based on the micropipette shown in FIG. 2A. There have already been several approaches reported on the ion-selective microelectrode arrays using the standard microfabrication techniques. All devices, however, have been fabricated exclusively in silicon material which requires an extensive fabrication in the cleanroom and therefore, a major cost factor in the commercialization efforts of the device. The flexible ion-selective microelectrode array device 2 includes PDMS (polydimethylsiloxane)/PI (polyimide) combination, common biocompatible elastomeric and thermoplastic materials used in BioMEMS. This material combination has several technological benefits compared to the standard silicon material. First, it is easily replicable and allows a mass manufacturing. Secondly, it is flexible and stretchable and can be easily bent to conform to the anatomical spatial constraints. Moreover, this type of flexible microelectrode array device 2 on polyimide substrate has been proven to be effective and biocompatible in-vivo application. However, no microelectrode array device 2 has been tested in-vivo with an integrated ion-selective membrane.",
                        "FIG. 6A shows a detailed view of a flexible ion-selective microelectrode array device 60 on flexible substrates in a sandwich design having three different layers. The flexible ion-selective microelectrode array device 60 includes three layers 62, 64, 66. The first layer 62 contains printed electrode array on an ultrathin polyimide layer (\u02dc1 \u03bcm) for standard electrical stimulation. The metal electrodes in Au will be transferred on the polyimide layer via transfer printing method. A uniform layer of SiO2 (\u02dc50 nm) can be deposited by PECVD to form a passivation layer and etched away only at the ring-type electrodes 68. The second layer 64 is built out of PDMS with a thickness of 200 \u03bcm and contains holes with a diameter of 100 \u03bcm filled with ion-selective membranes 70, 72. The size of the hole up to 500 \u03bcm can be increased. The microspotting technique is used to fill the holes with either valinomycin for K+ or calcium ionophore II for Ca2+ ions and cure them at ambient temperature. If the microspotting technique doesn't deliver a satisfactory result in terms of the membrane quality, integrated microchannels can be integrated into the PDMS layer 64 and use the capillary force to fill the holes with the ion-selective resins.",
                        "Directly underneath the PDMS layer 64, a third layer 66 is boned out of polyimide with an array of the electrodes 74 used for modulating the ion concentration in combination with the membranes 70, 72. The same transfer printing technique is used as for the first layer 62 to pattern the gold electrodes on this flexible substrate and deposit Cr (\u02dc3 nm)/SiO2 (\u02dc30 nm) layer for a subsequent plasma bonding with the middle PDMS layer 64. As an alternative to the circular-type electrode, one can pattern micro holes on the polyimide layer via photolithography before Au deposition. In this way, one can create a \u201cporous electrode\u201d with a uniform pore size between 1-30 \u03bcm. The entire electrode array device 60 can be connected to external electronic circuitry via stud-ball bond technique for an electrode pitch of 1-2 mm. To improve the stability of the connection and to prevent short circuits, parylene C will be deposited around the connection pads. The major risk factor in the fabrication process is how strong the adhesion between PDMS and the ion-selective resin would be after filling and curing.",
                        "Eventually, the PDMS surface needs to be treated with silance before filling with the ion-selective resins. Also, the structural integrity of the ion-selective membranes has to be tested in unfolded and folded configuration. To characterize the in-vitro properties, the electrode array can be put into a Ringer's solution at room temperature and the standard impedance spectrum will be measured. In addition, pulse tests by applying biphasic charge balanced rectangular constant current pulses will be performed to estimate electrochemical durability of the electrodes. Once successfully fabricated, this flexible ion-selective microelectrode array device will be tested on nerves in-vitro and in-vivo environments. Especially, the in-vivo test inside a frog body will show us whether the device packaging is appropriate for an implant.",
                        "As an alternative to the microfabricated electrodes on a polyimide layer, one can also use a track-etched polycarbonate membrane or porous nylon membrane 124 with a pore 126 size between 1-30 \u03bcm, as shown in FIG. 6B. To fabricate an electrically conductive layer 122, a 1-50 nm thin ITO (indium-tin-oxide) or other electrically conductive layer can be deposited on the membrane surface via sputtering. The membrane 126 and conductive layer 122 are encapsulated in a PDMS layer 128.",
                        "In another embodiment of the invention, one can place a sciatic nerve 82 on a microfabricated planar gold electrode array 80 without separating the perineurium while including the epineurium and stimulated the nerve electrically. This device has a planar design without ion reservoir having a single layer, as compared to the three-layer device in a sandwich design without ion reservoir in FIG. 6A. A schematic of the embodiment is shown in FIG. 7A with a top view of the planar electrode array 80. First, an ion depletion current id is applied across the ion-selective membrane 86 between two diametrically opposite electrodes 90, 92 in the center 88, as shown schematically in FIG. 7B. The ion depletion current id is limited to \u22661 \u03bcA, which was well below nominal current thresholds for electrical stimulation. The planar microelectrode covered with the ion-selective membrane 86 acted as a cathode and the opposite electrode 88 as an anode to deplete the positively charged Ca2+ ions. After depleting the ions at a given current id (ion depletion current id should be smaller than the threshold value for electrical stimulation is) between the electrodes at a distance of 200 \u03bcm for duration t, an electrical stimulus current is is applied between the two outer stimulating electrodes 90, 92 and the center contact electrode 88 (not covered with the Ca2+ ion-selective membrane 86) while id across the ion-selective membrane 86 was continuously applied. This tripolar electrode configuration 84 reduces the threshold current required to stimulate the nerve 82 and reduces the spread of the stimulus current along the nerve 82. Stimulation threshold currents, as well as resulting muscle contraction force originating from the stimulation were simultaneously measured and compared between conditions. The nerve 82 is coupled to the gastrocnemius muscle 83, which is coupled to a force transducer 85.",
                        "The planar micro electrodes were fabricated using the standard lift-off process. In brief, a 1 \u03bcm thick positive photoresist spin-coated on a 1 mm thick glass wafer is patterned photolithographically. After depositing a 50 nm Ti and 200 nm Au layer on the patterned glass wafer using the e-beam deposition, the photoresist layer was removed in acetone overnight. Before depositing an ion-selective membrane, the electrode was dehydrated at 90\u00b0 C. on a hotplate for 24 h and then silanized with N, N-dimethyltrimethylsilylamine for 60 min. To deposit an ion-selective membrane a polydymethylsiloxane (PDMS) microchip is placed with a single microfluidic channel (300-1500 \u03bcm wide and 50 \u03bcm deep) and sealed it against the planar electrode after an optical alignment using a stereomicroscope. The ion-selective membrane for each specific ion was made using commercially available ion-selective cocktails, potassium ionophore I for K+ ion, sodium ionophore I for Na+ ion and ETH124 (calcium ionophore II) for Ca2+ ion, in a plasticized amorphous polymer matrix such as polyvinyl chloride (PVC).",
                        "Using the capillary force, the ion-selective resin mixture (10 wt. % for Ca2+ ionophore, 20 wt. % for K+ and Na+ ionophores in a plasticized amorphous matrix consisting of 35.8 mg polyvinyl chloride in 0.4 mL cyclohexanone) was filled into the microchannel. The PDMS channel was immediately removed once the electrode has been covered with the ion-selective resin and the electrodes were stored in a darkroom and dried for 12 hours under ambient conditions. To deposit cation-selective membrane on the planar electrodes, Nafion perfluorinated resin solution is used with 20 wt. % in mixture of lower aliphatic alcohols and water.",
                        "In all tests, the electrical current stimulation threshold is first measured without ion depletion or modulation. While there was a variation between different animal preparations, a pulse train is used between is=4 and 20 \u03bcA at a pulse width of tp=300 \u03bcs or 1 ms and a pulse frequency of f=1 Hz. Using a microfabricated Ca2+ ion-selective membrane on the sciatic nerve of a frog, a decrease of the electrical threshold value is achieved from 12 \u03bcA down to 6.8 \u03bcA by approximately 40%, as shown in FIG. 8A. To deplete the Ca2+ ions, a depletion current of id=1 \u03bcA is first applied across a Ca2+ ion-selective membrane for 5 min. and then applied a stimulation electrical pulse is directly thereafter. As a control experiment to verify the effect of Ca2+ ion depletion on the nerve excitability, the ion-selective membranes are integrated into a glass pipette tip and observed a continuous decrease of the electrical threshold value from 20 \u03bcA down to 10 \u03bcA by 50%, as shown in FIG. 8B. Slightly above the reduced stimulation threshold, the muscle twitch force amplitude was attenuated by approximately 90%, gradually increasing with increased stimulation current afterwards.",
                        "This observation is a qualitatively different behavior from common \u201call-or-none\u201d electrical stimulation. This result clearly implies that the activity of muscle in terms of force can be controlled with higher degree of resolution and dynamic range, compared with the case of purely electrical stimulation. Even under a constant perfusion of Ringer's solution onto the nerve at the site of stimulation with a flow rate of 0.5 \u03bcL/min, which aimed at emulating the in-vivo ion homeostasis conditions, one could lower the electrical threshold from is=5.6 to 4.4 \u03bcA. Under a constant perfusion of Ringer's solution on the stimulation site with the depletion current turned off, the original nerve excitability state was restored, both in terms of the current stimulation threshold and the characteristically sharp transition between \u201call-or-none\u201d force generation. As a negative control experiment, the same stimulation test is performed with a plasticized amorphous polymer matrix such as PVC (polyvinyl chloride) membrane in a glass pipette tip without Ca2+ ion-specific ionophore conditions and confirmed that the electrical threshold value remained the same under continuous perfusion of Ringer's solution.",
                        "The in-vitro experimental results using a microfabricated planar ISM as well as a conventional ISM in the form of a glass pipette tip demonstrate that the depletion of Ca2+ ions can reduce the electrical threshold value by approximately 40% without a constant perfusion and approximately 20% under a constant perfusion of the Ringer's solution. In the case of the microfabricated ISM, one can demonstrated that a thin ion-selective membrane layer deposited on a planar microelectrode can be used as a selective ion reservoir to deplete and store the target ion from a zone adjacent the nerve by controlling the potential/current across the ISM.",
                        "A local in-situ control of ion concentration has been utilized to achieve higher excitable states for electrical stimulation. This significant reduction of the electrical threshold value could be achieved at a depletion current of id\u22661 \u03bcA (usually less than 2V applied across the ion-selective membrane to maintain the ion depletion current in the microfabricated electrodes), and the power expenditure expected for the ion depletion was approximately 2 \u03bcW. It is likely that one can increase the efficacy of this method (in terms of speed and threshold reduction) by utilizing higher ion depletion currents.",
                        "However, water is hydrolyzed at electrode potentials over approximately 2V and above this voltage chlorine ions can be oxidized at the electrode surface to produce toxic compounds which set a limit to the applicable potential. To overcome this limitation, one could further decrease the gap size between the electrodes (currently 200 \u03bcm). The ability of ion-selective membranes to change the ion concentration depends on both the amount of ions adjacent to the nerve and the reservoir capacity of the ISM to store specific ion species. To maximize the amount of ions stored in the ISM, one can plan to optimize the geometry of the ISM in terms of width and thickness as well as the amount of ionophores in the ISM. The porosity and the pore size of the ISM are other important parameters to take into consideration. The reservoir ISM may be emptied to the vicienity by switching the polarity of the depleting or concentrating electrodes or by using another electrode that may be coupled with the electrode covered by the ISM.",
                        "As confirmed herein, the role of Ca2+ ions in nerve excitation in a separate control experiment where the nerve was completely immersed in a Ca2+ ion depleted Ringer's bath solution. In this context, an important point to consider is whether the isotonic Ringer's solution used in the in-vitro experiment is representative for the extracellular fluid in-vivo. Ringer's solution as an isotonic solution with a similar ionic composition to that of the extracellular fluid is widely used in the study of peripheral nerve excitability. The fact that the perineurium acts as a diffusion barrier to proteins and small molecules and thereby reduces the influence of proteins and molecules on nerve excitability also supports the use of Ringer's solution in our experiments. The only difference of using the extracellular fluid versus the Ringer's solution is that the presence of proteins and other molecules might have an impact on the lifetime of the ion-selective membranes due to non-specific binding. Furthermore, it has been demonstrated that the force amplitude generated at the downstream muscle can be more accurately controlled by the Ca2+ ion depletion. This result implies that a control of the contraction of muscle is possible with a higher degree of resolution and/or dynamic range than with traditional FES methods. It is hypothesized that the graded response of downstream muscle contraction may be due to the local manner of perturbing ion concentration (ion concentration of only one side of a fiber modulated).",
                        "To investigate whether a modulation of the ion concentration along the nerve is an effective way of blocking the nerve signal conduction, a pair of 10 mm long and 750 \u03bcm wide Na+ ion-selective planar microelectrodes with a gap size of 300 \u03bcm are positioned between the site of electrical stimulation and the muscle 104, as shown in FIG. 9A. The sciatic nerve 100 is placed on top of a planar microelectrode deposited with the Na+ ion-selective membrane 102, as shown in the cross-sectional view A. The sciatic nerve 100 includes a number of nerve fibers 114. With this Na+ ion-selective membrane 102, a graded blocking of the sciatic nerve 100 for an electrical stimulus by depleting the Na+ ions from the nerve 100 and its surroundings is achieved without continuous perfusion of Ringer's solution, as shown in FIG. 9B. No muscle response was recorded at the force transducer 110 even at higher electrical pulses with is over 30 \u03bcA after depleting Na+ ions for 5 min. with id=1 \u03bcA across the Na+ ion-selective membrane 102. To investigate the reversibility of the signal blocking method by the Na+ ion depletion, the ion depletion current is turned off and inunersed the nerve with Ringer's solution. Recovery to the previous nerve excitability state lasted approximately 10 minutes in Ringer's solution.",
                        "It is also observed a similar blocking effect when modulating the K+ ion concentration with a K+ ion-selective pipette tip. It seemed that injecting K+ ions from the pipette tip onto the nerve was more effective in terms of nerve signal blocking that depleting these ions under continuous perfusion of Ringer's solution. When using a cation-selective membrane such as Nafion with a reversed polarity of the ISM (the Nafion membrane deposited on the anodic side), which creates a general ion depletion zone (depletes all ions), a similar blocking effect is achieved as shown in FIGS. 10A-10B.",
                        "Using different ion depletion currents id at the same depletion time t=5 min., the blocking state is modulated from a partial at id=100 nA, as shown in FIG. 10A, to a complete blocking at id=1 \u03bcA, as shown in FIG. 10B. The blocking state was strongly dependent on the length of the ion-depleted zone, since there is a threshold length of the nerve required to be affected in order to achieve effective suppression. The nerve blocking could be obtained only when the length of the ion-selective membrane was 10 mm. In the case of a 200 \u03bcm long electrode, such as the one used for stimulation in FIG. 7A, no blocking was achieved at all. More importantly, this nerve blocking state could be reversed by immersing the nerve in a bath of Ringer's solution for 10 min.",
                        "This cycle of inhibition and relaxation is repeated three times with an immersion of the nerve in Ringer's solution for 10 min. between each cycle. In addition to Nafion, one can potentially achieve a similar effect with other cation-selective membrane materials such as poly(3,4-ethylenedioxythiophene) doped with poly(styrene sulphonate) (PEDOT:PSS) which, as an electrically conducting organic polymer, was previously used to demonstrate electronic control of the ion homeostasis in neurons.",
                        "Many neurological disorders are characterized by undesirable nerve activity, leading to unwanted sensation or muscle activity. If the action potentials propagating through the nerve could be blocked in a graded fashion, which has been demonstrated for the motor activity in this current study, the disabling condition could be alleviated or eliminated. An effective and reversible nerve conduction block would have significant clinical applications such as blocking chronic peripheral pain and halting involuntary motor activity, such as muscle spasms, spasticity, tics and choreas.",
