Repository: boschresearch/Pap2Pat

# Pap2Pat Dataset

### File Schema

Every directory in `data` corresponds to one patent-paper pair and contains the full texts of both patent and paper, as well as the patent outlines. We include all information in JSON for programmatic parsing and Markdown for manual inspection.

```yaml
data/:
    paper_id-patent_id/:
        # Nested JSON format
        patent.json: JSON file containing patent metadata and full-text, as well as all outlines
        paper.json: JSON file containing paper metadata and full-text
        # Markdown format
        patent.md: patent full-text formatted in markdown
        paper.md: paper full-text formatted in markdown

File: Pap2Pat/data/W2025499326-US20160285350/patent.json
{
    "id": "US20160285350",
    "authors": [
        "David Vegelj",
        "Janez Mozina",
        "Bostjan Zajec"
    ],
    "title": "Adaptive Laser Joining Of Stator And Rotor Laminations",
    "date": "2014-04-10 00:00:00",
    "abstract": "The invention relates to an apparatus and a method of adaptive laser joining of stator and rotor laminations allowing individual laminations to be joined with a lower expenditure of energy. For detecting the joining point a sensor (4) is used, which transmits the signal through a filter (5) to a first microcontroller (7), where the signal is processed and transmitted, in turn, to the second microcontroller (8), which then provides for the correct triggering, delaying, or modulation of the laser beam. The software in the microcontrollers allows arbitrarily modulating the continuous beam with adjustable parameters, or triggering an arbitrary number of pulses per gap. The system allows pulse as well as continuous laser sources (11) to be used.",
    "sections": [
        {
            "title": "DESCRIPTION",
            "paragraphs": [
                "The present invention relates to an apparatus and a method of adaptive laser joining of stator and rotor laminations, pertaining to the technical field of laser welding techniques and is utilized for joining together individual thin electrical sheets, or laminas, into compact stator and rotor packages to be used in electric motors.",
                "Known methods for joining together stator and rotor laminations into compact packages may be divided into various categories, depending on the particular technology employed.",
                "Individual laminations may be integrated into compact packages by making use of the so-called interlocks clamps, as disclosed in e.g. U.S. Pat. No. 6,223,417, U.S. Pat. No. 6,018,207, and EP0082537. It is a disadvantage of interlocks that they affect the electromagnetic properties of the packages and do not perform their task when laminations of low thickness are used. Beside that, the forming of interlocks must be integrated into the blanking process as such, adding to the complexity of the tools used for producing the individual laminas.",
                "Laminations may be bonded together by using special two-component adhesives, as set forth in WO/2013/135378 and EP1833145. The said process is complex and the packages must be heated above a predetermined temperature.",
                "A process similar to the use of two-component adhesives is the use of electrical sheets coated with a special enamel which bonds together the individual laminations into a compact package when subjected to an elevated temperature and pressure. The details of the said process are disclosed in WO2006049935. Although this technique is simpler than the use of two-component adhesives, its main drawback is that the packages must be pressed with a predetermined force and heated to a predetermined temperature for a certain time.",
                "The individual laminas may be joined together by using conventional welding methods, usually by using the laser-TIG process. A disadvantage of the said process is represented by the size of the weld seams produced which degrade the electromagnetic properties of the entire package just as interlocks do. Furthermore, TIG welding is not applicable for high-alloyed electrical sheets as the elevated percentages of silicon and aluminum in the electrical sheet inhibit bonding.",
                "Nevertheless, the use of laser in both the continuous mode and the burst mode is the best and simplest option for joining individual laminations into compact packages. Laser welding is always started at the beginning and carried on continuously to the end of the package. Welding proceeds transversally across all the laminations. The patents covering this subject are for example US20130154434, JPS5538640. The drawbacks of the said method are that the weld affects the electromagnetic properties of the package and that a substantial amount of energy is still spent on melting the entire lateral surface of the lamina.",
                "The technical problem remaining to be adequately solved with respect to prior-art methods and patents is that all the processes used for joining together laminations into stator or rotor packages are cumbersome, like the use of adhesives or enamels; or they affect the electromagnetic properties, like laser or conventional welding or interlocking; or they are not applicable for thinner laminations, like interlocking. While conventional laser joining may be the simplest method, welding is still carried out across the entire lateral surface of the stator or rotor package. Thus an exceeding amount of energy is spent for making additional welds in locations where welding is not needed, furthermore affecting the electromagnetic properties of the stator or rotor package.",
                "It is an object and aim of the adaptive laser joining of stator and rotor laminations according to the invention to provide an apparatus and a method which will only carry out the joining of individual laminations in the exact location where bonding is required, which is to say, where individual laminations come into contact. There will be no welding in other regions of the lateral surface and this will indirectly contribute to better electromagnetic properties of the stator or rotor package. Thus, welding is also less energy-consuming because the material is only melted in particular locations, in other words, the volume of the molten material is substantially smaller.",
                "The apparatus for adaptive laser joining of stator and rotor laminations, as illustrated in FIG. 1, consists of three main sections. The first section comprises a sensor 4 observing/supervising the workpiece 1, namely the stator or rotor package, and transmitting an analog/digital signal to a filter 5. The workpiece is moved by means of a movable table 2, controlled by a process computer 3. The sensor may be any type of sensor capable of touchlessly detecting the individual laminas, which is to say, the gaps separating them, for example a laser sensor, a video camera etc. The sensor must be capable of detecting the gaps between the individual laminas, which are typically of the order of magnitude of up to 50 \u03bcm. A first stage of sensor detection supervision is carried out using an oscilloscope 6 or a corresponding device, connected to the filter 5. The filter ensures that noise is removed from the signal of the sensor 4. Prior to being used, the sensor 4 must be correctly adjusted. The adjustment, which is performed manually, modifies the detection range, thereby removing the greater part of the signal, while enhancing the variation of the signal in the gap region. The second section of the apparatus consists of a control unit 10, comprising a first microcontroller 7, a second microcontroller 8, and a relay 9 or a digital-to-analog converter 9a. The third section of the apparatus comprises any burst or continuous laser 11 allowing the individual bursts to be controlled or the continuous laser beam to be modulated from the outside, by means of the control unit 10.",
                "So, for detecting the joining point, the apparatus utilizes the sensor 4 which transmits the signal through the filter 5 to the first microcontroller 7, where the signal is processed and transmitted, in turn, to the second microcontroller 8, which then provides, via the relay 9 or the digital-to-analog converter 9a, for the correct triggering, delaying, or modulation of the laser beam, so that welding takes place in a precisely defined location.",
                "The principal phases of the process, which comprise the processing and handling of the individual signals controlling the positioning of the sensor 4, the proper triggering of the laser bursts or delays or the modulation of the laser beam, are described further below. The workpiece 1 consists of a plurality of individual laminations, generally between 0.2 and 0.65 mm thick. There is a thin gap between adjacent laminas, its width being generally between 10 and 20% of the base thickness of the laminas. The gap is detected by means of the sensor 4, which has to be set up correctly. Most important when doing this is to adjust the detection range, having the function of a first filter, on the sensor 4. The sensor 4 transmits an analog or digital signal to the filer 5, which takes care of filtering out the higher frequencies. The signal thus prepared and supervised using an oscilloscope 6 or a similar device allowing for the signal to be displayed visually, is then sent to the control unit 10. The signal is received by the first microcontroller 7 in the control unit 10. By virtue of special software the microcontroller 7 proceeds to transform the analog signal to digital under certain conditions, defined beforehand and obtained by testing various thicknesses of the individual laminas. The threshold and the sampling rate of the signal, as well as the delay following the last signal change, can be set programmatically. The microcontroller 7 then sends the digital signal to the microcontroller 8 which delays the original signal. The delay is required in order to allow for the correct positioning of the sensor 4 relative to the gap in the workpiece 1, so that the position of the sensor 4 and the position of the gap are aligned, in other words, that the sensor 4 actually detects the correct gap and not one gap before or after the detecting position. The said problem arises because the measurements and the triggering of the laser are not performed coaxially in a same device.",
                "Now, the microcontroller 8, depending on the software loaded thereon, performs an additional task. In a first variation, used in burst laser applications, the microcontroller 8 does not further modify the signal and controls the correct triggering of the laser pulses via the relay 9. The relay 9 is connected to the triggering system on the laser 11 which actually triggers the individual laser pulses. The pulses cause the metal to melt at the point of impact of the pulse, giving rise to spot welding.",
                "In a second variation, used in continuous laser applications, the microcontroller 8 transforms the digital signal received from the microcontroller 7 into a modulated continuous signal and sends it to the digital-to-analog converter 9a. The signal is modulated with previously defined parameters, which are programmatically set and allow for arbitrary modulation shapes. The adjustable parameters include the following setting: the welding starting point (P1, P2), the welding end point (P2, P4), the delay (D), the lower limit of laser power (A1), and the upper limit of laser power (A2). FIG. 2 represents the adjustable parameters, whereas FIG. 3 represents some of the possible signal modulation shapes. Subsequently, the digital-to-analog converter 9, similarly to the relay 9, acts upon the continuous laser beam, changing it in accordance with the software settings. To allow for additional supervision of the correct overall operation of the system, the second microcontroller 8 and the relay 9 or the digital-to-analog converter 9a are connected to the oscilloscope 6 or other device capable of visually displaying the signal.",
                "The welding procedure is described concretely for a case of stator package welding. The workpiece 1, a stator package in this case, is fixed to the movable table 2. At this time, the sensor 4 detects only a full surface. A program is launched in the process computer 3, which ensures that the movable table 2 travels with constant speed from one position, starting at the beginning of the fixing device, to the other position, ending at the other end of the stator package 1, namely at the end of the stator package 1. Given that the stator package 1 is being moved, the sensor 4 is attached to the apparatus in such a fashion as to detect the gap several tens of milliseconds in advance of the welding position. That is to say, the sensor 4 travels ahead of the welding laser 11 to allow the signal received from the sensor 4 to be processed in the interim. The moment that the sensor 4 detects the gap between laminations on the stator package, the shape of the output signal from the sensor 4 changes. The signal travels from the sensor 4 through the filter 5 to the microcontroller 7, where it is converted into a digital signal. The digital signal proceeds to the microcontroller 8, where it is conveniently delayed and/or modulated, whereupon the signal passes to the relay 9 or to the digital-to-analog converter 9a which controls the laser. The output signal then triggers individual laser pulses, or it modulates the continuous signal. The entire cycle is repeated about 10,000 times per second, so that welding can proceed without interruptions as the stator workpiece 1 is being moved."
            ],
            "subsections": [],
            "outline_long": [
                "introduce laser joining of stator and rotor laminations",
                "categorize known methods for joining laminations",
                "describe interlocks clamps",
                "limitations of interlocks clamps",
                "describe two-component adhesives",
                "limitations of two-component adhesives",
                "describe enamel coating",
                "limitations of enamel coating",
                "describe conventional welding methods",
                "limitations of conventional welding methods",
                "describe laser welding",
                "limitations of laser welding",
                "state technical problem remaining to be solved",
                "object and aim of the invention",
                "describe apparatus for adaptive laser joining",
                "describe sensor and filter",
                "describe control unit",
                "describe laser and modulation",
                "describe principal phases of the process",
                "describe processing and handling of individual signals",
                "describe triggering of laser bursts or modulation",
                "describe welding procedure for stator package",
                "conclude welding procedure"
            ],
            "num_characters": 11639,
            "outline_medium": [
                "introduce laser joining of stator and rotor laminations",
                "limitations of known methods",
                "motivate adaptive laser joining",
                "describe apparatus for adaptive laser joining",
                "explain sensor detection supervision",
                "describe control unit and laser triggering",
                "outline principal phases of the process",
                "describe signal processing and handling",
                "explain laser triggering and modulation",
                "describe welding procedure for stator package",
                "summarize advantages of adaptive laser joining"
            ],
            "outline_short": [
                "introduce laser joining of stator and rotor laminations",
                "limitations of prior-art methods",
                "motivate adaptive laser joining",
                "describe apparatus for adaptive laser joining",
                "outline process of adaptive laser joining"
            ]
        }
    ],
    "claims": [
        "1. Method of adaptive laser joining of stator and rotor laminations, wherein laser joining of individual laminations only takes place where two adjacent laminations come into contact, the method comprising:\ndetecting an individual gap between laminations by means of a sensor (4) in real time;\nbased on the signal from the sensor (4), triggering an individual laser pulse, or\nbased on the signal from the sensor (4), performing a software-driven modulation of the signal with parameters defined beforehand, and controlling the continuous laser beam by means of the modulated signal;\nwherein the detection of an individual gap by means of the sensor (4) in real time comprises adjusting the detection range of the sensor (4), transmitting the signal from the sensor (4) through a filter (5) to a microcontroller (7) in a control unit (10), which transforms the analog signal to digital under certain conditions, defined beforehand and obtained by testing various thicknesses of the individual laminas, sending the digital signal to a microcontroller (8), which delays the original signal in order to allow for the correct positioning of the sensor (4) relative to the gap in the workpiece (1);\nthe triggering of the individual laser pulses and the controlling of the continuous laser beam, respectively, being controlled by means of the microcontroller (8) in the control unit (10).",
        "2. Method according to claim 1, characterized in that triggering of individual laser pulses is carried out by means of a relay (9), connected to the triggering system on the laser (11).",
        "3. Method according to claim 1, characterized in that the software-driven modulation of the signal is performed via the microcontroller (8) in the control unit (10), which delays the digital signal received from the microcontroller (7) and transforms it into a modulated continuous signal, sending it to the digital-to-analog converter (9a) which controls the continuous laser beam.",
        "4. Method according to claim 1, characterized in that adjustment of the detection range of the sensor (4) is performed manually prior to use, by modifying the detection range of the sensor (4) using an oscilloscope (6) or a similar device capable of visually displaying the signal and connected to the filter (5), whereby the greater part of the signal is removed, while the variation of the signal in the gap region is enhanced.",
        "5. Apparatus for adaptive laser joining, comprising three sections, the first section comprising a sensor (4), a filter (5) and an oscilloscope (6), connected to the said filter (5), the second section consisting of a control unit (10), comprising a first microcontroller (7), a second microcontroller (8), and a relay (9) or a digital-to-analog converter (9a), and the third section comprising a pulse or continuous laser (11) allowing the individual pulses to be controlled and the continuous laser beam to be modulated, respectively, from the outside, by means of the control unit (10)."
    ]
}

File: Pap2Pat/data/W2025762136-US20140249612/paper.json
{
    "id": "https://semopenalex.org/work/W2025762136",
    "authors": [
        "Emad N. Eskandar",
        "Giorgio Bonmassar",
        "Leonardo M. Angelone",
        "Peter Serano",
        "Husam A. Katnani"
    ],
    "title": "A Novel Brain Stimulation Technology Provides Compatibility with MRI",
    "date": "2015-04-29",
    "abstract": "Clinical electrical stimulation systems \u2014 such as pacemakers and deep brain stimulators (DBS) \u2014 are an increasingly common therapeutic option to treat a large range of medical conditions. Despite their remarkable success, one of the significant limitations of these medical devices is the limited compatibility with magnetic resonance imaging (MRI), a standard diagnostic tool in medicine. During an MRI exam, the leads used with these devices, implanted in the body of the patient, act as an electric antenna potentially causing a large amount of energy to be absorbed in the tissue, which can lead to serious heat-related injury. This study presents a novel lead design that reduces the antenna effect and allows for decreased tissue heating during MRI. The optimal parameters of the wire design were determined by a combination of computational modeling and experimental measurements. The results of these simulations were used to build a prototype, which was tested in a gel phantom during an MRI scan. Measurement results showed a three-fold decrease in heating when compared to a commercially available DBS lead. Accordingly, the proposed design may allow a significantly increased number of patients with medical implants to have safe access to the diagnostic benefits of MRI.",
    "sections": [
        {
            "title": "A Novel Technology To Allow The Safe Use Of Mri In Patients With Dbs",
            "paragraphs": [
                "The safety evaluation of the RF-induced heating injury risks in patients with implanted medical devices undergoing MRI is based on several testing strategies and tools, including pre-clinical (experimental, computational, and animal testing) as well as clinical testing. Experimental testing includes measuring temperature changes near the device while it is implanted in a gel that simulates the electrical and thermal characteristics of the human body23. Additionally, computational modeling has been increasingly used to complement experimental testing, as it allows for extensive, cost-effective and systematic analysis of several variables that can influence the amount of current flow into an implant and the amount of energy absorbed by surrounding tissue.",
                "Several proposals have been made to modify the design of the implant to solve the issue of RF-induced heating without interfering with device performance, such as introducing RF chokes24, modifying the materials of the lead (e.g., carbon-loaded leads)252627282930, or coiling the wire31. A new type of lead based on \u201cresistive tapered stripline\u201d (RTS) technology32 is herein proposed. The RTS design can be best understood by recalling oceanic science, where an area of study is the prevention of destructive standing waves (clapotis)33. Special constructions reinforced with wide, rubble-mound beams break up wave energy over some distance, preventing the formation of clapotis. Similarly, tapered dielectric structures can break up or scatter RF energy due to their unique frequency response characteristics. This characteristic has been studied for many applications including microwave, millimeter-wave and optical-wave engineering343536, as well as stealth aircraft technology37. This study presents a two-section stripline-based design (Fig. 1a) with an abrupt transition of electrical conductivity along its length. Contrary to a common metallic wire, this design can break up the induced RF current along the lead (Fig. 1b) caused by the MRI RF coil. Consequently, RF-induced current along the RTS lead is more heterogeneously distributed and significantly reduced at the electrode (Fig. 1c). Please refer to the Supplementary Information for the theoretical background on RTS design.",
                "Overall, two different RTS designs were used for the study: (a) an initial design constructed with conductive ink deposited on a polymer substrate (\u201cflat-design\u201d), and (b) a second wire-based design (\u201cwire-design\u201d). The flat-design was used for the simulations in phantom (Figs. 1 and 2), the manufacturing of the first prototype, and the bench testing experiments (Fig. 3). The wire-design was used for simulations with human body models (Fig. 4) and manufacturing of a second prototype (Fig. 5). Both simulations and measurements confirmed that the RTS design \u201ccloaks\u201d the incident RF-field38, so that the lead is \u201cRF-transparent\u201d (i.e., the presence of the lead does not significantly affect the RF fields present in a phantom)."
            ],
            "subsections": []
        },
        {
            "title": "Methods",
            "paragraphs": [],
            "subsections": [
                {
                    "title": "Theoretical Background On Rts Design",
                    "paragraphs": [
                        "The RTS implant exposed to an RF field can be represented with a hybrid model composed of an antenna attached to a transmission line, which consists of resistive traces with sharp changes in conductivity to maximize reflections, followed by a load such as an electrode connected to the tissue (Fig. 1a). As described in ref. 32, the equivalent antenna (i.e., the entire RTS lead) receives the electromagnetic (EM) field and injects it into the first port (i.e., layer) with impedance Z1 of such a network (Fig. 1b). A portion of the power transmitted to the first port of the RTS is reflected back as a result of an impedance mismatch between the first port and the antenna, while a remaining portion is supplied to the second layer of the RTS. The impedance of this second port is intentionally mismatched to reflect the greatest amount of power back to the implantable pulse generator (IPG) and away from the electrode that is in contact with the tissue. The fractional power reflected away and delivered to the tissue can be computed from the reflection  and transmission  coefficients:One must consider the superposition of two steady state sine waves in the RTS traveling in opposite directions (Fig. 1b): one forward towards the tissue/electrode (blue) and one backward (red) reflected by the mismatched boundary towards the IPG. The first and second layer of the RTS act both as an antenna and transmission line for the signal that is reflected back away from the tissue/electrode.",
                        "The following equation is the typical shape of the ideal current distribution in an RTS wire as sketched in Fig. 1c:where L1 and L2 are the lengths of the first and second layer. A more precise current distribution estimated using EM numerical simulations is shown in Fig. 2d. The RTS design reduces the overall inductance of the lead (Fig. 2c). Additionally, the current density has a minimum value along the lead in proximity to the electrode (Fig. 2d), thereby reducing the risk for energy absorption in the surrounding tissue. Please see the Supplementary Information for details on the theoretical background on RTS design."
                    ],
                    "subsections": []
                },
                {
                    "title": "Computational Modeling And Simulations",
                    "paragraphs": [
                        "A computational model was used to evaluate several possible electrical and geometrical configurations of the RTS lead to minimize the absorption of energy and the temperature increase at the electrode. The model included a clinical 3\u2005T MRI RF transmit coil, which operates at 128\u2005MHz39, loaded with a gel-filled phantom and an implanted lead (Fig. 1d and 1f). The design contained discrete sections of variable conductivity and length, connected in series, with a fixed length (i.e., to yield a total length of 40\u2005cm to match common lead lengths for implantable devices13) and a fixed resistance at low-frequency (i.e., 400\u2005\u03a9, i.e., less than the typical impedance in patients40) (Fig. 2a). Simulations were performed to determine the values of electrical conductivity (i.e., \u03c31 and \u03c32) and length (i.e., L1 and L2) for a two-section RTS design (Fig. 3a and Fig. 4e) in order to build a prototype for experimental testing. The parameter used in the simulations to evaluate the power absorbed inside the phantom was the specific absorption rate (SAR) averaged over 10\u2005g of tissue (10\u2005g-avg. SAR). SAR (W/kg) is a measure of the energy rate absorbed by the human body when exposed to an RF field and it is the dosimetric parameter used in RF safety guidelines41. SAR is averaged either over the entire body, or over 1\u2005g or 10\u2005g of tissue. Temperature simulations on the final optimized lead design were also performed. Please see the Supplementary Information for details on all models and simulations, as well as for additional results."
                    ],
                    "subsections": []
                },
                {
                    "title": "Uncertainty Analysis",
                    "paragraphs": [
                        "A simulation study to assess the uncertainty of design and simulation parameters was performed (Table 1) following the approach used in Neufeld et\u2005al.42. Please see the Supplementary Information for details on the methodology used for the analysis."
                    ],
                    "subsections": []
                },
                {
                    "title": "Manufacturing Of Flat-Design Rts Prototype",
                    "paragraphs": [
                        "Based on the optimal parameters of the RTS design's conductivity and length derived from simulations (see Supplementary Table\u2005S1), a flat-design lead prototype was built using polymer thick-film (PTF) technology to experimentally test the proposed concept (see Fig. 3a). The lead was built by printing thin (10\u2005\u03bcm) layers of two different commercially available conductive inks on a polymer substrate for the length of each of the two resistive layers. The dimensions of the RTS lead were chosen to obtain the same volume of the wire in the Medtronic 3389 lead (see Supplementary Table\u2005S1). Please see the Supplementary Information for additional details on the manufacturing of the two-section flat-design RTS lead prototype."
                    ],
                    "subsections": []
                },
                {
                    "title": "Temperature Measurements In Mri",
                    "paragraphs": [
                        "The RTS prototype was built by stacking four of the flat-design leads connected to four electrodes (Fig. 3c) and by insulating the proximal end (opposite to the electrodes). The RTS prototype was then implanted in a standard ASTM phantom filled with a polyacrylic acid (PAA) mixed in an aqueous solution23 and tested in a 3\u2005T MRI system (Skyra, Siemens, Erlangen, Germany) (Fig. 3b). Three fiber optic temperature probes (Neoptix Inc., Quebec, Canada) were used to record the temperature in the phantom and along the lead under several conditions: no lead, RTS lead, and Medtronic 3389 lead (Fig. 3d). RF energy was delivered to the phantom at First Level Controlled Operating Mode for 15\u2005minutes. Please see the Supplementary Information for additional details on the temperature measurements."
                    ],
                    "subsections": []
                },
                {
                    "title": "Implantable Pulse Generator (Ipg) Battery Testing",
                    "paragraphs": [
                        "Battery testing was also performed with both leads (flat-design RTS and Medtronic 3389) (Fig. 3f and 3g) connected to an IPG (i.e., Medtronic Activa\u00ae PC) through an extension. The IPG, extension, and lead were then placed in a quart of deionized water mixed with saline solution to simulate in-body tissue impedance. The IPG was turned on for a total of four weeks. Please see the Supplementary Information for additional details on the IPG battery testing."
                    ],
                    "subsections": []
                },
                {
                    "title": "Manufacturing Of Wire-Design Rts Prototype",
                    "paragraphs": [
                        "A second RTS wire-design prototype was manufactured using thin-film physical vapor deposition (PVD) of titanium and gold over a rotating Ethilon\u00ae 6\u20130 suture substrate, which was selected for its biocompatibility. Variation in the impedance of each segment is achieved by control of the thickness of the gold layer of each segment. Please see the Supplementary Information for additional details regarding the manufacturing of the wire-design RTS prototype."
                    ],
                    "subsections": []
                }
            ]
        },
        {
            "title": "Results",
            "paragraphs": [],
            "subsections": [
                {
                    "title": "Electromagnetic Simulations",
                    "paragraphs": [
                        "The length of each individual section of the RTS lead affected the 10\u2005g-avg. SAR near the electrode non-linearly (Fig. 2a). Numerical simulations were repeated to observe the correlation between RTS design and 10\u2005g-avg. SAR by fixing the length of each section and varying the ratio in conductivity (\u03c31/\u03c32) between the two sections of the lead, while maintaining a total length of 40\u2005cm. Figure 2b shows the 10\u2005g-avg. SAR in the phantom near the electrode with a resistance varying from 0\u2005\u03a9 to 1\u2005k\u03a9 for several RTS designs. The RTS lead reduced the 10\u2005g-avg. SAR across the entire range of resistances. The simulations showed an increase in conductivity ratio between the two sections that corresponded to a decrease in 10\u2005g-avg. SAR at the electrode. For example, the optimal RTS (i.e., \u03c31/\u03c32 = 200) plateaued at 400\u2005\u03a9 with a value of 4.02\u2005W/kg, whereas the design with \u03c31/\u03c32 = 2 showed a 10\u2005g-avg. SAR of 5.75\u2005W/kg at 400\u2005\u03a9. For comparison, the peak 10\u2005g-avg. SAR with a 40\u2005cm PtIr wire was 222\u2005W/kg. Please see Supplementary Fig.\u2005S1 for additional maps of electric and magnetic field magnitude with RTS and PtIr wire.",
                        "The SAR reduction was due to a lower inductance of the RTS design (Fig. 2c) (see also \u201ctheoretical background on RTS design\u201d in Methods and Supplementary Information) that corresponded to a shorter equivalent antenna length and lower induced currents. Simulations with a single-section platinum-iridium (PtIr) wire of the same length (40\u2005cm) were also performed for reference. As confirmed by the simulations, the RTS design was characterized by a reduced current at the electrode of over two orders of magnitude compared with the PtIr wire (Fig. 2d). The high electrical conductivity of the ink used for manufacturing allowed a prototype to be built with the following characteristics: \u03c31 = 1.968\u00b7106\u2005S/m, \u03c32 = 25.61\u00b7103\u2005S/m (i.e., \u03c31/\u03c32 = 76.86), L1 = 0.367\u2005m, and L2 = 0.033\u2005m. The total resistance for the RTS design was chosen to be R = 400\u2005\u03a9, five times less than the maximum electrode/tissue impedance of 2\u2005k\u03a9 allowed by even older IPG models40. As shown in Figs. 2a and 2b, the 10\u2005g-avg. SAR of this configuration was expected to be very similar to the best performance of the RTS lead with ratio \u03c31/\u03c32 = 200 (i.e., 4.1\u2005W/kg vs. 4.02\u2005W/kg, respectively) (for discussion of the case \u03c31/\u03c32 = 1 as well as other additional cases, please see Supplementary Fig.\u2005S2)."
                    ],
                    "subsections": []
                },
                {
                    "title": "Temperature Simulations",
                    "paragraphs": [
                        "Figure 2 shows the 10\u2005g-avg. SAR (Fig. 2e) and temperature maps (Fig. 2f) recorded in the phantom model under three conditions: without implant, with the RTS design selected for prototype manufacturing, and with the PtIr wire. The SAR and temperature maps, which are plotted throughout the plane containing the lead, show similar results between the phantom with the RTS lead vs. the phantom without implant. The peak 10\u2005g-avg. SAR was less than 7\u2005W/kg, and temperature changes were below 1\u00b0C in both cases for a 15-minute exposure at a whole-body SAR of 2\u2005W/kg. By contrast, the simulations with the PtIr wire model predicted a peak 10\u2005g-avg. SAR of 230\u2005W/kg and temperature change of 64\u00b0C for the same exposure. As a reference, the value of 2\u2005W/kg is the limit in Normal Operating Mode for SAR averaged over the entire body, as established by the current guidelines of the International Electrotechnical Commission (IEC)41."
                    ],
                    "subsections": []
                },
                {
                    "title": "Temperature Measurements",
                    "paragraphs": [
                        "The temperature increase near the electrode of the Medtronic 3389 lead was about 9\u00b0C higher than the baseline level of the phantom without a lead and 2\u00b0C near the middle of the lead. Conversely, the temperature increase of the RTS lead was 3\u00b0C around the electrode and less than 4\u00b0C near the middle of the lead (Fig. 3e). These temperature values were consistent with the energy distributions predicted by the simulations (see Supplementary Fig.\u2005S3) suggesting a decrease of current at the electrode and an increase of current along the lead. For comparison, the baseline temperature increase of the phantom without an implant was 1.5\u00b0C at the location corresponding to the electrode and 1\u00b0C at the location corresponding to the middle of the lead (Fig. 3e). Given the linear relationship between SAR and temperature, the corresponding maximum temperature increases at 2\u2005W/kg would be less than 4.5\u00b0C with the Medtronic 3389 lead and less than 2\u00b0C with the RTS. For reference, the level of temperature increase suggested by an international safety standard for patients with implantable neurostimulators is 2\u00b0C43, which the RTS lead met in the experimental setup used in this study."
                    ],
                    "subsections": []
                },
                {
                    "title": "Battery Measurements",
                    "paragraphs": [
                        "The longevity of the Activa PC Neurostimulator battery can last for months to years depending on the following factors: programmed stimulation parameters, the total system impedance and the hours per day the battery is in use. The Medtronic Battery Longevity Manual44 provides a formula that estimates the approximate period of time that an Activa PC battery can last. The formula utilizes the aforementioned factors to calculate an estimated energy use of the battery in a 24\u2005hour period, which can then be used with a look-up chart (see Fig. 2 in ref. 44) to predict battery longevity in years. For the battery testing conducted in this investigation, the programmed stimulation parameters, system impedance and hours per day of stimulation were fixed at the same values for both the RTS prototype and the Medtronic 3389 lead. Accordingly, longevity estimates for both leads will be the same. To assess whether actual battery consumption would correspond with such a prediction, a preliminary comparative test was performed by connecting the RTS prototype (Fig. 3f) and the Medtronic 3389 lead (Fig. 3g) to the Activa PC Neurostimulator (Medtronic, Inc., Minneapolis, MN). Over a 30 day testing period, both leads showed only a 0.005\u2005V drop in battery voltage, a result that correlates with Medtronic estimation methods. This indicates that the RTS design affects only the behavior of the lead with respect to RF (i.e., the reactance) and not with respect to the operational frequencies of the stimulator (see also theoretical background on RTS design in Supplementary Information)."
                    ],
                    "subsections": []
                }
            ]
        },
        {
            "title": "Discussion",
            "paragraphs": [
                "This study presents a novel metamaterial38 lead that reduces the antenna effect and allows for decreased tissue heating during MRI45. The optimal parameters of the design were determined by computational modeling and simulations, validated against in-vitro temperature measurements in a gel-filled phantom (Supplementary Fig.\u2005S3). The numerical simulations confirmed that a PtIr wire acts as an antenna during the RF transmit period of the MRI scan, picking up the induced electric field and transferring a high amount of RF energy into the volume surrounding the exposed electrode tip. In both simulations and in-vitro testing the proposed RTS design successfully reduced the amount of energy absorbed and the related temperature increases inside the gel-phantom in proximity to the electrode. Numerical simulations and experimental testing confirmed that the RTS design allows for \u201cRF-cloaking\u201d38 while maintaining proper low-frequency conductivity that does not affect battery performance.",
                "The experimental bench testing confirmed also the practical feasibility of the RTS design. The primary feature of the RTS is the abrupt change of conductivity between the two sections. While this discontinuity can be easily modeled computationally, issues can arise in a prototype, because the RTS needs to be built using different inks with different electrical properties. In practice, the two ink traces of the two different layers cannot be perfectly contiguous along the RTS; an overlap is always present which reduces the transition between the layers and, therefore, the ideal step discontinuity in electrical conductivity. The experimental testing confirmed that the prototype contained an adequate discontinuity between the two layers with a physical overlap between the two layers that was only about 50\u2005\u00b5m along the RTS (see Fig. 5e). Additionally, the proposed RTS design does not require any external physical device such as an RF choke. RF chokes are difficult to attach to an implant wire because the dimensions of a choke are larger than the typical dimension of the wire. Chokes also disrupt the mechanical characteristics of an implant, which should be flexible46. Although there are extremely miniaturized RF chokes, these devices can be more prone to burning because of the microscopic physical dimensions of their components.",
                "In order to enhance the signal-to-noise ratio of the measurements, the testing was performed with high levels of RF power, namely one corresponding to a whole-body SAR of 4\u2005W/kg as estimated by the MRI system. Most sequences used in MRI systems are characterized by a whole-body SAR of less than 2\u2005W/kg. SAR estimation varies for each MRI manufacturer and across systems and depends on several variables, including coil specifications, landmarks, and patient registration information, e.g., weight, height, age. Baker and colleagues47 compared the RF-induced heating per unit of SAR due to the presence of a DBS lead between two 1.5\u2005T MRI systems and observed values ranging from 3.5 to 5.5\u2005times higher on one MRI system as compared to the other. As such, the absolute temperature values found in this study are specific to the MRI system used47. Additionally, the measurements were performed in a gel-filled phantom12133147. This approach implies lack of perfusion and does not take into consideration possible changes due to the thermoregulatory response in a patient48. Such a scenario is typically considered a worst-case, because perfusion can reduce significantly, e.g., two-fold, the heating of tissue in proximity of the lead49.",
                "In this study, heating in the proximity of DBS implants, induced by the RF excitation pulses during the MRI, was measured by fluoroptic temperature sensors, which are the \u201cstate-of-the-art\u201d in this field314750515253. Another common approach for measuring temperature is MRI thermometry, which allows controlled heating while simultaneously measuring the spatial and temporal temperature distribution near the DBS implant. The most common MRI-thermometry method is based on proton resonance frequency shift (PRFS), which has been used to monitor temperature near a wire54. However, the susceptibility artifact from the DBS implant may extend up to 5\u2005mm from the electrode surface, and at this distance the temperature changes are significantly lower than the peak temperature change49. Additional approaches were proposed to alleviate the susceptibility artifacts around a wire, but they did not provide real-time measurements at the desired high spatial resolution5556, underestimating the peak temperature change. Conversely, fluoroptic thermometers can provide accurate and real time temperature measurements with a spatial resolution of typically 300\u2005\u03bcm53.",
                "The configuration of the implanted DBS components relative to the incident RF field and its orientation can also have a dramatic effect on the induced heating. In this study, the lead orientation was limited to a single case of overall lead length and path within the phantom42, i.e., lead placed parallel to the magnet bore axis (Fig. 1f). This allowed for the evaluation of the PtIr wire and the proposed RTS lead under the same conditions of high incident electric field (Fig. 1e) inside the homogenous phantom used in the study. However, the layout used does not necessarily model the exposure conditions of a lead implanted in a patient57, nor does it take into consideration differences between a single vs. bilateral lead. For example, a change in orientation of the lead with respect to a 1.5\u2005T RF coil can generate changes in temperature of 20\u00b0C or more in a phantom58. A full systematic analysis of safety of the proposed RTS lead is still required and would need to include several configurations that would mimic clinically significant pathways, in line with the technical specifications proposed for safety analysis of patients with active implanted devices undergoing MRI1259. Additional numerical simulations were performed with an electrically heterogeneous, anatomically precise human head and torso model6061 containing a DBS lead reproducing a clinical case (Fig. 4b) \u2014 as shown by CT imaging (Fig. 4a) \u2014 for testing under different exposure and geometrical conditions. The model was placed with the head in the isocenter of an MRI coil (Fig. 4c). Figures 4f and 4g show a coronal and sagittal view the SAR in the head and body without an implanted lead, with a lead made of platinum iridium wire, and with an optimized wire-design RTS lead. These results also confirmed the advantage of the RTS design which significantly reduces absorbed power in the brain parenchymal near the electrode.",
                "The benefits of the electrically thin design with its scattering behavior (see theoretical background on RTS design in Supplementary Information) can be used to replace any wire currently used in commercially available implant leads by coating a suture with biocompatible metals. Hence, a second more realistic and biocompatible RTS wire prototype (Thin-Films Research Inc., Westford MA) was created (Fig. 5a). Optical microscope (OM) images show the raw suture (Fig. 5b) before thin film deposition and after deposition (Fig. 5d). The abrupt transition of electrical conductivity between the two RTS layers (Fig. 5c) maximizes the mismatched impedance and the scattering within the fibers (Fig. 1 and Supplementary Information, theoretical background on RTS design). The two different layers of the RTS fiber and the surface characteristics were also studied with a Scanning Electron Microscope (SEM) (Fig. 5e and Fig. 5f) in order to better characterize the transition between the two layers.",
                "The final RTS lead configuration is assembled similarly to the configuration of the Medtronic 3389 DBS lead (Fig. 4d) and thus it may be used (i.e., interchangeable) with the Medtronic Activa stimulator. Each lead consists of an implantable grade polyurethane inner shaft, into which the stylet is advanced, that terminates at the hermetically sealed distal tip of the lead. The RTS fibers are positioned around the inner shaft and contained within a protective sheath that has four platinum/iridium electrodes near the tip for delivery of stimulation to the target site. The proximal end of the lead also has four electrodes that interface with the implanted stimulation device after implantation. The leads are stereotactically introduced into the target and fixed at the skull with a burr hole cap and ring, as for the Medtronic DBS leads."
            ],
            "subsections": [
                {
                    "title": "Conclusions",
                    "paragraphs": [
                        "This study presents a novel resistive-tapered stripline (RTS) lead design that \u201ccloaks\u201d the radiofrequency fields induced by magnetic resonance imaging (MRI) to reduce tissue heating, yet maintains the conduction of low-frequency stimulation from implanted medical devices. Computational modeling and simulations were used to find the optimal design parameters of the RTS lead. Polymer thick-film (PTF) technology was used to manufacture an initial prototype, which was tested in a 3\u2005T MRI system showing a significant reduction of heating when compared to a Medtronic 3389 lead. Finally, state-of-the-art physical vapor deposition (PVD) technology was used to manufacture a biocompatible RTS wire prototype, which may easily replace any wire currently used in commercially available implant leads. The results shown suggest the proposed design may allow a significant increase in the number of patients with medical implants having safe access to the diagnostic benefits of MRI."
                    ],
                    "subsections": []
                }
            ]
        }
    ]
}
