Repository: boschresearch/Pap2Pat

# Pap2Pat Dataset

### File Schema

Every directory in `data` corresponds to one patent-paper pair and contains the full texts of both patent and paper, as well as the patent outlines. We include all information in JSON for programmatic parsing and Markdown for manual inspection.

```yaml
data/:
    paper_id-patent_id/:
        # Nested JSON format
        patent.json: JSON file containing patent metadata and full-text, as well as all outlines
        paper.json: JSON file containing paper metadata and full-text
        # Markdown format
        patent.md: patent full-text formatted in markdown
        paper.md: paper full-text formatted in markdown

File: Pap2Pat/data/W2026848314-US20130344523/patent.json (part 1 of 3)
{
    "id": "US20130344523",
    "authors": [
        "Keiichi Kurosaka",
        "Munehiro Kubota",
        "Kengo Sakaguchi",
        "Keita Ino",
        "Itsumi Udagawa",
        "Kazuki Iwabata",
        "Yoichi Takakusagi",
        "Yasutaka Seki"
    ],
    "title": "AGENT FOR SEARCHING FOR PROTEIN CRYSTALLIZATION CONDITIONS AND METHOD OF SEARCHING FOR PROTEIN CRYSTALLIZATION CONDITIONS",
    "date": "2012-03-29 00:00:00",
    "abstract": "An agent for searching for protein crystallization conditions, containing a water-swellable layered silicate having a fluorine atom and a hydroxyl group, wherein the fluorine atom is covalently bonded to the silicate by isomorphous substitution with the hydroxyl group. A method of searching for protein crystallization conditions, which comprises a step of mixing the agent for searching for protein crystallization conditions described above and a solution in which a protein is dissolved.",
    "sections": [
        {
            "title": "DESCRIPTION",
            "paragraphs": [],
            "subsections": [
                {
                    "title": "TECHNICAL FIELD",
                    "paragraphs": [
                        "The present invention relates to an agent for searching for protein crystallization conditions and a method of searching for protein crystallization conditions using the same. More specifically, the present invention relates to an agent for searching for protein crystallization conditions having improved properties of promoting protein crystallization and improved operability, and a method of searching for protein crystallization conditions using the same."
                    ],
                    "subsections": [],
                    "outline_long": [
                        "introduce protein crystallization conditions"
                    ],
                    "num_characters": 460,
                    "outline_medium": [
                        "introduce protein crystallization conditions"
                    ],
                    "outline_short": [
                        "introduce protein crystallization conditions"
                    ]
                },
                {
                    "title": "BACKGROUND ART",
                    "paragraphs": [
                        "A technical innovation in a structural biology field has deepened understanding of relationship between a structure of a protein and a function thereof, and has led to development of an innovative drug based on the structure of the protein. In an X-ray crystallographic structure analysis of the protein, crystallization of the protein is an essential step. Crystallization takes place through a process in which a crystal nucleus is formed in a supersaturated solution, and a process in which the crystal nucleus grows to a crystal.",
                        "An obstacle to the structural analysis resides in the crystallization step. Upon performing crystallization of a protein of which crystallization conditions are unknown, search for the crystallization conditions first becomes essential. The search for protein crystallization conditions contains a first screening and a second screening. The first screening contains a step of searching for physical conditions and chemical conditions for the purpose of determining conditions, by an extensive search for conditions of crystallization of a target protein, under which the target protein starts crystallization. In this step, for example, protein concentration, kind and a concentration of precipitant, kind of a buffer solution and pH thereof, and the like effective to crystallization are assessed to find out conditions allowing the crystallization to start. On the other hand, the second screening contains a step of searching for elaborated physical conditions and chemical conditions for the purpose of determining final conditions for crystallization of the target protein by modifying the crystallization start conditions selected through the first screening. Modification of the crystallization start conditions in the second screening is performed by partially changing the physical conditions and the chemical conditions constituting the crystallization start conditions or by selectively adding new physical conditions and chemical conditions that are not included in the crystallization start conditions. For example, finally optimum crystallization conditions, specifically, conditions for obtaining a single crystal having a larger possible size with a high quality are found out by finely adjusting conditions such as the concentration of the precipitant and the pH of the buffer solution, or by using an additive or a surfactant that is not used in the first screening, and also by finely adjusting the kind, the concentration or the like thereof. In any of these screenings, a trial-and-error examination of conditions is required for a limitless number of combinations of physical conditions and chemical conditions according to the target protein. For example, the second screening is performed through many kinds of examinations for conditions, such as kind of precipitant, pH of a solution, concentration of a protein solution, and temperature thereof. Crystals obtained after determining the crystallization conditions are subjected to a structural analysis by X-ray irradiation. Before irradiation with X-rays, the crystals may be occasionally immersed into an antifreeze containing a cryoprotectant. Moreover, when omission of the immersion step is desired, protein crystallization is tried using a precipitant solution containing the cryoprotectant in the first screening or the second screening. In any case, each screening is repeated until a desired crystal is obtained.",
                        "However, a protein is not generally active in forming crystal nuclei, and therefore hard to cause crystallization. In addition thereto, conditions of crystallization of a new protein cannot be anticipated at all, and new crystallization conditions cannot be anticipated even to a protein in which crystallization conditions are known, either. Under such a situation, the conventional first screening sometimes did not result in formation of crystals or even crystalline precipitates, and could not determine crystallization start conditions. Depending on the protein crystallization conditions, presence or absence of crystal nucleation is changed by a slight change of setting conditions, such as a solvent and temperature. Therefore, the conventional second screening that is the modification of the crystallization start conditions as selected in the first screening sometimes yielded no crystal. Control of protein crystal nucleation by the modification of setting conditions such as the solvent or the temperature is difficult. Therefore, the conventional second screening inclined to result in no crystal formation at a desired size and in the number of pieces. Moreover, the conventional second screening resulted in no crystal formation under conditions referred to as a metastable region in which supersaturation conditions are less than the crystallization start conditions, and in which no crystal nucleation takes place but crystal growth potentially takes place. When protein crystals are formed in the metastable region, the crystal inclines to have a sufficiently high quality, as is well known in the art. The cryoprotectant suppresses the protein crystal nucleation. Therefore, use of a reagent containing the cryoprotectant in the first screening and the second screening inclined to cause no protein crystallization. As described above, the conventional screening system inclined to yield no objective crystals or waste the protein being a precious sample after all even with an examination of conditions in which a load is high. Accordingly, a development has been required for a simple, economical and highly reliable method for searching for protein crystallization conditions.",
                        "In response thereto, an attempt was proposed for improving efficiency of protein crystallization by using a layered silicate. Patent Literature 1 discloses a screening chip for searching for protein crystallization conditions by using a layered silicate, in which the silicate is applied in the form of a film onto a support. However, the layered silicate described in Patent Literature 1 has a problem of not sufficiently promoting crystal nucleation of extensive proteins in screening on the assumption of searching for conditions of crystallization of various proteins. Moreover, the film is not a thin uniform film, and therefore is likely to be easily detached. Furthermore, the invention described in Patent Literature 1 requires a user of the screening chip to select an optimum type of the layered silicate and an amount of layered silicate application. Such an examination of conditions causes consumption of a large amount of protein solution. Moreover, the silicate is present in a part in which the screening chip and the protein solution are not in contact with each other. Therefore, extensive penetration of the protein solution inclines to decrease a degree of supersaturation and to cause protein denaturation.",
                        "Patent Literatures 2 and 3 disclose an agent for controlling protein crystal formation by using a layered silicate, and a method for controlling the formation using the same. However, the layered silicates described in Patent Literatures 2 and 3 also promotes only insufficient protein crystal nucleation in screening in a manner similar to the layered silicate described in Patent Literature 1. Moreover, the layered silicate described in Patent Literatures 2 and 3 has a weak surface negative charge and low water-swelling properties. Therefore, the layered silicate inclines to agglomerate and precipitate when the layered silica comes in contact with a screening reagent containing a precipitant at a high concentration.",
                        "Non-Patent Literature 1 discloses an agent for controlling lysozyme crystal formation containing a fluorine-containing layered silicate. Non-Patent Literature 1 discloses use of the layered silicate in lysozyme crystallization. However, no description is made on use of the layered silicate on the assumption of searching for conditions of crystallization of various proteins. Moreover, the layered silicate described in Non-Patent Literature 1 also insufficiently promotes the crystal nucleation of the protein in screening.",
                        "Non-Patent Literature 2 discloses an agent for controlling protein crystal formation that contains fluorine mica. This fluorine mica is synthesized by a solid-state reaction process, by using talc as a starting material, in the absence of moisture. However, the fluorine mica described in Non-Patent Literature 2 has no hydroxyl group. Therefore, crystal nucleation rate cannot be adjusted, and crystal nucleation is not promoted in some cases. Therefore, the fluorine mica is insufficient for an agent for searching for crystallization conditions. Moreover, the fluorine mica is non-swelling in water, and therefore inclines to agglomerate or precipitate in contact with a reagent containing a precipitant at a high concentration. Accordingly, use of the fluorine mica for a dispersion liquid needs agitation for uniformly dispersing the fluorine mica.",
                        "Non-Patent Literature 3 discloses an agent for controlling protein crystal formation that contains a mineral containing a layered silicate. The layered silicate constituting the mineral described in Non-Patent Literature 3 promotes protein crystal nucleation only insufficiently.",
                        "Non-Patent Literature 4 discloses an agent for controlling protein crystal formation that contains mica having an amino group. The mica described in Non-Patent Literature 4 forms a sheet-like material to be used for sealing the well in a hanging-drop process. This sheet-like material promotes protein crystal nucleation only insufficiently."
                    ],
                    "subsections": [],
                    "outline_long": [
                        "motivate protein crystallization",
                        "describe X-ray crystallographic structure analysis",
                        "explain crystallization process",
                        "describe first screening",
                        "describe second screening",
                        "explain limitations of conventional screenings",
                        "describe difficulties in protein crystallization",
                        "explain importance of controlling protein crystal nucleation",
                        "describe conventional screening system limitations",
                        "motivate development of new method",
                        "describe Patent Literature 1",
                        "describe limitations of Patent Literature 1",
                        "describe Patent Literatures 2 and 3",
                        "describe limitations of Patent Literatures 2 and 3",
                        "describe Non-Patent Literature 1",
                        "describe limitations of Non-Patent Literature 1",
                        "describe Non-Patent Literature 2",
                        "describe limitations of Non-Patent Literature 2",
                        "describe Non-Patent Literature 3 and 4"
                    ],
                    "num_characters": 9595,
                    "outline_medium": [
                        "motivate protein crystallization",
                        "describe X-ray crystallographic structure analysis",
                        "explain crystallization process",
                        "describe first screening",
                        "describe second screening",
                        "discuss limitations of conventional screenings",
                        "introduce layered silicate",
                        "discuss prior art limitations",
                        "motivate need for improvement"
                    ],
                    "outline_short": [
                        "motivate protein crystallization",
                        "describe conventional screening process",
                        "limitations of conventional screening",
                        "need for improved method"
                    ]
                },
                {
                    "title": "SUMMARY OF INVENTION",
                    "paragraphs": [],
                    "subsections": [
                        {
                            "title": "Technical Problem",
                            "paragraphs": [
                                "The present invention involves searching for protein crystallization conditions and has a task of providing an agent for searching for protein crystallization conditions having an improved property of promoting protein crystal formation and an improved operability. Further, the present invention provides a method of searching for protein crystallization conditions."
                            ],
                            "subsections": [],
                            "outline_long": [
                                "state technical problem"
                            ],
                            "num_characters": 367,
                            "outline_medium": [
                                "state technical problem"
                            ],
                            "outline_short": [
                                "state technical problem"
                            ]
                        },
                        {
                            "title": "Solution to Problem",
                            "paragraphs": [
                                "In view of such a circumstance, the present inventors diligently conducted research. As a result, the present inventors created an agent to search protein crystallization conditions that contains a water-swellable layered silicate having a fluorine atom and a hydroxyl group, in which the fluorine atom is covalently bonded to the silicate by isomorphous substitution with the hydroxyl group. More specifically, the present inventors found that a molar percent of the fluorine atom to the hydroxyl group of the layered silicate relates to the protein crystal formation, and can control the crystal formation rate and the probability of the crystal formation. According to the present invention, the present inventors found that a protein can be crystallized even under conditions in which the protein could not be sufficiently crystallized so far. Furthermore, the present inventors found that a strong surface negative charge of the water-swellable layered silicate having the fluorine atom, and excellent water-swelling properties thereof contribute to improvement in operability of the agent for searching for protein crystallization conditions. The present inventors further diligently conducted research based on these findings, and thus achieved the present invention.",
                                "That is, the present invention provides an agent for searching for protein crystallization conditions, containing a water-swellable layered silicate having a fluorine atom and a hydroxyl group, wherein the fluorine atom is covalently bonded to the silicate by isomorphous substitution with the hydroxyl group.",
                                "Further, the present invention provides a method of searching for protein crystallization conditions, containing a step of mixing the agent for searching for protein crystallization conditions described above, and a solution in which a protein is dissolved.",
                                "Further, the present invention provides use of the agent for searching for protein crystallization conditions described above, wherein the agent for searching for protein crystallization conditions described above is mixed with a solution in which a protein is dissolved, to recover crystallized proteins.",
                                "In the present invention, the term \u201csearch(ing) for protein crystallization conditions\u201d means setting physical conditions and chemical conditions in order to search for conditions of crystallization of a target protein, and determining physical conditions and chemical conditions suitable for crystallization of the target protein by using as criteria of judgment presence or absence of crystal formation, presence or absence of crystalline precipitate formation, presence or absence of noncrystalline precipitate formation, a success rate of crystallization, crystallization time of formed crystals, a shape or a size of formed crystals, crystal nucleus density (the number of crystals per unit area), or X-ray diffraction data."
                            ],
                            "subsections": [],
                            "outline_long": [
                                "introduce agent for searching protein crystallization conditions",
                                "describe properties of water-swellable layered silicate",
                                "explain relation between fluorine atom and protein crystal formation",
                                "describe method of searching for protein crystallization conditions",
                                "describe use of agent for searching protein crystallization conditions"
                            ],
                            "num_characters": 2882,
                            "outline_medium": [
                                "introduce water-swellable layered silicate",
                                "describe advantages of invention"
                            ],
                            "outline_short": [
                                "propose solution using water-swellable layered silicate"
                            ]
                        },
                        {
                            "title": "Advantageous Effects of Invention",
                            "paragraphs": [
                                "According to the agent for searching for protein crystallization conditions of the present invention, it is possible to carry out an efficient and practical search for the crystallization conditions by an examination of conditions in which a load is relatively low.",
                                "Moreover, according to the method for searching for protein crystallization conditions of the present invention, it is possible to carry out efficient and practical setting of conditions suitable for protein crystallization in a step in which a load is relatively low."
                            ],
                            "subsections": [],
                            "outline_long": [
                                "describe advantages of invention"
                            ],
                            "num_characters": 535,
                            "outline_medium": [
                                "describe benefits of invention"
                            ],
                            "outline_short": [
                                "describe advantages of invention"
                            ]
                        }
                    ],
                    "outline_long": [],
                    "num_characters": 0,
                    "outline_medium": [],
                    "outline_short": []
                },
                {
                    "title": "MODE FOR CARRYING OUT THE INVENTION",
                    "paragraphs": [
                        "The present description is summarized in the form of claims specifying and explicitly claiming subject matters of the present invention, and will be better understood from the following explanations relating to an embodiment. The present invention is advantageous in all agents for controlling protein crystal formation as designed to crystallize a protein, and in relation to a drawing attached to the present invention, is disclosed as a preferred embodiment of an agent for searching for crystallization conditions for searching for protein crystallization conditions. Furthermore, other features and advantages according to the present invention are clear from the following explanations of an embodiment, appropriately with referring to attached drawings, and claims.",
                        "The term \u201cscreening\u201d used in the present specification means a step for setting physical conditions and chemical conditions in order to search for conditions of crystallization of an object, and determining physical conditions and chemical conditions suitable for crystallization of the object by using as criteria of judgment presence or absence of crystal formation, presence or absence of crystalline precipitate formation, presence or absence of noncrystalline precipitate formation, a success rate of crystallization, crystallization time of formed crystals, a shape or a size of formed crystals, crystal nucleus density, or X-ray diffraction data.",
                        "The term \u201cmetastable region\u201d used in the present specification means a set of supersaturation conditions in which crystal nucleation of an object does not take place but crystal growth potentially takes place.",
                        "The term \u201clayered silicate\u201d used in the present specification means a compound having a two-dimensional layered structure, in which the layered structure is constituted of at least a silicon atom and an electrically negative ligand. The layered silicate may have a single layer of a tetrahedron layer and/or an octahedron layer, or a mixed layer of these layers. A tetrahedron sheet takes a structure in which four oxygen ions (O2\u2212) surround a silicon ion (Si4+) or an aluminum ion (Al3+), three vertices are shared with adjacent tetrahedrons, and the resultant structure constitutes a hexagonal network, and is connected in a sheet form. An octahedron sheet has a two-dimensionally spread structure in which octahedrons formed by six oxygen ions (O2\u2212) or hydroxide ions (OH\u2212) surrounding a magnesium ion (Mg2+) or aluminum ion share edges. When the tetrahedron sheet and the octahedron sheet are combined, the oxygen ions at the vertices of the tetrahedron sheet are shared. Moreover, the hydroxide ion may be occasionally isomorphously substituted by a fluorine ion (F\u2212).",
                        "The term \u201cisomorphous substitution\u201d used in the present specification means a reaction in which a certain atom constituting a certain compound having a crystal structure is replaced by any other atom having an ion radius identical or similar with an ionic radius of the certain atom without changing the crystal structure of the compound.",
                        "The agent for searching for protein crystallization conditions according to the present invention (hereinafter, also referred to simply as \u201cagent for searching for crystallization conditions\u201d) contains a water-swellable layered silicate having a fluorine atom and a hydroxyl group at a specific ratio. The fluorine atom is covalently bonded to the layered silicate by isomorphous substitution. The layered silicate, when the layered silicate is brought into contact with a protein, forms an aggregate of the protein functioning as a crystal nucleus. The layered structure, the fluorine atom, and the hydroxyl group of the layered silicate can promote the protein crystal nucleation. The fluorine atom and the water-swelling properties of the layered silicate provide the agent for searching for crystallization conditions with a uniform dispersibility and film-forming properties. The agent for searching for crystallization conditions according to the present invention is suitable for searching for crystallization conditions for crystallization of a protein in an amount from a nanogram unit to a microgram unit.",
                        "The agent for searching for crystallization conditions may be constituted of the layered silicate only, or a mixture of the layered silicate and any other component. Specific examples of the other component include pure water, a precipitant, a buffering agent, an additive, an organic solvent, and a mixed component of these components. The agent for searching for crystallization conditions may contain a single or a plurality of layered silicates.",
                        "The layered silicate used for the agent for searching for crystallization conditions according to the present invention is not particularly limited. Preferred examples thereof include montmorillonite, talc, phlogopite, mica, kaolin, chlorite, pyrophyllite, vermiculite, endellite, chrysotile, beidellite, halloysite, nontronite, sericite, dickite, antigorite, hectorite (fluorine hectorite), sauconite, kanemite, makatite, octosilicate, magadiite, kenyaite, stevensite and saponite. More preferred examples include mica, montmorillonite, stevensite, hectorite and saponite; and particularly preferred examples include saponite.",
                        "Specific examples of the layered silicate include a natural product or a synthetic product. The natural product may contain an impurity. However, the impurity is preferably removed from a viewpoint of stringent control of crystallization in nucleation. The synthetic product is highly pure, in which isomorphous substitution efficiency thereof can be freely controlled during synthesis. Accordingly, stringent control in nucleation is allowed.",
                        "The layered silicate may have an arbitrary mean particle diameter. The mean particle diameter is preferably 2 to 50 \u03bcm from a viewpoint of uniform dispersibility. The mean particle diameter may be determined by measurement of a laser-type particle size distribution using water as a dispersion medium.",
                        "The layered silicate may have arbitrary cation exchange capacity. The cation exchange capacity is preferably at least 10 meq/100 g, and further preferably at least 60 meq/100 g. The cation exchange capacity in a suitable range provides the layered silicate with a negative charge suitable for nucleation promotion.",
                        "A specific surface area of the layered silicate is preferably from 1 to 1,000 m2/g, more preferably from 10 to 500 m2/g, and further preferably from 100 to 200 m2/g. The specific surface area provides the layered silicate with surface charge density suitable for nucleation promotion.",
                        "The layered silicate has water-swelling properties, and therefore is hard to cause spontaneous precipitation in a reagent containing a precipitant at a high concentration. Accordingly, such a layered silicate allows provision of a dispersion liquid type agent that is used for searching for crystallization conditions, and has improved uniform dispersibility, long-term stability of a uniform dispersion state, and redispersibility. Moreover, the water-swellable layered silicate has excellent film-forming properties. Therefore, such a layered silicate allows provision of a uniform and thin film-like agent for searching for crystallization conditions.",
                        "The layered silicate is preferably of a smectite group. The smectite group has a 2:1 layered structure. Use of the smectite group allows provision of an agent for searching for crystallization conditions that has improved uniformity and operability.",
                        "The layered silicate is further preferably saponite, among the smectite group. Saponite has a layered structure in which a silicon atom in a tetrahedron layer is replaced by an aluminum atom, and therefore has a permanent negative charge.",
                        "Saponite provides the agent for searching for crystallization conditions with properties for nucleation promotion resulting from a mesopore. Use of saponite allows promotion of further diversified protein crystal nucleation in the form of a single product, and allows provision of improved uniformity and operability for the agent for searching for crystallization conditions.",
                        "With regard to the layered silicate, any bonding form is allowed to the hydroxyl group. For example, the layered silicate may have the hydroxyl group bonded in the form of a covalent bond. Alternatively, the layered silicate may have a hydroxyl group-containing compound directly or indirectly bonded thereto.",
                        "In a preferred embodiment, the hydroxyl group is covalently bonded in a crystal structure of the layered silicate. The layered silicate having the fluorine atom and the hydroxyl group adsorbs a protein in a protein solution, and forms protein aggregates functioning as a crystal nucleus. Moreover, a molar percent of each of the fluorine atom and the hydroxyl group can be controlled by an amount of addition of a charged fluorine raw material during synthesis.",
                        "The fluorine atom is covalently bonded in the crystal structure of the layered silicate by isomorphous substitution. Moreover, the layered silicate formed by isomorphous substitution of the fluorine atom has a relatively large cation exchange capacity. Therefore, such a layered silicate increases a surface charge density of the layered silicate. Accordingly, the layered silicate into which the fluorine atom is introduced by isomorphous substitution adsorbs a protein with a high density in a protein solution to effectively form protein aggregates functioning as the crystal nucleus.",
                        "Moreover, the permanent negative charge of the layered silicate further increases by allowing isomorphous substitution of the fluorine atom, in comparison with the charge of the layered silicate without isomorphous substitution, to allow a strong electrostatic repulsion to act between particles of the layered silicate. Accordingly, the agent for searching for crystallization conditions is hard to aggregate even in contact with the reagent containing a precipitant at a high concentration, and has improved uniformity.",
                        "The layered silicate having the fluorine atom and the hydroxyl group can be synthesized by an ordinary method. Specific examples of the synthetic method include a hydrothermal synthetic process, a fusion synthetic process, a high-pressure synthetic process, a solid-state reaction process, a flame fusion process, and a transformation process. Among these, a hydrothermal synthesis using a fluorine source is preferred. The hydrothermal synthesis using a fluorine source easily allows introduction of the fluorine atom and the hydroxyl group into a product by isomorphous substitution. Moreover, the layered silicate having the fluorine atom and the hydroxyl group may be synthesized by a high-pressure synthetic process, a solid-state reaction process, a flame fusion process or a transformation process, each using a fluorine source. Furthermore, the layered silicate having the fluorine atom and the hydroxyl group may be synthesized by introducing a hydroxyl group into fluorine-containing layered silicate.",
                        "A molar percent of the fluorine atom to the hydroxyl group in the layered silicate influences a success rate of protein crystallization, a rate of crystallization, crystal nucleus density, and a size of crystals. In particular, a positive correlation is present between the molar percent of the fluorine and a frequency of nucleation, and a negative correlation is present between the molar percent of the fluorine atom and the size of crystals. The fluorine content and the molar percent of the fluorine atom to the hydroxyl group may be quantitatively determined and calculated by means of an X-ray fluorescence system (RIX 1000, manufactured by Rigaku Corporation) by using layered silicate from which free fluorine and a soluble ion are washed and removed by dispersing a synthesized sample into distilled water, and then performing filtration or centrifugation several times.",
                        "In a preferred embodiment, a molar percent of the fluorine atom for the total of the fluorine atom and the hydroxyl group in the layered silicate is preferably from 3% to 15%, further preferably from 4% to 12%, and most preferably from 5 to 10%. Moreover, a molar percent of the hydroxyl group is preferably from 85% to 97%, further preferably from 88% to 96%, and most preferably from 90% to 95%. In this range, the layered silicate has a nucleation promotion effect, and therefore allows improvement in the success rate of crystallization in the first screening using the agent for searching for crystallization conditions. Moreover, the success rate of crystallization, the rate of crystal formation, the size of crystals, and the crystal nucleus density can be controlled by appropriately adjusting the molar percents. If the molar percent of the fluorine atom in the agent for searching for crystallization conditions is too low (the molar percent of the hydroxyl group is too high), the layered silicate does not effectively promote crystal nucleation, and therefore desired crystals cannot be occasionally obtained in the first screening and the second screening. Moreover, if the molar percent of the fluorine atom is too high (the molar percent of the hydroxyl group is too low), the size of crystals occasionally becomes small or high-quality crystals for X-ray diffraction or the like cannot be occasionally obtained. Herein, when the crystallization start conditions selected through the first screening using the agent for searching for crystallization conditions according to the present invention already allows formation of desired protein crystals, the second screening may be skipped. Moreover, when the crystallization start conditions are already found out, the agent for searching for crystallization conditions according to the present invention may be applied only to the second screening.",
                        "The agent for searching for crystallization conditions may contain a layered inorganic compound other than the layered silicate. Specific examples of the layered inorganic compound include a layered metal hydroxide and a layered complex hydroxide.",
                        "The agent for searching for crystallization conditions may contain an arbitrary agent for controlling protein crystal formation. Preferred examples of the agent for controlling crystal formation are disclosed in JP-A-2007-55931, WO 2004/041847, WO 02/088435 and JP-A-8-294601. These preferred examples of the agent for controlling crystal formation are incorporated herein by reference.",
                        "The agent for searching for crystallization conditions may contain an arbitrary precipitant for decreasing solubility of a protein. Specific examples of the precipitant include a salt, a water-soluble polymer compound, an organic solvent, and a mixed component of these substances.",
                        "Specific examples of the salt include ammonium sulfate, magnesium sulfate, sodium sulfate, lithium chloride, sodium chloride, potassium chloride, magnesium chloride, calcium chloride, sodium nitrate, sodium fluoride, sodium tartrate, sodium formate, ammonium phosphate, lithium sulfate, cobalt chloride, zinc sulfate, and sodium malonate.",
                        "Specific examples of the water-soluble polymer compound include polyethylene glycol, polyethylene glycol monoalkyl ether, and polyethyleneimine, each having a molecular weight of from 400 to 20,000.",
                        "Specific examples of the organic solvent include ethanol, methanol, acetone, 2-methyl-2,4-pentanediol, isopropanol, butanol, dioxane, dimethylsulfoxide and dimethylformamide.",
                        "The agent for searching for crystallization conditions may contain a surfactant. Specific examples of the surfactant include dodecyl sodium sulfate, dodecyl lithium sulfate, dodecyldimethylamine-N-oxide, N-decyl-\u03b2-D-maltoside, N-dodecyl-\u03b2-D-maltopyranoside, N-octyl-\u03b2-D-glucopyranoside, N-octyl-\u03b2-D-thioglucopyranoside, N-nonyl-\u03b2-D-thiomaltoside, polyoxyethylene-octylphenyl ether, decanoyl-N-methylglucamide and sucrose monolaurate.",
                        "The agent for searching for crystallization conditions may contain a cryoprotectant. Specific examples of the cryoprotectant include glycerol, ethylene glycol, sucrose and trehalose.",
                        "The agent for searching for crystallization conditions may contain an arbitrary additive. Specific examples of the additive include a ligand, an inhibitor, a coenzyme, a substrate, an amino acid, a gel, an antibody, and a mixture of these additives. Preferred examples of the amino acid are disclosed in WO 2008/102469. Further, preferred examples of the gel are disclosed in JP-A-2007-45668. These preferred examples of the amino acid and the gel are incorporated herein by reference.",
                        "The agent for searching for crystallization conditions may contain an ionic liquid within the range in which protein crystallization is not adversely affected. Preferred examples of the ionic liquid are described in Russell A. Judge et al., \u201cThe Effect of Ionic Liquids on Protein Crystallization and X-ray Diffraction Resolution\u201d, CRYSTAL GROWTH & DESIGN, 2009, Vol. 9, No. 8, p. 3463-3469. These preferred examples of the ionic liquid are incorporated herein by reference.",
                        "The agent for searching for crystallization conditions may contain an arbitrary reagent. Preferred examples of the reagent are disclosed in JP-A-2006-83126. These preferred examples of the reagent are incorporated herein by reference.",
