Repository: boschresearch/Pap2Pat

# Pap2Pat Dataset

### File Schema

Every directory in `data` corresponds to one patent-paper pair and contains the full texts of both patent and paper, as well as the patent outlines. We include all information in JSON for programmatic parsing and Markdown for manual inspection.

```yaml
data/:
    paper_id-patent_id/:
        # Nested JSON format
        patent.json: JSON file containing patent metadata and full-text, as well as all outlines
        paper.json: JSON file containing paper metadata and full-text
        # Markdown format
        patent.md: patent full-text formatted in markdown
        paper.md: paper full-text formatted in markdown

File: Pap2Pat/data/W2062957090-US20160030629/patent.json (part 1 of 2)
{
    "id": "US20160030629",
    "authors": [
        "Xiuzhi S. Sun",
        "Hongzhou Huang",
        "Thu Annelise Nguyen"
    ],
    "title": "PEPTIDE-ALBUMIN HYDROGEL PROPERTIES AND ITS APPLICATIONS",
    "date": "2013-12-06 00:00:00",
    "abstract": "Peptide-albumin hydrogels having a self-assembling, 3-dimensional nanofiber matrix are described. The nanofiber matrix comprises an amphiphilic peptide and albumin. The peptide comprises a terminal hydrophobic region, a central turning region, and a terminal hydrophilic region. Methods of making such hydrogels are also described, along with methods of using the hydrogels as scaffolding for tissue engineering, as 3-dimensional cell cultures, and for drug delivery, encapsulation of active agents (therapeutic cells, molecules, drugs, compounds), cell transplantation, cell storage, virus culture and storage.",
    "sections": [
        {
            "title": "DESCRIPTION",
            "paragraphs": [],
            "subsections": [
                {
                    "title": "BACKGROUND OF THE INVENTION",
                    "paragraphs": [
                        "1. Field of the Invention",
                        "The present invention relates to self-assembling peptide-albumin hydrogels.",
                        "2. Description of Related Art",
                        "Using peptide hydrogels as injectable materials for tissue engineering and other biotechnological applications has been an important discovery made over the past few decades. Because of its high water content and polymer network, peptide hydrogels are a promising material for storage and transfer of proteins without significant loss of their biological activity. A sol-gel transformation occurs when peptide molecules self-assemble into a well-defined nanofiber network that traps water molecules. Because this transformation occurs at specific temperatures and pHs, peptide hydrogel precursors may be injected into the body in the liquid phase and converted into hydrogels when physiological conditions (e.g., pH, temperature) change in vivo, which is important for injectable applications.",
                        "There is particularly a need for injectable hydrogels that are shear thinning and have rapid recovery characteristics. Such a hydrogel should have a storage modulus that decreases sharply under a shearing force, but that recover after the force is removed. Improved methods of forming peptide hydrogels are also needed, which avoid the need for chemical or environmental modification of the hydrogel solution to induce hydrogel formation."
                    ],
                    "subsections": [],
                    "outline_long": [
                        "relate to peptide-albumin hydrogels",
                        "limitations of peptide hydrogels"
                    ],
                    "num_characters": 1368,
                    "outline_medium": [
                        "motivate peptide hydrogels"
                    ],
                    "outline_short": [
                        "motivate peptide hydrogels"
                    ]
                },
                {
                    "title": "SUMMARY OF THE INVENTION",
                    "paragraphs": [
                        "The present invention is broadly concerned with peptide-albumin hydrogels having a self-assembling, 3-dimensional nanofiber matrix. The nanofiber matrix comprises (consists essentially or even consists of) an amphiphilic peptide and albumin. The amphiphilic peptide comprises a terminal hydrophobic region, a central turning region, and a terminal hydrophilic region.",
                        "Methods of forming a peptide-albumin hydrogel are also described herein. The methods comprise providing a peptide solution comprising a peptide dispersed, dissolved, or suspended in a solvent system, and mixing a source of albumin with the peptide solution at room temperature to form a peptide-albumin solution. The peptide is amphiphilic and comprises a terminal hydrophobic region, a central turning region, and a terminal hydrophilic region. The peptide and albumin self-assemble into the peptide-albumin hydrogel without adjusting the pH, temperature, salt, or ion composition of the peptide-albumin solution.",
                        "Methods of using the peptide-albumin hydrogels are also described herein, including methods of delivering an active agent to a patient. The methods comprise administering to the patient a peptide-albumin hydrogel according to any of the embodiments described herein, wherein the active agent is encapsulated in the hydrogel matrix."
                    ],
                    "subsections": [],
                    "outline_long": [
                        "define peptide-albumin hydrogels",
                        "describe methods of forming hydrogels"
                    ],
                    "num_characters": 1316,
                    "outline_medium": [
                        "describe peptide-albumin hydrogels"
                    ],
                    "outline_short": [
                        "describe peptide-albumin hydrogels"
                    ]
                },
                {
                    "title": "DETAILED DESCRIPTION",
                    "paragraphs": [
                        "The present invention is concerned with self-assembled hydrogels and methods of making and using the same. The hydrogel matrix network comprises a peptide and albumin which make up the 3-dimensional nanofibrous network of the hydrogel structure. The peptide-albumin hydrogels are characterized by a \u201creversible\u201d hydrogel matrix, which means that the 3-dimensional nanofibrous matrix is shear thinning (i.e., the viscosity decreases with an increase in the rate of shear stress applied to the gel), but recovers quickly after gel destruction, as discussed in more detail below. The hydrogels are useful in various applications, including as scaffolds for tissue engineering, 3-dimensional (3-D) cell cultures, drug delivery and encapsulation of therapeutic agents (cells, molecules, drugs, compounds), injectables (including those that gel in situ, such as hemostatic compositions), wound dressings, pharmaceutical carriers or vehicles, cell transplantation, cell storage, virus culture, virus storage, and the like.",
                        "The peptide-albumin hydrogels have a uniform internetwork morphology with a porous structure and open cells. The average cell size of the hydrogel matrix will be from about 10 \u03bcm to about 80 \u03bcm, preferably from about 20 \u03bcm to about 60 \u03bcm, and more preferably from about 30 \u03bcm to about 50 \u03bcm, as observed under a scanning electron microscope. The average pore size will range from about 50 to about 200 nm. The hydrogel peptides are in the form of peptide nanofibers having an average diameter of from about 3 nm to about 30 nm, preferably from about 5 nm to about 20 nm, and more preferably from about 8 nm to about 15 nm, as measured under a transmission electron microscope. The peptide nanofibers have an average length of from about 0.3 \u03bcm to about 5 \u03bcm, preferably from about 0.8 \u03bcm to about 3 \u03bcm, and more preferably from about 1 \u03bcm to about 2 \u03bcm.",
                        "The peptide-albumin hydrogels have a storage modulus (associated with gel strength) of at least about 50 Pa, preferably at least about 100 Pa, and more preferably from about 100 Pa to about 10,000 Pa. It will be appreciated that by varying the peptide and albumin concentrations, the strength of the particular hydrogel can be tuned to the desired application for the gel. For example, for an injectable hydrogel, the hydrogel matrix will have a storage modulus of from about 50 Pa to about 3,000 Pa and preferably from about 70 Pa to about 1,000 Pa. In some embodiments, such as scaffolding, very strong hydrogels can be formed, having a storage modulus of at least about 300 Pa, preferably from about 500 Pa to about 10,000 Pa, and even more preferably from about 1,000 Pa to about 5,000 Pa. These gel strengths are based upon a neutral pH (about 7) and a temperature of about room temperature (aka \u201cambient temperature\u201d or about 20-25\u00b0 C.).",
                        "As noted above, the hydrogel matrix is reversible. This means that after gel destruction by subjecting the gel to a sufficient mechanical force (e.g., shear thinning), the hydrogels have a % recovery of at least about 60%, preferably at least about 80%, more preferably at least about 90%, and even more preferably about 100% in less than about 10 minutes, preferably in less than about 5 minutes, and more preferably in less than about 2 minutes (after removing the shear stress from the destroyed gel). As used herein, the \u201c% recovery\u201d of the hydrogel is the percentage of the original storage modulus (i.e., before gel destruction) achieved by the gel after destruction and re-hydrogelation. In other words, shear thinning only temporarily destroys the gel structure or architecture. Shear thinning can be carried out using various mechanical forces that impose a shear strain or shear stress on the hydrogel, such as pipetting, centrifugation, vibration, injection, spraying, filtration, and the like. As noted above, reassembly of the gel or hydrogelation reoccurs quickly after shear thinning and destruction of the gel structure (i.e., after removal of or stopping the application of mechanical force to the destroyed gel). This recovery property also persists even after destroying the gel structure multiple times. Advantageously, the destroyed matrix after shear thinning can also be diluted with solvent to a substantially liquid solution (i.e., G\u2032<0.2 Pa) to stop the recovery process. In other words, when diluted to a peptide concentration of less than about 0.1% by weight, the peptide-albumin solution remains in a low-viscosity liquefied form and does not rapidly reassemble. This technique is useful for isolating cells or other components cultured in the hydrogel, such as by separating (e.g., by centrifugation) the liquefied peptide-albumin solution from the cells. This process can be enhanced by maintaining the liquefied and diluted peptide-albumin solution at a low temperature (about 4\u00b0 C.) during separation.",
                        "The inventive gels are water soluble and temperature stable up to about 90\u00b0 C. As used herein, \u201cwater soluble\u201d means the gels can be diluted with water after formation, and \u201ctemperature stable\u201d means that the hydrogel is not denatured at temperatures ranging from about 1\u00b0 C. to about 90\u00b0 C. Advantageously, unlike other types of gels, the storage modulus of the inventive peptide-albumin hydrogels increases as temperature is increased.",
                        "The hydrogels are prepared by combining the peptides with a source of albumin. As used herein, a \u201csource of albumin\u201d refers to one or more types of (purified) albumin that can be directly combined with the peptides, a composition containing one or more types of albumin, as well as albumin derivatives.",
                        "In one or more embodiments, the method involves forming or providing a solution of peptides according to the invention. The peptide solution comprises (consists essentially or even consists of) the peptides suspended, dispersed, or dissolved in a solvent system at levels of at least about 0.1%, preferably from about 0.1% to about 5% by weight, more preferably from about 0.3% to about 3.5% by weight, and even more preferably from about 0.5% to about 2% by weight, based upon the total weight of the solution taken as 100% by weight. Dried (e.g., freeze-dried) peptides are suitable for used in the invention and can be mixed with the solvent system to create the peptide solution. The peptide solution has a pH of from about 6 to about 8, preferably from about 6.5 to about 7.5, more preferably from about 7 to about 7.5, and even more preferably about 7. Suitable solvent systems include aqueous alkaline solutions, such as sodium bicarbonate, sodium hydroxide, potassium hydroxide, and mixtures thereof in water.",
                        "The peptide solution is combined with a source of albumin, such as a composition comprising (consisting essentially of or even consisting of) albumin. Suitable types of albumin for use in the invention include albumin isolated, extracted, and/or purified from plant or animal sources, as well as synthesized albumin, such as recombinant/transgenic albumin (e.g., human albumin expressed in a plant system), and derivatives thereof (e.g., modified albumins, such as biotin-labeled, acetylated, glycated, nitrated, etc.). The albumin itself can be directly added to the peptide solutions, or it can be provided as part of a composition that contains albumin. Examples of such compositions include serum, serum-supplemented cell media (e.g., Minimum Essential Medium (MEM), Dulbecco's modified Eagle's medium (DMEM), Roswell Park Memorial Institute medium (RPMI), and Leibovitz medium), CMRL 1066 (Sigma), and the like. In one or more embodiments, the source of albumin can be mixed with a solvent system, such as water, to form a solution comprising albumin (or a source of albumin). This solution is then mixed with the peptide solution, preferably at about room temperature. The resulting peptide-albumin solution has a substantially neutral pH of from about 6 to about 8, preferably from about 6.5 to about 7.5, more preferably from about 7 to about 7.5, and even more preferably about 7.",
                        "The level of albumin used is at least about 0.1% by weight, preferably from about 0.5% by weight to about 20% by weight, and more preferably from about 1% by weight to about 10% by weight, based upon the total weight of the peptide-albumin solution taken as 100% by weight. The level of peptide used will vary depending upon the desired function of the hydrogel. In one or more embodiments, the peptide concentration is from about 0.1% by weight to about 10% by weight, more preferably from about 0.15% by weight to about 5% by weight, and even more preferably from about 0.2% by weight to about 1% by weight, based upon the total weight of the peptide-albumin solution taken as 100% by weight. However, for wound healing or hemostatic applications, higher peptide concentrations above 1% by weight may be more preferred (e.g., from about 3 to about 5% by weight) to facilitate blood clotting and stop bleeding. The gel typically comprises from about 0.1% to about 3% by weight of the peptide, preferably from about 0.25% to about 1.5% by weight of the peptide, and more preferably from about 0.5% to about 1% by weight of the peptide, based on the total weight of the gel taken as 100% by weight. In either the solution or gel, the weight ratio of peptide to albumin is preferably from about 100:1 to about 1:100, more preferably from about 10:1 to about 1:10, and even more preferably from about 2:1 to about 1:2.",
                        "It will be appreciated that the desired properties of the hydrogel can be varied by modifying the relative concentration of peptide and albumin in the peptide-albumin solution. For example, higher albumin concentrations can be used to induce very rapid gel formation, while higher peptide concentrations can be used to form higher strength gels. Regardless, the hydrogel is considered formed once G\u2032 (storage modulus) is greater than G\u2033 (storage loss). In other words, the composition is considered a hydrogel when it reaches self-supporting strength and is not susceptible to deformation merely due to its own internal forces. The hydrogel typically forms in less than about 120 minutes after combining the peptide and the albumin, preferably less than about 60 minutes, and more preferably from about 15 to about 30 minutes. Again, it will be understood that these parameters can be varied by modifying the albumin and peptide concentrations.",
                        "Advantageously, hydrogelation is induced upon mixing the peptide solution with the albumin solution, without any further modifications to the system. That is, the preparation method does not require and is preferably essentially free of modifications or adjustments to the pH of the system (e.g., by adding a buffer), the chemical composition (e.g., by adding ions), or the temperature of the system. In other words, unlike other hydrogelation techniques, the inventive method is preferably essentially free of chemical or environmental modifications to the peptide-albumin solution for hydrogel formation. As used here, \u201cessentially free\u201d means that the omitted ingredients or steps are not intentionally added or carried out to achieve hydrogelation, although it is appreciated that incidental impurities or ancillary steps may be included that do not otherwise modify the hydrogel and are encompassed by the invention. The resulting hydrogels are also preferably essentially free of one or more of synthetic polymers, polysaccharides, lipids, undesirable buffers (e.g., citrate/lactate buffer, etc.), and the like.",
                        "As noted above, the hydrogels have various uses, including as scaffolding for tissue engineering, drug delivery, and the like. Advantageously, active agents, including therapeutics, such as small molecule drugs and/or biologics (e.g., enzymes and other proteins and peptides, and DNA and RNA fragments), can be encapsulated in the hydrogel simply by adding the active agent to the peptide-albumin solution, such that encapsulation takes place in situ during hydrogelation. Due to the neutral pH (physiological pH) of the peptide-albumin solution and the fact that chemical and/or environmental modifications are not carried out on the system to induce hydrogelation, this encapsulation technique is particularly well-suited to encapsulating biologic therapeutic agents requiring physiological conditions. The hydrogel can be used in pharmaceutically acceptable compositions as a delivery vehicle for administration of the active agent to a subject (e.g., orally, intravenously, subcutaneously, intramuscularly, nasally, etc.).",
                        "The hydrogels can also be used as hemostatic compositions to stop bleeding and promote blood clotting and gelation at a wound site (e.g., internal or external laceration, abrasion, incision, puncture, etc.) of a patient. Advantageously, hydrogel formation can be carried out in situ by administering the peptide-albumin solution to the patient. Alternatively, the peptide solution alone could be administered to the patient, wherein native (in vivo) albumin in the patient's blood and/or blood stream initiates hydrogel formation in situ at the wound site.",
                        "The hydrogels can also be used as 3-dimensional cell cultures. For example, the cells to be cultured can be mixed with the peptide-albumin solution, and in particular, can be added to the system as part of serum-supplemented cell media. During hydrogelation, the cells become encapsulated within the hydrogel matrix. The hydrogel can then be applied (plated, seeded, etc.) to a cell culture plate or microwell for cell culturing. In one or more embodiments, the hydrogel can be covered with additional cell media to prevent drying out, and the hydrogel containing the cells can be incubated under cell culture conditions (i.e., the appropriate conditions for cell maintenance and/or growth, depending on the cell type). Because of the reversible nature of the hydrogel, the cultured cells can be later isolated from the hydrogel. For example, the hydrogel can be subjected to a mechanical force to disrupt the hydrogel matrix, in combination with diluting the hydrogel (e.g., with additional cell media or other solvent). The resulting liquefied peptide-albumin and cell mixture can then be separated to isolate the cultured cells. This technique is suitable for use with various types of cells including stem cells, cancer cells, primary cells, normal cells, neuron cells, and the like.",
                        "Linear, self-assembling peptides are used in forming the hydrogels. Suitable peptides are described in WO 2011/112856, incorporated by reference herein in its entirety to the extent not inconsistent with the present disclosure. The peptides comprise (consist essentially or even consist of) three segments or regions: a terminal hydrophobic region, a central turning region, and a terminal hydrophilic region. The turning region is positioned between, and preferably directly connected to, the hydrophobic and hydrophilic regions. Thus, the peptides are amphiphilic, with one end segment of the peptide being relatively water loving (aka \u201chydrophilic\u201d), the other end segment of the peptide being relatively water fearing (aka \u201chydrophobic\u201d), and the central turning region providing the flexibility for turning and folding. A region is considered \u201chydrophilic\u201d in the context of the present disclosure, if the region has a greater water affinity than the hydrophobic region of the corresponding peptide. Likewise, a region is considered \u201chydrophobic\u201d herein, if the region has a greater aversion to water than the respective hydrophilic segment of the corresponding peptide. Accordingly, it will be appreciated that a hydrophobic region may still include one or more hydrophilic amino acid residues, as long as the overall nature of the region is nonetheless more hydrophobic than the corresponding hydrophilic region of the peptide. Similarly, a hydrophilic region may include one or more hydrophobic amino acid residues, as long as the overall nature of the region is nonetheless more hydrophilic than the corresponding hydrophobic region of the peptide. As used herein, it will be appreciated that when referring to amino acids that are present as part of a peptide, the amino acids are actually amino acid residues, regardless of whether \u201cresidues\u201d is specifically stated.",
                        "The hydrophobic region is preferably elastic and capable of binding the Group I and Group II metals (and particularly calcium). Preferred hydrophobic regions comprise (consist essentially or even consist of) from about 2 to about 15 amino acid residues, preferably from about 4 to about 9 amino acid residues, and more preferably about 5 amino acid residues. The amino acid residues are preferably selected from the group consisting of F, L, I, V, and A. In one or more embodiment, the hydrophobic region is selected from the group consisting of FLIVI (SEQ ID NO:2), GLIVI (SEQ ID NO:5), PLIVI (SEQ ID NO:6), DLIVI (SEQ ID NO:7), VLIVI (SEQ ID NO:8), ILIVI (SEQ ID NO:9), LLIVI (SEQ ID NO:10), ALIVI (SEQ ID NO:11), FGIVI (SEQ ID NO:12), FPIVI (SEQ ID NO:13), FDIVI (SEQ ID NO:14), FVIVI (SEQ ID NO:15), FIIVI (SEQ ID NO:16), FAIVI (SEQ ID NO:17), FLGVI (SEQ ID NO:18), FLPVI (SEQ ID NO:19), FLDVI (SEQ ID NO:20), FLVIV (SEQ ID NO:21), FLAVI (SEQ ID NO:22), FLIGI (SEQ ID NO:23), FLIPI (SEQ ID NO:24), FLIDI (SEQ ID NO:25), FLIII (SEQ ID NO:26), FLILI (SEQ ID NO:27), FLIAI (SEQ ID NO:28), FLIVG (SEQ ID NO:29), FLIVP (SEQ ID NO:30), FLIVD (SEQ ID NO:31), FLIVV (SEQ ID NO:32), FLIVL (SEQ ID NO:33), and FLIVA (SEQ ID NO:34). In one or more embodiment, the hydrophobic region is FLIVI (SEQ ID NO:2).",
                        "Preferred hydrophilic regions comprise (consist essentially or even consist of) from about 5 to about 20 amino acid residues, preferably from about 5 to about 10 amino acid residues, and more preferably about 10 amino acid residues. More preferably, the hydrophilic regions comprise amino acid residues selected from the group consisting of G, P, D, V, I, L, and A. In one or more embodiments, the hydrophilic region is selected from the group consisting of [GPXXD]n (SEQ ID NO:35), [GXXPD]n (SEQ ID NO:36), [GXPXID]n (SEQ ID NO:37), and combinations thereof, where n=1-6, and each X is individually selected from the group consisting of G, A, D, R, Q, E, S, T, K and P. In one embodiment, the hydrophilic region comprises, and preferably consists of, in any order, amino acid residues of GPGX1DGPGX1D (SEQ ID NO:38), where X1 is selected from the group consisting of G and A. In another embodiment, the hydrophilic region comprises, and preferably consists of, in order, amino acid residues of GPGX1DGPGX1D (SEQ ID NO:38), where X1 is selected from the group consisting of G and A. In a further embodiment, the hydrophilic region comprises, and preferably consists of, in order or in any order, amino acid residues of GPGX2DGX3X2X2D (SEQ ID NO:39), where each X2 is individually selected from the group consisting of A, G, V, I, and L, and X3 is selected from the group consisting of P, A, G, V, I, and L. In yet another embodiment, the hydrophilic region comprises amino acid residues of GPGX2D (SEQ ID NO:40), where X2 is defined above. Furthermore, the hydrophilic region could be selected from the group consisting of amino acid residues of [GPGX2DGX3X2X2D]n (SEQ ID NO:39) and [GPGX2D]n (SEQ ID NO:40), where n is from 1 to 10, and more preferably from 1 to 5, and X2, and X3 are defined as above.",
                        "The most preferred hydrophilic region comprises GPGGDGPGGD (SEQ ID NO:4) (in any order, but preferably in this order), or a fragment or variant having at least about 60% homology to this sequence, and retaining the functional characteristics thereof. More preferably, the % homology to this sequence is at least about 80% and even more preferably at least about 90%, and retaining the functional characteristics thereof.",
                        "For a functional hydrogel-forming peptide in this design, the hydrophobic region is not directly connected to the hydrophilic region, but includes a turning region in-between. The turning region provides structural flexibility which allows the potentially charged side-chains of the hydrophilic residues to come in proximity and help the segregation of hydrophobic and non-hydrophobic side-chains. Thus, it will be appreciated that the central region is considered a \u201cturning\u201d region in the context of the present disclosure because it is comprised of amino acids with small side chains allowing for flexibility and \u201cturning\u201d in that region of the peptide.",
                        "Preferred turning regions comprise from about 1 to about 12 amino acid residues, preferably from about 4 to about 8 amino acid residues, and preferably 4 amino acid residues. The turning region of the inventive peptides preferably comprises amino acids residues selected from the group consisting of G, L, I, V, A, S, and T. In one or more embodiments, the turning region is selected from the group consisting of G, GG, GGG, GGGG (SEQ ID NO:41), GSX4X4 (SEQ ID NO:42), X4GSX4 (SEQ ID NO:43), X4X4GS (SEQ ID NO:44), SGX4X4 (SEQ ID NO:45), X4SGX4 (SEQ ID NO:46), X4X4SG (SEQ ID NO:47), GX4SX4 (SEQ ID NO:48), X4GX4S (SEQ ID NO:49), SX4GX4 (SEQ ID NO:50), X4SX4G (SEQ ID NO:51), GX4X4S (SEQ ID NO:52), and SX4X4G (SEQ ID NO:54), where each X4 is individually selected from the group consisting of G, I, V, A, L, S (and where S could be replaced by T in all sequences listed). One preferred turning region comprises, and preferably consists of, amino acid residues of X5SX6X6 (SEQ ID NO:54), in any order (even more preferably in this order), where X5 is selected from the group consisting of G, I, and V, with G being particularly preferred, and each X6 is individually selected from the group consisting of G, I, V, A, and L, with I being particularly preferred. Preferably, at least one of X5 or X6 is G, with it being particularly preferred that at least X5 is G. In one embodiment, S of X5SX6X6 (SEQ ID NO:54) could be replaced with T. In one or more embodiment, the turning region is GSII (SEQ ID NO:3).",
                        "The peptides are preferably short peptides. That is, it is preferred that the peptides have less than about 30 amino acid residues, more preferably less than about 20 amino acid residues, and even more preferably 19 amino acid residues. The most preferred peptide according to the invention comprises (consists essentially or even consist of) the amino acid sequence FLIVIGSIIGPGGDGPGGD (SEQ ID NO:1), or a fragment or variant thereof having at least about 60% homology to this sequence, more preferably at least about 80% homology to this sequence, and even more preferably at least about 90% homology to this sequence, and retaining the functional characteristics thereof.",
                        "Finally, the peptides will have a weight average molecular weight of from about 600 Da to about 4,500 Da, more preferably from about 1,000 Da to about 3,000 Da, and more preferably about 1,740 Da.",
                        "The peptides can be prepared by microwave synthesizer, microbiosynthesis, fermentation, or genetic engineering technologies. A preferred method involves combining two native sequences from an elastic segment of spider silk and a trans-membrane segment of human muscle L-type calcium channel. More specifically, the most preferred hydrophilic region, GPGGDGPGGD (SEQ ID NO:4), is preferably designed from a \u03b2-spiral motif of spider flagelliform silk protein, while the most preferred hydrophobic region FLIVI (SEQ DI NO:2) and turning region GSII (SEQ ID NO:3), are derived from the third trans-membrane segment of subunit IV in the dihydropyridine sensitive human muscle L-type calcium channel. After precipitation and washing, the peptides can be freeze-dried (lyophilized) for storage until use.",
                        "Additional advantages of the various embodiments of the invention will be apparent to those skilled in the art upon review of the disclosure herein and the working examples below. It will be appreciated that the various embodiments described herein are not necessarily mutually exclusive unless otherwise indicated herein. For example, a feature described or depicted in one embodiment may also be included in other embodiments, but is not necessarily included. Thus, the present invention encompasses a variety of combinations and/or integrations of the specific embodiments described herein.",
                        "As used herein, the phrase \u201cand/or,\u201d when used in a list of two or more items, means that any one of the listed items can be employed by itself or any combination of two or more of the listed items can be employed. For example, if a composition is described as containing or excluding components A, B, and/or C, the composition can contain or exclude A alone; B alone; C alone; A and B in combination; A and C in combination; B and C in combination; or A, B, and C in combination.",
                        "The present description also uses numerical ranges to quantify certain parameters relating to various embodiments of the invention. It should be understood that when numerical ranges are provided, such ranges are to be construed as providing literal support for claim limitations that only recite the lower value of the range as well as claim limitations that only recite the upper value of the range. For example, a disclosed numerical range of about 10 to about 100 provides literal support for a claim reciting \u201cgreater than about 10\u201d (with no upper bounds) and a claim reciting \u201cless than about 100\u201d (with no lower bounds)."
                    ],
                    "subsections": [
                        {
                            "title": "EXAMPLES",
                            "paragraphs": [
                                "The following examples set forth methods in accordance with the invention. It is to be understood, however, that these examples are provided by way of illustration and nothing therein should be taken as a limitation upon the overall scope of the invention.",
                                "**Example I**",
                                "**Introduction**",
                                "Because of its distinct three-dimensional network, peptide hydrogel not only provides an in vitro environment that mimics the extracellular matrix conditions for 3D cell culture but also acts as an auxiliary carrier for targeted drug or gene delivery and biomolecular controlled release. With the rapid development of peptide hydrogels for biomedical applications, the mild method to trigger the peptide solution into hydrogel has attracted more attentions to apply these materials. In our recent study, we found that the h9e peptides could spontaneously organize into an injectable hydrogel material under the trigger of Bovine Serum Albumin (BSA) or Human Serum Albumin (HSA) without adding any other metal ions or adjusting environmental pH or temperature. This is the first time a rationally designed peptide has been found to self-assemble into hydrogel through binding with albumin molecules. The objective of this study is to understand how albumin triggers h9e peptide self-assembly into hydrogel. The storage modulus of hydrogel as well as the hydrogel forming rate are affected by peptide and albumin concentration. Because albumin is the most abundant protein in human serum and is considered one of the most important proteins for molecular transportation, pH balance, and maintaining osmotic pressure, hydrogel formed through albumin binding has great potential for a wide range of applications.",
                                "**I. Peptide Synthesis and Hydrogel Preparation**",
                                "Peptides were synthesized on a CEM Liberty microwave peptide synthesizer (CEM Corporation, Matthews, N.C.) based on the automated base-labile 9-fluorenylmethoxycarbonyl (Fmoc) strategy with Fmoc-protected amino acids (EMD Biosciences, San Diego, Calif.). Peptides were cleaved with 95% trifluoroacetic acid (Sigma-Aldrich, Milwaukee, Wis.), 2.5% triisopropylsilane (Sigma), and 2.5% deionized water. The crude peptides were washed three times with anhydrous ether (Fisher Biotech, Fair Lawn, N.J.). After that, peptides were dissolved in acetonitrile and distilled (DI) water (50/50 v/v). The peptide solution was frozen in a \u221280\u00b0 C. refrigerator overnight and then was freeze-dried for 48 hours by using the Labconco freeze dry system (Labconco, Kansas City, Mo.). The pH value of the peptide in water solution was 3.6. Molecular weight of the synthesized peptide was confirmed by matrix-assisted laser desorption/ionization time-of-flight mass spectroscopy on an Ultraflex II instrument (Bruker Daltronics, Billerica, Mass.). The peptide purity was confirmed by a Beckman System Gold high performance liquid chromatography (HPLC, Beckman Coulter, Inc., Fullerton, Calif.) on a phenomenex synergi 4\u03bc Hydro-RP column (Phenomenex, Inc., Torance, Calif.) with the following gradient: 10-90% B in 20 min (A: 99.9% H2O, 0.1% TFA; B: 90% acetonitrile, 9.9% H2O, 0.1% TFA).",
                                "For albumin triggered hydrogel formation, 10 mM (1.74 wt %) peptide was first dissolved in 100 mM NaHCO3 solution. BSA and HSA were dissolved in water with 5 wt % concentration. The peptide solution and albumin solution were then mixed at different ratios for final mixtures of 1, 2, 3 mM h9e peptide with albumin from 0.1 to 5 wt %.",
                                "**2. Transmission Electron Microscopy (TEM)**",
                                "Peptide solutions were prepared by a negative strain method in which 20 \u03bcl peptide solution was placed on Formvar/carbon-coated 200-mesh copper grids (Electron Microscopy Sciences, Fort Washington, Pa.) for 1 min. The extra solution was removed and the TEM grids were floated on the top surface of 2% (w/v) uranyl acetate (Ladd Research Industries, Inc., Burlington, Vt.) for 60 s at ambient conditions. The TEM grids were removed and dried before imaging. The samples were observed with a CM100 TEM (FEI Company, Hillsboro, Oreg.) at 100 kv.",
                                "**3. Rheology**",
                                "The storage (G\u2032) and loss (G\u2033) moduli of h9e hydrogels with different peptide/albumin ratios were measured on a rheometer system C-VOR 150 (Malvern instruments, Malvern, Worcestershire WR141XZ, United Kingdom) with a 20 mm diameter parallel plate test system. All rheological tests were carried out at 37\u00b0 C. To determine the hydrogel forming rate, the peptide and albumin mixture was placed on the measuring system immediately after preparation and tested by a single frequency (1 Hz) method with steady shear strain (1%) for 1 hour",
                                "**4. Hydrogel Properties**",
                                "We found serum in the cell medium was an important factor to help hydrogel formation: without any additional chemical or environmental adjustment, h9e peptide solution could be directly added into Minimum Essential Medium (MEM) with 10% serum and transformed into a self-supporting hydrogel matrix within 1 min. However, using MEM without serum did not stimulate this solution to hydrogel transitions effectively. This phenomenon was further exploited in other cell culture medium like Dulbecco's modified Eagle's medium (DMEM), Roswell Park Memorial Institute medium (RPMI), and Leibovitz medium (L-15). Because serum is an extremely complex composition, determining the major factors that triggered hydrogel formation was difficult. After screening the abundant serum compounds, we concentrated on one of the most abundant proteins in serum, albumin, which contains charged groups and several surface binding domains. Interestingly, the hydrogel formation of h9e peptide in a serum-free N2B27 supplemented 2i medium with 1 wt % albumin confirmed our hypothesis.",
                                "To demonstrate this albumin-induced peptide self-assembly pathway, we prepared h9e/BSA and h9e/HSA mixtures and observed them under TEM. FIG. 1 shows that peptide nanofibers bind on the surface of both albumins. FIG. 1a shows the BSA attached to the peptide nanofibers and settled along the fiber growth direction. Similarly, FIG. 1b shows peptide nanofibers touched the surfaces of HSA from one point to another. These visible data confirm the interactions of h9e peptide and albumin molecules. In addition, the hydrogel-forming process was monitored by rheological testing. FIG. 2a presents the storage modulus (G\u2032) change of 3 mM h9e peptide solution right after mixing with 5% BSA. In contrast to a 3 mM h9e solution or 5% BSA solution, which performed as Newtonian liquid during the 30 min test, the mechanical strength of the h9e/BSA mixture kept increasing within the first 500 s and reached a stable G\u2032 around 200 Pa.",
