Repository: boschresearch/Pap2Pat

# Pap2Pat Dataset

### File Schema

Every directory in `data` corresponds to one patent-paper pair and contains the full texts of both patent and paper, as well as the patent outlines. We include all information in JSON for programmatic parsing and Markdown for manual inspection.

```yaml
data/:
    paper_id-patent_id/:
        # Nested JSON format
        patent.json: JSON file containing patent metadata and full-text, as well as all outlines
        paper.json: JSON file containing paper metadata and full-text
        # Markdown format
        patent.md: patent full-text formatted in markdown
        paper.md: paper full-text formatted in markdown

File: Pap2Pat/data/W2064397833-US20150259579/paper.json
{
    "id": "https://semopenalex.org/work/W2064397833",
    "authors": [
        "Yoshinori Takashima",
        "Akira Harada",
        "Takashi Nakamura",
        "Hiroyasu Yamaguchi",
        "Akihito Hashidzume"
    ],
    "title": "A metal\u2013ion-responsive adhesive material via switching of molecular recognition properties",
    "date": "2014-08-07",
    "abstract": "Common adhesives stick to a wide range of materials immediately after they are applied to the surfaces. To prevent indiscriminate sticking, smart adhesive materials that adhere to a specific target surface only under particular conditions are desired. Here we report a polymer hydrogel modified with both \u03b2-cyclodextrin (\u03b2CD) and 2,2'-bipyridyl (bpy) moieties (\u03b2CD-bpy gel) as a functional adhesive material responding to metal ions as chemical stimuli. The adhesive property of \u03b2CD-bpy gel based on interfacial molecular recognition is expressed by complexation of metal ions to bpy that controlled dissociation of supramolecular cross-linking of \u03b2CD-bpy. Moreover, adhesion of \u03b2CD-bpy gel exhibits selectivity on the kinds of metal ions, depending on the efficiency of metal-bpy complexes in cross-linking. Transduction of two independent chemical signals (metal ions and host-guest interactions) is achieved in this adhesion system, which leads to the development of highly orthogonal macroscopic joining of multiple objects.",
    "sections": [
        {
            "title": "Results",
            "paragraphs": [],
            "subsections": [
                {
                    "title": "Preparation Of \u0392cd\u2013Bpy Gel",
                    "paragraphs": [
                        "Polyacrylamide was selected as the main chain in this study because interactions of \u2013CONH2 groups with cyclodextrins13 or metal ions42 are known to be small. \u03b2CD\u2013bpy gel was prepared by radical copolymerization of acrylamide (AAm), mono(6-deoxyacrylamido)-\u03b2-cyclodextrin (\u03b2CDAAm)13, 5-acrylamidomethyl-5\u2032-methyl-2,2\u2032-bipyridine (bpyAAm) and N,N\u2032-methylenebisacrylamide (MBAAm) in dimethyl sulfoxide (DMSO), followed by the replacement with H2O and used as a hydrogel. The feed ratio of the monomers used in the preparation was optimized as follows to realize suitable supramolecular cross-linking and hardness of the gel (Supplementary Table 1): AAm: 92\u2009mol%, \u03b2CDAAm: 3\u2009mol%, bpyAAm: 3\u2009mol%, MBAAm 2\u2009mol%. \u03b2CD\u2013bpy gel was characterized by 1H solid-state field-gradient magic angle-spinning (FG-MAS) NMR measurements (Fig. 2a). The signals for both \u03b2CD and bpy moieties were observed, which confirmed the introduction of both groups into the acrylamide polymer gel scaffold. From integral ratios of the signals, the mol% contents were determined to be 2.2 and 3.0 mol% for \u03b2CD and bpy moieties, respectively. These values were also supported by elemental analysis (Methods). As reference materials, \u03b2CD gel, bpy gel and AAm gel were also prepared according to the same procedure with \u03b2CD\u2013bpy gel (Fig. 2b)."
                    ],
                    "subsections": []
                },
                {
                    "title": "Supramolecular Cross-Linking In \u0392cd\u2013Bpy Gel",
                    "paragraphs": [
                        "The inclusion properties of \u03b2CD and bpy were investigated on small molecules in solution. The binding constant Ka [M\u22121] between 2,2\u2032-bipyridyl and \u03b2CD was determined to be 1.0 \u00d7 102 (D2O, 298 K) by a 1H NMR titration experiment (Supplementary Figs 1,2)43, which showed a modest affinity of 2,2\u2032-bipyridyl to the cavity of \u03b2CD. The inclusion was also confirmed by using their acrylamide derivatives, \u03b2CDAAm and bpyAAm (Supplementary Fig. 3). Although bpyAAm was almost insoluble in D2O at room temperature, addition of 1 eq. of \u03b2CDAAm (10\u2009mM) dissolved 10% of bpyAAm through the formation of inclusion complexes \u03b2CDAAm\u2013bpyAAm. These data show that bpy can be included in the \u03b2CD\u2019s cavity, and that it acts as an inhibitor to \u03b2CD as a host.",
                        "Supramolecular cross-linking of \u03b2CD\u2013bpy in \u03b2CD\u2013bpy gel was investigated. Figure 2c showed the swelling ratios Q (= (the weight of a swollen gel)/(the weight of the corresponding dried gel) of \u03b2CD\u2013bpy gel and its reference gels in DMSO and H2O, respectively. After replacing the solvent from DMSO to H2O, \u03b2CD\u2013bpy gel was largely contracted (Q=25.1 and=6.7 for DMSO and H2O, respectively) compared with the other gels. This contraction is explained by an increase in crosslink density on the formation of the inclusion complex \u03b2CD\u2013bpy in the polymer network. To demonstrate supramolecular cross-linking in \u03b2CD\u2013bpy gel, the size change of the gel on treatment with organic molecules that disrupt the formation of the host\u2013guest complex was investigated (Fig. 2d,e). After immersing in a 10-mM aqueous solution of \u03b2CD (a competitive host) or 1-admantanecarboxylic acid sodium salt (AdCANa, a competitive guest), \u03b2CD\u2013bpy gel was swollen up to 110\u00b12 or 161\u00b15% (length ratio), respectively. The expansion of \u03b2CD\u2013bpy gel was larger than that of the other gels, except in the case of bpy gel immersed in \u03b2CD solution, which can be explained by change in polymer\u2019s hydrophilicity caused from \u03b2CD\u2019s encapsulation of hydrophobic bpy side chain. These observations indicate that the supramolecular cross-linking \u03b2CD\u2013bpy that had existed in \u03b2CD\u2013bpy gel was dissociated by appropriate external stimuli, which caused the gel to swell."
                    ],
                    "subsections": []
                },
                {
                    "title": "Property Changes Of \u0392cd\u2013Bpy Gels Depending On Metal Ions",
                    "paragraphs": [
                        "As efficient formation of \u03b2CD\u2013bpy units in \u03b2CD\u2013bpy gel was demonstrated, the reaction of metal ions with the \u03b2CD\u2013bpy inclusion complex was investigated. As a model experiment to obtain detailed information about the reaction, the effect of Zn2+ ion on a \u03b2CD\u2013bpy inclusion complex was examined by 1H NMR measurements in D2O solution (Supplementary Fig. 4). On the addition of Zn2+, bpy reacted with Zn2+ and was released from \u03b2CD, which made the cavity of \u03b2CD free. Subsequent removal of Zn2+ from bpy with a strong metal chelator, ethylenediaminetetraacetic acid tetrasodium salt (EDTA\u00b74Na), regenerated the inclusion complex \u03b2CD\u2013bpy. It was demonstrated that inclusion and release of bpy with \u03b2CD were reversibly controlled by the presence of the metal ion (Fig. 1b).",
                        "The reaction of metal ions with \u03b2CD\u2013bpy gel was investigated by immersing the gel in corresponding metal chloride salt aqueous solutions (Fig. 3). The gel changed its properties reflecting chemical characteristics of different metal\u2013bpy complexes. Figure 3a shows appearance change of \u03b2CD\u2013bpy gel observed by microscopy after immersing the gel in CuCl2 or FeCl2 aqueous solution. After treatment with Cu2+, the gel became highly swollen up to ca. 300% in length. In the case of Fe2+, the gel was modestly expanded (ca. 120%) and its colour turned from colourless to red. The red colour is attributed to tris(bpy) complex [Fe(bpy)3]2+ with metal-to-ligand charge transfer absorption. Figure 3b shows the length change of \u03b2CD\u2013bpy gel after treatment with various metal chloride salt solutions. About three equivalents of metal ions were added against the bpy moieties in the gel. The swelling behaviour was very different depending on the type of metal ions. The largest expansion was observed when reacted with Cu2+ (310\u00b120%), while treatment with Fe2+ did not largely expand the gel (120\u00b11%), and the gel was almost the same in length in the case of Mg2+ (96.3\u00b10.3%). Hardness of the gel was also changed on reaction with metal ions. Figure 3c shows data for tensile strength measurements of \u03b2CD\u2013bpy gel before and after treatment with metal ions. The tensile modulus of the \u03b2CD\u2013bpy gel was 7.2\u00b10.4\u2009kPa, and it was decreased after the reaction with Cu2+ (3.0\u00b10.2 kPa). Meanwhile, the tensile modulus was highly increased after the reaction with Fe2+ (88\u00b11 kPa).",
                        "This selectivity is well explained by the difference in metal-to-ligand ratio of the resulting metal\u2013bpy complexes and their efficiency in cross-linking (Fig. 3d; See also Supplementary Fig. 5 and Supplementary Table 2 for the equilibrium between metal\u2013bpy complexes of each element). First, the complexation constant of Mg2+ and 2,2\u2032-bipyridyl is negligible, and that of Mn2+ and bpy is relatively small (log \u03b23=5.9; ref. 44). These metal ions only slightly interact with the polymer framework of \u03b2CD\u2013bpy gel and thus its size change was small. Second, metal ions such as Co2+, Ni2+, Cu2+ and Zn2+ mainly form mono(bpy) complex [M(bpy)Xx]n+ (X=Cl\u2212 or H2O) when the amount of metal ions is larger than that of bpy (Supplementary Fig. 5)44. Thus, the metal ions dissociated the inclusion complex \u03b2CD\u2013bpy into mono(bpy) metal complex and free \u03b2CD, which decreased in the number of cross-link points. This decross-linking together with an increased swelling pressure brought about by positive charges of metal\u2013bpy complexes made \u03b2CD\u2013bpy gel to largely expand and become soft. And thirdly, Fe2+ ion mainly forms the tris(bpy) complex [Fe(bpy)3]2+ even when the excess amount of Fe2+ ions against bpy is present in the system (Supplementary Fig. 5)44. Thus, the reaction of Fe2+ to \u03b2CD\u2013bpy gel replaced the cross-links of the inclusion complex \u03b2CD\u2013bpy with those of the tris(bpy) complex [Fe(bpy)3]2+. This tris(bpy) complex working as three-way junction in the gel network45 counteracted the increasing swelling pressure caused by positive charges and contributed to the stiffness of the gel. To summarize, \u03b2CD\u2013bpy gel behaved as an environmentally responsive material that altered its property based on the characteristics of the metal ions as chemical stimuli."
                    ],
                    "subsections": []
                },
                {
                    "title": "Metal\u2013Ion-Responsive Adhesion Through Molecular Recognition",
                    "paragraphs": [
                        "We investigated the adhesion property of \u03b2CD\u2013bpy gel and its metal ion responsiveness. Here, tBu gels was selected as a subject material to adhere as a model for chemically selective adhesion (Fig. 1a)13. It was expected that \u03b2CD\u2013bpy gel (\u2018metal\u2013ion-responsive host gel\u2019) adhered to tBu gel (\u2018guest gel\u2019) via the formation of inclusion complexes \u03b2CD\u2013tBu on the interface of the gels. tBu gels (x) were prepared by radical copolymerization of AAm, N-tert-butylacrylamide (tBuAAm) and MBAAm in DMSO and used as hydrogels by replacing the solvent with water. Here, x represents the mol% content of N-tBuAAm in feed on the preparation of the gel. Inclusion of tBu group within the cavity of \u03b2CD was tested in a model experiment in aqueous solution, and its binding strength was comparable to that of bpy groups (binding constant Ka of tBuAAm to \u03b2CD: 1.0 \u00d7 102 M\u20131 (D2O, 298\u2009K), (Supplementary Figs 6,7)).",
                        "The adhesion between \u03b2CD\u2013bpy gel and tBu gel (20), and the effect of metal ions on it were studied (Fig. 4a\u2013c). \u03b2CD\u2013bpy gel did not adhere to tBu gel (20) in the absence of metal ions (Fig. 4b). This is because inclusion ability of \u03b2CD moieties was suppressed by efficient formation of \u03b2CD\u2013bpy cross-linking in the gel. However, after immersing a piece of \u03b2CD\u2013bpy gel in 100\u2009mM CuCl2 aqueous solution for 1\u2009min, it acquired the adhesion ability to that of tBu gel (Fig. 4a; Supplementary Movie 1). The adhesion was so strong that the piece of tBu gel was lifted up. It was suggested that Cu2+ ions dissociated \u03b2CD\u2013bpy units and generated free \u03b2CD that could engage in the formation of inclusion complex with tBu groups, and adhesion between the two gels was achieved via the interfacial linking by \u03b2CD\u2013tBu units (Fig. 1c). Furthermore, the removal of Cu2+ from \u03b2CD\u2013bpy gel by immersing in a 100\u2009mM aqueous solution of EDTA\u00b74Na as a metal ion chelator lost its adhesion ability, which means that reversible switching of adhesion properties in response to metal ions was achieved via control of dissociation and reformation of \u03b2CD\u2013bpy units in the gel."
                    ],
                    "subsections": []
                },
                {
                    "title": "Adhesion Strength Of \u0392cd\u2013Bpy Gel",
                    "paragraphs": [
                        "The adhesion property of \u03b2CD\u2013bpy gel showed metal ion selectivity. \u03b2CD\u2013bpy gel immersed in 100\u2009mM FeCl2 aqueous solution did not adhere to tBu gel (Fig. 4c), which was in clear contrast to the case of CuCl2. Figure 4d shows results of tensile adhesion strength measurements between \u03b2CD\u2013bpy gels and tBu gels (10) immersed in various kinds of metal chloride salt solutions ([MCl2]=10\u2009mM (M2+=metal ion, 3 eq [/bpy]). The pieces of both gels were immersed for 3\u2009h to reach their equilibrium. See the Methods section for details). \u03b2CD\u2013bpy gel treated with Co2+, Ni2+, Cu2+ and Zn2+ exhibited adhesion ability to tBu gel (10), with the highest value (1020\u00b120 Pa) of Zn2+. In contrast, the gels treated with Mg2+, Mn2+ and Fe2+ did not adhere to it. This selectivity on the kind of metal ions can be explained by the change in gel\u2019s physical property as discussed above (Fig. 3d). (1) Metal ions such as Mg2+ and Mn2+ that do not interact at all or only slightly interact with bpy groups had little or no effect on the cross-linking of \u03b2CD\u2013bpy units of \u03b2CD\u2013bpy gel, hence adhesion ability based on \u03b2CD\u2019s molecular recognition was kept suppressed. (2) Metal ions such as Co2+, Ni2+, Cu2+ and Zn2+ that form mono(bpy) complex [M(bpy)Xx]n+ (X=Cl\u2212 or H2O) generated free \u03b2CD in the gel, which gave its adhesion property based on molecular recognition. In addition, decross-linking of network made the gel soft and raised the mobility of the \u03b2CD moiety on the polymer scaffold, which contributed the efficient formation of \u03b2CD\u2013tBu inclusion complexes on the interface. (3) Fe2+ ion, which mainly forms the tris(bpy) complex [Fe(bpy)3]2+, dissociated the inclusion complex \u03b2CD\u2013bpy into the tris(bpy) iron complex and the \u03b2CD with its cavity free. Although free \u03b2CD moieties were generated, the three-way cross-link by tris(bpy) complex made the gel harder over 10-fold (Fig. 3c) and decreased the mobility of \u03b2CD units, thus its adhesion ability was impaired.",
                        "The mechanism of the metal\u2013ion-responsive adhesion based on switching of molecular recognition was further supported by quantitative adhesion measurements. Figure 4e shows the results of tensile adhesion measurements between \u03b2CD\u2013bpy gel/tBu gel (10) immersed in CuCl2 aqueous solutions with different concentrations. \u03b2CD\u2013bpy gel did not exhibit its adhesion property without Cu2+ or with small amount of Cu2+. Meanwhile, the gel immersed in 0.1\u2009mM solution of CuCl2 (about 0.2 eq [/bpy]) showed weak adhesion (220\u00b130\u2009Pa) to tBu gel, which suggested that the inclusion complexes \u03b2CD\u2013bpy near the gel\u2019s surface were dissociated. The adhesion became stronger as the solution of CuCl2 was more concentrated, and the measured adhesion strength was as high as 1,000\u00b1200\u2009Pa when immersed in a 100-mM solution of CuCl2. Furthermore, treatment of \u03b2CD\u2013bpy gel preimmersed in a 10-mM solution of CuCl2 with a 100-mM solution of EDTA\u00b74Na lost its adhesion ability to tBu gel. This data can be explained by the increase in the number of free \u03b2CD as the metal complexation reaction with bpy proceeded. Interfacial formation of \u03b2CD\u2013tBu between two gels was supported by quantitative tensile adhesion measurements using tBu gels (x) with different mol% contents of tBu groups (Fig. 4f)15. \u03b2CD\u2013bpy gel immersed in CuCl2 solution did not adhere to the AAm gel without tBu groups, so there was no macroscopic attractive interaction between polyacrylamide scaffolds of the two gels. The figure shows that tBu gel (x) possessing more tBu groups gave a higher adhesion strength with \u03b2CD\u2013bpy gel (1200\u00b1100\u2009Pa for x=25), which suggested that adhesion strength is dependent on the number of inclusion complexes formed between the gels. The formation of inclusion complex \u03b2CD\u2013tBu on the interface was further supported by the experiments using tBuOH as competing guests for \u03b2CD (binding constant Ka of tBuOH to \u03b2CD: 4.8 \u00d7 10\u2009M\u20131 (H2O, 298\u2009K)46). The pieces of the two gels did not adhere to each other in the presence of tBuOH as an inhibitor in the immersing solution (1,000\u2009mM). These experiments demonstrated the importance of \u03b2CD\u2019s molecular recognition in the adhesion process."
                    ],
                    "subsections": []
                }
            ]
        },
        {
            "title": "Discussion",
            "paragraphs": [
                "We have reported \u03b2CD\u2013bpy gel as a functional soft material that exerts its adhesion ability via switching of molecular recognition property. The regulation of adhesion based on the \u03b2CD\u2019s inclusion ability was realized by the effective formation and dissociation of supramolecular cross-linking \u03b2CD\u2013bpy in response to metal ions as chemical stimuli. Furthermore, \u03b2CD\u2013bpy gel exhibited selectivity on the kind of metal ion in its adhesion, which was derived from the difference in cross-linking efficiency of metal\u2013bpy complexes.",
                "In this system, initially suppressed adhesion property of the material was triggered by external stimuli, and the acquirement of ability was unaccompanied by drastic phase change of the adhesive substances (from liquid to solid, and so on). This makes a clear departure from the mechanism of normal adhesive materials like glues. It is worth noting that chemically selective adhesion by molecular recognition was expressed by the kind of metal ion, which is also a chemical signal. In other words, transduction of two independent chemical signals was achieved in this adhesion system. Using the principle, highly orthogonal macroscopic joining of multiple objects can be created.",
                "The metal\u2013ion-responsive adhesive material can be utilized for many applications. For example, utilizing its reversible adhesion, one could incorporate it into a biomimetic soft robot47 that can grab and detach a target object in response to metal ions that are fed either internally (resembling blood circulation) or externally (from environment). Another example would be a smart reinforcement/masking material that detects metal ions leaked from containers or pipes, and sticks to the weaken part specifically. Furthermore, in combination with other stimuli response131415161718192021, medical applications such as nanogels for drug delivery systems4849 would be possible by making use of its selectivity and adhesion strength in wet conditions. We hope that the concept presented here, that is, chemically selective adhesives with chemical stimuli responsiveness, inspire creativity in various fields of science and engineering."
            ],
            "subsections": []
        },
        {
            "title": "Methods",
            "paragraphs": [],
            "subsections": [
                {
                    "title": "General",
                    "paragraphs": [
                        "Unless otherwise noted, solvents and reagents were purchased from Nacalai Tesque Inc., Tokyo Chemical Industries Co. Ltd., Wako Pure Chemical Industries Ltd., Sigma-Aldrich Co. or Merck Ltd. and used without further purification. Water used for the preparation of the aqueous solutions was purified with a Millipore Elix 5 system.",
                        "5-Aminomethyl-5\u2032-methyl-2,2\u2032-bipyridine used for the synthesis of 5-acrylamidomethyl-5\u2032-methyl-2,2\u2032-bipyridine was synthesized from 5,5\u2032-dimethyl-2,2\u2032-bipyridine in three steps according to the literature50. Mono(6-deoxyacrylamido)-\u03b2-cyclodextrin (\u03b2CDAAm) was synthesized according to the literature13. Elemental analysis (calcd., found for C45H78N1O37.5 ((\u03b2CDAAm)\u00b7(H2O)2.5): C (43.83, 43.73), H (6.38, 6.23), N (1.14, 1.20). \u03b2-Cyclodextrin was purchased from Junsei Chemical Co. Ltd., and recrystallized from water. Elemental analysis: (calcd., found) for C42H84O42 ((\u03b2CD)\u00b7(H2O)7): C (40.00, 39.81), H (6.71, 6.57). AdCANa was prepared by neutralization of 1-adamantanecarboxylic acid (Tokyo Chemical Industries Co. Ltd.) with equivalent amount of NaOH.",
                        "The 1H NMR and 13C NMR spectra were recorded on a JEOL ECA-500 or a JEOL ECS-400 NMR spectrometers. Residual solvent signals were used for calibration of 1H NMR (DMSO-d6 (\u03b4 2.50\u2009p.p.m.) and D2O (4.77\u2009p.p.m.)) and 13C NMR (DMSO-d6 (\u03b4 39.52\u2009p.p.m.))51. The solid-state 1H FG-MAS NMR spectra were recorded on a JEOL ECA-400 NMR spectrometer. Sample spinning rate was 7\u2009kHz. Electrospray ionization-time-of-flight mass spectrometry spectrum was measured using Orbital XL (Thermo Fisher Scientific). Sizes of the gels were measured using an EVOS AME i2111 digital inverted microscope (Life Technologies). Tensile adhesion strength and mechanical properties of gels were measured by a Yamaden RE2\u201333005C creep metre."
                    ],
                    "subsections": []
                },
                {
                    "title": "Synthesis Of Bpyaam",
                    "paragraphs": [
                        "To a Schlenk flask filled with argon gas were added 5-aminomethyl-5\u2032-methyl-2,2\u2032-bipyridine (100.5\u2009mg, 0.504\u2009mmol, 1.0 eq), dehydrated tetrahydrofuran (4\u2009ml) and triethylamine (Et3N; 0.14\u2009ml, 1.00\u2009mmol, 2.0 eq). The mixture was stirred at 0\u2009\u00b0C and acryloyl chloride (61\u2009\u03bcl, 0.75\u2009mmol, 1.5 eq) was added dropwise. The reaction mixture was warmed to room temperature and stirred for 2\u2009h. The mixture was filtrated, and the filtrate was concentrated to dryness under reduced pressure. The crude product was purified using flash column chromatography (silica gel, eluent: CHCl3/CH3OH). 5-Acrylamidomethyl-5\u2032-methyl-2,2\u2032-bipyridine was obtained as a colourless solid (85.4\u2009mg, 67%). See Supplementary Figs 8,9 for 1H NMR and 13C NMR spectra, respectively. M.p.: 167.5\u2013168.0\u2009\u00b0C; 1H NMR (CDCl3, 500\u2009MHz, 298\u2009K): \u03b4 8.55 (1H, d, J=2.3\u2009Hz), 8.49 (1H, d, J=2.3\u2009Hz), 8.28 (1H, d, J=8.0\u2009Hz), 8.23 (1H, d, J=8.0\u2009Hz), 7.72 (1H, dd, J=8.0, 2.3\u2009Hz), 7.61 (1H, ddd, J=8.0, 2.3, 0.6\u2009Hz), 6.35 (1H, dd, J=16.9, 1.4\u2009Hz), 6.26 (1H, br), 6.15 (1H, dd, J=16.9, 10.3\u2009Hz), 5.69 (1H, dd, J=10.3, 1.4\u2009Hz), 4.56 (2H, d, J=5.7\u2009Hz), 2.39 (3H, s); 13C NMR (CDCl3, 126\u2009MHz, 298 K): \u03b4 165.6, 155.7, 153.3, 149.6, 148.6, 137.5, 136.6, 133.6, 133.5, 130.4, 127.3, 120.7, 120.7, 40.9, 18.4; HRMS (m/z): [M+H]+ calcd. for C15H16N3O, 254.1288; found, 254.1295; Elemental analysis (calcd., found for C15H15.2N3O1.1 ((bpyAAm)\u00b7(H2O)0.1)): C (70.62, 70.49), H (6.01, 5.94), N (16.45, 16.21)."
                    ],
                    "subsections": []
                },
                {
                    "title": "Preparation Of \u0392cd\u2013Bpy Gel",
                    "paragraphs": [
                        "A representative procedure: to a sample tube (\u03c6 19\u2009mm) was added 1,000\u2009\u03bcl of DMSO solution containing AAm (1,840\u2009\u03bcmol), \u03b2CDAAm (60\u2009\u03bcmol), bpyAAm (60\u2009\u03bcmol), MBAAm (40\u2009\u03bcmol; total monomer concentration: 2.00\u2009M) and AIBN (20\u2009\u03bcmol). The solution was deaerated by bubbling argon gas through it for 30\u2009min. The mixture was heated in 65\u2009\u00b0C oven for 24\u2009h to form a gel. The gel was washed with DMSO (soaked and shaken in DMSO solvent) for 12\u2009h and this was repeated four times, to give a gel swollen with DMSO (4,046\u2009mg). After that the gel was washed with H2O (4 days, H2O was replaced once a day) and used as a hydrogel (1,081\u2009mg). The swelling ratio in Fig. 2b was calculated based on the weight of hydrogels after freeze dried. See Fig. 2a for FG-MAS 1H NMR spectrum of the gel immersed in DMSO-d6. Elemental analysis of the hydrogel after freeze dried: (calcd., found) for C436.4H779.6N108O221.8 ((AAm)92.8(\u03b2CDAAm)2.2(bpyAAm)3.0(MBAAm)2.0(H2O)45): C (47.27, 47.28), H (7.05, 6.98), N (13.64, 13.87)."
                    ],
                    "subsections": []
                },
                {
                    "title": "Preparation Of \u0392cd Gel",
                    "paragraphs": [
                        "\u03b2CD gel was prepared according to a similar procedure for \u03b2CD\u2013bpy gel, using 1,000\u2009\u03bcl DMSO solution of AAm (1,900\u2009\u03bcmol), \u03b2CDAAm (60\u2009\u03bcmol), MBAAm (40\u2009\u03bcmol) (total monomer concentration: 2.00\u2009M) and AIBN (20\u2009\u03bcmol). The weights of a \u03b2CD gel swollen in DMSO and H2O were 3,527 and 3,632\u2009mg, respectively."
                    ],
                    "subsections": []
                },
                {
                    "title": "Preparation Of Bpy Gel",
                    "paragraphs": [
                        "Bpy gel was prepared according to a similar procedure for \u03b2CD\u2013bpy gel, using 1,000\u2009\u03bcl DMSO solution of AAm (1,900\u2009\u03bcmol), bpyAAm (60\u2009\u03bcmol), MBAAm (40\u2009\u03bcmol) (total monomer concentration: 2.00\u2009M) and AIBN (20\u2009\u03bcmol). The weights of a bpy gel swollen in DMSO and H2O were 3,133 and 2,114\u2009mg, respectively."
                    ],
                    "subsections": []
                },
                {
                    "title": "Preparation Of Aam Gel",
                    "paragraphs": [
                        "AAm gel was prepared according to a similar procedure for \u03b2CD\u2013bpy gel, using 1,000\u2009\u03bcl DMSO solution of AAm (1,960\u2009\u03bcmol), MBAAm (40\u2009\u03bcmol) (total monomer concentration: 2.00\u2009M) and AIBN (20\u2009\u03bcmol). The weights of an AAm gel swollen in DMSO and H2O were 2,463 and 3,922\u2009mg, respectively."
                    ],
                    "subsections": []
                },
                {
                    "title": "Preparation Of Tbu Gels (X)",
                    "paragraphs": [
                        "tBu gels (x) were prepared according to a similar procedure for \u03b2CD\u2013bpy gel, using 1,000\u2009\u03bcl DMSO solution of AAm (1980\u221220x\u2009\u03bcmol), tBuAAm (20x\u2009\u03bcmol), MBAAm (20\u2009\u03bcmol) (total monomer concentration: 2.00\u2009M) and AIBN (20\u2009\u03bcmol). The weights of a tBu gel (10) swollen in DMSO and H2O were 5,125 and 6,155\u2009mg, respectively."
                    ],
                    "subsections": []
                },
                {
                    "title": "Observation Of Gels Reacted With Competitive Hosts/Guests",
                    "paragraphs": [
                        "\u03b2CD\u2013bpy gel was cut into ca. 1 \u00d7 1 \u00d7 1\u2009mm pieces. Each piece was placed in a cylindrical well (\u03c6 6.4\u2009mm \u00d7 10\u2009mm, polystyrene), 60\u2009\u03bcl of H2O (depth ~2\u2009mm) was added. Each piece of the gel was observed by the microscope and its size was measured. After that, 240\u2009\u03bcl of a 12.5\u2009mM aqueous solution of a competitive host (\u03b2CD) or a competitive guest (AdCANa: 1-adamantanecarboxylic acid sodium salt) was added to the wells (total 300\u2009\u03bcl, 10.0\u2009mM, 3\u2009\u03bcmol, ~50 eq [/bpy or \u03b2CD]). Each piece of the gel was observed by the microscope 12\u2009h after immersion and its size was measured. The experiments were performed at 25\u2009\u00b0C."
                    ],
                    "subsections": []
                },
                {
                    "title": "Observation Of Gels Reacted With Metal Salts",
                    "paragraphs": [
                        "\u03b2CD\u2013bpy gel was cut into ca. 1 \u00d7 1 \u00d7 1\u2009mm pieces. Each piece was placed in a cylindrical well (\u03c6 6.4 \u00d7 10\u2009mm, polystyrene), 80\u2009\u03bcl of H2O (depth ~2.5\u2009mm) was added. Each piece of the gel was observed by the microscope and its size was measured. After that, 16\u2009\u03bcl of 10\u2009mM aqueous solution of MCl2 (M=Mg, Mn, Fe, Co, Ni, Cu or Zn) was added to the wells (total 96\u2009\u03bcl, 1.7\u2009mM, 0.16\u2009\u03bcmol, ~3 eq [/bpy]). Each piece of the gel was observed by the microscope 12\u2009h after immersion, and its size was measured. The experiments were performed at 25\u2009\u00b0C."
                    ],
                    "subsections": []
                },
                {
                    "title": "Tensile Modulus Measurements Of \u0392cd\u2013Bpy Gel And Tbu Gel",
                    "paragraphs": [
                        "A representative procedure: \u03b2CD\u2013bpy gel was cut out into ca. 4 \u00d7 2 \u00d7 10\u2009mm cuboids using a razor. Weight of each piece of the \u03b2CD\u2013bpy gel was measured (ca. 80\u2009mg, bpy 32\u2009\u03bcmol). Each piece of the \u03b2CD\u2013bpy gel and the tBu gel was immersed in 10\u2009mM CuCl2 aqueous solution (ca. 0.8\u2009ml, amount of Cu2+ 2\u20133 eq [/bpy]) for 3\u2009h. After immersion, the tensile strength measurement was performed using a creep metre (Yamaden, RE2-33005C. Load cell: 2\u2009N (10-fold amplified sensitivity)). Sides of two pieces of the gel was clipped on the jig so that the tensile direction was vertical to its 4 \u00d7 2\u2009mm face. The size of the sectional area was measured by a vernier caliper. Tensile stress-strain curves were measured as being pulled at a speed of 0.1\u2009mm\u2009s\u20131. Young\u2019s moduli of the gels were obtained from the initial gradients of the measurements."
                    ],
                    "subsections": []
                },
                {
                    "title": "Qualitative Adhesion Tests Of \u0392cd\u2013Bpy Gels And Tbu Gels",
                    "paragraphs": [
                        "A representative procedure: \u03b2CD\u2013bpy gels and tBu gels (20) were cut out into ca. 5 \u00d7 5 \u00d7 5\u2009mm cubes using a razor. For clarity, pieces of \u03b2CD\u2013bpy gel were dyed by immersing in ca. 40\u2009ml of an aqueous solution of a red food colouring dye (containing 85 wt% of dextrins and 15 wt% of New Coccin, [New Coccin]=0.05\u2009mM) and those of tBu gel (20) were dyed by immersing in ca. 40\u2009ml of an aqueous solution of a green food colouring dye (containing 88 wt% of dextrins, 8.4 wt% of Tartrazine and 3.6 wt% of Brilliant Blue FCF, (Tartrazine+Brilliant Blue FCF)=0.10\u2009mM), respectively. Surfaces of both gels were rinsed with H2O before use. A piece of tBu gel (20) was put on a glass petri dish. A piece of \u03b2CD\u2013bpy gel was stacked on top of that of tBu gel (20), and lifted up again after waiting for several seconds, showing that no adhesion between them. Next, the piece of \u03b2CD\u2013bpy gel was put in 5\u2009ml of a 100\u2009mM aqueous solution of CuCl2 for 1\u2009min. The piece of \u03b2CD\u2013bpy gel immersed in CuCl2 solution was stacked on top of that of tBu gel (20), and lifted up again after waiting for several seconds, showing that the adhesion was so strong that the piece of tBu gel (20) was able to be picked up. After separating two gels using tweezers, the piece of \u03b2CD\u2013bpy gel was immersed in 5\u2009ml of a 100\u2009mM aqueous solution of EDTA\u00b74Na for 1\u2009min. The piece of \u03b2CD\u2013bpy gel did not show adhesive ability to that of tBu gel (20) any more (see also Fig. 4a\u2013c and Supplementary Movie 1)."
                    ],
                    "subsections": []
                },
                {
                    "title": "Tensile Adhesion Strength Measurements",
                    "paragraphs": [
                        "A representative procedure: \u03b2CD\u2013bpy gel and tBu gel (10) were cut out into ca. 5 \u00d7 2 \u00d7 10\u2009mm cuboids using a razor. Weight of the \u03b2CD\u2013bpy gel was measured (ca. 100\u2009mg, bpy 40\u2009\u03bcmol). Both \u03b2CD\u2013bpy gel and tBu gel (10) were immersed in a 10-mM aqueous solution of CuCl2 (ca. 1.2\u2009ml, amount of Cu2+ 3 eq [/bpy]) for 3\u2009h. After immersion, the tensile strength measurement was performed using a creep metre (Yamaden, RE2-33005C. Load cell: 2 N (10-fold amplified sensitivity)). Each side of two gels was clipped on the jig, and contacted on a 5 \u00d7 2\u2009mm face. The size of the adhesion face was measured by a vernier caliper. Tensile adhesion strength at rupture was measured as being pulled at a speed of 0.1\u2009mm\u2009s\u20131."
                    ],
                    "subsections": []
                }
            ]
        },
        {
            "title": "Author Contributions",
            "paragraphs": [
                "T.N. and A. Harada conceived the project. T.N. designed and performed the experiments. T.N., Y.T. and A. Harada analysed the data and co-wrote the paper. A. Hashidzume and H.Y. contributed to discussion of the result."
            ],
            "subsections": []
        },
        {
            "title": "Additional Information",
            "paragraphs": [
                "How to cite this article: Nakamura, T. et al. A metal\u2013ion-responsive adhesive material via switching of molecular recognition properties. Nat. Commun. 5:4622 doi: 10.1038/ncomms5622 (2014)."
            ],
            "subsections": []
        }
    ]
}
