Repository: boschresearch/Pap2Pat

# Pap2Pat Dataset

### File Schema

Every directory in `data` corresponds to one patent-paper pair and contains the full texts of both patent and paper, as well as the patent outlines. We include all information in JSON for programmatic parsing and Markdown for manual inspection.

```yaml
data/:
    paper_id-patent_id/:
        # Nested JSON format
        patent.json: JSON file containing patent metadata and full-text, as well as all outlines
        paper.json: JSON file containing paper metadata and full-text
        # Markdown format
        patent.md: patent full-text formatted in markdown
        paper.md: paper full-text formatted in markdown

File: Pap2Pat/data/W2064397833-US20150259579/patent.json (part 1 of 2)
{
    "id": "US20150259579",
    "authors": [
        "Akira Harada",
        "Ryosuke Kobayashi",
        "Hiroyasu Yamaguchi",
        "Akihito Hashidzume",
        "Yoshinori Takashima"
    ],
    "title": "MATERIAL SELF-ASSEMBLY METHOD AND SELECTIVE ADHESION METHOD BASED ON MOLECULAR RECOGNITION",
    "date": "2015-05-11 00:00:00",
    "abstract": "The present invention provides a selective adhesion method and a self-assembly method for macroscale materials based on molecular recognition. One or more host bodies formed from a macromolecule having one or more host groups on the side chains, and one or more guest bodies formed from a macromolecule having one or more guest groups on the side chains are vibrated in a solvent to selectively form an assembly.",
    "sections": [
        {
            "title": "DESCRIPTION",
            "paragraphs": [],
            "subsections": [
                {
                    "title": "TECHNICAL FIELD",
                    "paragraphs": [
                        "The present invention relates to a selective adhesion method and a self-assembly method for materials based on molecular recognition."
                    ],
                    "subsections": [],
                    "outline_long": [
                        "relate to selective adhesion method"
                    ],
                    "num_characters": 133,
                    "outline_medium": [
                        "relate to selective adhesion method"
                    ],
                    "outline_short": [
                        "relate to selective adhesion method"
                    ]
                },
                {
                    "title": "BACKGROUND ART",
                    "paragraphs": [
                        "Though many reports are available on molecular self-assembly, self-assembly of components of an observable size (macroscale self-assembly) is not well studied. There is a report of macroscale self-assembly that involves, for example, magnetic interaction, electrical interaction, hydrophilic-lipophilic balance, and capillary (Non-Patent Literature 1). However, there is hardly any report of self-assembly of macroscale materials based on molecular recognition."
                    ],
                    "subsections": [],
                    "outline_long": [
                        "discuss limitations of macroscale self-assembly"
                    ],
                    "num_characters": 461,
                    "outline_medium": [
                        "discuss limitations of macroscale self-assembly"
                    ],
                    "outline_short": [
                        "discuss limitations of macroscale self-assembly"
                    ]
                },
                {
                    "title": "SUMMARY OF INVENTION",
                    "paragraphs": [],
                    "subsections": [
                        {
                            "title": "Technical Problem",
                            "paragraphs": [
                                "It is an object of the present invention to provide a selective adhesion method and a self-assembly method for macroscale materials based on molecular recognition."
                            ],
                            "subsections": [],
                            "outline_long": [
                                "state technical problem"
                            ],
                            "num_characters": 163,
                            "outline_medium": [
                                "identify problem of macroscale self-assembly"
                            ],
                            "outline_short": [
                                "identify problem of macroscale self-assembly"
                            ]
                        },
                        {
                            "title": "Solution to Problem",
                            "paragraphs": [
                                "The present inventors conducted intensive studies over the foregoing problem, and found that an assembly can be formed when one or more host bodies formed from a macromolecule having one or more host groups on the side chains, and one or more guest bodies formed from a macromolecule having one or more guest groups on the side chains are vibrated in a solvent. It was also found that the host body and the guest body selectively form an assembly by molecular recognition. The present invention was completed after further studies based on these findings.",
                                "Specifically, the present invention provides a selective adhesion method and a self-assembly method for macroscale materials based on molecular recognition, as follows."
                            ],
                            "subsections": [],
                            "outline_long": [
                                "propose solution using molecular recognition"
                            ],
                            "num_characters": 725,
                            "outline_medium": [
                                "propose solution using molecular recognition"
                            ],
                            "outline_short": [
                                "propose solution using molecular recognition"
                            ]
                        },
                        {
                            "title": "Item 1",
                            "paragraphs": [
                                "An assembly comprising one or more host bodies formed from a macromolecule having one or more host groups in the side chains, and one or more guest bodies formed from a macromolecule having one or more guest groups in the side chains, wherein the one or more host bodies and the one or more guest bodies are in contact with each other and form the assembly."
                            ],
                            "subsections": [],
                            "outline_long": [
                                "define assembly"
                            ],
                            "num_characters": 357,
                            "outline_medium": [
                                "define assembly with host and guest bodies"
                            ],
                            "outline_short": [
                                "define assembly with host and guest bodies"
                            ]
                        },
                        {
                            "title": "Item 2",
                            "paragraphs": [
                                "An assembly according to Item 1, wherein the association constant between the one or more host bodies and the one or more guest bodies is 50 or more."
                            ],
                            "subsections": [],
                            "outline_long": [
                                "specify association constant"
                            ],
                            "num_characters": 149,
                            "outline_medium": [
                                "specify association constant"
                            ],
                            "outline_short": [
                                "specify association constant"
                            ]
                        },
                        {
                            "title": "Item 3",
                            "paragraphs": [
                                "An assembly according to Item 1 or 2, wherein the one or more host bodies are a polymer having repeating units represented by the following general formulae (1) and (2)",
                                "wherein X represents a hydroxyl group, C(O)NH2, or C(O)OH, and n is 1 to 200,000,",
                                "wherein CD represents \u03b1-cyclodextrin, \u03b2-cyclodextrin, or \u03b3-cyclodextrin, and m is 1 to 200,000."
                            ],
                            "subsections": [],
                            "outline_long": [
                                "describe host body structure"
                            ],
                            "num_characters": 348,
                            "outline_medium": [
                                "describe host body structure"
                            ],
                            "outline_short": [
                                "describe host body structure"
                            ]
                        },
                        {
                            "title": "Item 4",
                            "paragraphs": [
                                "An assembly according to Item 3, wherein the one or more host bodies are a copolymer of acrylamide and an acrylamide that has cyclodextrin on the side chain."
                            ],
                            "subsections": [],
                            "outline_long": [
                                "specify host body copolymer"
                            ],
                            "num_characters": 157,
                            "outline_medium": [
                                "specify host body copolymer"
                            ],
                            "outline_short": [
                                "specify host body copolymer"
                            ]
                        },
                        {
                            "title": "Item 5",
                            "paragraphs": [
                                "An assembly according to Item 3 or 4, wherein the one or more host bodies are a gel of a crosslinked polymer having repeating units represented by the general formulae (1) and (2)."
                            ],
                            "subsections": [],
                            "outline_long": [
                                "describe host body gel"
                            ],
                            "num_characters": 180,
                            "outline_medium": [
                                "describe host body gel"
                            ],
                            "outline_short": [
                                "describe host body gel"
                            ]
                        },
                        {
                            "title": "Item 6",
                            "paragraphs": [
                                "An assembly according to any one of Items 1 to 5, wherein the one or more guest bodies are a polymer having repeating units represented by the following general formulae (1) and (3)",
                                "wherein X represents a hydroxyl group, C(O)NH2, or C(O)OH, and n is 1 to 200,000,",
                                "wherein A represents O or NH, R represents an optionally-substituted alkyl group, or an optionally-substituted aryl group, and 1 is 1 to 200,000."
                            ],
                            "subsections": [],
                            "outline_long": [
                                "describe guest body structure"
                            ],
                            "num_characters": 411,
                            "outline_medium": [
                                "describe guest body structure"
                            ],
                            "outline_short": [
                                "describe guest body structure"
                            ]
                        },
                        {
                            "title": "Item 7",
                            "paragraphs": [
                                "An assembly according to Item 6, wherein the one or more guest bodies are a copolymer of acrylamide and an acryl compound selected from the group consisting of an alkyl ester of acrylic acid, an aryl ester of acrylic acid, and an acrylamide having a cycloalkyl group on the side chain.",
                                "**Item 8**",
                                "An assembly according to Item 6 or 7, wherein the one or more guest bodies are a gel of a crosslinked polymer having the repeating units represented by the general formulae (1) and (3).",
                                "**Item 9**",
                                "A polymer that has one or more host groups and one or more guest groups on the side chains, and that has repeating units represented by the following general formulae (2) and (3)",
                                "wherein CD represents \u03b1-cyclodextrin, \u03b2-cyclodextrin, or \u03b3-cyclodextrin, and m is 1 to 200,000,",
                                "wherein A represents O or NH, R represents an optionally-substituted alkyl group, or an optionally-substituted aryl group, and 1 is 1 to 200,000.",
                                "**Item 10**",
                                "A gel formed by crosslinking of the polymer of Item 9.",
                                "**Item 11**",
                                "A method for selective adhesion of the gel of Item 10 through contact in an aqueous solvent.",
                                "**Item 12**",
                                "A method for causing one or more host bodies formed from a macromolecule having one or more host groups on the side chains, and one or more guest bodies formed from a macromolecule having one or more guest groups on the side chains to selectively adhere to each other through contact in an aqueous solvent."
                            ],
                            "subsections": [],
                            "outline_long": [
                                "specify guest body copolymer",
                                "describe guest body acryl compound"
                            ],
                            "num_characters": 1417,
                            "outline_medium": [
                                "specify guest body copolymer"
                            ],
                            "outline_short": [
                                "specify guest body copolymer"
                            ]
                        }
                    ],
                    "outline_long": [],
                    "num_characters": 0,
                    "outline_medium": [],
                    "outline_short": []
                },
                {
                    "title": "Advantageous Effects of Invention",
                    "paragraphs": [
                        "The present invention enables selective adhesion of macroscale molecules based on molecular recognition. The invention also enables selective adhesion and self-assembly, and selective adhesion in water upon appropriately selecting host-guest molecules."
                    ],
                    "subsections": [],
                    "outline_long": [
                        "state advantages of invention"
                    ],
                    "num_characters": 252,
                    "outline_medium": [
                        "summarize benefits of invention"
                    ],
                    "outline_short": [
                        "summarize benefits of invention"
                    ]
                },
                {
                    "title": "DESCRIPTION OF EMBODIMENTS",
                    "paragraphs": [
                        "The present invention is described below in detail."
                    ],
                    "subsections": [
                        {
                            "title": "1. Host Body",
                            "paragraphs": [
                                "The host body of the present invention is formed from a macromolecule having one or more host groups on the side chains.",
                                "Examples of the host groups include artificial host molecules such as derivatives of cyclodextrin (CD), calixarene, crown ether, cyclophane, and cucurbituril. Specific examples include \u03b1-cyclodextrin, \u03b2-cyclodextrin, \u03b3-cyclodextrin, calix[6] arene sulfonate, calix[8] arene sulfonate, 12-crown-4,18-crown-6, [6]paracyclophane, [2,2]paracyclophane, cucurbit[6]uril, and cucurbit[8]uril. Of these, \u03b1-cyclodextrin, \u03b2-cyclodextrin, and \u03b3-cyclodextrin are preferred.",
                                "Examples of the macromolecules having one or more host groups on the side chains include polymers having the repeating units represented by the foregoing general formulae (1) and (2). The number of repeating units (n, m) in the polymers having the repeating units represented by the foregoing general formulae (1) and (2) is 1 to 200,000, preferably 5,000 to 15,000.",
                                "The macromolecules having the repeating units represented by the general formulae (1) and (2) may be produced by, for example, the reaction of the monomer of the following general formula (4) with the monomer of the general formula (5) below.",
                                "wherein X represents a hydroxyl group, C(O)NH2, or C(O)OH.",
                                "wherein CD represents \u03b1-cyclodextrin, \u03b2-cyclodextrin, or \u03b3-cyclodextrin.",
                                "Any known monomer compounds may be used as the water-soluble monomers represented by the general formula (4). The monomer compounds may be used either alone or in a combination of two or more.",
                                "Particularly preferred as the monomer of the general formula (4) is the compound in which X is C(O)NH2, specifically, acrylamide.",
                                "The monomer represented by the general formula (5) is produced by the reaction of acryloyl chloride with 6-aminocyclodextrin. Typically, acryloyl chloride and 6-aminocyclodextrin are mixed and stirred in a solvent.",
                                "The reaction may be performed either solvent-free, or with a solvent (an organic solvent or an aqueous solvent) commonly used in organic synthesis reactions. Examples of the organic solvent include dimethylsulfoxide (DMSO), and dimethylformamide (DMF). Examples of the aqueous solvent include water, and buffers that contain salts such as sodium phosphate and sodium carbonate as required. When used, the amount of the solvent may be appropriately adjusted.",
                                "The monomer of the general formula (5) may also be produced by using a method in which 1,1\u2032-carbonyldiimidazole (CDI) or 1-ethyl-3-(3-dimethylaminopropyl) carbodiimidehydrochloride (EDC) is added to acrylic acid under ice-cooled conditions, and aminocyclodextrin is added to the mixture and stirred overnight to form an amide bond. Alternatively, the monomer of the general formula (5) may be produced by obtaining an amide compound from acrylic acid via an active ester, using dicyclohexylcarbodiimide (DCC) and 1-hydroxybenzotriazole (HOBt) or N-hydroxysuccinimide (HOSu) as condensing agents.",
                                "The monomer of the general formula (5), and the known monomer of the general formula (4) are reacted to produce the polymer having the repeating units of the general formulae (1) and (2). Preferably, the polymer is obtained as a gel, by using a crosslinker.",
                                "Preferably, the polymer is a polymer gel containing the repeating unit of the general formula (1) in an amount of 90 to 99 mol %, and the repeating unit of the general formula (2) in an amount of 10 to 1 mol %, with 0.1 to 10% of the repeating units being crosslinked. Particularly preferably, the repeating unit of the general formula (1) accounts for 95 to 98 mol %, and the repeating unit of the general formula (2) accounts for 5 to 2 mol %, and 0.5 to 1% of the repeating units are crosslinked.",
                                "Further, the polymer preferably contains cyclodextrin in a proportion of 1.0 to 5.0 mol %, particularly preferably 2.0 to 5.0 mol % with respect to the whole polymer having the repeating units of the general formulae (1) and (2).",
                                "The following describes a specific producing process of the polymer gel having the repeating units of the general formulae (1) and (2).",
                                "The polymer having the repeating units of the general formulae (1) and (2) is produced by the radical polymerization of the monomers of the general formulas (4) and (5) with a crosslinker. Typically, the monomers of the general formulae (4) and (5), a crosslinker, and, optionally, a radical polymerization initiator are mixed and stirred in a vessel flushed with inert gas, or in a vacuum-deaerated vessel.",
                                "The radical polymerization reaction may be performed either solvent-free, or with a solvent (an organic solvent or an aqueous solvent) commonly used in radical polymerization. Examples of the organic solvent include benzene, toluene, N,N-dimethylformamide (DMF), dimethylsulfoxide (DMSO), acetone, chloroform, carbon tetrachloride, tetrahydrofuran (THF), ethyl acetate, chlorobenzene, dichlorobenzene, trifluoromethylbenzene, and anisole. Examples of the aqueous solvent include water, and solvents that contain, for example, methanol, ethanol, isopropanol, n-butanol, ethyl cellosolve, butyl cellosolve, and 1-methoxy-2-propanol, as required.",
                                "When used, the amount of the solvent may be appropriately adjusted. For example, the solvent is typically used in 0.1 to 1 liter, preferably 0.2 to 0.5 liters with respect to the total amount 1 mole of the monomers used for the polymerization.",
                                "The crosslinker may be any known crosslinker. For example, N,N\u2032-methylene-bisacrylamide is preferably used.",
                                "The radical polymerization reaction may be performed in the presence or absence of a radical polymerization initiator. Typically, the radical polymerization reaction is preferably performed in the presence of a radical polymerization initiator. The radical polymerization reaction may involve spontaneous thermal polymerization in the absence of a radical polymerization initiator, or photoirradiation in the presence or absence of a radical polymerization initiator. In the case of photoirradiation radical polymerization, a light source such as a mercury lamp or a xenon lamp is typically used for the polymerization. The light source may be appropriately selected taking into consideration factors such as the type of the vinyl monomer, and the type of the polymerization initiator used."
                            ],
                            "subsections": [],
                            "outline_long": [
                                "define host groups",
                                "list examples of host groups",
                                "describe macromolecules having host groups",
                                "describe production of macromolecules",
                                "describe reaction of monomers",
                                "describe production of polymer gel",
                                "describe properties of polymer gel",
                                "describe crosslinker",
                                "describe radical polymerization reaction",
                                "describe solvents used",
                                "describe amount of solvent used",
                                "describe light source used"
                            ],
                            "num_characters": 6254,
                            "outline_medium": [
                                "define host groups",
                                "describe macromolecules having host groups",
                                "produce monomer of general formula (5)",
                                "produce polymer having repeating units of general formulae (1) and (2)",
                                "describe preferred polymer composition",
                                "describe producing process of polymer gel"
                            ],
                            "outline_short": [
                                "define host groups",
                                "describe macromolecules having host groups",
                                "describe production of polymer gel"
                            ]
                        },
                        {
                            "title": "2. Guest Body",
                            "paragraphs": [
                                "The guest body of the present invention is formed from a macromolecule having one or more guest groups on the side chains.",
                                "The guest group may be any group that can be a guest group for a corresponding host group. Examples include alkyl groups that may have a substituent or substituents, cycloalkyl groups, and aryl groups that may have a substituent or substituents.",
                                "Examples of the macromolecules having one or more guest groups on the side chains include polymers having the repeating units represented by the general formulae (1) and (3). The number of repeating units (n, 1) in the polymers represented by the general formulae (1) and (3) is 1 to 200,000, preferably 5,000 to 15,000.",
                                "The polymers having the repeating units represented by the general formulae (1) and (3) can be produced by, for example, the reaction of the monomer of the following general formula (4) with the monomer of the general formula (6) below.",
                                "wherein X represents a hydroxyl group, C(O)NH2, or C(O)OH.",
                                "wherein A represents O or NH, and R represents an optionally-substituted alkyl group, or an optionally-substituted aryl group.",
                                "Any known monomer compounds may be used as the water-soluble monomers represented by the general formula (4). The monomer compounds may be used either alone or in a combination of two or more. It is particularly preferable to use the same monomer compounds used for the host body.",
                                "Particularly preferred as the monomer of the general formula (4) is the compound in which X is C(O)NH2, specifically, acrylamide.",
                                "Examples of the alkyl groups, which may be optionally substituted, represented by R in the general formula (6) include linear, branched, or cyclic alkyl groups of C1 to C18. Specific examples include alkyls such as methyl, ethyl, n-propyl, isopropyl, n-butyl, isobutyl, sec-butyl, tert-butyl, pentyl, cyclopentyl, hexyl, cyclohexyl, isohexyl, dodecyl, octadecyl, and adamantyl. Of these, adamantyl and butyl are preferred, and adamantyl is particularly preferred. The alkyl group may have 1 to 3 substituents, for example, such as halogen atoms (for example, such as fluorine, chlorine, and bromine), carboxyl groups, ester groups, amide groups, and hydroxyl groups that may be protected. Further, the alkyl group may be one in which the organometal complex ferrocene is attached as a substituent.",
                                "Examples of the aryl groups, which may be optionally substituted, represented by R in the general formula (6) include monocyclic aryl groups, and aryl groups with two or more rings. Specific examples include phenyl, toluyl, xylyl, naphthyl, anthryl, and phenanthryl. The aryl group may have 1 to 3 substituents, for example, such as alkyl groups (for example, such as C1 to C18 alkyl groups), halogen atoms (for example, such as fluorine, chlorine, and bromine), carboxyl groups, ester groups, amide groups, azo groups having aryl groups, and hydroxyl groups that may be protected.",
                                "The monomer of the general formula (6) is produced by the reaction of acryloyl chloride with an alkyl amine or an aryl amine that provides an alkyl or an aryl for the substituent R. Typically, acryloyl chloride is mixed and stirred in a solvent with an alkyl amine or an aryl amine that provides an alkyl or an aryl for the substituent R.",
                                "The same solvent used for the production of the monomer of the general formula (5) may be used in the reaction. When used, the amount of the solvent may be appropriately adjusted.",
                                "The monomer of the general formula (6) may also be produced by using a method in which 1,1\u2032-carbonyldiimidazole (CDI) or 1-ethyl-3-(3-dimethylaminopropyl)carbodiimidehydrochloride (EDC) is added to acrylic acid under ice-cooled conditions, and aminocyclodextrin is added to the mixture and stirred overnight to form an amide bond. Alternatively, the monomer of the general formula (6) may be produced by obtaining an amide compound from acrylic acid via an active ester, using dicyclohexylcarbodiimide (DCC) and 1-hydroxybenzotriazole (HOBt) or N-hydroxysuccinimide (HOSu) as condensing agents.",
                                "The monomer of the general formula (6), and the known monomer of the general formula (4) are reacted to produce the polymer having the repeating units of the general formulae (1) and (3). Preferably, the polymer is obtained as a gel, by using a crosslinker.",
                                "Preferably, the polymer is a polymer gel containing the repeating unit of the general formula (1) in an amount of 90 to 99 mol %, and the repeating unit of the general formula (3) in an amount of 10 to 1 mol %, with 0.1 to 10% of the repeating units being crosslinked. Particularly preferably, the repeating unit of the general formula (1) accounts for 95 to 98 mol %, and the repeating unit of the general formula (3) accounts for 5 to 2 mol %, and 0.5 to 1% of the repeating units are crosslinked.",
                                "Further, the polymer gel preferably contains the guest group in a proportion of 1.0 to 5.0 mol %, particularly preferably 2.0 to 5.0 mol % with respect to the whole polymer having the repeating units of the general formulae (1) and (3).",
                                "The polymer gel having the repeating units of the general formulae (1) and (3) is produced by using the same process used to produce the polymer gel having the repeating units of the general formulae (1) and (2)."
                            ],
                            "subsections": [],
                            "outline_long": [
                                "define guest groups",
                                "list examples of guest groups",
                                "describe macromolecules having guest groups",
                                "describe production of macromolecules",
                                "describe reaction of monomers",
                                "describe production of polymer gel",
                                "describe properties of polymer gel",
                                "describe crosslinker",
                                "describe radical polymerization reaction",
                                "describe solvents used"
                            ],
                            "num_characters": 5241,
                            "outline_medium": [
                                "define guest groups",
                                "describe macromolecules having guest groups",
                                "produce monomer of general formula (6)",
                                "produce polymer having repeating units of general formulae (1) and (3)",
                                "describe preferred polymer composition"
                            ],
                            "outline_short": [
                                "define guest groups",
                                "describe macromolecules having guest groups"
                            ]
                        },
                        {
                            "title": "3. Polymer Having Host Group and Guest Group",
                            "paragraphs": [
                                "In the present invention, the polymer having one or more host groups and one or more guest groups on the side chains is a polymer having the repeating units of the following general formulae (2) and (3)",
                                "wherein CD represents \u03b1-cyclodextrin, \u03b2-cyclodextrin, or \u03b3-cyclodextrin, and m is 1 to 200,000.",
                                "wherein A represents O or NH, R represents an optionally-substituted alkyl group, or an optionally-substituted aryl group, and 1 is 1 to 200,000.",
                                "The number of repeating units (m, l) in the polymer having the repeating units of the general formulae (2) and (3) is 1 to 200,000, preferably 5,000 to 15,000.",
                                "The polymer having the repeating units of the general formulae (2) and (3) may be produced, for example, by the reaction of the monomer of the general formula (5) described in Section 1. above with the monomer of the general formula (6) described in Section 2.",
                                "In the reaction, the monomer of the general formula (4) may be further polymerized. Preferably, the polymer is obtained as a gel, by using a crosslinker.",
                                "Preferably, the polymer is a polymer gel containing the repeating unit of the general formula (2) in an amount of 40 to 60 mol %, and the repeating unit of the general formula (3) in an amount of 60 to 40 mol %, with 0.1 to 10% of the repeating units being crosslinked. Particularly preferably, the repeating unit of the general formula (2) accounts for 50 mol %, and the repeating unit of the general formula (3) accounts for 50 mol %, and 0.5 to 1% of the repeating units are crosslinked.",
                                "Further, the polymer gel preferably contains the one or more host groups in a proportion of 40 to 60 mol %, particularly preferably 50 mol %, and the guest group in a proportion of 60 to 40 mol %, particularly preferably 50 mol % with respect to the whole polymer having the repeating units of the general formulae (2) and (3).",
                                "The polymer gel having the repeating units of the general formulae (2) and (3) is produced by using the same process used to produce the polymer gel having the repeating units of the general formulae (1) and (2)."
                            ],
                            "subsections": [],
                            "outline_long": [
                                "describe polymer having host and guest groups",
                                "describe production of polymer",
                                "describe properties of polymer",
                                "describe crosslinker"
                            ],
                            "num_characters": 2059,
                            "outline_medium": [
                                "describe polymer having repeating units of general formulae (2) and (3)",
                                "produce polymer gel having repeating units of general formulae (2) and (3)"
                            ],
                            "outline_short": [
                                "describe polymer having host and guest groups"
                            ]
                        },
                        {
                            "title": "4. Assembly",
                            "paragraphs": [
                                "The assembly of the present invention is obtained by bringing into contact (i) the host body and the guest body, (ii) the polymers having the host group and the guest group on the side chains, (iii) the host body and the polymer having the host group and the guest group on the side chains, and (iv) the guest body and the polymer having the host group and the guest group on the side chains.",
                                "Particularly preferably, the assembly of the present invention can be obtained by bringing into contact the host body, the guest body, and the polymer having the host group and the guest group on the side chains in gel form in an aqueous solvent.",
                                "Specifically, by taking the contact between the host body and the guest body as an example, a host body gel and a guest body gel are placed in an aqueous solvent, and brought into contact with each other under vibration or stirring.",
                                "Examples of the aqueous solvent include water, aqueous solutions that contain salts such as sodium phosphate and sodium carbonate as required, and mixed solvents of, for example, alcohol and water. The aqueous solvent is preferably water.",
                                "Any means can be used as the vibration or stirring method, as long as the host body and the guest body can be brought close to each other within a certain distance. Examples include methods that use a stirrer or a shaking machine such as a vortex mixer and a shaker, and methods that irradiate ultrasonic waves.",
                                "The same solvent, and the same vibration or stirring method may be used for the polymer having the host group and the guest group on the side chains.",
                                "As used herein, the term assembly is used to refer to a form in which the host body and the guest body, or the polymers having the host group and the guest group on the side chains contact and adhere to each other on their surfaces.",
                                "The assembly of the present invention occurs, for example, as the host body and the guest body are brought close to each other within a certain distance, and attract and adhere to each other over the adjacent surfaces. In the present invention, the adhesion between the host body and the guest body is selective as determined by the combination of the host body and the guest body. Likewise, the adhesion between the polymers having the host group and the guest group on the side chains is also selective as determined by the combination of the host group and the guest group. Specifically, the adhesion is based on molecular recognition, and the certain distance and the attraction force by which the host body (group) and the guest body (group) attract each other is determined by the combination of the host body (group) and the guest body (group).",
                                "Adhesion occurs when the guest body (group) has a size that can be accommodated by the internal space of the host body (group), and when the guest body (group) has interactions with the host body (group) (interactions that involve at least one of hydrophobic interaction (Van der Waals force), hydrogen bonding, electrostatic interaction, and coordinate bonding).",
                                "The selectivity is believed to involve association constant (K).",
                                "Here, association constant (K) is a value determined from NMR peak shifts by using the Benesi-Hildebrand method, as described below in detail.",
                                "Cyclodextrin is added to a guest molecule of a certain concentration (the concentration of the guest sites in the monomer or polymer is held constant), and a signal shift originating in the guest sites is measured. When the signal shift amount is M, (and when the maximum shift amount (the shift amount of when the cyclodextrin binds to all the guest sites) is Amax), the association constant K is calculated as follows.",
                                "1/\u0394\u03b4=(1/K\u0394\u03b4max)\u00b7(1/[cyclodextrin])+1/\u0394\u03b4max\u2003\u2003Equation",
