Repository: boschresearch/Pap2Pat

# Pap2Pat Dataset

### File Schema

Every directory in `data` corresponds to one patent-paper pair and contains the full texts of both patent and paper, as well as the patent outlines. We include all information in JSON for programmatic parsing and Markdown for manual inspection.

```yaml
data/:
    paper_id-patent_id/:
        # Nested JSON format
        patent.json: JSON file containing patent metadata and full-text, as well as all outlines
        paper.json: JSON file containing paper metadata and full-text
        # Markdown format
        patent.md: patent full-text formatted in markdown
        paper.md: paper full-text formatted in markdown

File: Pap2Pat/data/W2065609734-US20140271325/paper.json
{
    "id": "https://semopenalex.org/work/W2065609734",
    "authors": [
        "Christopher A. Schuh",
        "Mansoo Park"
    ],
    "title": "Accelerated sintering in phase-separating nanostructured alloys",
    "date": "2015-04-22",
    "abstract": "Sintering of powders is a common means of producing bulk materials when melt casting is impossible or does not achieve a desired microstructure, and has long been pursued for nanocrystalline materials in particular. Acceleration of sintering is desirable to lower processing temperatures and times, and thus to limit undesirable microstructure evolution. Here we show that markedly enhanced sintering is possible in some nanocrystalline alloys. In a nanostructured W\u2013Cr alloy, sintering sets on at a very low temperature that is commensurate with phase separation to form a Cr-rich phase with a nanoscale arrangement that supports rapid diffusional transport. The method permits bulk full density specimens with nanoscale grains, produced during a sintering cycle involving no applied stress. We further show that such accelerated sintering can be evoked by design in other nanocrystalline alloys, opening the door to a variety of nanostructured bulk materials processed in arbitrary shapes from powder inputs.",
    "sections": [
        {
            "title": "Results",
            "paragraphs": [],
            "subsections": [
                {
                    "title": "Nanocrystalline Tungsten Alloy Powders",
                    "paragraphs": [
                        "We first mechanically alloyed W with 15 at% Cr using a high-energy ball mill. The resulting powder particles are micron size in diameter as shown in Fig. 1a (also see Supplementary Fig. 1), each particle being much larger than the average grain size of about 13\u2009nm, as shown in the transmission electron microscopy (TEM) micrograph in Fig. 1b; each powder particle is polycrystalline with nanoscale grains141516, which is an important distinction as compared with, for example, nanopowders, where every particle is of nanometre scale dimension and typically is a single crystal, and where some interesting sintering phenomena have also been observed17. The selected area diffraction pattern shown in the inset of Fig. 1b exhibits a Debye\u2013Scherrer ring indexed as being from a body-centred cubic solid solution, which is in agreement with separate X-ray diffractometry (XRD) data (Supplementary Fig. 2). Although chromium has almost no equilibrium solubility in tungsten at room temperature18, high-energy ball milling is widely known to achieve supersaturation192021 and the Cr is fully dissolved in W here; this supersaturated solution is thus poised to phase separate on heating.",
                        "From the as-milled powder, cylindrical compacts were formed by cold uniaxial pressing, and pressureless sintering was conducted while measuring the change in density as a function of time and temperature using a thermomechanical analyser (TMA) operated under flowing high-purity argon gas including 3% hydrogen. As shown in Fig. 2 for a typical experiment involving heating at a constant rate of 10\u2009\u00b0C\u2009min\u22121, the compact began to noticeably densify at \u223c950\u2009\u00b0C, lower than the \u223c1,100\u20131,200\u2009\u00b0C at which liquid phase or conventional activated sintering generally sets on in tungsten, and even lower than the normal sintering onset for pure chromium of the same particle size, whether nanocrystalline (cyan line) or not (green line). By the time 1,500\u2009\u00b0C is reached at this ramp rate (after a total time of 155\u2009min.), the compact is nearly fully dense (>98%), although this cycle involved no external applied pressure."
                    ],
                    "subsections": []
                },
                {
                    "title": "Conditions For Rapid Densification",
                    "paragraphs": [
                        "The onset of sintering at 950\u2009\u00b0C and the rapid rate of sintering seen thereafter in Fig. 2 are apparently triggered by the combination of two features of our powders: (i) nanocrystallinity within the microscale powder particles and (ii) alloy supersaturation that leads to phase separation on heating. This is established by the series of control experiments shown by the lines in Fig. 2. All of the powders used in these control experiments are prepared with similar micron size powder particles to the W\u2013Cr powder described above, and thus are comparable in terms of the driving force for sintering and the length scales for mass transport required to achieve densification. More details are available in the Methods section. These control experiments illustrate a lack of significant densification in W powders that are milled to a nanocrystalline state without a Cr addition (magenta), and in powders that contain the required Cr content but which are not nanocrystalline supersaturated solid solutions (dark grey, purple, orange and dark blue). The dark grey line is significant because it shows data for supersaturated W-15 at% Cr powders prepared through a quenching route, and verifies that a supersaturated solid solution alone is insufficient to trigger densification if the powders are not also nanostructured.",
                        "The above data thus show that accelerated sintering occurs in this system, but only when it is prepared as a supersaturated solid solution with a nanoscale polycrystalline structure inside each powder particle. This effect may be traced to unique structural changes that occur in such a powder during the sintering cycle. As shown in the scanning electron microscopy (SEM) micrographs in Fig. 1c, a chromium-rich phase precipitated from the supersaturated nanocrystalline tungsten on heating, forming necks between the compact particles. A direct visualization of a Cr-rich neck adjacent to W-rich particles is shown in Fig. 1d, where scanning TEM with energy dispersive spectroscopy (STEM-EDS) measurements of local composition are superimposed on the micrograph. These images all illustrate that the metastable solid solution of W(Cr) decomposes on heating, and the Cr-rich phase precipitates within the particles (see Supplementary Note 1 and Supplementary Figs 3 and 4), but also, importantly, at the particle surfaces and interparticle necks. That such surface and neck sites are thermodynamically favourable for second phase nucleation and growth is documented in other systems as well, such as Cu-In and Ag-Au2223. Owing to the nanocrystalline grain size within the powders, there are ample short-circuit diffusion pathways that allow the Cr out of the particle centres to decorate their surfaces."
                    ],
                    "subsections": []
                },
                {
                    "title": "Kinetics Of Nanophase Separation Sintering",
                    "paragraphs": [
                        "The above observations suggest a possible explanation for the rapid sintering in this W\u2013Cr alloy: if a second phase precipitates, decorates particle surfaces and interparticle necks, and thusly provides new and more rapid diffusional transport pathways, then sintering may be expected to accelerate. The correlation between sintering and phase separation is made more explicit using STEM-EDS and XRD on compacts quenched partway through the densification cycle of Fig. 2, as shown by the solid black and blue data points in that figure. The STEM-EDS results present an explicit measurement of the Cr content in the powder particles, which is found to begin decreasing as the phase separation occurs. The XRD data are analysed to present the body-centred cubic lattice parameter for the W-rich phase, and this too begins to change on heating as the phase separation occurs and Cr is lost from the W-rich particles. What is noteworthy in these two data sets is that they both illustrate that phase separation sets on at about 950\u2009\u00b0C, which is the same point at which sintering accelerates.",
                        "We expect that the Cr-rich phase that precipitates and forms interparticle necks should be a rapid diffusional transport layer in this system: the melting point of Cr is much lower than that of W and diffusion in the Cr-rich phase is therefore faster24. What is more, Cr has a high solubility for W (\u223c15 at% at 1,200\u2009\u00b0C (ref. 18), in line with STEM-EDS observations of local composition in Fig. 1d), and the diffusion of W through Cr is quite rapid at these temperatures24. Thus, once it is ejected from the supersaturated solution, the Cr-rich phase should be capable of dissolving and transporting W as well. Densification thus may occur by the transport of W (as well as Cr) from within particles into the Cr-rich neck region and outward to the neck edges to accommodate filling of the open space between the particles (Fig. 3 inset).",
                        "To evaluate possible rate-limiting kinetic processes that control densification in this system, we assessed the sintering activation energy using the master sintering curve method25 (see Supplementary Note 2). This is a method of normalizing sintering profile curves such as that shown in Fig. 2, but acquired over a range of heating rates. Figure 3 shows a series of such heating profiles at several heating rates (raw data provided in the Supplementary Fig. 5), with a normalized x axis of , where Q is sintering activation energy, R is the gas constant, T is temperature and t is time. As shown in Fig. 3, all of our experimental data for the W-15 at% Cr system collapse onto a single curve given a best-fit sintering activation energy of 373\u2009kJ\u2009mol\u22121. While this apparent activation energy is probably reflective of many processes occurring at once over the range of temperatures investigated, it is interesting that the value is very close to the activation energy for diffusion of tungsten in chromium, 386\u00b133\u2009kJ\u2009mol\u22121 (ref. 24), and is very different from both that for self-diffusion of W (550\u2013670\u2009kJ\u2009mol\u22121)26 that normally controls sintering of W, from that for self-diffusion of Cr (442\u2009kJ\u2009mol\u22121)27, and even farther from that for Cr diffusion in W (547\u2009kJ\u2009mol\u22121)28, indicating that the flow of Cr itself is not the source of the enhanced densification. Our examination of the morphology of the Cr phase at interparticle necks (Supplementary Note 3) also shows that this phase remains roughly the same scale throughout densification, also suggesting that the mechanical flow of Cr is not the source of the enhanced densification. The kinetics are thus consistent with W diffusion through Cr as being a kinetically rate-limiting process for sintering, and are not consistent with any other bulk diffusional process being dominant. The rates of sintering that might be expected if densification were dominated by W diffusion through Cr are also reasonably in line with those measured here (see Supplementary Note 4 and Supplementary Fig. 7). And of course, with the scale of the internal structure being of nanometre dimensions, short-circuit diffusion on interfaces and surfaces almost certainly also contributes to the structural evolution during sintering of such samples."
                    ],
                    "subsections": []
                }
            ]
        },
        {
            "title": "Discussion",
            "paragraphs": [
                "Although accelerated sintering schemes usually involve the introduction of rapid transport paths, our observations for the nanocrystalline W\u2013Cr system present clear distinctions from other such sintering methods, including seed-assisted sintering, liquid phase sintering and solid-state activated sintering. First, so-called \u2018seed-assisted sintering' involves a second phase that nucleates during sintering, but makes use of the nucleated phases in a structural way; a high number density of nucleated seeds prohibit the formation of a micrometre scale phase, which would significantly discourage sintering2930. By contrast, nanophase separation sintering as we report here involves a nucleated phase that accelerates densification kinetics. Second, the chromium phase we observe in Fig. 1d is crystalline and not molten at any temperature studied here; at our composition, the liquid phase becomes viable only around 2,800\u2009\u00b0C, and even pure Cr does not melt until 1,863\u2009\u00b0C18. This system thus cannot benefit from accelerated sintering by liquid phase formation as in liquid phase sintering. Our measurements on the thickness of the Cr-rich interparticle necks (Supplementary Fig. 6) also verify that the mechanical deformation of the Cr phase is not the cause of the accelerated densification. Third, the Cr phase domains here are thick, and unlike the disordered grain boundary film (\u223c1\u2009nm)9 such as forms and provides the rapid transport pathway in conventional solid-state activated sintering. In fact, a nanometre thick grain boundary film cannot be stabilized at such a low sintering temperature in W\u2013Cr alloys, since the free energy penalty for its formation would not be compensated by a reduction in interfacial energy910.",
                "Further comparison of nanophase separation sintering with liquid phase sintering and solid-state activated sintering is facilitated by Fig. 4, which compares studies that all employ powder particles with sizes in the range of 0.2\u201311\u2009\u03bcm (Supplementary Table 2; Supplementary Fig. 11). Not only is nanophase separation sintering suitable specifically for nanostructured alloys, the addition of second phases and alloying elements is generally useful to retain nanocrystalline structures during a thermal cycle313233. This methodology thus lends itself naturally to the production of fine-grained material, and in Fig. 4 our data for W alloy sintering attain much smaller grain sizes at comparable densities as compared with the other methods (although not all of the prior studies necessarily aimed to achieve fine grains).",
                "The data sets marked by solid red stars in Fig. 4 all use a constant heating rate to a relatively arbitrary maximum temperature in a single alloy (W-15 at% Cr); further optimization of alloy composition as well as temperature\u2013time cycle should permit a large measure of control over grain sizes in the ultrafine-to-nanoscale range in full density sintered products. For example, the red empty stars show related, more optimized alloys of W\u2013Ti\u2013Cr, also sintered without applied pressure. Here Ti is added because it promotes stabilization of the grain structure31. The final sintered structure of W-35Ti-10Cr (at%) is shown in Fig. 4e, reflecting nearly full density and a grain size of 100\u2009nm. This particular sample had bulk dimensions of 6\u2009mm diameter and 4\u2009mm height; we are not aware of any prior nanocrystalline alloy with such a combination of full density and fine grains produced in bulk through pressureless sintering of powders.",
                "In principle, the enhanced sintering revealed above in the W\u2013Cr system may be widely accessible in other alloy systems; the basic requirements are a system that (i) can be prepared as supersaturated microscale powder with a nanoscale grain size (for example, by high-energy milling), (ii) will phase separate at a sintering temperature of interest, producing (iii) a fast transport layer on particle surfaces and necks. As a second example, we accelerated the consolidation of chromium with an addition of nickel through nanophase separation sintering. The system exhibited accelerated densification, and micrographs with local chemical mapping show that nickel precipitates around chromium necks (Supplementary Fig. 9). The sintering activation energy of Cr-15 at% Ni was measured as 258\u2009kJ\u2009mol\u22121, close to the activation energy for diffusion of chromium in nickel, 272\u2009kJ\u2009mol\u22121 (ref. 34), which is consistent with the precipitated Ni being a transport path for Cr. A detailed analysis of the Cr\u2013Ni system is available in the Methods section.",
                "Powder consolidation has long been viewed as a promising route to form bulk nanocrystalline and ultrafine-grained materials, but the challenges associated with rampant grain growth35 and significant residual porosity36 have delayed progress. To overcome such limitations, the field has seen a focusing tendency towards rapid consolidation methods assisted by large applied pressures363738 or pulsed electric current3940, although limitations on component size and shape, as well as cost considerations, present complications for the broad usage of these techniques. It is our hope that nanophase separation sintering, as a general new approach to accelerate sintering even in the absence of external forces, may broaden the opportunity for powder-route fabrication of bulk ultrafine and nanocrystalline alloys."
            ],
            "subsections": []
        },
        {
            "title": "Methods",
            "paragraphs": [],
            "subsections": [
                {
                    "title": "Powder Processing",
                    "paragraphs": [
                        "Average particle size (APS) 1\u20135\u2009\u03bcm W powder (99.9% purity), APS <10\u2009\u03bcm Cr powder (99.2% purity), APS 2\u20133\u2009\u03bcm Ni powders (99.9% purity), and \u2212150\u2009mesh Ti powder (99.9% purity) were used in this study. W and W alloy (W-15 at% Cr, W-35Ti-10Cr), and Cr alloy (Cr-15 at% Ni) powders were produced by mechanical alloying in a SPEX 8000 high-energy mill using tungsten carbide media and a ball-to-powder ratio of 5 to 1, with 1\u2009wt% stearic acid as a process control agent. All synthesized powders used the same milling procedures except for milling time: 20\u2009h for W-15 at% Cr, 30\u2009h for W-35Ti-10Cr and 15\u2009h for Cr-15 at% Ni; these times were arrived at through experimentation to achieve full dissolution of solutes, while minimizing impurity contamination. Also, in the spirit of controlling impurities to the extent possible, all of the processing steps in this work were conducted in highly purified atmospheres. For a typical powder of W-15 at% Cr, we used EDS over a broad area in an SEM to verify that the contamination by Co (from the carbide milling equipment) was <1\u2009wt%, while the pickup of tungsten carbide explicitly evaluated by XRD (Supplementary Fig. 2a) was <3\u2009wt%. To counter the possibility of native oxide formation, the sintering cycle was conducted in a reducing atmosphere, as also described below. The particle sizes of all powders including those used in control experiments were measured using a laser diffraction particle size analyser from Horiba.",
                        "Supplementary Fig. 2a shows XRD patterns of W-15 at% Cr at different milling times. The main diffraction peak for chromium located at 44.4\u00b0 disappears after about 4\u2009h milling as shown in Supplementary Fig. 2b, which indicates that chromium is fully dissolved into tungsten. Tungsten carbide, picked up from abrasion of the milling media, starts to appear after 4\u2009h of milling; the amount of tungsten carbide after 20\u2009h, as assessed by Rietveld refinement, is around 1\u20133\u2009wt% . Powders were compacted at a pressure of 360\u2009MPa into 6\u2009mm diameter and 3\u20134 mm high cylindrical disks. Each green compact was heated at a constant rate in flowing Ar+3% H2 using a TMA from Netzsch Instruments to measure its in situ length changes. The heating rates employed were 5, 10, 15 and 20\u2009\u00b0C\u2009min\u22121. The force on the pellet from the alumina push-rod of the TMA was 100\u2009mN. The W\u2013Ti\u2013Cr samples were processed in the same general manner as above, and all samples including those used for control experiments were sintered without applied pressure under a constant heating rate to 1,350\u20131,500\u2009\u00b0C, followed by rapid cooling under flowing gas after the target temperature was reached."
                    ],
                    "subsections": []
                },
                {
                    "title": "Micro- And Nanostructure Characterization",
                    "paragraphs": [
                        "XRD patterns were measured using a PANalytical X'Pert Pro diffractometer using Cu-K\u03b1 radiation at 45\u2009kV and 40\u2009mA. All alloyed powders were scanned from 30 to 120\u00b0 using a step size of 0.0167\u00b0 and time per step of 90\u2009s. The phases present, lattice parameters and grain sizes were assessed by Rietveld refinement. An XL30 Environmental FEG SEM from Philips and FEI Helios were used for imaging of the powders. The samples for TEM were prepared by a Fischione ion mill maintained at \u2212110\u2009\u00b0C by liquid nitrogen. Bright-field images and diffraction patterns were acquired using a JEOL 2010F TEM, and EDS was used to construct elemental maps and perform local composition measurements."
                    ],
                    "subsections": []
                },
                {
                    "title": "Control Experiments In The W\u2013Cr System",
                    "paragraphs": [
                        "We designed the series of control experiments in Fig. 2 to establish that nanophase separation sintering only occurs when powders with both nanocrystalline internal grain sizes and alloy supersaturation are used. The control samples were intended to systematically test various W\u2013Cr materials featuring nanocrystallinity or supersaturation, but not both. All controls have micron-sized particles (Supplementary Table 1) in order to remove particle size effects on the driving force and kinetics of sintering. Each alloyed powder was compacted and sintered following the same procedures described above.",
                        "First, pure nanocrystalline W (labeled nc-W in Fig. 2) was mechanically milled in the SPEX 8000 high-energy mill for 20\u2009h using tungsten carbide media and a ball-to-powder ratio of 5 to 1, with 1\u2009wt% stearic acid as a process control agent. The resulting sample had a grain size of 10\u2009nm as revealed by Rietveld refinement, but no Cr, and thus met the condition of being nanocrystalline, but was not supersaturated. This powder was then compacted into 6\u2009mm diameter and 3\u20134\u2009mm high cylindrical disks of 0.62 relative density.",
                        "Second, nanocrystalline W with 15 at% Cr (not dissolved; labeled nc-W+15 at% Cr in Fig. 2) was produced by adding pure Cr powder to pure nanocrystalline W (produced by high-energy milling for 20\u2009h) using a dry mixing method; 15 at% Cr was mixed with nanocrystalline W without milling or mechanical alloying, for \u223c15\u2009min. The resulting sample comprised W with a grain size of 10\u2009nm as revealed by Rietveld refinement, and contained chromium, but not in an alloyed or supersaturated condition; this sample thus featured nanocrystallinity but not supersaturation. This powder was then compacted into 6\u2009mm diameter and 3\u20134\u2009mm high cylindrical disks of 0.63 relative density.",
                        "Third, W-15 at% Cr unalloyed and without nanostructure (labeled W+15 at% Cr in Fig. 2) was produced by dry mixing 15 at% Cr with W for \u223c15\u2009min without mechanical alloying or milling. The resulting sample was a mixture of W-15at% Cr, but had neither nanoscale grain structure nor supersaturation. This powder was then compacted into 6\u2009mm diameter and 3\u20134\u2009mm high cylindrical disks of 0.67 relative density.",
                        "Fourth, nanocrystalline W with 15 at% nanocrystalline Cr (not dissolved; labeled nc-W+15 at% nc-Cr in Fig. 2) was produced by adding nanocrystalline Cr powder to pure nanocrystalline W powder, both produced by high-energy ball milling for 20\u2009h and then dry mixing. The resulting sample comprised W particles with a grain size of 10\u2009nm and Cr particles with a grain size of 17\u2009nm as revealed by Rietveld refinement; it was nanocrystalline but not in an alloyed or supersaturated condition. This powder was then compacted into 6\u2009mm diameter and 3\u20134\u2009mm high cylindrical disks of 0.65 relative density.",
                        "Fifth, supersaturated W-15 at% Cr (labeled W(Cr) powder in Fig. 2) were produced by mechanical milling in a SPEX 8000 high-energy mill for 30\u2009min using tungsten carbide media without any process control agent. The resultant powder was then sealed in a quartz tube, first evacuated to 10\u22126\u2009Torr using a turbo pump and then backfilled with high-purity argon gas to 120\u2009Torr. The sealed ampoule was annealed in a furnace at 1,400\u2009\u00b0C for 20\u2009h and then quenched. The resulting powder was a supersaturated W(Cr) solution, but with a coarse grain size in excess of 1\u2009\u03bcm; it was supersaturated with chromium but not nanocrystalline. This tungsten solid solution powder was then compacted into 6\u2009mm diameter and 2\u20133\u2009mm high cylindrical disks of 0.65 relative density.",
                        "Sixth, pure Cr with a conventional microscale grain structure was produced by compacting powder into 6\u2009mm diameter and 3\u20134\u2009mm high cylindrical disks of 0.67 relative density.",
                        "Finally, nanocrystalline Cr (labeled nc-Cr in Fig. 2) was produced by mechanically milling pure chromium in the SPEX 8000 high-energy mill for 20\u2009h using tungsten carbide media and a ball-to-powder ratio of 5 to 1, with 1\u2009wt% stearic acid as a process control agent. The resulting sample had a grain size of 17\u2009nm as revealed by Rietveld refinement; it was nanocrystalline but contained no alloying additions. It also contained no tungsten and provides a limiting case if the kinetics of densification were dominated by transport in the low melting point Cr phase in W\u2013Cr systems. This powder was compacted into 6\u2009mm diameter and 3\u20134\u2009mm high cylindrical disks of 0.66 relative density."
                    ],
                    "subsections": []
                },
                {
                    "title": "Sintering Of Larger Specimens Of W-15 At% Cr",
                    "paragraphs": [
                        "A bulk specimen of W-15 at% Cr, of 15\u2009mm diameter and 11\u2009mm height, was sintered in a conventional high temperature furnace under Ar+3% H2 atmosphere. The sample shown in Supplementary Fig. 8 achieved full density under the same conditions specified in the paper, verifying that accelerated sintering is possible in this system at larger sample sizes and in a conventional furnace."
                    ],
                    "subsections": []
                },
                {
                    "title": "Nanophase Separation Sintering In The Cr\u2013Ni System",
                    "paragraphs": [
                        "The Cr\u2013Ni system was also studied as a second candidate to exhibit nanophase separation enhanced sintering. We accelerated the consolidation of chromium with additions of 5 and 15 at% Ni. The system exhibited accelerated densification as shown in Supplementary Fig. 9a, and micrographs show that nickel precipitates around chromium necks as shown in an SEM micrograph with the inset EDS map showing the local nickel content (Supplementary Fig. 9b). The master sintering curve method was employed to assess the sintering activation energy. The heating profiles employed for nanocrystalline Cr-15 at% Ni with 3, 5, 10, 15 and 20\u2009\u00b0C\u2009min\u22121 heating rates are shown in Supplementary Fig. 10a. All of our experimental data for the Cr-15 at% Ni system collapse onto a single curve given a best-fit sintering activation energy of 258\u2009kJ\u2009mol\u22121 as shown in Supplementary Fig. 10b, aligning with the activation energy for diffusion of chromium in nickel, 272\u2009kJ\u2009mol\u22121 (ref. 34) and very different from that for self-diffusion of Cr (442\u2009kJ\u2009mol\u22121)27 that normally controls sintering of Cr."
                    ],
                    "subsections": []
                }
            ]
        },
        {
            "title": "Author Contributions",
            "paragraphs": [
                "M.P. and C.A.S. proposed the idea and designed the experiments. M.P. conducted all experiments and co-wrote the paper. C.A.S. provided guidance and co-wrote the paper. All authors analysed the data, discussed the results and reviewed the manuscript."
            ],
            "subsections": []
        },
        {
            "title": "Additional Information",
            "paragraphs": [
                "How to cite this article: Park, M. & Schuh C. A. Accelerated sintering in phase-separating nanostructured alloys. Nat. Commun. 6:6858 doi: 10.1038/ncomms7858 (2015)."
            ],
            "subsections": []
        }
    ]
}
