Repository: boschresearch/Pap2Pat

# Pap2Pat Dataset

### File Schema

Every directory in `data` corresponds to one patent-paper pair and contains the full texts of both patent and paper, as well as the patent outlines. We include all information in JSON for programmatic parsing and Markdown for manual inspection.

```yaml
data/:
    paper_id-patent_id/:
        # Nested JSON format
        patent.json: JSON file containing patent metadata and full-text, as well as all outlines
        paper.json: JSON file containing paper metadata and full-text
        # Markdown format
        patent.md: patent full-text formatted in markdown
        paper.md: paper full-text formatted in markdown

File: Pap2Pat/data/W2094630803-US20160126558/patent.json (part 1 of 2)
{
    "id": "US20160126558",
    "authors": [
        "Jennifer Lewis",
        "Shen Dillon",
        "Ke Sun",
        "Bok Yeop Ahn",
        "Teng-Sing Wei"
    ],
    "title": "THREE-DIMENSIONAL (3D) ELECTRODE ARCHITECTURE FOR A MICROBATTERY",
    "date": "2014-05-01 00:00:00",
    "abstract": "A three-dimensional (3D) electrode architecture for a microbattery includes an anode structure comprising one or more anode digits and a cathode structure comprising one or more cathode digits, the anode digits being positioned alternately with the cathode digits in an interdigitated configuration on a substrate, where each of the anode digits has a width wa and each of the cathode digits has a width wc. Each of the anode digits comprises an anode material deposited on a first current collector and extending to a height h above the first current collector, and each of the cathode digits comprises a cathode material deposited on a second current collector and extending to a height h, above the second current collector. A height-to-width aspect ratio ha/wa of the anode structure and a height-to-width aspect ratio hc/wc of the cathode structure are at least about 2.",
    "sections": [
        {
            "title": "DESCRIPTION",
            "paragraphs": [],
            "subsections": [
                {
                    "title": "FEDERALLY FUNDED RESEARCH OR DEVELOPMENT",
                    "paragraphs": [
                        "The invention described herein was made with government support under contract number DMI-0749028 awarded by the National Science Foundation and under contract numbers DE-SC0001293 awarded by the Department of Energy. The U.S. Government has certain rights in this invention."
                    ],
                    "subsections": [],
                    "outline_long": [
                        "disclose government support"
                    ],
                    "num_characters": 275,
                    "outline_medium": [
                        "disclose government support"
                    ],
                    "outline_short": [
                        "disclose government support"
                    ]
                },
                {
                    "title": "TECHNICAL FIELD",
                    "paragraphs": [
                        "The present disclosure is related generally to microbattery architectures and more particularly to three-dimensional electrode structures for Li-ion microbatteries."
                    ],
                    "subsections": [],
                    "outline_long": [
                        "define technical field"
                    ],
                    "num_characters": 164,
                    "outline_medium": [
                        "define microbattery architectures"
                    ],
                    "outline_short": [
                        "define microbattery architectures"
                    ]
                },
                {
                    "title": "BACKGROUND",
                    "paragraphs": [
                        "The proliferation of microscale devices, such as micro-electromechanical systems (MEMS), biomedical sensors, wireless sensors, and actuators drives demand for power sources with commensurate form factors. Three-dimensional (3D) microbattery designs based on micro- and nanostructured architectures could potentially double the energy density by fully utilizing the limited space available. To date, such architectures have been produced in planar and 3D motifs by conventional lithography and colloidal templating methods, respectively.",
                        "Direct-write assembly is a facile 3D printing technique that allows functional inks to be precisely printed over areas ranging from tens of square microns to a square millimeter with minimum feature sizes as small as 1 micron. The application of this technology to microbattery fabrication has not been previously explored."
                    ],
                    "subsections": [],
                    "outline_long": [
                        "motivate microbattery development"
                    ],
                    "num_characters": 861,
                    "outline_medium": [
                        "motivate 3D microbattery designs"
                    ],
                    "outline_short": [
                        "motivate 3D microbattery designs"
                    ]
                },
                {
                    "title": "BRIEF SUMMARY",
                    "paragraphs": [
                        "Described herein is the direct-write assembly of high-aspect ratio anode and cathode structures for Li-ion microbatteries that exhibit exceptionally high areal power and energy densities.",
                        "A three-dimensional (3D) electrode architecture for a microbattery includes an anode structure comprising one or more anode digits and a cathode structure comprising one or more cathode digits, the anode digits being positioned alternately with the cathode digits in an interdigitated configuration on a substrate, where each of the anode digits has a width wa and each of the cathode digits has a width wc. Each of the anode digits may comprise an anode material deposited on a first current collector and extending to a height ha above the first current collector, and each of the cathode digits may comprise a cathode material deposited on a second current collector and extending to a height hc above the second current collector. A height-to-width aspect ratio ha/wa of the anode structure and a height-to-width aspect ratio hc/wc of the cathode structure are at least about 2."
                    ],
                    "subsections": [],
                    "outline_long": [
                        "summarize 3D electrode architecture",
                        "describe interdigitated configuration"
                    ],
                    "num_characters": 1071,
                    "outline_medium": [
                        "summarize 3D electrode architecture"
                    ],
                    "outline_short": [
                        "summarize 3D electrode architecture"
                    ]
                },
                {
                    "title": "DETAILED DESCRIPTION",
                    "paragraphs": [
                        "Direct-write assembly, or 3D printing, enables electrochemically active materials to be deposited layer-by-layer on current collector patterns to form high aspect ratio anode and cathode structures that are interdigitated on a sub-millimeter scale. Designed for Li-ion microbatteries, these 3D electrode architectures exhibit amongst the highest areal energy and power densities reported to date.",
                        "3D printing entails flowing a precursor ink of a suitable chemistry and viscosity through a deposition nozzle attached to a moving micropositioner with x-, y-, and z-direction capability. A filament comprising the precursor ink is extruded through the nozzle and continuously deposited on a substrate (e.g., on a current collector) in a configuration that depends on the motion of the micropositioner. For example, a single continuous filament of an electrochemically active material may be deposited on a patterned region of a substrate by moving the deposition nozzle along a predetermined path while the precursor ink is supplied to the nozzle. Alternatively, multiple discrete filaments may be formed on the patterned region by starting and stopping the flow of ink during the motion along the predetermined path.",
                        "After printing a first layer having the desired pattern, the nozzle may then be raised incrementally in the z (vertical) direction to deposit an additional filament (or multiple additional filaments) on the first layer, thus forming an additional layer of the 3D structure. One or more nozzles operating in series or in parallel may be employed to serially or simultaneously print multiple structures from different precursor inks (e.g., electrode and/or electrolyte precursor inks). The printing process involving motion in the x-, y- and z-directions while precursor ink(s) are controllably flowed through one or more deposition nozzles\u2014may thus be repeated until the desired 3D structure (e.g., an interdigitated microbattery architecture) has been created.",
                        "FIGS. 1(a)-1(c) schematically show steps in printing an exemplary 3D electrode architecture for a microbattery. Referring to FIG. 1(a), first and second conductive patterns 114,118 are formed on a substrate 110 in an interdigitated configuration that may be duplicated in the vertical direction with the deposition of anode and cathode materials. The conductive patterns 114,118, which function as current collectors and may have thicknesses of less than about 100 nm, are typically formed using physical or chemical vapor deposition methods followed by conventional lithographic patterning. FIGS. 1(b)-1(c) show the formation of anode and cathode structures 102,106 by depositing or printing filaments comprising the electrode (anode or cathode) materials in a layer-by-layer fashion on each conductive pattern, as described above. An exemplary nozzle 122 used for deposition of the filaments is shown in FIGS. 1(b) and 1(c). After printing, the electrode structures may be heated at a temperature sufficient for sintering of the anode and cathode materials to occur. Alternatively, in embodiments in which the electrode structures are formed from filaments that contain a binder, heating and/or sintering of the electrode structures may not be required. The printed and optionally sintered anode and cathode structures 102,106 may include some amount of porosity (greater than 0 vol. %), which allows for penetration of an electrolyte and facilitates ion transport during charging and discharging. FIG. 1(d) shows a schematic of a packaged microbattery 120 after printing and sintering of the 3D electrode architecture 100.",
                        "Referring again to FIG. 1(c), the electrode architecture 100 includes an anode structure 102 comprising one or more anode digits 104 and a cathode structure 106 comprising one or more cathode digits 108 in an interdigitated configuration on the substrate 110. In this example, there are five anode digits 104 positioned alternately with five cathode digits 108.",
                        "Each of the anode digits 104 may comprise a plurality of anode layers 112 stacked on a first conductive pattern (or first current collector) 114 to a height ha. The anode digits 104 comprise an electrochemically active material that can intercalate lithium ions, such as Li4Ti5O12 (LTO), and which is referred to as the anode material. Similarly, each of the cathode digits 108 may comprise a plurality of cathode layers 116 stacked on a second conductive pattern (or second current collector) 118 to a height hc. The cathode digits 108 comprise an electrochemically active material that can intercalate lithium ions, such as LiFePO4 (LFP), and which is referred to as the cathode material. The anode and/or cathode layers 112,116 may be sintered and/or may include a binder. Thus, individual layers 112,116 of the cathode and/or anode digits 108,104 may be partially or completely coalesced with adjacent layers.",
                        "When a microbattery comprising the electrode architecture and a suitable electrolyte is discharged and recharged, lithium ions move from the anode material to the cathode material and back in a reversible process that may be referred to as lithium ion intercalation. The electroactive materials preferably exhibit minimal volumetric expansion to reduce the requirement for compliance in the electrode to accommodate strain that accompanies charge and discharge processes. For example, in the case of an anode structure comprising LTO and a cathode structure comprising LFP, the volumetric expansion may be about 0% and about 2.2%, respectively.",
                        "Suitable anode materials may include (where M=metal such as Co, Ni, Fe, Mn, Ti, V, etc.): Li4Ti5O12 (LTO), TiO2, SnO2, Sn, Si, C, LiMyN2, and/or MyOx with M in a low oxidation state (e.g., MnO, CoO, Fe2O3, Fe3O4, CuO, NiO, ZnO), where x and y are integers. Suitable cathode materials may include single or multicomponent oxides, such as (where M=metal such as Co, Ni, Fe, Mn, Ti, V, etc.): LixMn1-yMyO2, Li1-xMn2-yMyO4, Li1-xCo1-yMyO2, Li1-xNi1-y-zCoyMzO4, Li1-xMPO4, Li1-xMSiO4, Li1-xMBO3, LixMn1-yMyO2, and/or V2O5, where x, y and z have values from 0 to 1. It should be noted that the terms \u201canode material\u201d and \u201ccathode material\u201d may be used interchangeably with \u201celectrochemically active material,\u201d \u201celectroactive material\u201d or \u201celectrode material.\u201d",
                        "The height of each of the anode and cathode structures is determined by the number of electrode (anode or cathode) layers and the thickness of each layer, which in turn is determined by the 3D printing process employed for fabrication. Each of the electrode digits may include, for example, at least 2 layers, at least 5 layers, at least 8 layers, at least 10 layers, at least 15 layers, or at least 30 layers. Typically, each of the electrode digits includes no more than 100 layers. Assuming a typical layer thickness of about 30 microns, the anode and/or cathode layers may have a height of nearly 1 mm. The exemplary anode and cathode structures 102,106 shown in FIGS. 1(c) and 1(d) are each formed of eight layers to respective heights (ha, hc) of about 240 microns, assuming a 30 micron layer thickness.",
                        "Each of the anode digits 104 has a width wa and each of the cathode digits 108 has a width wc as defined by the underlying conductive pattern 114,118, which provides a two-dimensional pattern or footprint that determines the 2D areal shape of the electrode digits. The first conductive pattern 114 underlies the anode layers 112 and acts as a current collector for the anode structure 102. The second conductive pattern 118 underlies the cathode layers 116 and acts as a current collector for the cathode structure 106. The width wa and the width wc may be from about 1 micron to about 200 microns, from about 10 microns to about 100 microns, or from about 20 microns to about 50 microns.",
                        "Accordingly, the 3D electrode architecture may have a high aspect ratio and high conductivity. In particular, a height-to-width aspect ratio ha/wa of the anode structure 102 and a height-to-width aspect ratio hc/wc of the cathode structure 106 may be at least about 2, at least about 3, at least about 5, at least about 10, at least about 20, or at least about 30.",
                        "The anode (or cathode) digits may be connected and thus form a continuous anode (or cathode) structure, as shown in FIGS. 1(c) and 1(d); alternatively, the anode (or cathode) digits may be separated such that each of the anode (or cathode) structure comprises an arrangement of discrete digits, as shown for example in FIGS. 1(e) and 1(f). In either case, an interdigitated electrode structure may be formed. In the example of FIG. 1(c), the width of each of the electrode digits is determined by the width of two adjacent filaments of the electroactive material. Alternatively, as shown in FIGS. 1(e) and 1(f), the width of the anode (or cathode) digits may be determined by the width of a single filament of the electroactive material. In other embodiments, the width of the electrode digits may be defined by three or more adjacent filaments of the electroactive material.",
                        "Referring again to FIG. 1(c), the filaments comprising the anode material and the filaments comprising the cathode material may have a substantially cylindrical shape as a consequence of being extruded through a nozzle during processing. Accordingly, the one or more filaments may have an average diameter that is the same as or similar to the inner diameter (ID) of the nozzle used for printing. For example, the average diameter of the filament may be within \u00b120% of the nozzle ID or within about \u00b110% of the nozzle ID. Because the printed ink may undergo a sintering process after being deposited in layers on the conductive pattern, the transverse cross-sectional shape of the cylindrical filament may include some distortions from a perfect circle while still retaining a substantially circular shape.",
                        "Accordingly, the height hc of the cathode layers and the height ha of the anode layers may correspond roughly to the diameter of the one or more filaments that make up the respective cathode and anode layers, multiplied by the number of cathode or anode layers. For example, the height hc of the cathode layers and the height ha of the anode layers may be from about 10 microns to about 1000 microns.",
                        "As noted above, after printing, the electrode structures may be heated to a temperature sufficient to induce sintering of the electroactive materials. For example, a temperature in the range of from about 400\u00b0 C. to about 800\u00b0 C. may be suitable for sintering. As discussed further below, the precursor inks comprise particle suspensions that may be optimized in terms of composition and rheology for the printing of each electrode material. The printed filaments therefore have a particulate structure whose structural integrity and relative density may be increased by sintering. In addition, bonding between adjacent electrode layers may be improved by sintering.",
                        "Alternatively, layer-to-layer bonding and interlayer structural integrity may be enhanced without sintering by the incorporation of a polymeric binder into the electrode structures. For example, the anode and/or cathode structures may include a polymeric binder in an amount from about 5 vol. % to about 15 vol. %. To achieve this, a small amount of a suitable binder may be added to the precursor inks. In the case of aqueous precursor inks, a binder such as styrene butadiene rubber may be suitable, and for non-aqueous precursor inks, a binder such as polyvinylidene fluoride may be appropriate. Both sintered electrode structures and non-sintered electrode structures (which may or may not include a binder) advantageously contain greater than 0% porosity.",
                        "While it is desirable that the anode and cathode materials contain some amount of porosity to allow for penetration of the electrolyte (e.g., about 15 vol. % or greater is believed to be sufficient for open porosity or interconnected pores), it is beneficial in terms of energy density to reduce excess pore space and maximize the active material volume. Consequently, the anode material and the cathode material may each have a porosity of about 15 vol. % or higher, or about 20 vol. % or higher, but typically no more than about 60 vol. %, no more than about 50 vol. %, no more than about 40 vol. %, and no more than about 30 vol. %. For example, the amount of porosity in the cathode material and/or the anode material may be from about 15 vol. % to about 40 vol. %, or from about 15 vol. % to about 30 vol. %.",
                        "The conductivity of the electroactive material may be improved by the addition of conductive particles or conductive precursor particles to the precursor ink formulation. Accordingly, the electrode (anode or cathode) material deposited by the 3D printing process may include a plurality of conductive particles distributed therein. The conductive particles may be dispersed in the anode or cathode material at a concentration sufficient for percolation through each electrode layer, so as to provide a conductive pathway to the underlying current collector. The concentration of conductive particles in the precursor ink formulation may be at least about 1 vol. %, at least about 5 vol. %, or at least about 10 vol. %, and no higher than about 50 vol. %.",
                        "The conductive particles may comprise any material having an electrical conductivity higher than that of the cathode and/or anode material. For example, the conductive particles may comprise a conductive oxide such as lithium cobalt oxide (LiCoO2 or LCO), which may be added to a LiMn2O4 (LMO) ink formulation. In another example, carbon (C) or metallic particles such as Ag, Cu, Au, Ni, or other transition metals may be added to the precursor ink formulation. Alternatively, conductive precursor particles, such as copper oxide, which may be reduced to metal during sintering of the printed electrode structures, may be added to the precursor ink formulation.",
                        "The 3D microbattery architecture may include any number of anode and cathode digits. For example, the anode structure may include from one to 100 anode digits and the cathode structure may include from one to 100 cathode digits. Typically, the number of electrode (anode or cathode) digits is from 3 to 20, or from 5 to 10. Advantageously, the spacing between the anode digits and the cathode digits is minimized and is about 100 microns or less. For example, the spacing between adjacent anode and cathode digits may be about 50 microns or less, about 30 microns or less, or about 10 microns or less. Typically, the spacing is at least about 1 micron, or at least about 5 microns.",
                        "To print high aspect ratio electrode architectures, it is beneficial to optimize the composition and rheology of each ink to ensure reliable flow through fine deposition nozzles, promote adhesion between the printed features, and provide the structural integrity needed to withstand drying and sintering without delamination or distortion. Concentrated anode and cathode inks may be prepared by suspending fine particles of the appropriate active materials in an aqueous solvent via a multi-step process that involves particle dispersion, centrifugation, and homogenization, as described below (see \u201cExperimental Details\u201d). To control ink solidification and adhesion during patterning, a graded volatility solvent system may be used in which the evaporation of water, which has a boiling point (b.p.) of 100\u00b0 C., induces partial solidification of the printed features ensuring their structural integrity, while humectants such as ethylene glycol (b.p. 197.3\u00b0 C.) and/or glycerol (b.p. 290\u00b0 C.) promote bonding between individual layers (FIG. 2(e)). For example, LTO particles having a mean diameter of 50 nm and LFP particles having a mean diameter of 180 nm may be dispersed in a solution comprising deionized water, ethylene glycol, glycerol, and a cellulose-based viscosifier to form an anode precursor ink. To minimize ink clogging during printing, each powder may be centrifuged prior to printing to remove particles above about 300 nm in diameter.",
                        "The optimization of concentrated cathode and anode precursor inks is described below, along with the printing and sintering of the inks to form interdigitated electrode structures. The packaging of the electrode structures to form 3D Li-ion microbatteries is also described. Finally, electrochemical characterization results of the electrodes and microbatteries are provided.",
                        "In an investigation of anode and cathode precursor inks based on LTO and LFP, respectively, it was found that solids loadings of about 57 wt. % (for LTO) and about 60 wt. % (for LFP) exhibited the desired rheological and printing behavior (FIG. 2(a)). FIG. 2(b) shows the apparent viscosity of the anode and cathode precursor inks as a function of shear rate, where LFP is the top curve and LTO is the bottom curve. Each ink exhibits highly shear thinning behavior with respective apparent viscosities ranging from 103-104 Pa\u00b7s at 1 s\u22121. FIG. 2(c) shows the storage modulus (G\u2032) of the inks (LFP top; LTO bottom) as a function of shear stress. The plateau modulus of each ink is \u02dc106 Pa, while the shear yield stress (s,) of the inks ranges from 102-103 Pa, respectively.",
                        "High aspect ratio, multilayer electrodes were printed onto a glass substrate by depositing the optimized inks through 30 \u03bcm cylindrical nozzles (FIG. 2(d)).",
                        "Printed features with aspect ratios (h/w, where h is height and w is width) of \u02dc0.8 are obtained in a single pass with a minimum width of 30 \u03bcm and high-aspect ratio features are readily obtained through a layer-by-layer printing sequence (FIG. 2(e)). The SEM images reveal that interfaces of the printed layers are well bonded to one another. FIG. 2(f) shows the height and width of LTO and LFP structures as a function of the number of printed layers. Notably, their height increases linearly with layer number, while their width is nearly constant. The aspect ratios of the patterned microelectrodes range from \u02dc0.8 to 11 for single to 16-layer high aspect ratio walls.",
                        "After printing, the dried LTO and LFP microelectrode arrays are heated to 600\u00b0 C. in inert gas to remove the organic additives and promote particle sintering. Thermal gravimetric analysis (TGA) reveals that the organic species are largely removed by \u02dc300\u00b0 C. (FIG. 6). At higher temperatures, the LTO and LFP particles undergo initial stage sintering leading to neck formation at particle-particle contacts. The annealed structures remain highly porous, which is desirable for electrolyte penetration (FIGS. 7(a)-(b) and 7(d)-(e)). The electrical resistivities of the annealed LTO and LFP films measured by four-point probe are 2.1\u00d7105 \u03a9\u00b7cm, 2.3\u00d7103 \u03a9\u00b7cm , respectively. These values are significantly lower than their intrinsic electrical resistivities (\u2212109 \u03a9\u00b7cm). It is believed that such differences may arise from residual carbon formed by decomposing the polymeric additives in an inert atmosphere (FIGS. 8(a)-8(d)).",
                        "To investigate the electrochemical performance of the electrode architectures, 8-layer and 16-layer 3D-interdigitated microbattery architectures (IMA) (960\u00d7800 \u03bcm2, electrode width=60 \u03bcm, spacing=50 \u03bcm) were printed on glass substrates (FIG. 3(a)) followed by drying and annealing at 600\u00b0 C. for 2 h in an inert atmosphere (FIG. 3(b)). The final test structures exhibited minor distortion, but no sign of shorting via contact between adjacent electrodes or delamination from the substrate. Discharge properties were measured for half-cells composed of LFP (FIG. 3(c)) and LTO (FIG. 3(d)) electrodes at varying C rates. The specific capacities for these 8-layer structures at 1 C are calculated to be 160 and 131 mAh g\u22121, respectively, in good agreement with their respective theoretical values of 170 and 175 mAh g\u22121. A common feature of both data is the non-monotonic variation in discharge capacity with electrode volume between the 8-layer structures and the 16-layers structures at the lowest rate (1 C). The results indicate that the height of the structure will constrain the kinetics of the reaction. Electronic transport is the only height dependent property in the system, and likely limits the functional height of the 3D-IMA in its current incarnation. At 5 C and 10 C, the 16-layer and 8-layer LFP electrodes exhibit the same current density of 8.33 mAh cm\u22122. The complete overlap in these data supports the hypothesis that electronic conduction limits their rate capability, as the total contribution to the capacity results from the same depletion region in both electrodes. Strategies to enhance electronic transport, e.g., through the inclusion of conductive fillers as discussed above, are currently being pursued to enable higher aspect ratio 3D-IMAs.",
                        "FIG. 3(e) depicts the areal capacity of an 8-layer LTO-LFP 3D-IMA as a function of C rate. The battery delivers 1.5 mAh cm\u22122 at a stable working voltage of 1.8 V when discharged below 5 C. The result corresponds well with the LFP and LTO half-cell results. FIG. 3(f) demonstrates the cycle life of the 3D-IMA. Minimum decay in capacity occurs up to 30 cycles. LFP and LTO both exhibit good cycle life due to their low-strain topotactic reactions that take place at relatively low and high voltages, respectively.",
                        "FIG. 4 shows a packaged 3D-IMA. A small plastic case (inner dimensions: 2.1 mm\u00d72.1 mm\u00d71.5 mm) fabricated by laser machining contains the microbattery and liquid electrolyte (FIG. 4(a)). The case dimensions far exceed those needed, and may be reduced by directly printing the liquid (or gel) electrolyte. Cyclic voltammetry performed on the packaged 3D-IMA between 1.0 and 2.5 V at a scan rate of 5 mV s\u22121 is shown in FIG. 4(b). Stable oxidation and reduction peaks occur at 1.3 V and 2.4 V. After cyclic voltammetry, galvanostatic charge and discharge was conducted at a rate of 0.5 C (FIG. 4(c)). The capacity of the packaged 3D-IMA is 1.2 mAh cm\u22122, normalized to the area of the current collector. The packaged battery does not exhibit long-term cyclability due to lack of hermeticity. Effectively packaging microbatteries (<1 mm3) that contain liquid (or gel) electrolyte is quite challenging and few examples of stable packaged microbatteries have been reported to date.",
                        "FIG. 10 illustrates several schemes for packaging microbatteries formed by 3D printing on a substrate. The battery contacts the external electrical circuit through thin leads (part of the conductive pattern) that are patterned on the substrate. Batteries may be packaged with liquid, polymer, or gel electrolytes. Non-aqueous electrolytes typically require hermetic sealing to prevent water and oxygen penetration and electrolyte evaporation. Liquid is preferably dispensed in a \u201ccup\u201d geometry. This can be realized practically by patterning the packaging container, patterning the substrate, or a combination of both. The approach utilizing a patterned substrate or a combination approach may require a cover. The cover-packaging interface and packaging-substrate interface may need to be sealed. Thermoset and thermoplastic polymers that do not react with the electrolyte could function as an adhesive sealant. Such polymers include silicone, certain epoxies, polyethylene, or polypropylene. The packaging preform could be composed of similar polymers (e.g., PE, PP, epoxy, Teflon) or electrically insulating ceramics (e.g., Al2O3, MgO). Non-aqueous electrolytes are typically based on aprotic solvents such as ethylene carbonate, dimethyl carbonate, propylene carbonate, or diethyl carbonate mixed with a Li containing salt such as LiPF6 or LiOCl4. Polymer and gel electrolytes typically add a polymer host and a cross-linking agent to a non-aqueous electrolyte system. Exemplary polymer hosts include polyethylene oxide, polypropylene oxide, poly acrylonitrilde, polymethyl methacrylate, or polyvinylidene fluoride. Appropriate cross-linking agents for each are known in the art. Thermally activated or UV activated crosslinkers are ideal in order to allow the electrolyte to flow into the porosity of the microbattery prior to cross-linking. In an ideal implementation of the technology, the volumetric shrinkage associated with cross-linking is minimized to minimize stress on the structure. It is recognized that increasing the modulus of the polymer or gel electrolyte decreases the ionic conductivity.",
                        "The Ragone plot in FIG. 5 compares the areal energy and power densities of the 3D-IMA described here with other relevant data recently reported in the literature. A complementary Ragone plot that compares their performance in terms of volumetric energy and power density is provided in FIG. 9. Data for the fully packaged 3D-IMA is not included in either plot due to the excessively large, non-optimized package dimensions. The printed 3D-IMA compares favorably against its rechargeable counterparts in terms of both areal energy and power density. The excellent performance results from the fabrication of high-aspect structures that occupy a small areal footprint, while maintaining reasonably small transport length scales to facilitate facile ion and electron transport during charging and discharging processes. While the low voltage electrochemical couple demonstrated here limits the volumetric energy density, the present approach can readily be extended to other commercial lithium ion chemistries, such as LiCoO2/graphite, to yield volumetric energy densities competitive with those reported elsewhere."
                    ],
                    "subsections": [
                        {
                            "title": "Experimental Details",
                            "paragraphs": [
                                "LTO and LFP Inks: LTO powder (mean diameter=50 nm, specific surface area=32.6 m2 g\u22121, density=3.539 g cm\u22123) was purchased from Sigma Aldrich. LFP powder (particle size<300 nm, density=2.947 g cm\u22123) is synthesized by a solid-state reaction, as described in detail elsewhere. Highly concentrated LTO (57 wt % solids) and LFP (60 wt % solids) inks are prepared by first dispersing 4.5 g of LTO nanoparticles in 110 ml of deionized (DI) water and 40 ml of ethylene glycol (EG, Fisher Scientific) and 3.0 g of LFP nanoparticles in 80 ml of DI water and 40 ml of EG. These suspensions are ball milled for 24 h at room temperature and then classified by a two-step centrifugation process. The suspensions are first centrifuged at 4000 rpm for 5 min to eliminate large agglomerates, followed by centrifugation at 3500 rpm for 2 h to collect fine particles (mean diameter of 180 nm). The collected nanoparticles are re-dispersed with appropriate addition of glycerol (Fisher Scientific), 3.5 wt % aqueous hydroxypropyl cellulose (HPC, Sigma Aldrich, Mw\u02dc100,000) solution, and 3 wt % aqueous hydroxyethyl cellulose (HEC, Sigma Aldrich) solution. The resultant homogenized LTO mixture is composed of (relative to their solids content) 27 wt % Glycerol, 20-30 wt % EG, 9 wt % HPC, 1 wt % HEC, and DI water; whereas the LFP contained 20 wt % glycerol, 8 wt % HPC, 2 wt % HEC, and DI water. Through solvent evaporation at room temperature, their final solids loading (nanoparticles and cellulose) is optimized to be 55-65 wt %. Ink rheology is measured in both shear viscometry and oscillatory modes using a controlled-stress rheometer (C-VOR, Malvern Instruments, Malvern, UK) equipped with C14 cup and bob at 25\u00b0 C. in the presence of a solvent trap to prevent evaporation. The apparent viscosity (n) is acquired as a function of shear rate (0.01-500 s\u22121) in a logarithmically ascending series. The shear storage (G\u2032) and viscous loss (G\u2033) moduli are measured in an oscillatory mode as a function of controlled shear stress (10-10,000 Pa) at a frequency of 1 Hz with increasing amplitude sweep.",
                                "3D printing: Before printing, interdigitated gold current collector patterns (960\u00d7800 \u03bcm2, digit width=70 \u03bcm, digit spacing=50 \u03bcm) are patterned on glass substrates by a combination of lithographic patterning and e-beam deposition. The inks are printed using a 3-axis micropositioning stage (ABL 900010, Aerotech Inc., Pittsburgh, Pa.), whose motion is controlled by computer-aided design software (RoboCAD, 3D Inks, Stillwater, Okla.). The LFP and LTO inks are housed in separate syringes (3 mL barrel, EFD Inc., East Providence, R.I.), which are attached by luer-lok to a borosilicate micronozzle (30 \u03bcm in diameter produced using a P-2000 micropipette puller, Sutter Instrument Co., Novato, Calif.). An air-powered fluid dispenser (800 ultra dispensing system, EFD Inc.) is used to pressurize the barrel and control the ink flow rate. The typical printing speed for both LTO and LFP inks by a 30-\u03bcm nozzle is \u02dc250 \u03bcm s\u22121 at 600 psi. After printing, the structures are annealed at 600\u00b0 C. for 2 h in argon gas using a tube furnace. Their microstructures are characterized using SEM (Hitach S-4700). The calculated active mass of the printed LFP and LTO electrodes are 15 and 16 \u03bcg per layer, respectively, based on their filament geometry and the measured solids loading of each ink.",
                                "Microbattery packaging: A thin-walled poly(methyl methacrylate) (PMMA) preform is laser cut and placed around the microbattery and sealed with PDMS gel (Sylgard 184, Dow Corning, Inc.), cured at 150\u00b0 C. The assembly is filled with electrolyte and sealed with small glass cover using additional PDMS.",
                                "Electrochemical characterization: All measurements are carried out in an argon-filled glovebox (Mbraun labstar), and electrochemical data is collected with a commercial potentiostat (SP200, Biologic Co.). For the half-cell test, the LFP and LTO electrodes are immersed in nonaqueous electrolyte (1 M LiClO4 in 1:1 ratio of ethylene carbonate:dimethyl carbonate by volume). A piece of lithium metal served as both the counter and reference electrodes. Cyclic voltammetry and galvanic charge/discharge are performed to check the electrochemical reactivity and rate capability. For the rate test, the charge rate is maintained at C/2, and discharge rates are varied from 1 C to 10 C. The cycling life is also measured in constant current, and both the charge and discharge rates are fixed at 1 C. For the full cell tests in liquid electrolyte, the same tests are performed again, where LFP and LTO serve as the cathode and anode, respectively.",
                                "In summary, printed novel 3D microbatteries composed of high-aspect ratio electrodes in interdigited architectures have been fabricated. Careful design of concentrated LFP and LTO viscoelastic inks enabled printing of these thin-walled anode and cathode structures. Using an exemplary LFP-LTO chemistry, a 3D-IMA has been demonstrated with a high areal energy density of 9.7 J cm\u22122 at a power density of 2.7 mW cm\u22122. Such devices may find potential application in autonomously powered microelectronics and medical micro-implants.",
                                "Although the present invention has been described in considerable detail with reference to certain embodiments thereof, other embodiments are possible without departing from the present invention. The spirit and scope of the appended claims should not be limited, therefore, to the description of the preferred embodiments contained herein. All embodiments that come within the meaning of the claims, either literally or by equivalence, are intended to be embraced therein.",
                                "Furthermore, the advantages described above are not necessarily the only advantages of the invention, and it is not necessarily expected that all of the described advantages will be achieved with every embodiment of the invention."
                            ],
                            "subsections": [],
                            "outline_long": [
                                "prepare LTO and LFP inks",
                                "describe ball milling and centrifugation process",
                                "re-disperse nanoparticles with additives",
                                "optimize ink rheology",
                                "measure apparent viscosity and moduli",
                                "pattern gold current collector on glass substrate",
                                "print LFP and LTO inks using 3D printing",
                                "anneal printed structures",
