Repository: boschresearch/Pap2Pat

# Pap2Pat Dataset

### File Schema

Every directory in `data` corresponds to one patent-paper pair and contains the full texts of both patent and paper, as well as the patent outlines. We include all information in JSON for programmatic parsing and Markdown for manual inspection.

```yaml
data/:
    paper_id-patent_id/:
        # Nested JSON format
        patent.json: JSON file containing patent metadata and full-text, as well as all outlines
        paper.json: JSON file containing paper metadata and full-text
        # Markdown format
        patent.md: patent full-text formatted in markdown
        paper.md: paper full-text formatted in markdown

File: Pap2Pat/data/W2096726060-US20140071517/patent.json (part 1 of 2)
{
    "id": "US20140071517",
    "authors": [
        "David M. Schut",
        "Charles G. Dupuy",
        "George M. Williams",
        "Thomas L. Allen"
    ],
    "title": "Broadband optical upconversion by energy transfer from dye antenna to upconverting crystal",
    "date": "2012-09-07 00:00:00",
    "abstract": "An optical upconverting nanomaterial includes a nanocrystal, a ligand layer directly bonded to the nanocrystal, and an optical antenna directly or indirectly bonded to the nanocrystal. The nanocrystal includes a transition metal-doped material exhibiting upconversion to optical wavelengths. The transition metal-doped material includes energy transfer facilitating transition metal dopants and (not necessarily distinct) emitter transition metal dopants, where an absorption spectrum of the energy transfer facilitating transition metal dopants overlaps with an emission spectrum of the optical antenna. The optical upconverting nanomaterial has at least one linear dimension (e.g., width or thickness) that is less than 150 nm in extent.",
    "sections": [
        {
            "title": "DESCRIPTION",
            "paragraphs": [],
            "subsections": [
                {
                    "title": "STATEMENT OF GOVERNMENT SPONSORED SUPPORT",
                    "paragraphs": [
                        "This invention was made with Government support under contract W31P4Q-10-C-0144 awarded by Defense Advanced Research Projects Agency (DARPA/AMCOM). The Government has certain rights in this invention."
                    ],
                    "subsections": [],
                    "outline_long": [
                        "acknowledge government support"
                    ],
                    "num_characters": 200,
                    "outline_medium": [
                        "acknowledge government support"
                    ],
                    "outline_short": [
                        "acknowledge government support"
                    ]
                },
                {
                    "title": "FIELD OF THE INVENTION",
                    "paragraphs": [
                        "The present invention relates generally to optical materials. More specifically, it relates to nanomaterials that exhibit efficient optical upconversion, e.g., from infrared to visible."
                    ],
                    "subsections": [],
                    "outline_long": [
                        "define field of invention"
                    ],
                    "num_characters": 185,
                    "outline_medium": [
                        "define field of invention"
                    ],
                    "outline_short": [
                        "define field of invention"
                    ]
                },
                {
                    "title": "BACKGROUND OF THE INVENTION",
                    "paragraphs": [
                        "Optical upconversion is a process in which a material absorbs two or more photons of lower energy and emits a single photon of higher energy. For example, two infrared photons may be absorbed followed by the emission of a single visible photon. Upconversion is fundamentally different, and far more challenging, than the more common process of down-conversion where a single high energy photon is absorbed followed by the emission of lower energy photons.",
                        "Upconversion is desirable in many applications because it can make accessible the optical energy or optical information contained in low energy photons that is otherwise not available to the human eye or to certain classes of photoelectric devices.",
                        "Known optical upconversion materials include rare earth doped materials. Such materials, however, are sensitive only at specific wavelengths having a very narrow bandwidth. Another challenge of making such materials practically useful is their low absorption probability. Given the limitations in the state of the art, it would be a valuable advance in the field to provide improved optical upconversion materials."
                    ],
                    "subsections": [],
                    "outline_long": [
                        "introduce upconversion",
                        "limitations of known materials"
                    ],
                    "num_characters": 1121,
                    "outline_medium": [
                        "describe limitations of prior art"
                    ],
                    "outline_short": [
                        "discuss limitations of prior art"
                    ]
                },
                {
                    "title": "SUMMARY OF THE INVENTION",
                    "paragraphs": [
                        "The present invention provides for the first time a material exhibiting optical upconversion using an optical antenna (e.g., dye, pigment or nanoparticle) bonded to a transition-metal doped nanocrystal. The nanocrystal itself is small enough not to induce Mie or Rayleigh scattering, essentially rendering the nanomaterial \u2018invisible\u2019. The advantages of such dye-induced upconversion include the capacity to provide sensitivity to broad-band absorption of light which contrasts to prior material systems limited to the discrete, narrow atomic transitions of the sensitizer ions for upconversion. Another advantage is very large absorption probability and resulting performance compared with known systems. Yet another advantage of the present invention is that it provides the means of differentiating incoming light through the use of various combinations of dyes and dopant materials.",
                        "The optical materials of the present invention have many applications including solar cell applications where they may be used to harvest light in the infrared at wavelengths below the bandgap of the solar cell material (typically silicon) and enhance performance of silicon-based photovoltaic systems through the addition of a layer above or below the silicon photovoltaic material. In a related application, the optical materials may be used to extend into the infrared the spectra sensitivity of (low cost) silicon detectors such as used in cameras or other imaging detector arrays used to gather image information about a scene by subsequent signal processing. Yet another application is the use of the optical materials of the present invention in laser threat warning systems, such as thin film optical materials providing visible-to-the-naked-eye indication of presence of infrared laser light, e.g., \u201cfalse colors\u201d associated with different laser wavelengths (i.e., source recognition) or simple brightness/intensity indication. Another application is the use as a covert marker that may be used for brand protection and identification. Such applications may be embodied as a clear (visible transparent) film that does not distort the viewer's vision.",
                        "In one aspect, the invention provides an optical upconverting nanomaterial that includes a nanocrystal, a ligand layer directly bonded to the nanocrystal, and an optical antenna directly or indirectly bonded to the nanocrystal. The nanocrystal includes a transition metal-doped material exhibiting upconversion to optical wavelengths. The transition metal-doped material includes energy transfer facilitating transition metal dopants and (not necessarily distinct) emitter transition metal dopants, where an absorption spectrum of the energy transfer facilitating transition metal dopants overlaps with an emission spectrum of the optical antenna. The optical upconverting nanomaterial has at least one linear dimension (e.g., width or thickness) that is less than 150 nm in extent.",
                        "Preferably, a mean distance between the optical antenna and the sensitizer transition metal dopants is less than the F\u00f6rster radius, so that F\u00f6rster resonance energy transfer (FRET) may take place.",
                        "The transition metal doped material may include, for example, dopants such as Nd3+, Er3+, Ho3+, Pr3+, Dy3+, Gd3+, Tm3+, Tm2+, U4+, U3+, Ti2+, Cr3+, Ni2+, Mn2+, Mo3+, Re4+, or Os4+.",
                        "In some embodiments, a single element serves as both the energy transfer facilitator and emitter, i.e., the energy transfer facilitating transition metal dopants and the emitter transition metal dopants may be identical transition metal ions, e.g., Er3+ or Nd3+. Preferably, the energy transfer facilitating/emitter dopants have a concentration range of 0.5-30 mol %, or, more preferably 10-30 mol %, or most preferably 15-25 mol %.",
                        "In other embodiments, distinct elements serve as energy transfer facilitators and emitter, i.e., the energy transfer facilitating transition metal dopants and the emitter transition metal dopants are distinct elements. In this case, an emission spectrum of the energy transfer facilitator overlaps with an absorption spectrum of the emitter. The energy transfer facilitating transition metal dopants, for example, may be Yb3+ or Er3+, and the emitter transition metal dopants may be Er3+, Ho3+, or Tm3+. Preferably, the energy transfer facilitating transition metal dopants have a concentration 5-20 times greater than a concentration of the emitter transition metal dopants. For example, the energy transfer facilitating transition metal dopants may have a concentration range of 5-30 mol %, or more preferably 15-25 mol %, and the emitter transition metal dopants have a concentration range of 0.01-10 mol %, or more preferably 0.3-5 mol %, or most preferably 1-3 mol %.",
                        "Embodiments of the invention may also include optical nanomaterials that allow for multiple distinct input wavelengths and/or multiple distinct output wavelengths. For distinct output wavelengths, the transition metal-doped material may include second emitter transition metal dopants, where the emitter transition metal dopants and second emitter transition metal dopants have distinct emission spectra. More generally, there may be multiple distinct emitter transition metal dopants. For distinct input wavelengths, the optical nanocrystal may include a second optical antenna bonded to the nanocrystal, where the optical antenna and second optical antenna have distinct absorption spectra, where an absorption spectrum of the energy transfer facilitating transition metal dopants overlaps with an second emission spectrum of the second optical antenna. More generally, there may be multiple distinct optical antennas with distinct absorption spectra.",
                        "Embodiments of the invention may also include parallel pathways in the same nanocrystal, using multiple distinct optical antennas and multiple distinct emitter transition metal dopants. For example, the optical nanocrystal may have a second optical antenna bonded to the nanocrystal, where the optical antenna and second optical antenna have distinct absorption spectra, and the transition metal-doped material may have second energy transfer facilitating transition metal dopants and second emitter transition metal dopants, where a second absorption spectrum of the second energy transfer facilitating transition metal dopants overlaps with an emission spectrum of the second optical antenna, and where the emitter transition metal dopants and second emitter transition metal dopants have distinct emission spectra.",
                        "In embodiments of the invention, the optical antenna may be composed of an inorganic compound such as Cr3+, Ce3+, or UO2. In other embodiments, the optical antenna may be composed of a synthetic organic dye, such as: nickel dithiolanes, phthalocyanines/naphthalocyanines, or arylenes.",
                        "The optical antenna may be part of the ligand layer directly bonded to the nanocrystal, or the optical antenna may be bonded indirectly to the nanocrystal via a chain linker in the ligand layer. In embodiments where there are multiple optical antennas, each may be independently bonded in either of these two ways to the nanocrystal. In any case, the optical antennas bonded to the nanocrystal preferably number more than [Ln3+]/\u03b8\u03b5\u03b7, where [Ln3+] is a concentration of the emitting transition metal dopants, \u03b5 is an absorptivity of the optical antenna, \u03b8 is a predetermined flux of photons incident on the film, and \u03b7 is a rate of FRET or Dexter energy transfer.",
                        "The optical nanomaterial in some embodiments includes an encapsulating layer bonded to the ligand layer. The encapsulating layer may include, for example, an inorganic material, such as SiO2, or a polymer material. In some embodiments, the optical antenna may be incorporated into the encapsulating layer. Other embodiments may include additional ligands attached to the nanocrystal to provide secondary properties such as adhesion to a particular substrate, interaction with a specific biological moiety, solubility within a given matrix/solute, and so on.",
                        "The optical nanomaterial as a whole preferably has a transmittance of at least 75% in the visible and/or ultraviolet spectrum.",
                        "The optical antenna in particular preferably has a transmittance of at least 75% in the visible and/or ultraviolet spectrum. In addition, the optical antenna preferably has full-width-half-maximum range of absorbance of at least 10 nm, or, more preferably 150 nm, in the near infrared spectrum. The optical antenna also preferably has an absorption coefficient in the near infrared spectrum of at least 10, or more preferably at least 5,000, or in the range of 1,000 to 500,000 in units of L\u00b7mol\u22121\u00b7cm\u22121",
                        "Preferably, an emission spectrum of the emitter transition metal dopants is in the visible spectrum.",
                        "In embodiments where the nanomaterial is a nanoparticle, its largest width is preferably less than 150 nm in extent, or more preferably less than 75 nm in extent. In embodiments where the nanomaterial is a nanotube, its largest width is preferably less than 150 nm in extent, or more preferably less than 75 nm in extent. In embodiments where the nanomaterial is a nanosheet, its largest thickness is preferably less than 150 nm in extent, or more preferably less than 75 nm in extent.",
                        "The nanocrystal preferably is a homogeneous nanocrystal. More preferably, the nanocrystal has a phonon energy of at most 1000 cm\u22121 (i.e., 0.12 eV) and a defect density of at most 0.33 defects per cm3. This low phonon energy serves to minimize the non-radiative relaxation of the excited transition metal atom.",
                        "The nanocrystal may be composed of, for example, a metal fluoride, a metal oxide and metal fluoride mixture, a metal oxyfluoride, a metal oxide, or a metal chalcogenide.",
                        "In some embodiments, the nanomaterial is a nanoparticle, and the nanocrystal comprises an inner core and an outer shell. The outer shell may be composed of a metal fluoride, a metal oxide and metal fluoride mixture, a metal oxyfluoride, a metal oxide, or a metal chalcogenide.",
                        "In another aspect, the invention also provides an optical film comprising multiple distinct types of optical nanomaterials, one type of which includes the optical nanomaterials described above. Such films may be composed of various different types and combinations of optical nanoparticles, nanotubes, and/or nanosheets as described above."
                    ],
                    "subsections": [],
                    "outline_long": [
                        "introduce optical upconversion material",
                        "describe nanocrystal and optical antenna",
                        "summarize advantages",
                        "application in solar cells",
                        "application in silicon detectors",
                        "application in laser threat warning systems",
                        "application as covert marker",
                        "define optical upconverting nanomaterial",
                        "describe transition metal-doped material",
                        "describe energy transfer facilitating transition metal dopants",
                        "describe emitter transition metal dopants",
                        "describe F\u00f6rster resonance energy transfer",
                        "list possible transition metal dopants",
                        "describe single element serving as energy transfer facilitator and emitter",
                        "describe distinct elements serving as energy transfer facilitators and emitters",
                        "describe multiple distinct input wavelengths and/or multiple distinct output wavelengths",
                        "describe parallel pathways in the same nanocrystal",
                        "describe composition of optical antenna",
                        "describe bonding of optical antenna to nanocrystal",
                        "describe encapsulating layer and additional ligands"
                    ],
                    "num_characters": 10325,
                    "outline_medium": [
                        "introduce optical upconversion material",
                        "describe advantages of dye-induced upconversion",
                        "summarize applications of optical materials",
                        "describe optical upconverting nanomaterial",
                        "specify nanocrystal and ligand layer",
                        "describe transition metal-doped material",
                        "specify energy transfer facilitating transition metal dopants",
                        "describe emitter transition metal dopants",
                        "describe multiple distinct input and output wavelengths",
                        "summarize embodiments of optical nanomaterials"
                    ],
                    "outline_short": [
                        "introduce optical upconversion material",
                        "describe advantages of invention",
                        "summarize applications of invention",
                        "describe structure of optical upconverting nanomaterial",
                        "outline embodiments of invention"
                    ]
                },
                {
                    "title": "DETAILED DESCRIPTION",
                    "paragraphs": [
                        "Unless otherwise qualified, the following definitions shall be considered to apply throughout this description.",
                        "Optical means wavelengths in the range 10 nm-1 mm. Infrared (IR) refers to wavelengths in the range 750 nm-10,000 nm. Visible is defined as wavelengths in the range 390 nm-750 nm. Ultraviolet (UV) refers to wavelengths in the range 180 nm-390 nm. Near infrared (NIR) is defined as wavelengths in the range 750 nm-3000 nm.",
                        "An optical antenna is defined as the sensitizing element (i.e., organic dye) that converts freely propagating optical radiation into localized energy that it utilized by the emitter to enable upconversion.",
                        "Upconversion is defined to specifically refer to luminescence involving the absorption of two or more lower energy (i.e., NIR) photons by a compound followed by emission by the compound of the absorbed energy as a single higher energy (i.e., a visible or UV) photon.",
                        "F\u00f6rster resonance energy transfer (FRET) is defined to specifically refer to a non-radiative energy transfer between two molecules via dipole-dipole coupling. In the case where both molecules are fluorescent, the effect is often called fluorescence resonance energy transfer, although the energy transfer itself is not via fluorescence.",
                        "Transition elements/metals are defined herein as elements in the d-block (groups 3 to 12) of the periodic table, and also include the f-block (or \u201cinner transition\u201d) elements. That is, lanthanide and actinide series elements are encompassed within the term transition elements. Rare earth elements/metals refer to the 15 lanthanides plus scandium and yttrium.",
                        "An organic dye is defined herein to refer to a soluble synthetic organic or natural compound containing a chromophore that absorbs, often strongly, a portion of the optical spectrum. The chromophore is a region of the dye molecule (e.g., conjugated pi system or metal complex) where the energy difference between two molecular orbitals (i.e., the highest occupied molecular orbital and the lowest unoccupied molecular orbital) corresponds to an optical wavelength.",
                        "A sensitizer is defined as the organic or inorganic material that absorbs light and transfers that energy, non-radiatively, to either the emitter or to the energy transfer facilitating material.",
                        "An energy transfer facilitating material is defined as the transition metal ion that facilitates the non-radiative energy transfer from the sensitizer element to the emitting element of the upconverting material. It has an absorption spectra that overlaps with the emission spectra of the sensitizer while also having an emission spectra that overlaps with the absorption spectra of the emitting element.",
                        "An optical upconverting nanomaterial according to an embodiment of the invention is shown in FIG. 1A. The nanomaterial includes a doped nanocrystal 100, a ligand layer 102 directly bonded to the nanocrystal 100, and an optical antenna 104 directly bonded to the nanocrystal. FIG. 1B shows an alternate embodiment in which an optical antenna 114 is indirectly bonded to the nanocrystal 110 via the ligand layer 112. That is, the optical antenna may be part of the ligand layer and directly bonded to the nanocrystal, as shown in FIG. 1A, or the optical antenna may be bonded indirectly to the nanocrystal via a chain linker in the ligand layer, as shown in FIG. 1B. In some embodiments there may be multiple optical antennas, each bonded to the nanocrystal in either of these two ways.",
                        "In embodiments where the nanomaterial is a nanoparticle, its largest width is preferably less than 150 nm in extent, or more preferably less than 75 nm in extent. In embodiments where the nanomaterial is a nanotube, its largest width is preferably less than 150 nm in extent, or more preferably less than 75 nm in extent. In embodiments where the nanomaterial is a nanosheet, its largest thickness is preferably less than 150 nm in extent, or more preferably less than 75 nm in extent.",
                        "The nanocrystal preferably is a homogeneous nanocrystal. More preferably, the nanocrystal has a phonon energy of at most 1000 cm\u22121 (i.e., 0.12 eV) and a defect density of at most 0.33 defects per cm3. This low phonon energy serves to minimize the non-radiative relaxation of the excited transition metal atom. The nanocrystal may be composed of, for example, a metal fluoride, a metal oxide and metal fluoride mixture, a metal oxyfluoride, a metal oxide, or a metal chalcogenide.",
                        "In some embodiments, the nanomaterial is a nanoparticle, and the nanocrystal comprises an inner core and an outer shell. The outer shell may be composed of a metal fluoride, a metal oxide and metal fluoride mixture, a metal oxyfluoride, a metal oxide, or a metal chalcogenide.",
                        "The optical nanomaterial in some embodiments includes an encapsulating layer (not shown) that is bonded to the ligand layer. The encapsulating layer may include, for example, an inorganic material, such as SiO2, or a polymer material. The nanomaterial, whether encapsulated or not, preferably has at least one linear dimension (e.g., width or thickness) that is less than 150 nm in extent and has a transmittance of at least 75% in the visible and/or ultraviolet spectrum.",
                        "The nanocrystal 100, 110 includes a transition metal-doped material. For example, the nanocrystal itself may be doped with one or more transition metals. The transition metal-doped material includes energy transfer facilitating transition metal dopants and emitter transition metal dopants. In some embodiments, the sensitizer and emitter dopants are identical elements, while in other embodiments they are distinct. In either case, the emitter transition metal exhibits upconversion to optical wavelengths, and the absorption spectrum of the energy transfer facilitating transition metal dopants overlaps with an emission spectrum of the optical antenna 102, 112. The transition metal dopants may include, for example, Nd3+, Er3+, Ho3+, Pr3+, Dy3+, Gd3+, Tm3+, Tm2+, U4+, U3+, Ti2+, Cr3+, Ni2+, Mn2+, Mo3+, Re4+, or Os4+. Preferably, an emission spectrum of the emitter transition metal dopants is in the visible spectrum.",
                        "In general, there are multiple optical antennas 104, 114 bonded to the nanocrystal. Preferably, the optical antennas number more than [Ln3+]/\u03b8\u03b5\u03b7, where [Ln3+] is a concentration of the emitting transition metal dopants, \u03b5 is an absorptivity of the optical antenna, \u03b8 is a predetermined flux of photons incident on the film, and \u03b7 is a rate of energy transfer.",
                        "The optical antenna 104, 114 preferably has a transmittance of at least 75% in the visible and/or ultraviolet spectrum. In addition, the optical antenna preferably has full-width-half-maximum range of absorbance of at least 10 nm, or, more preferably 150 nm, in the near infrared spectrum. The optical antenna also preferably has an absorption coefficient in the near infrared spectrum of at least 10, or more preferably at least 5,000, or in the range of 1,000 to 500,000. Preferably, a mean distance between the optical antenna and the energy transfer facilitating or emitting transition metal dopants is less than the F\u00f6rster radius, so that F\u00f6rster resonance energy transfer (FRET) may take place. More precisely, preferably 50% of the energy transfer occurs (potential maximum) when the optical antenna and the energy transfer facilitating transition metal dopant is less than the F\u00f6rster radius.",
                        "In some embodiments, the optical antenna 104, 114 may be composed of an inorganic compound such as Cr3+, Ce3+ cerium, or UO2. In other embodiments, the optical antenna may be composed of nickel dithiolanes, phthalocyanines/naphthalocyanines, or arylenes. In still other embodiments, the optical antenna may be composed of a synthetic organic dye. Examples of dyes useful in the context of the present invention are as follows:",
                        "1. Dyes of the form X\u2014R, where"
                    ],
                    "subsections": [
                        {
                            "title": "X=\u2014NH2, \u2014CO2M\u2032, \u2014SH, \u2014OH,",
                            "paragraphs": [
                                "and where\n\nR=porphyrin (I), phthalocyanine (II), naphthocyanine (III).\n\n2. Dyes of the form shown in FIGS. 8A-C, where\n\nR\u2032=\u2014X, \u2014H, \u2014(CH2)yCH3 \n\nR\u2033=\u2014R\u2032, \u2014X, \u2014H, \u2014(CH2)yCH3"
                            ],
                            "subsections": [],
                            "outline_long": [
                                "describe dye structure"
                            ],
                            "num_characters": 170,
                            "outline_medium": [
                                "describe dye structure"
                            ],
                            "outline_short": [
                                "describe dyes of the form X\u2014R"
                            ]
                        },
                        {
                            "title": "M=H2, Cu, Co, CoR3, Ni, SiR3R4, AlR3, Zn, Fe, FeR3, Mn",
                            "paragraphs": [
                                "y=0-12"
                            ],
                            "subsections": [],
                            "outline_long": [
                                "list metal ions"
                            ],
                            "num_characters": 6,
                            "outline_medium": [
                                "list metal ions"
                            ],
                            "outline_short": [
                                "describe dyes of the form shown in FIGS. 8A-C"
                            ]
                        },
                        {
                            "title": "R4=\u2014R3, \u2014Cl, \u2014CH3, \u2014H, -Ph, \u2014OCH3, \u2014OCH2CH3",
                            "paragraphs": [
                                "Ph=-C6H5, \u2014C7H8, or the group shown in FIG. 9.\n\n3. Heptamethines as shown in FIGS. 10A-F, where\n\nR5=\u2014Cl, \u2014H, \u2014NHR\u2033, \u2014NHR3, or the group shown in FIG. 11"
                            ],
                            "subsections": [],
                            "outline_long": [
                                "list R4 groups"
                            ],
                            "num_characters": 152,
                            "outline_medium": [
                                "list R4 groups"
                            ],
                            "outline_short": [
                                "describe dyes of the form shown in FIGS. 10A-F"
                            ]
                        },
                        {
                            "title": "M\u2032=K, Li, Na, H",
                            "paragraphs": [
                                "n=1-5\n\n4. Dithiones such as the compound shown in FIG. 12\n\n5. Squaryliums such as the compound shown in FIG. 13\n\n6. Tris azos such as the compounds shown in FIG. 14\n\n7. Dyomics series of dyes: DY-731, DY-732, DY-734, DY-749, DY-750, DY-751, DY-752, DY-776, DY-777, DY-780, DY-781, DY-782, DY-800 and DY-831.",
                                "In some embodiments, such as illustrated in FIGS. 2A-B, a single transition element dopant serves as both the energy transfer facilitator and emitter, i.e., the energy transfer facilitating transition metal dopants and the emitter transition metal dopants are identical transition metal ions, e.g., Er3+ or Nd3+. Preferably, in such embodiments, the energy transfer facilitating/emitter dopants have a concentration range of 0.5-30 mol %, or, more preferably 10-30 mol %, or most preferably 15-25 mol %. FIG. 2A illustrates a nanomaterial of a first type where the nanocrystal 200 is doped with a single type of transition metal dopant L1(s/e) that acts as both the energy transfer facilitator and emitter. FIG. 2B illustrates a nanomaterial of a second type where the nanocrystal 210 is doped with a single type of transition metal dopant L2(s/e) that acts as both the energy transfer facilitator and emitter, where L2(s/e) is a different element than L1(s/e). Attached to nanocrystal 200 is an organic dye D1 optical antenna whose emission spectrum overlaps with the absorption spectrum of the emitting transition metal dopants L1(s/e). Similarly, attached to nanocrystal 210 is an organic dye D2 optical antenna whose emission spectrum overlaps with the absorption spectrum of the emitting transition metal dopants L2(s/e).",
                                "In operation, optical antenna D1 in FIG. 2A is excited from a ground state to an excited state by absorption of first infrared photon IR1. The energy transfer facilitator/emitter L1(s/e) is then excited from a ground state to an excited state by FRET transfer of energy from the excited dye, while the dye then returns to its ground state. The dye is then excited a second time (or, if multiple dyes are attached, another of the attached dyes is excited) from its ground state to an excited state by absorption of second infrared photon while the energy transfer facilitator transfers its energy to the emitter. The emitter L1(s/e) is then further excited from its excited state to a doubly-excited state by FRET transfer of energy from the excited dye, either directly or through the use of an energy transfer facilitator, while the dye returns to its ground state. The double-excited emitter L1(s/e) then emits visible light V1 and returns to its ground state, thereby producing a photon of visible light by upconversion of two infrared photons.",
                                "With multiple dyes attached to the nanocrystal 200, the first and second excitations of the energy transfer facilitator/emitter may take place as a result of energy transfer from different dyes, provided more than one dye is in position to interact with a given energy transfer facilitator/emitter dopant, thereby increasing the likelihood of a given singly-excited state emitter being further excited to its doubly excited state before said singly excited emitter relaxes back to its ground state via a number of possible deactivation routes. The above energy pathway may also involve a Dexter mechanism instead of FRET transfer.",
                                "The operation of the nanomaterial of FIG. 2B is identical to that of the nanomaterial of FIG. 2A, except that the wavelength of the infrared light IR2 absorbed by the dye D2 may be different from IR1, and the wavelength of the visible light V2 emitted by the emitter L2(s/e) may be different from V1. FIG. 5A illustrates the upconversion from IR1 to V1 performed by the material of FIG. 2A, while FIG. 5B illustrates the upconversion from IR2 to V2 performed by the material of FIG. 2B.",
                                "Through the use of different dyes and energy transfer facilitating/emitter dopants, many different types of nanocrystals may be fabricated with different input and output wavelength combinations. Such nanocrystals may then be used as components of composite materials having multiple different optical pathways, as shown in FIG. 5C where nanocrystals of n different types are combined in a single composite material film that converts infrared wavelengths IR1, IR2, . . . , IRn to visible wavelengths V1, V2, Vn.",
                                "In some embodiments, multiple such parallel optical pathways may also be integrated within a single nanocrystal, as shown in FIG. 3 which includes two types of dyes D1 and D2 and two types of dopants L1(s/e) and L2(s/e). This single nanocrystal operates as would the combined pair of nanocrystals of FIGS. 2A and 2B, with parallel optical pathways, IR1 being converted to V1 and IR2 being converted to V2. Such nanocrystals can be used in composites of FIG. 5C in place of two different nanocrystal types.",
                                "In other embodiments, as shown in FIGS. 4A-4B, distinct elements serve as separate energy transfer facilitator and emitter, i.e., the energy transfer facilitating transition metal dopants and the emitter transition metal dopants are different transition elements. In this case, an emission spectrum of the energy transfer facilitator overlaps with an absorption spectrum of the emitter. FIG. 4A illustrates a nanomaterial of a first type where the nanocrystal 400 is doped with a first type of transition metal dopant L(s) that acts as energy transfer facilitator and a second type of transition metal dopant L1(e) that acts as emitter. The energy transfer facilitator transition metal dopant L(s), for example, may be Yb3+ or Er3+, and the emitter transition metal dopant L1(e) may be Er3+, Ho3+, or Tm3+. Preferably, the energy transfer facilitating transition metal dopants L(s) have a concentration 5-20 times greater than a concentration of the emitter transition metal dopants L1(e). For example, the energy transfer facilitating transition metal dopants may have a concentration range of 5-30 mol %, or more preferably 15-25 mol %, and the emitter transition metal dopants have a concentration range of 0.01-10 mol %, or more preferably 0.3-5 mol %, or most preferably 1-3 mol %.",
                                "In operation, a dye D1 attached to the nanocrystal 400 is excited from a ground state to an excited state by the absorption of first infrared photon IR1. The energy transfer facilitator L(s) is then excited from its initial ground state to an excited state by FRET transfer of energy from the excited dye D1, while the dye returns to its ground state. The emitter L1(e) is then excited from its ground state to an excited state by either a FRET or Dexter energy transfer from the excited energy transfer facilitator, while the energy transfer facilitator returns to its ground state. The dye D1 (or another similar dye) is then excited from its ground state to an excited state by absorption of second infrared photon IR1. The energy transfer facilitator L(s) (or another similar energy transfer facilitator dopant in the crystal) is excited from ground state to excited state by FRET transfer of energy from the excited dye D1, while the dye returns to its ground state. The emitter L1(e) then is further excited from its excited state to a doubly-excited state from the excited energy transfer facilitator, while the energy transfer facilitator returns to its ground state. Finally, the emitter L1(e) emits visible light V1 and returns to its ground state. The above energy pathway may also involve a Dexter mechanism instead of FRET transfer.",
                                "The operation of the nanocrystal 410 in FIG. 4B is identical, except that different materials for the dye D2 and emitter L2(e) can be used to select specific desired input wavelength IR2 distinct from IR1 and specific desired output wavelength V2 distinct from V1. FIG. 5A illustrates the upconversion from IR1 to V1 performed by the material of FIG. 4A, while FIG. 5B illustrates the upconversion from IR2 to V2 performed by the material of FIG. 4B. A variety of different such nanoparticle types may be fabricated through the appropriate selection of different materials for dyes and dopants and used to create composite materials in the same was as described above in relation to FIG. 5C.",
                                "The embodiments thus far described provide distinct parallel optical paths. Embodiments of the invention also include optical nanomaterials that allow for multiple distinct input wavelengths with a single output wavelength and/or multiple distinct output wavelengths with a single input wavelength. FIGS. 6A-B, for example, illustrate embodiments where a single infrared input wavelength produces a selected set of distinct output wavelengths. In these nanocrystals, the transition metal-doped material has multiple different emitter transition metal dopants with distinct emission spectra. Each emitter is matched to the same type of energy transfer facilitating dopant L(s).",
                                "FIG. 6A shows a nanoparticle 600 having a dye D1 energy transfer facilitating dopants L(s), and distinct emitter dopants L1(e), L2(e), L3(e). Multiple infrared photons of wavelength IR1 absorbed by D1 excite an energy transfer facilitator L(s) and transfer energy to one of the three emitters L1(e), L2(e), or L3(e), putting it into a doubly-excited state that decays to produce one of three visible wavelengths V1, V2, or V3, respectively. The net effect is that continued irradiation by light at wavelength IR1 produces a combination of visible light at three wavelengths, V1, V2, and V3, as shown in FIG. 6C. The relative intensities of these output wavelengths can be selected by the choice of the concentrations of the emitter dopants.",
