Repository: boschresearch/Pap2Pat

# Pap2Pat Dataset

### File Schema

Every directory in `data` corresponds to one patent-paper pair and contains the full texts of both patent and paper, as well as the patent outlines. We include all information in JSON for programmatic parsing and Markdown for manual inspection.

```yaml
data/:
    paper_id-patent_id/:
        # Nested JSON format
        patent.json: JSON file containing patent metadata and full-text, as well as all outlines
        paper.json: JSON file containing paper metadata and full-text
        # Markdown format
        patent.md: patent full-text formatted in markdown
        paper.md: paper full-text formatted in markdown

File: Pap2Pat/data/W2104154679-US20060115536/patent.json (part 1 of 4)
{
    "id": "US20060115536",
    "authors": [
        "Miguel Jose Yacaman",
        "Jose Luis Elechiguerra",
        "Justin Lockheart Burt",
        "Jose Ruben Morones",
        "Leticia Larios Lopez"
    ],
    "title": "Glycerin based synthesis of silver nanoparticles and nanowires",
    "date": "2005-11-11 00:00:00",
    "abstract": "The present invention includes compositions and methods for the production of noble metal nanoparticles and nanowires conjugated to polyols or polymers. The present invention allows the incorporation of noble metal nanoparticles to a wide range of products such as body care products to exploit the biocidal properties of silver nanoparticles against bacteria, viruses and fungi.",
    "sections": [
        {
            "title": "DESCRIPTION",
            "paragraphs": [
                "This application claims priority to U.S. Provisional Patent Application Ser. No. 60/627,372, filed Nov. 12, 2004 and U.S. Provisional Patent Application Ser. No. 60/627,987, filed Nov. 15, 2004, the entire contents of which are incorporated herein by reference. Without limiting the scope of the invention, its background is described in connection with nanoparticles."
            ],
            "subsections": [
                {
                    "title": "TECHNICAL FIELD OF THE INVENTION",
                    "paragraphs": [
                        "The present invention relates in general to the field of antivirals, and more particularly, to compositions, methods and treatment of viral particles with silver nanoparticles to reduce or eliminate viral infection and/or transmission."
                    ],
                    "subsections": [],
                    "outline_long": [
                        "relate to antivirals and compositions, methods and treatment of viral particles"
                    ],
                    "num_characters": 235,
                    "outline_medium": [
                        "relate to antivirals and compositions, methods and treatment of viral particles"
                    ],
                    "outline_short": [
                        "relate to antivirals and compositions, methods and treatment of viral particles"
                    ]
                },
                {
                    "title": "BACKGROUND OF THE INVENTION",
                    "paragraphs": [
                        "Nanowires, as one dimensional nanostructured materials, have become the focus of intensive research owing to their great potential for use as building blocks in the fabrication of electronic, optoelectronic and sensor devices with nanoscale dimensions. The most common applications of nanowires are expected to be in electromagnetic and energy storage devices.",
                        "Silver (Ag) has many important applications due to its high electrical and thermal conductivity and its unique optical properties that depend on size and shape. Therefore, the study of Ag nanowires has led to great interest.",
                        "Glycerin is also used in many body care products. U.S. Pat. No. 6,720,006, teaches a body care product is a product that is brought into contact with human and/or animal skin or mucosa to provide a cleaning, protective, therapeutic, cosmetic or soothing benefit. These products can also be found on surfaces contacting the skin such as diapers, incontinence articles, catamenial devices, training pants, panty liners, etc.; or skin care compositions such as emulsions, lotions, creams, ointments, salves, powders, suspensions, gels, soaps, etc."
                    ],
                    "subsections": [],
                    "outline_long": [
                        "introduce nanowires and their applications",
                        "discuss silver and glycerin properties and uses"
                    ],
                    "num_characters": 1132,
                    "outline_medium": [
                        "discuss nanowires, silver, and glycerin applications"
                    ],
                    "outline_short": [
                        "discuss nanowires, silver, and glycerin applications"
                    ]
                },
                {
                    "title": "SUMMARY OF THE INVENTION",
                    "paragraphs": [
                        "In response to the growing threat of AIDS transmission, the use of condoms during sexual intercourse has been suggested as a means of preventing transmission of the AIDS virus. Improper use of condoms, or their perforation during intercourse, renders them only partially effective. Accordingly, there is a pressing need for a better method of inhibiting the transmission of the AIDS virus in humans during sexual intercourse and during surgical procedures on infected patients. The present invention provides compositions and methods for making and using an anti-viral composition for use in treating and preventing viral infection.",
                        "The present invention includes compositions, methods of making and methods of using silver nanoparticles. More particularly, it includes the synthesis of silver nanoparticles (particles of sizes between 1 and 100 nm) and nanowires (1-D structures with diameters between 1 and 100 nm with lengths up to several hundreds of nanometers) using glycerin as both the reducing agent and the solvent of the nanostructures. However, this technique may be extended but not limited to nanoparticles and nanowires of gold, platinum, palladium, copper, iron, and alloys composed of these metals. It can be also extended to metal oxides nanoparticles and nanowires such as titanium dioxide, zirconium dioxide, etc. It is important to mention that the method can be also expanded to the production of particles in the mesoscopic range, specifically from 100 to 500 nm. Several capping agents can be used, e.g. polyvinylpyrrolidone (PVP).",
                        "A current problem is the resistance developed by bacteria to current antibiotics. In addition, there are no 100% efficient treatments and vaccines to prevent or combat diseases due to viruses such as HIV, hepatitis C (HCV), human papillomavirus (HPV), etc. Due to its strong toxicity to a wide range of microorganisms, silver has been used against bacteria and fungi. There is a possibility of using nanotechnology to improve and develop silver nanoparticles to use as a biocide in substitution of current products like antibiotics. In fact, it is disclosed herein that the properties of silver nanoparticles in different forms are able to deactivate HIV with concentrations below the cytotoxic concentrations for MT2 cells.",
                        "The chemical and physical properties that bulk materials exhibit change drastically when the material is in the nanometer range. For this reason there is an increasing appeal in the development of nanomaterials, which can be used in physical, biological, biomedical and pharmaceutical applications.",
                        "The fact that glycerin is the solvent for the nanoparticles and/or nanowires allows these structures to be used in almost any current commercial application of glycerin, such as preservation of fruit, prevention of freezing in hydraulic jacks, lubrication for molds, some printing inks, cake and candy making, and as an antiseptic. The present technology offers the possibility of combining the biocidal properties of silver nanoparticles with the versatile properties of glycerin in body care products. However, the present invention is not limited to body care products. Glycerin is miscible with water so other applications, such as paints, plastics and other composite materials can be implemented.",
                        "The present invention includes the synthesis and characterization of silver nanowires synthesized by the polyol method. In an alternative method, ethyleneglycol (EG) may be used as both reducing reagent and solvent. Poly(vinylpyrrolidone) (PVP) plays a role of structure-directing agent or capping agent. Nanowires were also synthesized by a modified polyol method using glycerin (G) instead of EG and poly(diallyldimethyl ammonium chloride) (PDDAM) replacing PVP."
                    ],
                    "subsections": [],
                    "outline_long": [
                        "motivate need for better method of inhibiting AIDS transmission",
                        "introduce compositions and methods for making and using anti-viral composition",
                        "describe synthesis of silver nanoparticles and nanowires using glycerin",
                        "mention extension to other metals and metal oxides",
                        "discuss problem of antibiotic resistance and potential of silver nanoparticles",
                        "highlight properties of silver nanoparticles and their potential uses",
                        "mention versatility of glycerin and potential applications"
                    ],
                    "num_characters": 3752,
                    "outline_medium": [
                        "motivate need for anti-viral composition",
                        "describe silver nanoparticles and nanowires synthesis",
                        "outline applications of silver nanoparticles"
                    ],
                    "outline_short": [
                        "provide compositions and methods for making and using anti-viral composition"
                    ]
                },
                {
                    "title": "BRIEF DESCRIPTION OF THE DRAWINGS",
                    "paragraphs": [
                        "For a more complete understanding of the features and advantages of the present invention, reference is now made to the detailed description of the invention along with the accompanying figures and in which:",
                        "FIG. 1a is an SEM image of the synthesized silver nanowires. The faceting in the nanowires is clearly observed. The inset shows a lower magnification SEM image of the same sample. FIG. 1b is a schematic model of the nanowires. FIG. 1c is an XRD pattern of the same sample. FIG. 1d is an EDS spectrum of one nanowire. The C signal comes from both the TEM grid and the PVP coating of the nanowires; O and N are also from the PVP coating, while Cu comes from the TEM grid.",
                        "FIG. 2a is an X-ray photoelectron spectra of pure PVP. FIG. 2a is the PVP repeating unit, the three different carbon species are labeled as 1, 2, and 3. FIG. 2b is a C 1s spectrum. FIG. 2c is an N 1s spectrum. FIG. 2d is an O 1 s spectrum.",
                        "FIG. 3a to 3d are X-ray photoelectron spectra of PVP-coated silver nanowires. FIG. 3a is C 1s spectrum. FIG. 3b is an N 1s spectrum. FIG. 3c is a O 1s spectrum. FIG. 3d is Ag 3d5/2 and Ag 3d3/2 spectra.",
                        "FIGS. 4a to 4f are TEM images of the same sample at different times after exposure to air at ambient conditions. FIG. 4a is a sample just after synthesis. FIGS. 4b and FIG. 4c are images of the sample after 3 weeks. FIGS. 4d-FIG. 4f are images after 4, 5, and 24 weeks, respectively.",
                        "FIG. 5a to 5d are SEM images of silver nanowires at different times after exposure to air at ambient conditions. FIG. 5a and FIG. 5b are images of the sample after 4 weeks. FIG. 5c and FIG. 5d are SEM images of the sample presented in FIG. 4f.",
                        "FIGS. 6a and 6b are TEM images of two different samples that were not exposed to periodical electron irradiation. Sample after (FIG. 6a) 6 weeks and (FIG. 6b) 24 weeks.",
                        "FIG. 7 are HAADF images at different magnifications of the nanowire shown in FIG. 6b.",
                        "FIGS. 8a to 8b are a compositional analysis of one of the tips of the nanowire presented in the previous figure. FIG. 8b is an EDS line scan across the shell of crystallites. FIG. 8c is an EDS line scan across the core region of the nanowire. (FIG. 8d) Punctual EDS analysis of three different regions of the tip of the wire.",
                        "FIGS. 9a and 9b are high-magnification TEM image of the body of one nanowire after 24 weeks of exposure to air at ambient conditions. FIG. 9b is a high-resolution TEM image of one of the crystallites that compose the shell. The inset corresponds to the FFT of the image.",
                        "FIG. 10 includes electron microscopy images of different regions of the sample after 24 weeks of exposure to air.",
                        "FIGS. 11a to 11s are SEM image of the sample of silver nanowires after sulfidation. FIG. 11b to FIG. 11d are HAADF images of the sulfidized silver nanowires.",
                        "FIGS. 12a to 12d are EDS mapping of the sulfidized nanowire presented in FIG. 12a.",
                        "FIG. 12b is a silver map. FIG. 12c is a sulfur map. FIG. 12d is a carbon map. In the last panel, the lacey carbon grid is clearly observed.",
                        "FIGS. 13a and 13b are EDS punctual analysis of (FIG. 13b) two different regions in one of the tips of the sulfidized nanowires presented in (FIG. 13a).",
                        "FIGS. 14a to 14e are X-ray photoelectron spectra of sulfidized silver nanowires. FIG. 14a is a C 1s spectrum. FIG. 14b is an N 1s spectrum. FIG. 14c is an O 1s spectrum. FIG. 14d is an Ag 3d5/2 and Ag 3d3/2 spectra. FIG. 14e is an S 2p3/2 and S 2p1/2 spectra."
                    ],
                    "subsections": [],
                    "outline_long": [
                        "introduce figures and their contents",
                        "describe FIG. 1, SEM image and XRD pattern of silver nanowires",
                        "describe FIG. 2, X-ray photoelectron spectra of pure PVP",
                        "describe FIG. 3, X-ray photoelectron spectra of PVP-coated silver nanowires",
                        "describe FIGS. 4-10, TEM and SEM images of silver nanowires at different times",
                        "describe FIGS. 11-14, SEM and TEM images and EDS analysis of sulfidized silver nanowires"
                    ],
                    "num_characters": 3422,
                    "outline_medium": [
                        "introduce figures and their descriptions",
                        "describe SEM, XRD, EDS, and XPS spectra",
                        "outline TEM and SEM images of silver nanowires"
                    ],
                    "outline_short": [
                        "describe figures and their contents"
                    ]
                },
                {
                    "title": "DETAILED DESCRIPTION OF THE INVENTION",
                    "paragraphs": [
                        "While the making and using of various embodiments of the present invention are discussed in detail below, it should be appreciated that the present invention provides many applicable inventive concepts that can be embodied in a wide variety of specific contexts. The specific embodiments discussed herein are merely illustrative of specific ways to make and use the invention and do not delimit the scope of the invention.",
                        "To facilitate the understanding of this invention, a number of terms are defined below. Terms defined herein have meanings as commonly understood by a person of ordinary skill in the areas relevant to the present invention. Terms such as \u201ca\u201d, \u201can\u201d and \u201cthe\u201d are not intended to refer to only a singular entity, but include the general class of which a specific example may be used for illustration. The terminology herein is used to describe specific embodiments of the invention, but their usage does not delimit the invention, except as outlined in the claims.",
                        "As used herein, \u201cantiviral\u201d and \u201cantiviral composition\u201d refer to an amount of anti-viral protein associated noble metal nanoparticles treated with a polyol or polymer that suppress the replication and the spread of viruses, prevent viral attachment, prevent viral replication within the host cell, and/or improving or alleviating the symptoms caused by viral infection. One example of the present invention is a glycerol-treated silver nanoparticle, nanorod or nanotube. The criteria for effective therapy include lower viral load, lower mortality rate, and/or lower morbidity rate, etc.",
                        "As used herein, \u201cderivatives\u201d refers to any derivative of the polyol-treated noble metal nanoparticles or nanowires and combinations thereof. Non-limiting example of protein associated noble metal nanoparticles include nanoparticles that associate with one or more proteins via covalent or non-covalent bonding and may include combinations of proteins and even concatamers of protein-nanoparticle-protein, etc., into bi-, tri-, terta-, multimers, oligomers, polymers and the like in two or three-dimensions.",
                        "As used herein, \u201cdelivering\u201d refers to contacting polyol-treated noble metal nanoparticles or nanowires to a location or target defined as effecting the placement of the nanoparticles attached to, next to, or sufficiently close to the location such that any heat generated by the nanoparticles is transferred to the location. \u201cDelivering\u201d may be targeted or non-targeted as the term \u201ctargeted\u201d is used herein.",
                        "As used herein, \u201cNanometer\u201d is 10\u22129 meter and is used interchangeably with its abbreviation \u201cnm.\u201d",
                        "As used herein, \u201cnanoparticle\u201d refers to defined as a noble-metal particle having dimensions of from 1 to 5000 nanometers, having any size, shape or morphology. For use with the present invention the nanoparticles are noble metals, such as gold colloid or silver and may be, e.g., nanospheres, nanotubes, nanorods, nanocones and the like.",
                        "As used herein, \u201cnanoparticle\u201d refers to one or more nanoparticles. As used herein, \u201cnanoshell\u201d means one or more nanoshells. As used herein, \u201cshell\u201d means one or more shells.",
                        "As used herein, \u201cnon-tissue\u201d is defined as any material that is not human or animal tissue. As used herein, the term \u201ctargeted\u201d refers to the use of protein-protein binding, protein-ligand biding, protein-receptor binding, and other chemical and/or biochemical binding interactions to direct the binding of a chemical species to a specific site.",
                        "As used herein, the term \u201cpolyol\u201d refers to a compound, polymer or oligomer containing two or more hydroxyl groups. Furthermore, the polyol may have one or more hydroxyl groups supplied from a carboxylic acid. The polyols of the present invention may be aliphatic, aromatic, heteroaliphatic, saturated alicyclic, saturated heteroalicyclic, aromatic, heteroaromatic, or polymeric. The hydroxyl groups of the polyol may be located at the terminal groups or as groups that are pendant from the backbone chain. The molecular of the polyol can generally vary depending on the application and, e.g., if the polyol portion is a monomer, di-mer, tri-mer, oligomer, polymer, whether linear, branched and/or aromatic. General examples of polyols include glycerin, glycols, polyglycols and polyglycerols, polyethers and polyesters. The polyol refers to the attachment of such a moiety to the noble metal nanoparticles or nanowires described herein.",
                        "Representative examples of non-polymeric polyols include alkylene glycols (e.g., 1,2-ethanediol, 1,2-propanediol, 3-chloro-1,2-propanediol, 1,3-propanediol, 1,3-butanediol, 1,4-butanediol, 2-methyl-1,3-propanediol, 2,2-dimethyl-1,3-propanediol (neopentylglycol), 2-ethyl-1,3-propanediol, 2,2-diethyl-1,3-propanediol, 1,5-pentanediol, 2-ethyl-1,3-pentanediol, 2,2,4-trimethyl-1,3-pentanediol, 3-methyl-1,5-pentanediol, 1,2-, 1,5-, and 1,6-hexanediol, 2-ethyl- 1,6-hexanediol, bis(hydroxymethyl)cyclohexane, 1,8-octanediol, bicyclo-octanediol, 1,10-decanediol, tricyclo-decanediol, norbornanediol, and 1,18-dihydroxyoctadecane); polyhydroxyalkanes (e.g., glycerine, trimethylolethane, trimethylolpropane, 2-ethyl-2-(hydroxymethyl)-1,3-propanediol, 1,2,6-hexanetriol, pentaerythritol, quinitol, mannitol, and sorbitol); and other polyhydroxy compounds, e.g., diethylene glycol, triethylene glycol, tetraethylene glycol, tetramethylene glycol, dipropylene glycol, diisopropylene glycol, tripropylene glycol, 1,11-(3,6-dioxaundecane)diol, 1,14-(3,6,9,12-tetraoxatetradecane)diol, 1,8-(3,6-dioxa-2,5,8-trimethyloctane)diol, 1,14-(5,10-dioxatetradecane)diol, castor oil, 2-butyne-1,4-diol, N,N-bis(hydroxyethyl)benzamide, 4,4\u2032-bis(hydroxymethyl)diphenylsulfone, 1,4-benzenedimethanol, 1,3-bis(2-hydroxyethyoxy)benzene, 1,2-, 1,3-, and 1,4-resorcinol, 1,6-, 2,6-, 2,5-, and 2,7-dihydroxynaphthalene, 2,2\u2032- and 4,4\u2032-biphenol, 1,8-dihydroxybiphenyl, 2,4-dihydroxy-6-methylpyrimidine, 4,6-dihydroxypyrimidine, 3,6-dihydroxypyridazine, bisphenol A, 4,4\u2032-ethylidenebisphenol, 4,4\u2032-isopropylidenebis(2,6-dimethylphenol), bis(4-hydroxyphenyl)methane, 1,1-bis(4-hydroxyphenyl)-1-phenylethane (bisphenol C), 1,4-bis(2-hydroxyethyl)piperazine, bis(4-hydroxyphenyl) ether, as well as other aliphatic, heteroaliphatic, saturated alicyclic, aromatic, saturated heteroalicyclic, and heteroaromatic polyols, combinations or mixtures thereof.",
                        "Representative examples of polymeric polyols include polyoxyethylene, polyoxypropylene and ethylene oxide-terminated polypropylene glycols and triols; polytetramethylene glycols; polydialkylsiloxane diols; hydroxy-terminated polyesters and hydroxy-terminated polylactones (e.g., polycaprolactone polyols); hydroxy-terminated polyalkadienes (e.g., hydroxyl-terminated polybutadienes); and the like. In addition mixtures of polymeric polyols can be used if desired.",
                        "Specific polyols include 1,2-ethanediol; 1,2- and 1,3-propanediol; 1,3- and 1,4-butanediol; neopentylglycol; 1,5-pentanediol; 3-methyl- 1,5-pentanediol; 1,2-, 1,5-, and 1,6-hexanediol; bis(hydroxymethyl)cyclohexane; 1,8-octanediol; 1,10-decanediol; di(ethylene glycol); tri(ethylene glycol); tetra(ethylene glycol); di(propylene glycol); di(isopropylene glycol); tri(propylene glycol); polyoxyethylene diols; polyoxypropylene diols; polycaprolactone diols; resorcinol; hydroquinone; 1,6-, 2,5-, 2,6-, and 2,7-dihydroxynaphthalene; 4,4\u2032-biphenol; bisphenol A; bis(4-hydroxyphenyl)methane; and the like; and mixtures thereof. More preferred are 1,2-ethanediol; 1,2- and 1,3-propanediol; neopentylglycol; 1,2- and 1,6-hexanediol; di(ethylene glycol); poly[di(ethylene glycol) phthalate] diol; poly(ethylene glycol) diols; polydimethylsiloxane diol; polypropylene glycol; dimer diol; polycaprolactone diol; bisphenol A; resorcinol; hydroquinone; and mixtures thereof.",
                        "As used herein, \u201cviral infection\u201d refers to viral invasion of a target cell. When the virus enters the healthy cell, it takes advantage of the host reproduction mechanism to reproduce itself, ultimately killing the cell. As the virus reproduces, newly produced viral progeny infect other cells, often adjacent cells. Some viral genes can also integrate into host chromosome DNA to cause a latent infection via a provirus. The provirus reproduces itself with the replication of the host chromosome, and can bring the infected people into morbidity at any moment if activated by various factors inside and outside the body.",
                        "As used herein, \u201csynergic action\u201d refers to a joint protein associated polyol-treated noble metal nanoparticles or nanowires drug administration that is more effective than the additive action of merely using any of two or more therapeutics to cure or to prevent viral infection. The synergic effect can increase the efficacy of the antiviral drugs and the protein associated noble metal nanoparticles to avoid or alleviate viral tolerance against any single medicine.",
                        "As used herein, \u201ctherapeutics\u201d refers the protein associated noble metal nanoparticles or nanowires whether alone or compounded in a delivery system, whether liquid, solid, gel-like, dried, frozen, resuspended and the like. The protein associated noble metal nanoparticles drug or active agent is conductive to the treatment of viral infection or virus-caused diseases, as taught herein.",
                        "The protein associated noble metal nanoparticle or nanowire antiviral agents of the present invention may be used alone or in combinations with agents that include, but are not limited to antiviral agents, such as the cytokines rIFN\u03b1, rIFN\u03b2, and rIFN\u03b3; reverse transcriptase inhibitors, such as AZT, 3TC, ddI, ddC, Nevirapine, Atevirdine, Delavirdine, PMEA, PMPA, Loviride, and other dideoxyribonucleosides or fluorodideoxyribonucleoside; viral protease inhibitors, such as Saquinavir, Ritonavir, Indinavir, Nelfinavir, and VX-478; hydroxyurea; viral mRNA capping inhibitors, such as viral ribovirin; amphotericin B; ester bond binding molecule castanospermine with anti-HIV activity; glycoprotein processing inhibitor; glycosidase inhibitors SC-48334 and MDL-28574; virus absorbent; CD4 receptor blocker; chemokine co-receptor inhibitor; neutralizing antibody; integrase inhibitors, and other fusion inhibitors.",
                        "The anti-viral protein-nanoparticles described herein may be used as part of a method and kit for improved antiviral therapy for the treatment of broad viral (including HIV) infection. In addition, the present invention provides a method of joint drug administration aimed at boosting the therapeutic effect, including the use of combination therapy, its derivatives, a second active agent or nutraceutical or dietary supplement, generally provided alone or in combination within a pharmacologically acceptable carrier. An advantage of combination therapy is that it may preclude viral adaptation or mutation that increases its tolerance against each therapeutic alone. Another advantage of combination therapy is that drugs may be provided at lower doses to reduce drug toxicity and enhance the therapeutic index.",
                        "It is known that size confinement produces dramatic changes on the physical properties of matter. One of the most well-known effects is the change of optical properties in noble metal nanoparticles with size, known generally as the surface Plasmon resonance effect. Noble metal nanoparticles or nanowires produce changes in the color, i.e., the light scattering by surface plasmons. In the case of transition metals the search for ultra dense magnetic recording devices has promoted the research in nanoparticles. Finite size can have effects on the structural and magnetic order in nanoparticles.",
                        "It is known that size confinement produces dramatic changes on the physical properties of matter. This has been the subject of nanotechnology studies for several years. Probably one of the most well-known effects is the change of optical properties in noble metal nanoparticles and nanowires with size. Noble metal nanoparticles and nanowires produce spectacular changes in the color, i.e., the light scattering by surface plasmons. In the case of transition metals the search for ultra dense magnetic recording devices has promoted the research in nanoparticles and nanowires. Finite size can have effects on the structural and magnetic order in nanoparticles and nanowires. It has been found that the present invention may be used alone or in a medium or carrier, where the silver nanoparticles are homogeneously dispersed, and is very friendly to the human body and can be rapidly incorporated to a variety of body care products to exploit the biocidal properties of silver nanoparticles against a wide range of toxic microorganisms (bacteria, viruses and fungi).",
                        "One important characteristic of the present invention is the use of glycerin as both the solvent and the reducing agent in the production of silver nanoparticles. Using glycerin and equivalent compounds as the solvent and reducing agent allows noble metal nanoparticles and nanowires, e.g., silver nanoparticles, to be dispersed well in a solvent that is extensively used in many applications, so the biocidal properties of silver nanoparticles can be exploited in many of those products. A well-established method found in the literature for the synthesis of metal and metal oxide nanoparticles and nanowires is known as the polyol method. In this technique, ethylene glycol is used as both the reducing agent and the solvent. The main difference in the proposed technology is the replacement of ethylene glycol by glycerin (propylene glycol) which is a friendlier and less toxic compound. The physical properties of both compounds are different, so the general behavior of the final product will be different.",
                        "Another new contribution is the fact that in the polyol method only polyvinylpyrrolidone (PVP) has been used as capping agent. It is demonstrated herein that other compounds, such as polydiallyldimethyl ammonium chloride (PDDAM), can be used as capping agents without modifying significantly the system characteristics. The observation that other capping agents may be used, opens the possibility to expand the type of compounds that are used as capping agents, so more specific properties may arise.",
                        "Synthesis of nanowires. The setup used for this study included a three neck flask with condenser system heated in oil bath. 10 ml of ethyleneglyco (EG) or glycerin (G) with 5 ml of an EG or G solution of 0.375 M PVP or PDDAM were refluxed at 160\u00b0 C. for 2 h, then 5 ml of an EG or G solution of 0.25 M silver nitrate were added drop wise in not less than five minutes. The color of the solution changes significantly in the study. When the first drops of silver nitrate are added, the mixture turns yellow immediately. With the addition continuing, the solution becomes opaque gradually. After all the silver nitrate solution is added, the solution turned turbid with a grey color in about 15 min, indicating the appearance of Ag nanowires; the reaction continued at 160\u00b0 C. for 30 min. When the reaction has finished, centrifugation is needed to remove nanoparticles and other impurities from the nanowires. The grey precipitate remained and needed no further purification.",
                        "Initial characterization of nanowires. The samples were characterized by Scanning Electron Microscope (SEM), Transmission Electron Microscope (TEM) and X-Ray Diffraction (XRD). The product from the reaction is always a combination of nanoparticles and nanowires. An interesting difference between PVP and PDDAM is that the nanoparticles generated by the use of the later are very sensitive to the irradiation produced by the electron beam. When PVP is used, the nanoparticles have polyhedral and cubic shapes while in the case of PDDAM only cubes are formed. In the case of the nanowires, they have a five-fold symmetry. They have an average diameter of around 70 nm and lengths up to several microns. It is important to mention that the aspect ratio and the production rate of the nanowires can be controlled to some extent modifying the reactions conditions. X-Ray diffraction of two typical samples showed that when PVP is used with either EG or G, only pure silver compounds are synthesized (nanoparticles and nanowires). In the case of PDDAM (FIG. 2b) two different phases are present: silver and silver chloride. This is consistent with the fact that the nanoparticles formed using PDDAM as capping agent are very sensitive to the electron beam, while the nanowires remain intact. Further TEM analysis may be conducted for the PDDAM systems the nanoparticles are mainly AgCl and the nanowires are only Ag.",
                        "TEM analysis demonstrated that for all cases (EG or G and PVP or PDDAM) the obtained nanowires have the same structure, being single crystalline and having several defects like twin boundaries, dislocations and stacking faults. EDS analysis on different samples showed that they are composed only of Ag and have a very thin amorphous layer of capping agent (PVP or PDDAM). Further analysis to fully understand the growth mechanism and the role that the defects play on it is in progress. However, it is expected that these type of nanowires will have mechanical properties that strongly deviate from the bulk material.",
                        "These results confirm that the polyol method is a very reliable route to synthesize silver nanowires. It is also demonstrated herein that several modifications to the reported method can be 10 made and silver nanowires can still be synthesized. In fact, the present invention demonstrates the use of new solvents and capping agents heretofore not used with nanoparticles.",
                        "Some of the main conclusions may be summarized as follows: \n\n\n- a) Both, PVP and ethylene glycol can be replaced by PDDAM and glycerin\n  and silver nanowires can still be synthesized.\n- b) When PVP is used as a capping agent, the addition rate of silver\n  nitrate is very critical. Only addition rates lower than 0.5 mL of\n  AgNO3/min can produce high aspect ratio nanowires.\n- c) In PDDAM+glycerin system, the molar ratio of capping agent could be\n  reduced from 3:2 (PVP:Ag) to 1:4 (PDDAM:Ag). However, because of the\n  chlorine present in PDDAM, AgCl nanoparticles are also produced.\n- d) At the same reaction conditions and a molar ratio of PVP:Ag of 6:1,\n  glycerin produces more nanowires than ethylene glycol.\n- e) When glycerin is used instead of ethylene glycol, PDDAM produces\n  more nanowires than PVP.\n- f) In the case of PVP, the nanowires can be separated from the\n  nanoparticles by centrifugation using acetone to dilute the sample,\n  while for PDDAM is not possible to separate the nanowires from the\n  nanoparticles by this procedure.",
                        "As opposed to the most extensively used synthesis method (known as the polyol method) which uses ethylene glycol as the solvent and reducing agent, the glycerin method disclosed herein eliminates the problem of finding an agent which will facilitate the contact of the silver nanoparticles with the body. The reason is because glycerin is a lot friendlier with the human body than ethylene glycol. That is why glycerin, in contrast to ethylene glycol, plays an important role in a vast range of body care products. Use of well-known and characterized compounds that are biocompatible and non-allergenic is especially important because of the possibility to generate products to prevent the infection against, e.g., HIV.",
                        "In operation, the present invention may be further characterized as follows. In recent years, inorganic nanostructures have attracted growing interest due to their potential applications in catalysis1, biological sensors2, and nanoelectronics3 among others. As these materials have at least one of their dimensions between 1 nm and 100 nm, interesting properties arise due to phenomena such as quantum confinement and high surface-to-volume ratio4.",
                        "In the case of noble-metal nanomaterials, the physicochemical properties are highly influenced by shape and size1,5. For example, it is well known that the optical absorption spectra of metal nanoparticles are dominated by surface plasmon resonances (SPR)6, being the case of gold and silver unique. Both have the proper density of free electrons for their nanoparticles to possess SPR peaks in the visible region of the electromagnetic spectrum7, which in addition to their large effective scattering cross section, makes them ideal candidates for molecular labeling8. Recently, the absorption spectra of individual silver nanoparticles was correlated with their size and shape determined by transmission electron microscopy (TEM)9. The results indicate that spherical and roughly spherical nanoparticles absorb in the blue region of the spectrum, while decahedral nanoparticles and particles with triangular cross sections absorb in the green and red part of the spectrum, respectively. For each different morphology, the SPR peak wavelength increases with size. Thus, an exquisite control of size, composition and morphology is highly desirable. Additionally, we recently found that the size of silver nanoparticles is important in other applications by demonstrating that silver nanoparticles undergo a size-dependent interaction with HIV-1, with nanoparticles exclusively in the range of 1-10 nm attaching to the virus10. Due to this interaction, silver nanoparticles inhibit the virus from binding to host cells.",
                        "Noble-metal nanocrystals have been synthesized using a variety of methods, being the solution phase techniques probably the most employed ones1. In solution phase synthesis of gold and silver nanoparticles the control of shape is a challenging task, since the structure of the original seeds plays a crucial role in the morphology of the final product11. Multiple TEM studies on small (<5 nm) metal particles12-16 have demonstrated that small excitations, even at room temperature, may be sufficient to induce structural fluctuations, and that the rates of such fluctuations increase with the decreasing size of the nanocrystal13. These morphological fluctuations have also been validated by other techniques such as infrared spectroscopy17. Based on these observations and the results of theoretical calculations, it is known that the total potential surface energy for the possible nanoparticle morphologies consists of several minima, and that the barriers between them are low enough (\u02dckT), so that thermal fluctuations provide sufficient energy to produce changes between the different morphologies. At these small sizes, the five fold symmetry twinned structures such as the icosahedron and the decahedron tend to be slightly more stable, while cuboctahedral nanoparticles become more stable at larger sizes12. It is also known that when the size of the nanocrystals increases the structural fluctuations cease, thus fixing the nanoparticle morphology either as single-crystalline or multi-twinned11. On the basis of this model, one can easily understand why in a typical sample of nanoparticles produced by most of the solution phase techniques, a statistical distribution of shapes will be observed. However, significant progress has been achieved in controlling the shape and size of the metal nanostructures, and many applications have been proposed based on their morphology18-21.",
