Repository: boschresearch/Pap2Pat

# Pap2Pat Dataset

### File Schema

Every directory in `data` corresponds to one patent-paper pair and contains the full texts of both patent and paper, as well as the patent outlines. We include all information in JSON for programmatic parsing and Markdown for manual inspection.

```yaml
data/:
    paper_id-patent_id/:
        # Nested JSON format
        patent.json: JSON file containing patent metadata and full-text, as well as all outlines
        paper.json: JSON file containing paper metadata and full-text
        # Markdown format
        patent.md: patent full-text formatted in markdown
        paper.md: paper full-text formatted in markdown

File: Pap2Pat/data/W2108336882-US20160287113/patent.json (part 1 of 2)
{
    "id": "US20160287113",
    "authors": [
        "Cl\u00e9ment Hebert",
        "Emmanuel Scorsone",
        "Jean-Paul Mazellier",
        "Lionel Rousseau"
    ],
    "title": "MICROELECTRODES MADE FROM STRUCTURED DIAMOND FOR NEURAL INTERFACING APPLICATIONS",
    "date": "2014-10-14 00:00:00",
    "abstract": "A microelectrode (2) for neural interfacing applications comprises a first substrate layer (4), a second attachment layer (6), and a third layer (8) forming the active part of the electrode (2) of which the material consists of synthetic diamond made in electrically conductive by doping with atoms chosen from boron, nitrogen and phosphorus atoms. The material of the third layer (8) is a textured material that comprises a compact assembly, in the form of a brush, of tubes (26) each comprising, in the form of at in least one peripheral outer layer, polycrystalline diamond made electrically conductive by doping. The tubes (26) are separated from each other at the first fixed ends (28) of same and project the free ends (30) of same away from the first and second layers (4, 6) in a direction that is substantially vertical relative to the extension plane (20) of the second layer (6). A method for producing said microelectrode is also described.",
    "sections": [
        {
            "title": "DESCRIPTION",
            "paragraphs": [
                "The present invention relates to microelectrodes and to devices using these electrodes for neural interfacing applications as well as methods for manufacturing such electrodes and electrode devices. These electrodes may be used both for neurostimulation or for recording electric signals called \u201cAction Potentials\u201d (PA). In the first case, one or several electric pulses are transmitted from the electrode to neuronal cells in contact or in proximity to the electrode. The idea here is to often activate a defective neurophysiological function via an implantable medical device. Known examples of applications are notably cochlear implants, retinal implants, deep brain stimulation, cortical implants. In the second case, electric signals (AP), propagating through a neuronal network in contact or in proximity to the electrodes, are measured. The sought applications here in particular relate to electro-physiological studies. The devices, used in these applications, are known under the name of multi-electrode arrays (MEA), and give the possibility of studying ex-vivo in the laboratory the electric activity of neurones.",
                "The electrodes used for neurostimulation have to meet well-defined requirements. First of all, the material making up the electrode has to be biocompatible. Further, the charge transfer process should not generate necrosis of tissues. Thus, the charge transfer has to be made in a capacitive way or by a reversible Faradic transfer involving redox species present at the surface of the electrode. This Faradic transfer of charges of course should not generate toxic species, gas bubbles or a significant pH variation. In spite of these constraints, the injected charge from the electrode to the tissues should attain a density of typically several mC.cm\u22122 in order to be efficient. Finally, the electrode should be robust for implantation in vivo. In particular, it should include good mechanical strength and chemical inertia in order to withstand ageing upon contact with tissues and should retain its surface condition after implantation.",
                "If the biocompatibility is less critical in the case of the MEA systems used ex-vivo in the field of electrophysiology, the electrodes should however have electrochemical properties close to those of the electrodes used for neurostimulation. In the case of their use for neuronal recording, they should moreover have a low electrochemical impedance, typically less than 300 kOhms in order to obtain sufficiently large signal-to-noise level ratios. This impedance is strongly related to the diameter of the electrode. The development of these systems urges the use of electrodes having increasingly small diameters in order to obtain better spatial resolution of the neuronal activities. Now, with constant electrode structure, the reduction of the diameter increases the impedance. In order to overcome this drawback, artificially increasing the surface area of the electrodes is known.",
                "Moreover, when such MEA devices are used for neurostimulation, one skilled in the art is confronted with the problem of gradual degradation of the electrode related to the passing of current through the electrode. This is particularly critical in the case of systems including electrodes as thin layers (with a thickness typically less than 5 micrometers) since, over time, there exists a significant risk of complete disappearance of the electrode material. Thus the electro-physiologist is sometimes upon using metal electrodes led to proceeding with electro-deposition of metal in order to regenerate the electrodes after a few uses in order to be able to again find their initial performances.",
                "A condition for obtaining both sufficiently large charge densities for the stimulation and/or sufficiently low impedances for the recording therefore consists of operating with electrodes having a significant interface capacity. In the case of neurostimulation, this charge density may be all the more significant since the potential window of the electrode will be significant. Indeed, the larger the potential window, the larger a charge may be injected without dissociating the water present in the neighboring tissues.",
                "The most frequently used electrode materials for the contemplated applications such as platinum and PtIr alloys, indium oxide, Tantalum/Ta2O5, titanium nitride and PEDOT have performances, reported in the article of S. F Cogan, entitled \u201cNeural Stimulation and Recordings Electrodes\u201d, Annu. Rev. Eng. 2008.10/275-309, and summarized in the table 1 below.",
                "Unfortunately, all these materials generally have a significant stability problem and sometimes a biocompatibility problem.",
                "The synthetic diamond which allows the solving of such a problem has also been considered as a potential electrode material for such applications.",
                "Indeed, it is a chemically and biologically inert material which is the present subject of many scientific research studies in the medical field and in particular in that of implants and of neural query. It therefore seems to be very adapted for implantation in vivo in the long term. It also has excellent electrochemical properties, in particular has a large potential window of more than 3 V in aqueous media potentially allowing large injection of charge without dissociation of the surrounding medium, great resistance to corrosion, as well as a significant mechanical strength as compared with the other materials used. These electrochemical properties also seem to be adapted for electro-physiological applications ex-vivo. Generally, the growth of the diamond is accomplished on a substrate prepared beforehand for initiating growth by depositing by chemical vapor in a plasma containing hydrogen and a carbon source. The diamond films obtained after growth generally have a columnar poly-crystalline or nanocrystalline shape depending on the growth conditions. The dopant used generally boron which from concentrations typically greater than 1021 at.cm\u22123 gives it a quasi-metal conductivity with generally most performing electrochemical properties. This is referred to as a diamond doped with boron or BDD (Boron Doped Diamond) diamond. Thus MEA devices based on a diamond electrode BDD have been proposed for applications of medical implants or of microelectrode networks for electrophysiology and are described in the article of P. Bergonzo, et al., entitled <<3 d shaped mechanically flexible diamond microelectrode arrays for eye implant applications: The medinas project>> IRBM, 45(32):91-94, 2011, and the article of Michael W. Varney et al., entitled Polycrystalline-diamond MEMS biosensors including neural microelectrode-arrays, Biosensors, 1:118-113, 2011.",
                "However, the poly-crystalline diamond doped with boron (BDD) stemming from columnar growth from diamond grains on a smooth substrate not having sufficient electrochemical properties for being efficiently used for neural stimulation or recording. In particular, the BDD diamond has an extremely small double layer electrochemical capacity of the order of 5 \u03bcF.cm\u22122, which significantly limit the injectable charge density in spite of its large potential window. Further, the impedances of the BDD electrodes, traditionally measured at 1 kHz are relatively high, of the order of 1 MOhm in a saline medium buffered with phosphate (phosphate buffered saline) for electrodes with a diameter of 25 micrometers for example. The impedance of the electrode is partly dependent on the specific surface area of the electrode.",
                "The technical problem is to find a biocompatible material for electrodes which increases their interfacial capacitance and reduces their electrochemical impedance when they are used for applications as mentioned earlier.",
                "For this purpose, the object of the invention is a microelectrode for neural interfacing applications comprising a stack of a first substrate layer in a first biocompatible material, a second adhesion layer in a second material for initiating growth of synthetic diamond crystals, and a third layer in a third electrically conductive material, including poly-crystalline diamond doped with atoms comprised in the set formed by boron atoms, nitrogen atoms and phosphorus atoms,",
                "the first, second, third layers having extension planes parallel to each other, characterized in that",
                "the third material is a textured material which comprises a compact set, as a brush, of hollow or solid tubes, each consisting of at least one peripheral layer, radially external, of poly-crystalline diamond doped, radially deposited by high temperature growth, the tubes each having a first end attached to the second layer and a second free end, intended to be the active portion of the electrode,",
                "the tubes being separated from each other by an empty space at their first ends and projecting their second ends in a direction away from the first and second layers substantially normal with respect to the extension plane of the second layer.",
                "According to particular embodiments, the microelectrode includes one or several of the following features, taken alone or as a combination:\n\n\n- - the tubes form a carpet in which, either all the tubes are\n    substantially normal to the extension plane of the second layer and\n    separated from each other in a regular way, or the tubes are grouped\n    in bundles, separated from each other in a regular way and in which\n    the second ends of the tubes of a same bundle are brought closer, or\n    even touch each other;\n  - each tube has a length comprised between 500 nm and 50 \u03bcm, and each\n    tube has a section having a substantially constant diameter over the\n    whole of its length or each tube has a variable section which\n    decreases from its first end as far as its second end;\n  - the second material is an adhesion material of the diamond suitable\n    for being used as a diffusion barrier to a molten metal comprised in\n    the set formed by nickel, cobalt, iron and nickel, iron, cobalt\n    alloys, and the first material is a biocompatible material which may\n    resist to growth conditions of the diamond, i.e. electrically\n    insulating for example comprised in the set formed by SiO\u2082, Si\u2083N\u2084,\n    quartz, glass, GaN, or electrically conductive for example comprised\n    in the set formed by Pt, PtIr, Ti, TiN, TiPt alloys, diamond doped\n    with boron;\n  - the second material comprises the set formed by titanium nitride\n    TiN, non-doped poly-crystalline diamond, poly-crystalline diamond\n    doped with atoms comprised in the set formed by boron atoms,\n    nitrogen atoms and phosphorus atoms, preferably poly-crystalline\n    diamond doped with boron;\n  - the method comprises a fourth layer in a fourth material consisting\n    of doped polycrystalline diamond, the fourth layer covering the\n    totality of the third layer based on tubes forming the second\n    material;\n  - the method comprises a fifth layer and a sixth layer,",
                "the fifth layer being in a fifth metal material, forming an electric current socket of the third layer through the second layer when the latter is electrically conductive and/or of the fourth layer, the fifth layer being positioned on or above the first layer, either below the second layer when this layer is conductive, or in contact or at the periphery of the second and fourth layers independently of the electric conductivity of the second layer, the fifth layer having a contact area, forming an electric output terminal of the microelectrode and displaced from the third layer along the extension plane of the second layer,",
                "the sixth layer being a biocompatible layer of passivation of the fifth layer covering the totality of the fifth layer except for its contact area forming the electric output terminal of the microelectrode.",
                "The object of the invention is also a multi-electrode network for neural interfacing applications comprising a plurality of at least two microelectrodes defined above, developed and etched on a common stack of layers according to a distribution pattern on a planar surface.",
                "The object of the invention is also a flexible implant for neural interfacing applications comprising:\n\n\n- - a network of a multitude of microelectrodes as defined above, and\n  - a matrix in a flexible polymeric material with a small thickness and\n    a main two-dimensional extension including\n  - a monolayer sheet, and",
                "for each microelectrode, a single and different sheet with two layers covering the microelectrode while leaving exposed the seconds ends of its tubes and its contact area,",
                "the whole of the sheets being gathered in a single part by the monolayer sheet, with or without through-hole.",
                "The object of the invention is also a method for manufacturing a microelectrode for neural interfacing applications comprising the steps of",
                "providing in a first step, a first dielectric substrate layer in a first biocompatible material, and then",
                "in a second step, depositing a second adhesion layer in a second material for initiating growth of synthetic diamond crystals,",
                "in a third step, making a third layer in a third electrically conductive material, including crystalline poly-crystalline diamond doped with atoms comprised in the set formed by boron atoms, nitrogen atoms and phosphorus atoms,",
                "the first, second, third layers having planes with parallel extensions, characterized in that",
                "the third material is a textured material which comprises a compact set, as a brush, of hollow or solid tubes, each consisting of at least one radially external peripheral layer, of doped poly-crystalline diamond, deposited radially by growth at a high temperature, the tubes each having a first end attached to the second layer and a second free end, intended to be the active portion of the electrode,",
                "the tubes being separated from each other by an empty space at their first extensions and projecting their second ends in a direction away from the first and second layers substantially normal with respect to the extension plane of the second layer.",
                "According to particular embodiments, the method for manufacturing a microelectrode includes one or several of the following features, taken alone or as a combination:\n\n\n- - the manufacturing method comprises steps consisting of growing\n    carbon nanotubes (CNT) on and from the second layer, and then in a\n    fifth step, depositing one or several first layers of non-doped\n    diamond nanoparticles on each of the carbon nanotubes, and then in a\n    sixth step, depositing on the first non-doped diamond layer(s) by\n    means of chemical vapor deposition assisted by plasma of the doped\n    diamond by growing the doped diamond crystal until carbon nanotubes\n    have been completely covered and their partial or complete etching\n    with radical hydrogen contained in the plasma;\n  - during the sixth step, a fourth layer in doped polycrystalline\n    diamond is also formed so as to cover the totality of the third\n    layer based on the tubes forming the second material;\n  - the fourth step comprises:",
                "a seventh step for depositing as a thin layer a metal comprised in the set formed by nickel, iron, cobalt, and their alloys notably FeNi, FeCoNi, preferably the nickel on the second layer, and then",
                "an eighth de-wetting step by annealing the metal deposited as a thin layer in the seventh step in order to obtain regularly distributed metal drops over the second layer, and then",
                "a ninth step in which carbon nanotubes are grown on and from metal drops being used as a catalyst;\n\n\n- - the fifth step is applied:",
                "either by a deposition said to be <<layer by layer>> consisting of successively depositing once or several times a layer of a poly-electrolyte polymer of positive or negative charge followed by a layer of diamond nanoparticles with an opposite charge, then immobilized on the carbon nanotubes by electrostatic attraction, the polymer being comprised in the set formed by Poly-(diallyldimethylammonium chloride) (PDDAC), polystyrene sulfonate (PSS); or",
                "or by a deposition by ink jet type printing from a colloidal solution of non-doped nano-diamond; or",
                "or by electrospray of diamond nanoparticles; and",
                "the sixth step is applied by a chemical vapor deposition assisted by microwave plasma (PAVCD), or by radiofrequency chemical vapor deposition (RFCVD), or by a hot filament of a gas mixture comprising methane, dihydrogen and trimethyl of an atom comprised in the set formed by boron atoms, nitrogen atoms and phosphorus atoms;\n\n\n- - the second material is comprised in the set formed by titanium\n    nitride TiN, non-doped poly-crystalline diamond, poly-crystalline\n    diamond doped with atoms comprised in the set formed by boron atoms,\n    nitrogen atoms and phosphorus atoms, preferably poly-crystalline\n    diamond doped with boron;\n  - the second material is doped poly-crystalline diamond, and the\n    second step is first applied by depositing with a spinner non-doped\n    nano-diamond particles from an aqueous colloidal solution containing\n    poly-vinyl alcohol, and then chemical vapor deposition assisted by\n    plasma containing methane, dihydrogen and trimethyl of the doping\n    atom;\n  - the method comprises:",
                "a tenth step for depositing a fifth layer, structured by a photo-lithographic method, the fifth layer being a fifth metal material, forming an electric current socket of the third layer through the second layer when the latter is electrically conductive and/or of the fourth layer, the fifth layer being positioned on the first layer, either above the second layer when the latter is conductive, or in contact or at the periphery of the second and fourth layers independently of the electric conductivity of the second layer, the fifth layer having a contact area, forming an electric output terminal of the microelectrode and displaced from the third layer along the extension plane of the first layer,",
                "an eleventh step for depositing a sixth layer in a sixth biocompatible material and for passivation of the fifth layer, the sixth layer covering the totality of the fifth layer except for the contact area forming the electric output terminal of the microelectrode;\n\n\n- - the first material is a biocompatible material which may resist to\n    the growth conditions of the diamond, i.e. electrically insulating\n    for example comprised in the set formed by SiO\u2082, Si\u2083N\u2084, quartz,\n    glass, GaN, i.e. electrically conductive for example comprised in\n    the set formed by Pt, PtIr, Ti, TiN, TiPt alloys, diamond doped with\n    boron.",
                "According to FIG. 1 and to a first embodiment, a microelectrode 2, configured for neural interfacing applications comprises a first substrate layer 4 in a first material, a second adhesion layer 6 in a second material for initiating growth of synthetic diamond crystals, a third layer 8 in a third material, a fourth layer 10 in a fourth material, a fifth layer 12 in a fifth material, and a sixth layer 14 in a sixth material.",
                "The first, second, third layers 4, 6, 8 are mutually parallel extension planes.",
                "The fifth layer 12 is positioned here between the first layer and the second adhesion layer of the third layer.",
                "The fifth, second and third layers 12, 6, 8 share the same shape, here a circular shape, as that of an active portion 16 of the microelectrode 2 intended to come into contact with the biological tissue.",
                "The fifth layer 12 forms a current socket of the third layer 8 through the second layer 6. The fourth layer 10 includes a contact area 18, forming an electric output terminal of the microelectrode 2 and displaced from the third 8 layer along the extension plane 20 of the second layer 6.",
                "The sixth passivation layer 14 covers the totality of the fifth layer 12 except for its contact area 18 and of its portion covered by the second layer 6.",
                "The first material is biocompatible and here electrically insulating. The first material is a material comprised in the set formed by SiO2, Si3N4, quartz, glass, GaN, and generally any other biocompatible material which may resist to the growth conditions of the diamond.",
                "The third material electrically conductive, and forming the active portion of the microelectrode, is synthetic poly-crystalline diamond, made electrically conductive by doping with atoms comprised in the set formed with boron atoms, nitrogen atoms and phosphorus atoms. Here, preferably, the second material is synthetic poly-crystalline diamond doped with boron (BDD).",
                "The third material is also a textured material, i.e. having a structured surface, which comprises a compact set 22, as a brush, of hollow or solid tubes 26 with nanometric to micrometric dimensions.",
                "The tubes 26 each consist at least on a peripheral external layer in poly-crystalline diamond, here doped with boron, and each have a first end 28, attached to the second layer 6, and a second free end 30.",
                "The tubes 26 are separated from each other at their first ends 28 and project their second ends 30 in a direction 32 away from the first and second layers 4, 6, substantially vertical relatively to the extension plane 20 of the second layer 6.",
                "Here, in a particular way, the tubes 26 form a carpet in which all the tubes are substantially vertical and separated from each other regularly. Each tube 26 substantially has the same length, and each tube includes a section having a substantially constant diameter over the whole of its length.",
                "The diamond material is selected for the third material since it has excellent chemical inertia and high stability, as well as interesting electrochemical properties. Further, studies show that it is biologically inert and therefore is an excellent material for making implantable devices.",
                "When the boron is used as a dopant at a concentration typically comprised between 1021 and 5.1021 at.cm\u22123, the electric conduction is also like a metal and the quality of the electrodes in terms of electrochemical performances is optimum.",
                "The shape of the active portion of the microelectrode 2, i.e. of the carpet of tubes forming the third layer, here being cylindrical, the diameter of the third layer is comprised between 5 and 100 micrometers, and the height of the second layer is comprised between 500 nm and 50 \u03bcm.",
                "The second material is an adhesion material of the tubes 26 of the third suitable material for being used as a diffusion barrier to molten metal comprised in the set formed by nickel, cobalt, iron and nickel, iron, cobalt alloys.",
                "Here the second material is electrically conductive and forms a collector for the electric current provided by the third layer.",
                "The second material when it is electrically conductive is titanium nitride TiN or poly-crystalline diamond made electrically conductive by doping with atoms comprised in the set formed by boron atoms, nitrogen atoms, and phosphorus atoms, and stemming from a standard columnar growth from diamond grains on a smooth substrate.",
                "Here, preferably, the second material is synthetic poly-crystalline diamond doped with boron (BDD) and stemming from standard growth on a smooth substrate.",
                "The fourth material consists of doped poly-crystalline diamond made to be conductive which covers the totality of the second layer based on the tubes forming the second material.",
                "The fifth material generally consists of one or several metals and is isolated from the electrolytic solution formed at the interface of the biological tissue by the electrically insulating sixth layer 14.",
                "The sixth material is a passivation, biocompatible and electrically insulating material.",
                "According to FIG. 2, a second embodiment of the microelectrode 52 comprises the same elements as those described in the first embodiment of FIG. 1 except for the second layer 6 and the fifth layer 12, replaced with a second different layer and a fifth different layer, respectively designated by the references 56 and 62.",
                "The second material of the second layer 56 is here non-doped poly-crystalline diamond and electrically insulating, stemming from a standard columnar growth from diamond grains on a smooth substrate.",
                "The fifth metal layer 62, forms an electric current outlet of the third layer 8 through the fourth layer 10 while being positioned in contact and at the periphery of the second and fourth layers 56, 10.",
                "Here, the presence of the fourth layer 10 is required because of the lack of electric conductivity of the second layer 56, the functions of which are limited to the adhesion of the tubes of the third material and to the diffusion barrier towards a molten metal, comprised in the set formed by nickel, cobalt, iron and nickel, iron, cobalt alloys and being used as a catalyst in a step for manufacturing the third material.",
                "According to FIGS. 3 and 4, the shapes seen from above of the current outlets respectively formed with the fifth layer 12, 62 of the microelectrodes 2, 52 differ from each other in that the first fifth layer 12 in its portion for collecting the current has the shape of a solid disc, while the second fifth layer 52 has the shape of a ring fitting and covering the contour of the second and fourth layers.",
                "The microelectrodes 2, 52 according to the invention, described in FIGS. 1 and 2, advantageously differ from the other standard electrodes known to one skilled in the art, for the following reasons:",
                "(i) Just like standard electrodes BDD, the microelectrodes 2, 52 retain a larger potential window in aqueous media unlike the other electrodes known to one skilled in the art, which gives the possibility of obtaining large charge densities without degrading the solvent in the environment of the electrode.",
                "(ii) In addition to the large potential window and this time unlike the standard BDD electrodes, the hybrid microelectrodes 2, 52 have an electric double layer capacity typically ten to five hundred times greater than that of standard BDD electrodes, which gives the possibility of both increasing the charge density as compared with a conventional diamond electrode and also considerably reducing the impedance of the electrode, which is particularly high in the case of a standard doped diamond.",
                "(iii) Unlike standard electrode materials used in the targeted applications, the microelectrodes 2, 52 are extremely robust and stable.",
                "(iv) The microelectrodes 2, 52 consisting in their active portion only of inert carbon are expected to have good acceptability of the tissues, in other words being biologically inert, as this was already demonstrated in the case of non-structured standard doped diamond.",
                "According to FIGS. 5 and 6, the top views of the doped diamond tubes observed at different magnifications show a first arrangement of the tubes according to the first and second embodiments of FIGS. 1 and 2, i.e. embodiments in which the tubes 26 are substantially vertical and separate from each other in a regular way.",
                "According to FIGS. 7, 8, and 9 and a third embodiment 102 of the microelectrode, derived from the first or second embodiments described in FIGS. 1 to 5, the tubes of the third layer, respectively designated by the numerical reference 126, are grouped in bundles 128, separated from each other in a regular way and wherein the second free ends 132 of the tubes 126 of a same bundle 128 are brought closer to each other, or even touch each other.",
                "Each tube 126 has a variable section which decreases from its first end, attached to the third layer, as far as its second free end 132.",
                "The applications targeted by the invention generally consist in the use of MEA networks of microelectrodes as described above. The networked electrodes on a same substrate will be electrically contacted individually.",
                "In particular, for in-vivo applications, flexible implants may be made and configured for following the curves of the organs or the deformation of the latter. For example mention may be made of retinal implants which are introduced into the eye in order to stimulate cells of the retina.",
                "Generally, a flexible implant for neural interfacing applications comprises an MEA network of at least two microelectrodes, developed and etched on a common stack of layers according to a distribution pattern on a planar surface, and a covering matrix.",
                "The matrix, in a flexible polymer material of small thickness and with a two-dimensional main extension, includes a monolayer sheet, and for each microelectrode, a single and different sheet with two layers covering the microelectrode by leaving exposed the second ends of its tubes and its contact area. The bilayer sheets covering the microelectrodes are joined in one piece by the monolayer sheet, with or without any through-hole.",
                "According to FIG. 10, a method 202 for manufacturing a microelectrode for neural interfacing applications as described above globally comprises a set of steps 204, 206, 208.",
                "In a first step 204, a first substrate layer, in a first biocompatible material is provided.",
                "The first material is a material, either electrically insulating comprised in the set formed by SiO2, Si3N4, quartz, glass, GaN, or electrically conductive comprised in the set formed by Pt, PtIr, Ti, TiN, TiPt alloys, diamond doped with boron, and generally any other biocompatible conductive material which may support the temperatures for growth of synthetic diamond.",
                "For example, here, the first material is assumed to be an electric insulator.",
                "Next, in a following step 206, a second layer in a second material is deposited for initiating the growth of synthetic diamond crystals.",
                "The second material is comprised in the set formed by titanium nitride TiN, non-doped poly-crystalline diamond, poly-crystalline diamond doped with atoms comprised in the set formed by boron atoms, nitrogen atoms and phosphorus atoms and stemming from standard growth on a smooth substrate.",
                "Here, preferably, the second material is synthetic poly-crystalline diamond, doped with boron (BDD) and stemming from standard growth on a smooth substrate.",
                "This non-structured standard diamond layer will have a double function. First it will act as a diffusion barrier for a metal catalyst used for growing carbon nanotubes (CNTs). Secondly, during the growth of the diamond on the CNTs, diamond from the non-structured third layer and diamond growing on the CNTs will merge, thereby promoting better adhesion of the second structured layer on the substrate.",
                "Next, in a third step 208, a third layer in a third material, electrically conductive, is made. The third material consist in synthetic poly-crystalline diamond, made to be electrically conductive by doping with atoms comprised in the set formed by boron atoms, nitrogen atoms, and phosphorus atoms.",
                "When the boron is used for example as a dopant at a concentration typically comprised between 1021 and 5.1021 at.cm\u22123, the electric conduction is then quasi-metal conduction and the quality of the electrodes in terms of electrochemical performances is optimum.",
                "Here, preferably, the third material is synthetic poly-crystalline diamond doped with boron (BDD).",
                "The third material is a textured material which comprises a compact set, as a brush, of hollow or solid tubes of nanometric to micrometric dimensions. The tubes consist in doped poly-crystalline diamond, here doped with boron, and each have a first end, attached to the second layer, and a second free end, intended to form the active portion of the microelectrode.",
                "The tubes are separated from each other at their first ends and project their second ends into a direction away from the first and second layers, substantially vertical with respect to the extension plane of the first layer.",
                "The first, second, third layers are deposited so that their extension planes are mutually parallel.",
                "The third material is made preferably by means of an original method consisting of growing diamond on a set of sacrificial carbon nanotubes on at least one portion of their individual structure.",
                "The third step 208 comprises successive execution of a fourth step 210, of a fifth step 212 and of a sixth step 214.",
                "The fourth step 210 consist of growing Carbon NanoTubes (CNTs), which are sacrificial on at least one portion of their individual structure, on and from the second layer. Next, in the fifth step 212, one or several first layers of non-doped synthetic diamond nanoparticles are deposited on each of the carbon nanotubes (CNTs). Next, in the sixth step 214, by a chemical vapor deposition method assisted by plasma of the doped diamond, made to be conductive by doping, is deposited on the first layer(s) of non-doped diamond by growing the doped diamond crystal until it completely covers the carbon nanotubes and partial or complete etching of the latter with radical hydrogen contained in the plasma.",
                "The fourth step 210 comprises a seventh step 216, an eighth step 218 and a ninth step 220, successively carried out.",
                "In the seventh step 216, a thin layer of a metal catalyst, comprised in the set formed by nickel, iron, cobalt, and their alloys, notably FeNi, FeCoNi, and preferably nickel (Ni), is deposited on the second layer in order to obtain on the substrate droplets with a nanometric size. Such a deposition is well mastered by one skilled in the art. The metal catalyst is used for catalyzing the growth of CNTs. Since the metal catalyst tends to diffuse into the substrate during the annealing or during the growth of CNTs, the second layer, deposited during the second step 206, acts as a diffusion barrier. As described above, a layer of synthetic diamond is preferred since it moreover promotes adhesion of the third layer of structured diamond.",
                "The eighth step 218 consist of de-wetting by annealing the metal catalyst deposited on a thin layer in the seventh step 216 for obtaining metal droplets of a nanometric size regularly distributed on the second layer according to a pattern corresponding to the shape of the active portion of the microelectrode.",
                "Once the metal catalyst layer is deposited and de-wetted on the substrate, during the ninth step 220, the growth of the carbon nanotubes (CNTs) on and from metal drops used as a catalyst is achieved by a chemical vapor deposition method (CVD). The length of the CNTs may typically vary from 500 nm to 5 micrometers, and will preferably be comprised between 1 and 2 micrometers. These CNTs will be of single sheet or multi-sheet types. The CNTs may be misoriented (in <<spaghetti>> form) or preferentially vertically aligned on the substrate.",
                "Once the carbon nanotubes CNTs have been deposited on the substrate, the fifth step 212 during which non-doped diamond nanoparticles are in turn deposited on the CNTs, this is achieved for example according to one of the three following methods.",
                "In a first method, a layer by layer deposition is achieved consisting of successively depositing a layer of a poly-electrolyte polymer of a positive or negative charge followed by a layer of diamond nanoparticles with opposite charge, then immobilized on the CNTs by electrostatic attraction. The polymers currently used for this task are Poly-(diallyldimethylammonium chloride) (PDDAC) or further Polystyrene sulfonate (PSS). This stack of layers may be repeated several times in order to increase the particle density on the CNTs.",
                "In a second method, a deposition from a printing system of the <<ink jet>> type is achieved from a colloidal solution of non-doped nanodiamond.",
                "In a third step, electrospraying of diamond nanoparticles is carried out.",
                "Depending on the method and on the deposition conditions, the CNTs may retain their initial geometrical aspect or be agglomerated so as to form bundles.",
                "The sixth step 214 is applied by chemical vapor deposition assisted by a microwave plasma (PAVCD), or by a radiowave plasma (RFCVD), or with a hot filament of a gas mixture comprising methane, dihydrogen and trimethyl boron, when boron is used, under adequate conditions known to one skilled in the art. The growth of doped diamond, preferentially with boron at a concentration typically comprised between 1021 and 5.1021 at.cm\u22123 will be continued until complete covering and partial or complete disappearance of the CNTs which will for a large part be etched by radical hydrogen present in the plasma.",
                "In all the applications of the sixth step 214, at least one or several of the most external sheets of the CNTs are sacrificed.",
