Repository: boschresearch/Pap2Pat

# Pap2Pat Dataset

### File Schema

Every directory in `data` corresponds to one patent-paper pair and contains the full texts of both patent and paper, as well as the patent outlines. We include all information in JSON for programmatic parsing and Markdown for manual inspection.

```yaml
data/:
    paper_id-patent_id/:
        # Nested JSON format
        patent.json: JSON file containing patent metadata and full-text, as well as all outlines
        paper.json: JSON file containing paper metadata and full-text
        # Markdown format
        patent.md: patent full-text formatted in markdown
        paper.md: paper full-text formatted in markdown

File: Pap2Pat/data/W2113287150-US20110233780/paper.json
{
    "id": "https://semopenalex.org/work/W2113287150",
    "authors": [
        "Hoon Kim",
        "Roy G. Gordon",
        "J.\u2010M. Lehn",
        "Harish B. Bhandari",
        "Yaojian Lin",
        "Jing Yang",
        "Huazhi Li",
        "Deo Shenai",
        "Qing Min Wang"
    ],
    "title": "Chemical Vapor Deposition of Cobalt Nitride and its Application as an Adhesion-Enhancing Layer for Advanced Copper Interconnects",
    "date": "2012-01-01",
    "abstract": "An interlayer of face centered cubic (fcc) Co4N has demonstrated significant improvements in adhesion between copper and diffusion barrier layers. This fcc phase of Co4N was prepared by chemical vapor deposition (CVD) using bis(N-tert-butyl-N'-ethyl-propionamidinato)cobalt(II) and a reactant mixture of NH3 and H2 at substrate temperatures from 100 to 180\u00b0C. The Co/N atomic ratio and the phase of cobalt nitride film can be modified by adjusting the ratio of NH3 and H2 in the gas feedstock. The cobalt nitride films prepared by CVD are smooth, highly conformal, and stable against intermixing with copper up to at least 400\u00b0C. This fcc cobalt nitride material has very strong adhesion to copper due to the small lattice mismatch (\u22121 to 2%) between fcc-Co4N and fcc Cu. Copper wires should be stabilized against failure by electromigration when fcc cobalt nitride interlayers are placed between the copper and surrounding diffusion barriers.",
    "sections": [
        {
            "title": "Experimental",
            "paragraphs": [
                "The chemical vapor deposition of Co x N was carried out in a hot wall, tube-furnace reactor. The schematic of the CVD system is as shown in Figure 1. The substrate holder is a half cylinder made of aluminum which was inserted into a stainless steel reactor tube. A cartridge heater and a thermocouple (not shown) are embedded in the substrate holder in order to heat the substrate to a temperature higher than the reactor wall by 10-20 \u2022 C. This arrangement favors deposition of desired film on the substrate rather than the wall and is suitable for a CVD process with a thermally activated rate. The reactor pressure during deposition was controlled automatically by a throttle valve (MKS Instruments) located downstream to the substrate holder. The metal precursors were loaded in U-shaped bubblers and ultra high purity N 2 was used as a carrier gas. The bubblers and their associated gas lines were plumbed inside ovens with suitable temperature set points for efficient vaporization and delivery of precursor vapors to the reactor tube. The gas flow rates were established using metalsealed mass flow controllers (MKS Instruments).",
                "CVD of Co x N was carried out from bis(N-tert-butyl-N -ethylpropionamidinato)cobalt(II), Co[Bu t NC(Et)NEt] 2 , precursor. The synthesis of Co[Bu t NC(Et)NEt] 2 has been described elsewhere. 21 This Co precursor is a dark green liquid at room temperature with melting point of -17 \u2022 C. The vapor pressure of this precursor may be approximated by log 10 (P, torr) = 5.424 -2151/T, giving 0.14 torr at 70 \u2022 C and 0.26 torr at 85 \u2022 C. Within this temperature range, the evaporation rate is about 0.1 nmol \u00d7 min -1 \u00d7 cm -2 of liquid surface, as measured by isothermal thermogravimetric analysis (TGA). No decomposition  was noted when bubblers were used in this temperature range over a period of several months. TGA with a linear temperature ramp of 10 K min -1 showed clean evaporation with no residue up to 200 \u2022 C, by which temperature the liquid had completely evaporated. 21 This result showed that no significant decomposition occurs within time periods of minutes even at temperatures as high as 200 \u2022 C. Another test of thermal stability was done by heating the neat liquid in contact with various surfaces: glass (presumably with little or no surface catalytic activity); oxidized stainless steel (to mimic a typical bubbler surface); and stainless steel from which the native oxide had been removed by acid etching. The viscosity of the precursor was also measured with flow tubes inside a glove box, in order to protect it from oxidation. Accelerated rate calorimetry (ARC) testing involves heating a closed sample at a series of increasing temperatures 10 K apart, with a dwell time of 50 minutes at each temperature. During this heating the pressure was measured to see if any gases are being generated by decomposition. If a significant pressure rise is detected, the dwell time is lengthened to see if the pressure rise is transient or if a self-sustained exotherm occurs.",
                "The ranges of CVD conditions in which Co x N films were deposited are shown in Table II. NH 3 gas was used as the nitrogen source and H 2 as the reducing agent. Although the ratio of NH 3 to H 2 gas flow was varied, the total flow rate of the mixture was always maintained at 60 sccm. 60 sccm of N 2 carrier gas passed through the bubbler to carry the precursor vapor into the deposition chamber. We assumed that an equilibrium vapor pressure of the Co precursor was achieved while the N 2 bubbled up through about 10 cm of the liquid. A total pressure drop of 6.3 torr was estimated between the bubbler and the reactor tube, most of it arising from the pressures required to open the three spring-loaded check valves installed downstream to the bubbler. The check valves (not shown in Fig. 1) were used to separate multiple precursors installed in two ovens and to avoid back flow of vapor to cooler parts of the system. The high total pressure in the bubbler reduces the partial pressure of the precursors in the reactor, thereby limiting the overall growth rate and the step coverage inside features with high-aspect ratios. The estimated partial pressures for the reacting species are presented in Table III. \u223c0.5 nm/min \u223c1 nm/min CVD WN was deposited from bis(tertbutylimido)bis(dimethylamido)tungsten(VI) vaporized from a bubbler at 85 \u2022 C and NH 3 gas. The deposition conditions for WN were 390 \u2022 C substrate temperature and 1 torr total pressure. The N 2 carrier gas and NH 3 flow rates were both set at 20 sccm. Cu metal or CuON was deposited from (N,N -di-sec-butylacetamidinato)copper (I). For Cu deposition, 40 sccm of H 2 was used as the reducing agent and 40 sccm of N 2 was bubbled through the molten precursor at 95 \u2022 C. The Cu deposition was carried out at 180 \u2022 C and 1 torr total pressure. An alternate route adopted to make smoother Cu films was to deposit CuON and reduce it after deposition at room temperature by hydrogen plasma. This process is discussed in detail elsewhere. 6 Multilayer films were deposited without air break in order to prevent any oxidation of the films.",
                "Substrates used in these experiments were 300 nm of thermally oxidized SiO 2 supported on Si wafers. Before deposition, the substrates were exposed to a mercury UV lamp in air for 10 min to remove any organic contamination. The substrates were then dipped briefly in 5% HF solution and rinsed in distilled water to expose fresh oxide surface by etching 20-30 nm of SiO 2 .",
                "The surface morphologies of the films were characterized by an atomic force microscope (AFM, Asylum MFP-3D). The thicknesses of smoother films were measured by X-ray reflection (XRR, Scintag XDS 2000). For metals with rough surfaces, the films were patterned into stripes using photolithography and techniques, and the resulting thickness profiles were measured using AFM. The film composition and density were measured using 2 Mev He + Rutherford backscattering spectroscopy (RBS). The areal density of individual elements was determined by using a reference of Harwell Bi standard 22 and by using a glassy carbon substrate. The phases of as-deposited films were evaluated by electron diffraction in a transmission electron microscope (JEOL, JEL2010), using as substrates a 50nm thick silicon nitride membrane suspended in a 3mm Si wafer (TEM grid, Ted Pella.) Cross-section electron imaging of thin films was carried using TEM (JEOL 2100) and SEM (Zeiss Supra55VP) to study epitaxy and step coverage, respectively, of as-deposited thin films. The sheet resistance was measured by a four point probe station (Miller Design & Equipment, FPP-500). The atomic concentrations of elements were analyzed by X-ray photoelectron spectroscopy (XPS, ESCA SSX-100.) The interfacial adhesion energies were evaluated by the four-point bend test, as described elsewhere. 23 "
            ],
            "subsections": []
        },
        {
            "title": "Results and Discussion",
            "paragraphs": [
                "Properties of the liquid cobalt precursor.-Some additional properties of the cobalt precursor were measured. The viscosity as a function of temperature is given by ln \u03bc(cP) = 3365.5/T(K) -8.1694 and plotted in Fig. 2. Within the range of bubbler temperatures used, 70 to 85 \u2022 C, the viscosity is low, just 3 to 5 times that of water. Thus bubbling is not impeded by the viscosity of this precursor.  Heating the neat precursor at 120 \u2022 C in contact with glass, etched stainless steel or oxidized stainless steel for 60 hours did not generate any diamagnetic decomposition products in the NMR spectrum, indicating that thermal stability is not compromised by contact with these surfaces. An ARC test of stability was carried out. Slow, nonsustaining, transient exotherms were observed at 180, 210, and 219 \u2022 C. This test shows that little or no decomposition takes place at temperatures below 180 \u2022 C over periods of hours. These thermal stability tests have important implications for the vaporization of this cobalt precursor in a direct liquid injection (DLI) system. 24 In such a system, vaporization takes place within seconds, so that temperatures up to about 180 \u2022 C could be used without significant decomposition of the precursor. Thus much higher vapor pressures can be produced in a DLI system than in a traditional bubbler. Much higher precursor partial pressures translates into the ability to coat much narrower features conformally. 25 Chemical vapor deposition of Co x N.-Co x N films were deposited without an air-break on freshly-deposited WN in order to increase the adhesion energy of the films to substrates. Table IV shows RBS data for the composition of Co x N films deposited at 180 \u2022 C with various feed rates of NH 3 and H 2 . The area density of nitrogen atoms in Co x N was found by subtracting the area density of N in control samples of WN from the total number of N atoms per unit area detected by RBS in Co x N/WN/C. It is clear that N was incorporated into the asdeposited films only when NH 3 was introduced, irrespective of its flow rate. All of the films show metallic conduction, with resistivity increasing with nitrogen content.",
                "When Co x N was deposited with just NH 3 and no H 2 gas, a composition Co 2.3 N was obtained. Figure 3 shows an electron diffraction pattern for a Co 2.3 N film that corresponds to a Co 3 N phase with a hexagonal close packed (hcp) structure. The only phase that resulted from NH 3 alone as a co-reactant is the hcp (Co 3 N) phase.",
                "When H 2 was introduced along with NH 3 in different proportions, while maintaining the total flow rate of the two gases at 60 sccm, the as-deposited Co x N films became richer in cobalt (x > 2.3). Co precursor and H 2 gas alone (no NH 3 ) showed no reactivity at 180 \u2022 C because no film growth was detected at that temperature. Thus H 2 acts as a reducing agent during some stage of the reaction of the Co precursor with NH 3 at 180 \u2022 C even though it shows no direct reactivity with the Co precursor itself. The Co/N atomic ratio increases as the H 2 /NH 3 feed-ratio is increased.",
                "These cobalt-rich films exhibit a fcc structure as shown in Figure 3 for the NH 3 /H 2 = 20/40 sccm condition. A fcc Co 4 N phase has been reported by other groups 26,27 using sputtering. This is the first report of Co 4 N material with the fcc phase prepared using CVD. The crystal geometry of the Co 4 N phase can be considered to be made of Co atoms placed in a fcc lattice and a nitrogen atom trapped interstitially in the center of a unit cell. As a result, the introduction of N atoms should show expansion from the fcc Co lattice (a = 3.545 \u00c5). Theoretical studies of the Co 4 N phase 27 have shown that lattice expands as a function of interstitial nitrogen trapped per unit cell. Therefore it might be possible to adjust the lattice parameter of Co 4 N experimentally by controlling the amount of nitrogen in the film. The polycrystalline Co 4 N films have a relatively smooth morphology even when deposited on SiO 2 without WN underneath. The AFM image shown in Fig. 4a for a 20 nm Co 4 N film has a root-mean-square (RMS) surface roughness Hetero-epitaxial relation between Co 4 N and Cu.-During the processing of copper interconnects, it is critical for Cu to adhere strongly to the underlying barrier material. The minimum adhesion energy recommended between Cu and the barrier material in order to survive the chemical mechanical planarization (CMP) is 5 J \u00d7 m -2 . 28 Amorphous WN is a well-studied barrier material for copper interconnects application but exhibits poor adhesion with CVD copper (<2 J \u00d7 m -2 ). 3 In order to improve adhesion between Cu and WN, an interlayer of Co 4 N was tested. A stack of CVD Cu/Co 4 N/WN was deposited on SiO 2 /Si without breaking the vacuum. Fig. 5 shows the TEM cross section of the as-deposited film stack with sharp interfaces between the film stacks. The four-point bend test evaluation of the stack revealed adhesion energy of 10-13 J \u00d7 m -2 between Cu and Co 4 N, which is stronger than the reported adhesion energy 6 J \u00d7 m -2 of Ru glue layer. 11 The high resolution TEM image (Fig. 5) shows that Cu grew epitaxially on the Co 4 N. The lattice spacing seen in Figure 6 matches the 111 planes. The hetero-epitaxial relation between the two poly crystalline metals was discontinuous along the interface but was sufficient to promote strong adhesion.",
                "The lattice parameters of Co 4 N films with different amounts of nitrogen were evaluated by carrying out selected area electron diffraction (SAD) on thin films deposited on Si 3 N 4 TEM grids. Measurement of absolute lattice parameters from SAD diffraction patterns involved careful elimination of the instrumental errors. Cu was deposited on top of Co 4 N film to form a Cu/Co 4 N stack, where the lattice parameter of Cu (a = 3.615 \u00c5) served as an internal standard. For comparison, copper was also deposited directly on the TEM grids. Fig. 7 shows the comparison of diffraction patterns from Cu/Co 4 N stack, Cu and Co 4 N on TEM grids. The diffraction pattern on all three samples show three major rings that correspond to the 111 , 200 , 220 and 311   Step coverage of Co 4 N.-The step coverage of CVD Co 4 N was tested by depositing film on a silicon substrate with holes having an aspect ratio of 30:1 with a diameter 336 nm. The CVD conditions tested are tabulated in Table III. In the initial design of the system, there were 3 check valves between the cobalt bubbler and the reactor tube. The Co 4 N deposition with three check valves in the system had low step coverage, even with aspect ratio lower than 10:1, the step coverage was not satisfactory. After removal of two check valves, it is found that step coverage on structures with aspect ratio of 30:1 is achieved with only a 20% reduction in film thickness on the bottom of the hole (\u223c23.5 nm) compared with the top of the hole (\u223c30 nm). The step coverage tends to be poor when the CVD reaction is operating in transport-limited conditions of low partial pressure of the precursor inside the reactor and high surface reaction rate. Table III presents the partial pressures of different gases before and after removal of check valves. After the removal of two check valves, the partial pressure of cobalt precursor is 0.04 torr compared to 0.02 torr before the system optimization. The growth rate of the cobalt nitride film increased to 1nm/min from 0.5nm/min. Fig. 9 shows an SEM image of nearly conformal deposition of Co 4 N down to an aspect ratio of 30:1 in a hole. The overall step coverage can be improved by eliminating the back pressure from the check valves, increasing the vaporization temperature of the Co bubbler or by using DLI to make higher partial pressures of the precursor vapor. 25 "
            ],
            "subsections": []
        },
        {
            "title": "Conclusions",
            "paragraphs": [
                "In this article we report Chemical Vapor Deposition synthesis of smooth, continuous and conformal Co 4 N thin films using a cobalt amidinate, Co[Bu t NC(Et)NEt] 2 , as the cobalt source and a combination of NH 3 and H 2 gases. Although H 2 shows no reactivity with the Co precursor at 180 \u2022 C, it stabilizes Co 4 N into a face centered cubic structure in the presence of NH 3 feed. In the absence of H 2 , the reaction between Co precursor and NH 3 yields the Co 3 N phase, which has a hexagonal close packed structure. The fcc structure of the Co 4 N phase exhibits low (-1%) mismatch with that of Cu and therefore shows a strong bonding (adhesion energy: 10-13 Joules m -2 ) at the Co 4 N/Cu interface. The stability of the interface was tested up to 400 \u2022 C with no evidence of intermixing. Thus Co 4 N, which has a fcc structure, is a good choice for an adhesion-promoting under-layer for conformal methods of forming the Cu seed layers for advanced copper interconnects."
            ],
            "subsections": []
        },
        {
            "title": "Acknowledgment",
            "paragraphs": [
                "This work was performed in part at the Center for Nanoscale Systems (CNS) at Harvard University, a member of the National Nanotechnology Infrastructure Network (NNIN), which is supported by NSF award no. ECS-0335765."
            ],
            "subsections": []
        }
    ]
}

File: Pap2Pat/data/W2113287150-US20110233780/patent.json (part 1 of 2)
{
    "id": "US20110233780",
    "authors": [
        "Roy G. Gordon",
        "Hoon Kim",
        "Harish Bhandari"
    ],
    "title": "COBALT NITRIDE LAYERS FOR COPPER INTERCONNECTS AND METHODS FOR FORMING THEM",
    "date": "2011-06-01 00:00:00",
    "abstract": "An interconnect structure for integrated circuits incorporates a layer of cobalt nitride that facilitates the nucleation, growth and adhesion of copper wires. The cobalt nitride may deposited on a refractory metal nitride or carbide layer, such as tungsten nitride or tantalum nitride, that serves as a diffusion barrier for copper and also increases the adhesion between the cobalt nitride and the underlying insulator. The cobalt nitride may be formed by chemical vapor deposition from a novel cobalt amidinate precursor. Copper layers deposited on the cobalt nitride show high electrical conductivity and can serve as seed layers for electrochemical deposition of copper conductors for microelectronics.",
    "sections": [
        {
            "title": "DESCRIPTION",
            "paragraphs": [],
            "subsections": [
                {
                    "title": "RELATED INVENTIONS",
                    "paragraphs": [
                        "This application claims the benefit of the earlier filing date of U.S. patent application Ser. No. 12/100,319, filed Apr. 9, 2008, which claims the benefit of the earlier filing date of U.S. Patent Application Nos. 60/998,023 and 60/922,485, filed on Oct. 5, 2007 and Apr. 9, 2007, respectively, the contents of which are incorporated by reference herein in their entireties."
                    ],
                    "subsections": [],
                    "outline_long": [
                        "claim benefit of earlier filing dates"
                    ],
                    "num_characters": 375,
                    "outline_medium": [
                        "claim benefit of earlier filing dates"
                    ],
                    "outline_short": [
                        "claim benefit of earlier filing dates"
                    ]
                },
                {
                    "title": "BACKGROUND",
                    "paragraphs": [
                        "This invention relates to copper interconnections used in microelectronics and methods for depositing metal-containing layers.",
                        "Copper is replacing aluminum as the material of choice for wiring of microelectronic devices, such as microprocessors and memories. The copper is normally placed into holes and trenches in an insulator such as silicon dioxide, by an electroplating process. Excess copper is then polished off of the surface of the device. The structure is capped by insulation into which holes and trenches are etched to begin the next level of wiring.",
                        "In order for the tiny copper wires to survive the polishing process, the copper must adhere strongly to the insulator. Adhesion must also be maintained through the rest of the production and use of the device. In currently used technology, a bilayer structure of sputtered tantalum nitride (TaN) and tantalum metal (Ta) is used to provide this adhesion. The TaN provides strong adhesion to the insulator, and the Ta adheres strongly to a sputtered seed layer of copper, onto which further copper is electroplated. Ta also prevents oxygen and water from corroding the copper wiring.",
                        "The presence of copper in semiconductors such as silicon causes defects that can prevent the proper functioning of transistors formed in the semiconductor. Copper also increases the leakage of current through insulators, such as silicon dioxide, placed between the copper wires. Therefore use of copper wiring demands that efficient diffusion barriers surround the copper wires, to keep the copper confined to its proper locations. The sputtered TaN serves as the diffusion barrier in current technology.",
                        "Copper also has a tendency to move in the direction that electrons are flowing in a circuit. This electromigration process can lead to increased electrical resistance or even an open circuit if a sufficiently large void forms within a copper interconnection. Most of this unwanted motion takes place along the surface of the copper. Long lifetimes can be maintained by surrounding the copper interconnections by materials that inhibit electromigration. Tantalum metal (Ta) serves this function on the bottom and sides of currently-used copper interconnections. The tops of copper wiring (those parts that do not connect to an upper level) typically are covered by silicon nitride or silicon carbide, although these materials are not as effective as the Ta in reducing copper electromigration.",
                        "In future microelectronic devices, industrial planning, as published yearly in the International Technology Roadmap for Semiconductors (ITRS), calls for narrower wiring based on thinner barrier, adhesion and seed layers. The ITRS projects that currently-used sputtered Cu/TaN/Ta will not be able to meet these projected needs. The poor conformality of sputtered coatings means that thicker than necessary layers are needed near the top of holes and trenches in order to provide sufficient thickness in the lower parts of these structures. The resulting \u201coverhang\u201d near the tops of the features makes it difficult for electroplated copper to fill the holes and trenches without leaving voids, which increases the resistance and exacerbates the electromigration-induced instabilities.",
                        "Cobalt (Co) metal has been suggested as a replacement for the Ta adhesion layers in interconnects. Co films can be vapor-deposited (CVD or ALD) with better conformality than sputtered Ta. However when copper is vapor-deposited onto cobalt surfaces, the copper tends to agglomerate into separated nuclei forming relatively rough films with low electrical conductivity.",
                        "Ruthenium (Ru) metal has also been suggested as a replacement for the Ta adhesion layers in interconnects. Ru films can be vapor-deposited (CVD or ALD) with better conformality than sputtered Ta. When copper is vapor-deposited onto Ru, the copper layers can be smooth and highly conductive when made under appropriate conditions. However, Ru is an expensive metal, and Ru may not be available in sufficient quantities for large-scale application in interconnects. Also, Ru is not a good diffusion barrier to oxygen.",
                        "Thus current interconnect technology lacks a conformal, inexpensive adhesion and oxygen diffusion barrier layer on which smooth and highly conductive layers of copper may be deposited."
                    ],
                    "subsections": [],
                    "outline_long": [
                        "introduce copper interconnections",
                        "motivate copper replacement of aluminum",
                        "describe electroplating process",
                        "explain adhesion requirements",
                        "discuss limitations of TaN/Ta bilayer",
                        "motivate need for diffusion barriers",
                        "discuss electromigration issues",
                        "summarize ITRS roadmap projections"
                    ],
                    "num_characters": 4302,
                    "outline_medium": [
                        "introduce copper interconnections",
                        "motivate need for adhesion and diffusion barriers",
                        "limitations of current technology",
                        "need for new materials and techniques"
                    ],
                    "outline_short": [
                        "motivate copper interconnections",
                        "limitations of current technology"
                    ]
                },
                {
                    "title": "SUMMARY",
                    "paragraphs": [
                        "Materials and techniques are disclosed that secure robust adhesion between the copper and the surrounding materials, provide barriers to prevent diffusion of copper out of the wiring and oxygen or water into the wiring, and keep the copper wires from being damaged by the electric current that they carry.",
                        "A conformal, inexpensive layer of cobalt nitride (COxN) is described, onto which smooth and highly conductive layers of copper may be deposited. Compositions of COxN typically range from about x=1 to about x=10, and can range, for example, from about 3 to 6. In one embodiment, x is about 4, corresponding to the compound CO4N. x is not required to be an integer.",
                        "The COxN layers may be deposited by any convenient method, including physical vapor deposition (PVD) and chemical vapor deposition (CVD) methods. CVD can be carried out under deposition conditions that provide conformal coatings.",
                        "In one embodiment, a COxN layer is deposited by CVD from vapor of a cobalt amidinate, a nitrogen source, e.g., ammonia and a reducing source, e.g., hydrogen gas.",
                        "Optionally, a copper diffusion barrier, such as amorphous TaN, TaC, WN, WC or MoN or mixtures thereof may be deposited prior to deposition of the cobalt-containing layer.",
                        "A copper layer may be deposited on the COxN layer by any convenient method, such as CVD, PVD, chemical reduction or electrochemical-deposition. In one embodiment, a thin copper layer is first deposited by CVD, followed by electrochemical deposition of a thicker layer of copper.",
                        "In another embodiment, a copper layers is prepared by first depositing a smooth layer of copper oxynitride layer, followed by reduction of the copper oxynitride to copper metal. The metal layer has low surface roughness and can have RMS roughness of, e.g., less than 5 nm or less than 1 nm.",
                        "Use of a COxN layer provides a smooth, adherent layer and provides a substrate for formation of highly conductive and strongly adherent copper layers for, e.g., the production of electronic elements, circuits, devices, and systems. Other features and advantages of the invention will be apparent from the following description and accompanying figure, and from the claims.",
                        "In another aspect, a metal-comprising layer may be formed by chemical vapor deposition by exposing a substrate to a gaseous mixture comprising vapors of one or more metal amidinate selected from the metals lithium, sodium, potassium, beryllium, calcium, strontium, barium, scandium, yttrium, lanthanum and the other lanthanide metals, titanium, zirconium, hafnium, vanadium, niobium, tantalum, molybdenum, tungsten, manganese, rhenium, iron, ruthenium, cobalt, rhodium, nickel, palladium, silver, zinc, cadmium, tin, lead, antimony and bismuth.",
                        "In one or more embodiments, the gaseous mixture comprises an additional reactant, such as a reducing agent, or oxygen- or nitrogen-containing gas.",
                        "In one or more embodiments, the gaseous mixture comprises a cobalt amidinate and a vaporous source of nitrogen and hydrogen reducing agent. A cobalt nitride layer can be obtained. Other metal amidinate sources could be used.",
                        "In one or more embodiments, the gaseous mixture comprises a copper amidinate. The gaseous mixture may include a vaporous oxygen source and a copper oxide layer can be obtained. Other metal amidinate sources could be used.",
                        "In one or more embodiments, the gaseous mixture comprises a copper amidinate and the gaseous mixture may include a vaporous oxygen source and a vaporous nitrogen source. A copper oxynitride layer can be obtained. Other metal amidinate sources could be used.",
                        "In still other embodiments, a reducing source such as hydrogen is provided during or after deposition of the copper containing film to form a copper metal layer."
                    ],
                    "subsections": [],
                    "outline_long": [
                        "introduce COxN layer solution",
                        "describe COxN layer properties",
                        "outline deposition methods",
                        "describe copper diffusion barrier option",
                        "outline copper layer deposition methods",
                        "describe copper oxynitride layer formation",
                        "summarize advantages of COxN layer"
                    ],
                    "num_characters": 3747,
                    "outline_medium": [
                        "introduce COxN layer for adhesion and diffusion barriers",
                        "describe deposition methods for COxN layer",
                        "summarize benefits of COxN layer for copper interconnections"
                    ],
                    "outline_short": [
                        "introduce COxN layer solution"
                    ]
                },
                {
                    "title": "DETAILED DESCRIPTION",
                    "paragraphs": [
                        "An electronic device such as an integrated circuit including conductive trenches 100 and vias (holes) 110 is illustrated in schematic cross section in FIG. 1. The structure can be made by conventional photolithography and etching of trenches 100 and vias (holes) 110 in composite insulating layers 30, 40, 50 and 60 according to methods well known in the art.",
                        "This structure is constructed on top of a planar surface comprising insulating areas 10 and electrically conducting areas 20 forming the next lower level of wiring. A capping layer 30, typically silicon nitride or silicon carbide, is placed over the surface defined by insulating areas 10 and conducting areas 20, followed by an insulating layer 40, an etch-stop layer 50 and another insulating layer 60. Insulating materials known in the art include silicon dioxide, fluorinated silicon dioxide and silicon oxide carbide, typically made by plasma-enhanced chemical vapor deposition (PECVD). Typical etch-stop materials include PECVD silicon nitride, silicon carbide and silicon carbide-nitride. Trenches 100 and holes (vias) 110 are then etched through the insulating layers by photolithography. Once formed, the trenches and holes are filled with copper to form a next higher level of conductive wiring.",
                        "Optionally, the device may be subject to additional processing steps before cobalt nitride or copper deposition. For example, if one or more of the insulating layers 40, 60 contains pores, the openings to these pores can be sealed by the process described in Electrochemical and Solid State Letters, volume 7, pages G306-G-308 (2004), which is incorporated in its entirety by reference. In one embodiment, the layer surfaces are exposed first to a catalytic agent that interacts selectively with the insulating surfaces to form a catalytic surface on at least a portion of the insulating surface. An exemplary catalytic agent is a metal or metalloid compound that includes metal or metalloid amides, amidinates, alkyls, alkoxides and halides. The metal or metalloid can be aluminum, boron, magnesium, scandium, lanthanum, yttrium, titanium, zirconium or hafnium. The exposure time and/or reactivity of the metal or metalloid compound is selected so that the pores deeper inside the dielectric are not exposed to it and/or do not react with it during the time exposed. Next the surface is exposed to one or more silanol compounds, preferably at a temperature above room temperature, to form a silica layer only on the catalytic surface of the substrates. As used herein \u201csilanol\u201d refers to the class of compounds having a silicon atom bonded to one or more hydroxyl (OH) groups; silanols comprise alkoxysilanols, alkoxyalkylsilanols and alkoxysilanediols and their substituted derivatives. The acid sites on the surface catalyze the polymerization of the silanol into a layer of silica, which is deposited onto the exposed surfaces of the insulating material. When the exposed insulating material includes surfaces within and surrounding pores, the silica bridges over and seals the outer pores. The result of this pore-sealing process is a smooth and clean silica layer onto which may be deposited a barrier against the diffusion of copper.",
                        "The diffusion barrier 70 may include a thin layer of amorphous material such as tantalum nitride (TaNy), tungsten nitride (WNy), tantalum carbide, tungsten carbide (WCy) or molybdenum nitride (MoN). Typically, y is approximately 1. One non-limiting purpose of the diffusion barrier is to prevent the escape of copper from the structure during use. Another non-limiting purpose of the diffusion barrier is to promote adhesion between the subsequently deposited COxN layer and the underlying insulator. The diffusion barrier may be deposited by any effective method, such as sputtering or CVD.",
                        "CVD may be a preferred method because of the better conformality of CVD diffusion barriers. By way of example, vapors of bis(alkyl-imido)bis(dialkylamido) tungsten(VI) are reacted with ammonia gas, NH3, on the heated surface of a substrate, to form coatings of tungsten nitride. In some embodiments, the reaction may be carried out in a manner to form films on substrates that may include holes or trenches.",
                        "Tungsten compounds may have the general formula 1, in which Rn represents alkyl groups, fluoroalkyl groups or alkyl groups substituted with other atoms or groups, preferably selected to enhance the volatility of the compound, where Rn is any one of R1 through R6. The Rn may be the same or different from each other.",
                        "In certain embodiments, Rn represents alkyl groups, arylalkyl groups, alkenylalkyl groups, alkynylalkyl groups, fluoroalkyl groups or alkyl groups substituted with other atoms or groups selected to enhance the volatility of the compound, where Rn is any one of R1 through R6 and where the Rn may be the same or different from each other.",
                        "Suitable bis(alkyl-imido)bis(dialkylamido) tungsten(VI) compounds include those in which the alkyl groups R5 and R6 in structure 1 have a tertiary carbon attached to the imido nitrogen, as is shown by the compounds of the general structure 2:",
                        "Methyl groups can be selected for all the Rn in the general formula 2 given above. In one or more embodiments, the tungsten compound is bis(tert-butylimido)bis(dimethylamido) tungsten(VI); (tBuN)2(Me2N)2W.",
                        "Other suitable compounds include the compound obtained by selecting in formula 2 R1, R4, R5, R6, R7, R8, R9 and R10 to be methyl groups, and R2 and R3 to be ethyl groups, i.e., bis(ethylmethylamido)bis(tert-butylimido)tungsten(VI), and the compound obtained by selecting in formula 1 the groups R1, R2, R3 and R4 to be methyl groups, and R5 and R6 to be isopropyl groups, e.g., bis(dimethylamido)bis(isopropylimido)tungsten(VI). Two or more alkyl groups may be linked to form cyclic compounds, and the groups may contain some degree of unsaturation, e.g., aryl, alkenyl or alkynyl groups. In addition, the compound can contain neutral or anionic ligands. Many neutral ligands are known. Exemplary neutral ligands include, e.g., alkenes, alkynes, phosphines and CO. Many anionic ligands are known. Exemplary anionic ligands include methyl, methoxy and dimethylamido groups. These structures are believed to facilitate deposition of films with low carbon content because of the facile beta-hydrogen elimination reactions for alkyl groups with tertiary carbon. In other embodiments, the tungsten metal may be substituted by molybdenum. Bis(alkyl-imido)bis(dialkylamido) tungsten(VI) and molybdenum (IV) compounds are commercially available or may be made by any conventional method. See, e.g., International Application WO 2004/007796, which is incorporated by reference.",
                        "Tungsten nitride films are deposited under conditions that produce good adhesion between the deposited tungsten nitride film and a substrate onto which it is deposited. In one or more embodiments, vapor deposition of highly uniform tungsten nitride films is accomplished over a range of conditions such as concentrations of reactants and position of the substrate inside the reactor. In one or more embodiments, substrates are coated at relatively low temperatures from about 200\u00b0 C. to 500\u00b0 C. In some embodiments, the WN film is prepared on a substrate maintained at a temperature between about 300\u00b0 C. and about 500\u00b0 C.",
                        "In other embodiments, the tungsten nitride layer is formed using atomic layer deposition (ALD). The ALD process includes one or more cycles of exposing the substrate to a vapor of a of bis(alkyl-imido)bis(dialkylamido) tungsten(VI) compound, wherein at least a portion of the vapor adsorbs on the surface of the substrate by a self-limiting process; and then exposing the substrate to ammonia vapor that activates the surface so that the surface is prepared to react with additional quantities of bis(alkyl-imido)bis(dialkylamido) tungsten(VI) compound. Additional details of an exemplary ALD process are found in International Application WO 2004/007796, which is incorporated in its entirety by reference.",
                        "Optionally, directional ion etching may be used to remove some or all of the barrier material that overlies conductive material 20, such as copper, at the bottom of via holes. This step allows connections with lower resistance between the via and the underlying copper layers 20. FIG. 1 illustrates the device in which the diffusion barrier layer is removed above copper layer 20.",
                        "Next, a layer of cobalt nitride (COxN) 80 is deposited onto the barrier layer. The cobalt nitride layer 80 may be applied using any convenient method. The COxN layers generally have values of x between about 1 and 10, for example, between about 2 and 6, or between about 3 and 5. In one or more embodiments, a compound in the cobalt nitride layer is CO4N. x need not be an integer.",
                        "In some embodiments, the Cu4N layer is polycrystalline. This structure promotes epitaxial growth of copper grains with the same orientation. The strong adhesion between these epitaxially oriented copper grains and the cobalt nitride is believed to enhance the stability and lifetime of the interconnect structures.",
                        "In one or more embodiments, CVD is used for depositing the COxN layer, but other methods, such as sputtering are also contemplated. The layer 90 is a copper seed layer, which may be deposited by any convenient method known in the art, including a chemical method such as CVD or physical methods such as sputtering or PVD. The trenches 100 and vias 110 are then filled with copper using conventional methods, such as electroplating or electroless deposition, which are well-known in the art.",
                        "In certain embodiments, the COxN diffusion barrier layer is deposited by CVD. In one CVD method, a cobalt amidinate is mixed with a vaporous source of nitrogen and hydrogen and exposed to a heated substrate to deposit a conformal cobalt nitride layer. The composition x of the COxN layer can be adjusted by changing the composition of the CVD gas mixture. Increasing the ratio of H2 to NH3 in the CVD gas mixture increases the value of x. The composition can also be adjusted by annealing the layer after deposition at a temperature of 180 to 400\u00b0 C. Increasing the ratio of H2 to NH3 in the anneal atmosphere also increases the value of x.",
                        "In one or more embodiments, cobalt amidinates have the structure, [M(AMD)x], where M is Co, AMD is an amidinate and x=2 or 3. Some of these compounds have a structure 3,",
                        "in which R1, R2, R3, R1\u2032, R2\u2032 and R3\u2032 are groups made from one or more non-metal atoms. In some embodiments, R1, R2, R3, R1\u2032, R2\u2032 and R3\u2032 may be the same or different and may be chosen independently from hydrogen, alkyl, aryl, alkenyl, alkynyl, trialkylsilyl or fluoroalkyl groups. In some embodiments, R1, R2, R3, R1\u2032, R2\u2032 and R3\u2032 may be the same or different and are each independently alkyl or haloalkyl, e.g., fluoroalkyl, or silylalkyl groups containing 1 to 4 carbon atoms. In one or more embodiments, the cobalt amidinate comprises cobalt(II) bis(N,N\u2032-diisopropylacetamidinate), corresponding to taking R1, R2, R1\u2032 and R2\u2032 as isopropyl groups, and R3 and R3\u2032 as methyl groups in the general formula 3. In addition, the compound can contain neutral or anionic ligands. Many neutral ligands are known. Exemplary neutral ligands include, e.g., alkenes, alkynes, phosphines and CO. Many anionic ligands are known. Exemplary anionic ligands include methyl, methoxy and dimethylamido groups.",
                        "In an exemplary CVD method, bis(N,N\u2032-diisopropylacetamidinato)cobalt(II) vapor is mixed with ammonia (NH3) gas and dihydrogen gas (H2) at a temperature of about 80\u00b0 C., and this vapor mixture is flowed over the partially completed interconnect structure which has been heated to a temperature between 100 and 300\u00b0 C., preferably between 150 and 250\u00b0 C. and most preferably between 170 and 200\u00b0 C. A COxN layer is formed on the diffusion barrier. In some embodiments, the COxN layer has a thickness of about 1 to 4 nm, or a thickness of about 2 to 3 nm.",
                        "An alternative CVD precursor for making cobalt nitride is bis(N-tert-butyl-N\u2032-ethyl-propionamidinato)cobalt(II), corresponding to R1 and R1\u2032 being tert-butyl and R2, R2\u2032, R3 and R3\u2032 being ethyl, which is a liquid at room temperature. Liquid precursors are easier to purify, handle and vaporize than solid precursors. Copper amidinates are commercially available or may be made by any conventional method. See, e.g., International Application WO 2004/046417, which is incorporated by reference.",
                        "Other methods of depositing the COxN layer can be used. For example, an ALD process in which the heated substrate is exposed to alternating vapors of a metal amidinate and reducing gas/nitrogen containing compound can be used to prepare the COxN compound. See, e.g., International Application WO 2004/046417 for further information, which is incorporated in its entirety by reference.",
                        "A copper conductor can be placed on the cobalt nitride layer by any convenient method, including physical methods, such as sputtering, and chemical methods, such as CVD or electroless deposition. The chemical methods typically provide better conformality.",
                        "CVD of copper can be carried out by established methods known in the art. For example, copper(I) 1,1,1,5,5,5-hexafluoroacetylacetonate trimethylvinylsilane (Cupraselect\u2122) is a source for CVD of copper, whose use is described, for example, in the Journal of the Electrochemical Society, volume 145, pages 4226-4233 (1998), which is hereby incorporated by reference. CVD of copper using copper(I) N,N\u2032-di-sec-butylacetamidinate is described in WO 2004/046417, and is hereby incorporated by reference in its entirety. A short reaction time (less than a few minutes) at low temperatures (less than 200\u00b0 C.) in the presence of a reducing gas, e.g., hydrogen, produces relatively smooth copper metal films (root mean square roughness less than a few nanometers).",
                        "In yet another embodiment, the copper layer may be formed by depositing a copper oxynitride layer and reducing the resultant layer to a copper metal. Copper oxide or nitride has better wettability than metallic copper, which results in higher nucleation density, and continuous thin layers with smoother and more continuous morphology than metallic copper. When the copper oxynitride is converted to metallic copper under conditions that do not increase agglomeration of copper, the smooth morphology of the precursor layer can be transferred to the copper metal layer. Reduction of the deposited thin film is conducted at a low temperature to avoid or reduce agglomeration of the copper that can result in a rough or discontinuous film.",
                        "For example, (N,N\u2032-di-sec-butyl-acetamidinato)copper(I) dimer can be used as a source for CVD of copper as described above in combination with an nitrogen source such as ammonia or hydrazine and an oxygen source such as O2, water vapor, ozone or a peroxycompound such as hydrogen peroxide. Both oxygen and nitrogen are incorporated into the film when a mixture of ammonia and water vapor are used as reactant gases during deposition. A short reaction time (less than a few minutes) at low temperatures (less than 200\u00b0 C.) produces a very smooth copper oxynitride film (root mean square roughness 0.4 to 0.6 nanometer). Reduction, for example, by exposure to hydrogen plasma at a temperature <50\u00b0 C., reduces the film to copper metal and results in a film of exceptional smoothness. The use of a strong reducing agent lowers the temperature of reaction and facilitates the formation of a smooth metal layer. Root mean square roughness of less than about 1 nm, and even 0.5 nm to 0.8 are possible. Reduction may also be carried out by chemical reduction in solution or by electrochemical reduction. For example, copper oxynitride may be reduced by electrolysis in a neutral or basic electrolyte solution.",
                        "Once a thin, conformal seed layer of copper has been formed on the cobalt nitride by one of these methods, electrochemical deposition can be used to fill the trenches and vias with copper. Electrochemical deposition has the advantages that it can provide pure copper without voids or seams in a cost-effective process. Conventional methods for depositing copper are used.",
                        "In another aspect, metal-containing films can be prepared by CVD of a metal amidinate vapor mixed with an appropriate reactive gas. A metal-comprising layer may be formed by chemical vapor deposition by exposing a substrate to a gaseous mixture comprising vapors of one or more metal amidinate selected from the metals lithium, sodium, potassium, beryllium, calcium, strontium, barium, scandium, yttrium, lanthanum and the other lanthanide metals, titanium, zirconium, hafnium, vanadium, niobium, tantalum, molybdenum, tungsten, manganese, rhenium, iron, ruthenium, cobalt, rhodium, nickel, palladium, silver, zinc, cadmium, tin, lead, antimony and bismuth.",
                        "In one aspect, a thin film comprising a metal is prepared by exposing a heated substrate to a gaseous mixture comprising vapors of one or more volatile metal amidinate compounds and a reducing gas or vapor, to form a metal coating on the surface of the substrate. In one or more embodiments, the reducing gas includes hydrogen or formic acid.",
                        "In one aspect, a thin film comprising a metal nitride is prepared by exposing a heated substrate to a gaseous mixture comprising vapors of one or more volatile metal amidinate compounds and a nitrogen-containing gas or vapor, to form a metal nitride coating on the surface of the substrate. In one or more embodiments, the nitrogen-containing gas includes ammonia or hydrazine.",
                        "In another aspect, a thin film comprising a metal oxide is prepared by exposing a heated substrate to a gaseous mixture comprising vapors one or more volatile metal amidinate compounds and an oxygen-containing gas or vapor, to form a metal oxide coating on the surface of the substrate. In one or more embodiments, the oxygen-containing gas includes water, oxygen, ozone or hydrogen peroxide.",
                        "In some embodiments, the metal oxide is copper oxide and a thin copper oxide film is prepared by exposing a heated substrate to a gaseous mixture comprising vapors one or more volatile copper amidinate compounds and an oxygen-containing gas or vapor. For example, the metal amidinate precursor is (N,N\u2032-di-sec-butyl-acetamidinato)copper(I) dimer.",
                        "In some embodiments, the metal oxide is copper oxynitride and a thin copper oxynitride film is prepared by exposing a heated substrate to a gaseous mixture comprising vapors one or more volatile copper amidinate compounds and an oxygen-containing gas or vapor and a nitrogen containing vapor such as ammonia or hydrazine. For example, the metal amidinate precursor is (N,N\u2032-di-sec-butyl-acetamidinato)copper(I) dimer.",
                        "In one or more embodiments, a metal thin film is prepared by reducing the as-formed metal oxide or oxynitride thin film. For example, copper oxide and copper oxynitride thin films may be reduced by a reducing agent such as hydrogen plasma, dihydrogen gas or formic acid vapor to obtain a copper metal thin film.",
                        "In one or more embodiments, volatile metal(I) amidinates, [M(I)(AMD)]x, where x=2, 3 are precursors for vapor deposition. Some of these compounds have a dimeric structure 4,",
                        "in which R1, R2, R3, R1\u2032, R2\u2032 and R3\u2032 are groups made from one or more non-metal atoms. In some embodiments, R1, R2, R3, R1\u2032, R2\u2032 and R3\u2032 may be different and may be chosen independently from hydrogen, alkyl, aryl, alkenyl, alkynyl, trialkylsilyl or fluoroalkyl groups. In some embodiments, R1, R2, R3, R1\u2032, R2\u2032 and R3\u2032 are each independently alkyl or fluoroalkyl or silylalkyl groups containing 1 to 4 carbon atoms. Non-limiting examples of monovalent metals include copper(I), silver(I), gold(I), and iridium(I). In one or more embodiments, the metal amidinate is a copper amidinate, and the copper amidinate comprises copper(I) N,N\u2032-diisopropylacetamidinate, corresponding to taking R1, R2, R1\u2032 and R2\u2032 as isopropyl groups, and R3 and R3\u2032 as methyl groups in the general formula 1. In one or more embodiments, the metal(I) amidinate is a trimer having the general formula [M(I)(AMD)]3. In addition, the compound can contain neutral ligands. Many neutral ligands are known. Exemplary neutral ligands include, e.g., alkenes, alkynes, phosphines and CO.",
                        "In one or more embodiments, divalent metal precursors for vapor deposition include volatile metal(II) bis-amidinates, [M(II)(AMD)2]x, where x=1, 2. These compounds may have a monomeric structure 5,",
                        "in which R1, R2, R3, R1\u2032, R2\u2032 and R3\u2032 are groups made from one or more non-metal atoms. In one or more embodiments, dimers of this structure, e.g., [M(II)(AMD)2]2, may also be used. In some embodiments, R1, R2, R3, R1\u2032, R2\u2032 and R3\u2032 may be chosen independently from hydrogen, alkyl, aryl, alkenyl, alkynyl, trialkylsilyl, or fluoroalkyl groups. In some embodiments, R1, R2, R3, R1\u2032, R2\u2032 and R3\u2032 are each independently alkyl or fluoroalkyl or silylalkyl groups containing 1 to 4 carbon atoms. Non-limiting examples of divalent metals include cobalt, iron, nickel, manganese, ruthenium, zinc, titanium, vanadium, europium, calcium, strontium, barium, tin and lead. In one or more embodiments, the metal(II) amidinate is a cobalt amidinate, and the cobalt amidinate comprises cobalt(II) bis(N,N\u2032-diisopropylacetamidinate), corresponding to taking R1, R2, R1\u2032 and R2\u2032 as isopropyl groups, and R3 and R3\u2032 as methyl groups in the general formula 2. In addition, the precursor can contain neutral ligands. Many neutral ligands are known. Exemplary neutral ligands include, e.g., alkenes, alkynes, phosphines and CO.",
                        "In one or more embodiments, precursors for vapor deposition of trivalent metals include volatile metal(III) tris-amidinates, M(III)(AMD)3. Typically, these compounds have a monomeric structure 6,",
                        "in which R1, R2, R3, R1\u2032, R2\u2032, R3\u2032, R1\u2033, R2\u2033 and R3\u2033 are groups made from one or more non-metal atoms. In some embodiments, R1, R2, R3, R1\u2032, R2\u2032, R3\u2032, R1\u2033, R2\u2033 and R3\u2033 may be chosen independently from hydrogen, alkyl, aryl, alkenyl, alkynyl, trialkylsilyl, halogen or partly fluorinated alkyl groups. In some embodiments, R1, R2, R3, R1\u2032, R2\u2032, R3\u2032, R\u2033 and R3\u2033 are each independently alkyl groups containing 1 to 4 carbon atoms. Non-limiting examples of trivalent metals include lanthanum, praseodymium and the other lanthanide metals, yttrium, scandium, titanium, vanadium, niobium, tantalum, iron, ruthenium, cobalt, rhodium, iridium, antimony and bismuth. In one or more embodiments, the metal(III) amidinate is a lanthanum amidinate, and the lanthanum amidinate comprises lanthanum(III) tris(N,N\u2032-di-tert-butylacetamidinate), corresponding to taking R1, R2, R1\u2032, R2\u2032, R1\u2033 and R2\u2033 as tert-butyl groups and R3, R3\u2032 and R3\u2033 as methyl groups in the general formula 6. In addition, the precursor can contain neutral ligands. Many neutral ligands are known. Exemplary neutral ligands include, e.g., alkenes, alkynes, phosphines and CO.",
                        "As used herein, metal amidinates having the same ratio of metal to amidinate as the monomer, but varying in the total number of metal/amidinate units in the compound are referred to as \u201coligomers\u201d of the monomer compound. Thus, oligomers of the monomer compound M(II) AMD2 include [M(II)(AMD)2]x, where x is 2, 3, etc. Similarly, oligomers of the monomer compound M(I) AMD include [M(I) AMD]x, where x is 2, 3, etc."
                    ],
                    "subsections": [
                        {
                            "title": "CVD of WN, CO4N and Cu",
                            "paragraphs": [
                                "A silicon wafer with a SiO2 insulating layer on top was used as the substrate. Trenches and holes were etched in some areas of the SiO2 layer.",
                                "Tungsten nitride was deposited by CVD by exposing a vapor mixture of about 0.05 Torr bis(tert-butylimido)bis(dimethylamido)tungsten(VI), 0.5 Torr ammonia and 0.5 Torr nitrogen to a substrate temperature of 390\u00b0 C. for 1 minute. A diffusion barrier of WN about 2 nm thick was deposited.",
