Repository: boschresearch/Pap2Pat

# Pap2Pat Dataset

### File Schema

Every directory in `data` corresponds to one patent-paper pair and contains the full texts of both patent and paper, as well as the patent outlines. We include all information in JSON for programmatic parsing and Markdown for manual inspection.

```yaml
data/:
    paper_id-patent_id/:
        # Nested JSON format
        patent.json: JSON file containing patent metadata and full-text, as well as all outlines
        paper.json: JSON file containing paper metadata and full-text
        # Markdown format
        patent.md: patent full-text formatted in markdown
        paper.md: paper full-text formatted in markdown

File: Pap2Pat/data/W2117984402-US20140377817/paper.json (part 1 of 2)
{
    "id": "https://semopenalex.org/work/W2117984402",
    "authors": [
        "Richard J. Giannone",
        "Robert L. Hettich",
        "Timothy J. Tschaplinski",
        "Nancy L. Engle",
        "Scott D. Hamilton-Brehm",
        "James G. Elkins",
        "Sonya M. Clarkson"
    ],
    "title": "A comparative multidimensional LC-MS proteomic analysis reveals mechanisms for furan aldehyde detoxification in Thermoanaerobacter pseudethanolicus 39E",
    "date": "2014-12-01",
    "abstract": "Chemical and physical pretreatment of lignocellulosic biomass improves substrate reactivity for increased microbial biofuel production, but also restricts growth via the release of furan aldehydes, such as furfural and 5-hydroxymethylfurfural (5-HMF). The physiological effects of these inhibitors on thermophilic, fermentative bacteria are important to understand; especially as cellulolytic strains are being developed for consolidated bioprocessing (CBP) of lignocellulosic feedstocks. Identifying mechanisms for detoxification of aldehydes in naturally resistant strains, such as Thermoanaerobacter spp., may also enable improvements in candidate CBP microorganisms.Thermoanaerobacter pseudethanolicus 39E, an anaerobic, saccharolytic thermophile, was found to grow readily in the presence of 30 mM furfural and 20 mM 5-HMF and reduce these aldehydes to their respective alcohols in situ. The proteomes of T. pseudethanolicus 39E grown in the presence or absence of 15 mM furfural were compared to identify upregulated enzymes potentially responsible for the observed reduction. A total of 225 proteins were differentially regulated in response to the 15 mM furfural treatment with 152 upregulated versus 73 downregulated. Only 87 proteins exhibited a twofold or greater change in abundance in either direction. Of these, 54 were upregulated in the presence of furfural and 33 were downregulated. Two oxidoreductases were upregulated at least twofold by furfural and were targeted for further investigation. Teth39_1597 encodes a predicted butanol dehydrogenase (BdhA) and Teth39_1598, a predicted aldo/keto reductase (AKR). Both genes were cloned from T. pseudethanolicus 39E, with the respective enzymes overexpressed in E. coli and specific activities determined against a variety of aldehydes. Overexpressed BdhA showed significant activity with all aldehydes tested, including furfural and 5-HMF, using NADPH as the cofactor. Cell extracts with AKR also showed activity with NADPH, but only with four-carbon butyraldehyde and isobutyraldehyde.T. pseudethanolicus 39E displays intrinsic tolerance to the common pretreatment inhibitors furfural and 5-HMF. Multidimensional proteomic analysis was used as an effective tool to identify putative mechanisms for detoxification of furfural and 5-HMF. T. pseudethanolicus was found to upregulate an NADPH-dependent alcohol dehydrogenase 6.8-fold in response to furfural. In vitro enzyme assays confirmed the reduction of furfural and 5-HMF to their respective alcohols.",
    "sections": [
        {
            "title": "Background",
            "paragraphs": [
                "Thermophilic bacteria, such as Clostridium thermocellum and Caldicellulosiruptor species have gained interest for their possible use as biocatalysts for converting lignocellulosic biomass into renewable fuels and chemicals [1-4]. The potential advantages of thermal bioprocessing include improved kinetics, reduced viscosities of concentrated slurries, lower oxygen solubility, and reduced process cooling requirements [2]. In addition, several bacterial phyla include thermophiles that are able to utilize plant cell walls directly through the action of complex (hemi)cellulase systems expressed either as free enzymes, cellulosomes, or multifunctional enzymes [5]. Relying on these native enzymes in a bioprocessing scheme could substantially reduce or even eliminate the need for exogenous enzymes for cellulose solubilization with a resulting improvement in process economics [3,6,7].",
                "To render plant material more reactive to microbial or enzymatic digestion, physical and chemical pretreatment methods are generally applied, and improvement in pretreatment technologies remains a highly active field of research [8,9]. Pretreatment with dilute acid at high temperatures has the benefit of solubilizing the hemicellulose fraction of biomass, which produces fermentable C5 oligomers and monomers [9]. However, one disadvantage of dilute acid pretreatment is that the process is non-specific and, depending on its severity, generates a number of toxic by-products [10]. Inhibitory compounds generated by dilute acid pretreatment typically fall into four categories: organic acids (acetic acid, ferulic acid), ketones (acetovanillone), phenolics (coniferyl alcohol, catechol), and aldehydes (furfural, hydroxymethylfurfural, vanillin). Mixtures of inhibitors, especially those including the furan aldehyde furfural, often have a synergistic effect on inhibiting cell growth and fermentation. For example, furfural increases the toxicity of acetate in yeast [11] and phenols in Escherichia coli [12,13]. Furfural is estimated to be responsible for 33% of the toxic effect of sugar cane hydrolysate on E. coli LYO1 [14].",
                "In order to compete with more robust ethanologens such as Saccharomyces cerevisiae, several limitations inherent to fermentative thermophilic bacteria must be overcome. These limitations include relatively low ethanol titer and yield from mixed-acid fermentation pathways, although breakthroughs in metabolic engineering have improved the yield of ethanol from carbohydrates in some thermophiles to near theoretical limits [15]. Another major hurdle for thermophilic bioprocessing is growth inhibition by a wide range of compounds encountered in biomass fermentations. Insights into overcoming end-product inhibition in C. thermocellum have recently emerged [16,17]; however, growth inhibition from other biomass-derived compounds remains underexplored in thermophilic microbes relative to S. cerevisiae [18-20] or engineered strains of E. coli [12,21-23]. Interestingly, members of the genus Thermoanaerobacter have been shown to tolerate pretreated biomass hydrolysates [24,25], and engineered strains give improved ethanol yields from both C5 and C6 sugars [26]. These properties have encouraged the development of several Thermoanaerobacter species for bioethanol production from hydrolysates (primarily xylose) and on cellulose when paired with a cellulolytic partner [27]. While surveying thermophilic bacteria for intrinsic tolerance to furfural (unpublished), we observed robust growth and rapid reduction of the compound by Thermoanaerobacter pseudethanolicus 39E (formally known as T. ethanolicus [28]). This study aims to identify and characterize traits that enable this organism to grow in the presence of and to simultaneously detoxify furan aldehydes through reduction to less toxic alcohols."
            ],
            "subsections": []
        },
        {
            "title": "Results And Discussion",
            "paragraphs": [],
            "subsections": [
                {
                    "title": "T. Pseudethanolicus 39E Furan Aldehyde Tolerance",
                    "paragraphs": [
                        "We initially investigated the growth tolerance of T. pseudethanolicus 39E to the furan aldehydes furfural and 5-hydroxymethylfurfural (5-HMF). The addition of 10\u00a0mM and 15\u00a0mM furfural increased specific growth rates to 0.52\u2009\u00b1\u20090.03\u00a0h-1 and 0.49\u2009\u00b1\u20090.01\u00a0h-1, respectively, versus the control at 0.38\u2009\u00b1\u20090.01\u00a0h-1 (Figure\u00a01A). 5-HMF also stimulated growth at 10\u00a0mM compared to no addition (0.51\u2009\u00b1\u20090.03 versus 0.41\u2009\u00b1\u20090.02\u00a0h-1), while growth rates were similar to the control at 15\u00a0mM 5-HMF (0.45\u2009\u00b1\u20090.02 versus 0.41\u2009\u00b1\u20090.02\u00a0h-1; Figure\u00a01B). Both 10\u00a0mM furfural and 5-HMF slightly increased cell yield at 12\u00a0h by approximately 11% and 12%, respectively (Figure\u00a01). Higher growth rates and increased cell yield from the addition of subinhibitory concentrations of furfural and 5-HMF suggest that 39E metabolism is constrained by electron flow, which is relieved by the furan aldehydes serving as an alternative dissimilatory electron acceptor. The concentration resulting in 50% inhibition of growth (IC50) with furfural was 30\u00a0mM after 12\u00a0h and 30 to 40\u00a0mM after 24\u00a0h. The IC50 for 5-HMF was between 20 and 30\u00a0mM after both 12 and 24\u00a0h. As shown in Table\u00a01, the determined values are comparable to or slightly higher than those of other thermophilic bacteria, while they are higher than reported values for E. coli, S. cerevisiae, and Zymomonas mobilis. Though direct comparisons are difficult due to differences in the growth conditions used in the various studies, these results suggest that T. pseudethanolicus 39E has a comparable if not higher tolerance to the furan aldehydes furfural and 5-HMF than other studied organisms.Figure 1 T. pseudethanolicus furan aldehyde tolerance. T. pseudethanolicus was grown at 65\u00b0C with 40\u00a0mM glucose and increasing concentrations of (A) furfural or (B) 5-HMF. Growth was measured by optical density at 600\u00a0nm. Error bars are the standard deviation of three replicate cultures.Table 1 IC 50 (g/L)* for furfural and 5-hydroxymethylfurfural in thermophilic bacteria and ethanologenic microorganisms  Organism  Furfural  5-HMF  YE (% w/v)  Carbon (% w/v)  Time (h)  Temp (\u00b0C)  pH  Ref.  T. pseudethanolicus 39E  3  2 - 3  0.1  0.7  12  65 7.0TS T. pseudethanolicus 39E  3 - 4  2 - 3  0.1  0.7  24  65 7.0TS Bacillus coagulans MXL-92.5 - 550.5# 5-1024507.0[29] C. saccharolyticus 1 - 21 - 20.1116, 40727.0[30] Thermoanaerobacterium strain AK17\u2020 230.20.4120606.0[11] Tm. thermosaccharolyticum 1.2510.2140607.0[31] Thermotoga neapolitana 2 - 42 - 40.1116, 40807.0[30] E. coli LY1801 - 1.5ndnone548376.5[23] E. coli LY180< 0.4ndnone5 (xyl)48376.5[23] E. coli LY1801.5nd0.15 (xyl)48376.5[23] S. cerevisiae CBS 12000.5< 10.3224265.8[32] S. cerevisiae NSI 1132nd0.3148305.3[33] Z. mobilis ATCC 10988250.3224305.6[32]*Concentration at which 50% inhibition of growth occurred with furfural and 5-hydroxymethylfurfural (5-HMF). Values determined in this study are highlighted in boldface. #Medium also included 1% tryptone; \u2020measured as 50% inhibition of ethanol production; YE, yeast extract; nd, not determined; xyl, xylose; TS, This study."
                    ],
                    "subsections": []
                },
                {
                    "title": "Furan Aldehyde Reduction And Glucose Fermentation",
                    "paragraphs": [
                        "In order to establish the mechanism of increased furan aldehyde tolerance, T. pseudethanolicus 39E was grown in the presence and absence of 15\u00a0mM furfural or 5-HMF and the furan aldehyde and respective furan alcohol concentrations were measured. As shown in Figure\u00a02, concomitant with growth, furfural and 5-HMF concentrations decreased while 2,5-furandimethanol concentration increased, indicating that T. pseudethanolicus 39E reduced 5-HMF to 2,5-furandimethanol. Furfural was most likely also reduced to furfuryl alcohol; however, quantitation of this compound is complicated by its polymerization at the growth temperature of T. pseudethanolicus 39E.Figure 2 T. pseudethanolicus furan aldehyde reduction. T. pseudethanolicus was grown at 65\u00b0C with 40\u00a0mM glucose and 15\u00a0mM (A) furfural or (B) 5-HMF. Growth was measured by optical density at 600\u00a0nm. Furan aldehyde concentration was measured spectrophotometrically, while furan alcohol concentration was measured by gas chromatography-mass spectrometry. Error bars are the standard deviation of three replicate cultures.",
                        "The addition of furan aldehydes affected end-product formation by T. pseudethanolicus 39E, as determined by HPLC analysis (Figure\u00a03). At 10\u00a0mM concentrations, more acetate and lactate are produced, while ethanol production remains constant. At furan aldehyde concentrations above 10\u00a0mM where growth is observed (15, 20, 30\u00a0mM furfural and 15, 20\u00a0mM 5-HMF), ethanol decrease and acetate increase are directly proportional, suggesting that acetyl coenzyme A is converted to acetate through phosphotransacetylase (PTA) and acetate kinase (AK) rather than serving as an electron acceptor for ethanol production via NAD(P)H-dependent bifunctional alcohol dehydrogenase (ADH) activity. T. pseudethanolicus 39E possesses seven ADHs, but ethanol is primarily produced from NADPH-dependent AdhB [34-36]. The oxidative branch of the pentose phosphate pathway is also present in 39E, which could supply NADPH [34]. Reduction of furfural/5-HMF to their corresponding alcohols during growth competes with ethanol production for electrons delivered by NADPH. This is also suggested by stoichiometric shifts in end products, where added aldehydes resulted in about a 0.5 times decrease in corresponding molar ethanol concentrations (that is, the 30\u00a0mM furfural addition resulted in a decrease of 15\u00a0mM ethanol versus the control). This shift in ethanol/acetate concentrations is consistent with an electron balance of one NAD(P)H per furan aldehyde and two NAD(P)H per ethanol. The reason for increased lactate with added furan aldehyde, especially 5-HMF, is less clear. Further redox imbalances from the presence of furfural or 5-HMF may direct more NADH generated from glycolysis to be oxidized via lactate dehydrogenase (LdhA). Furfural addition to a growing culture of the related thermophilic bacterium C. thermocellum also resulted in increased lactate production and cessation of ethanol production [37], although the reason for these changes is unknown. The mesophilic ethanologen S. cerevisiae has also been shown to remove furan aldehydes by reduction to their respective alcohols at the expense of ethanol production [38]. This has been shown to involve an upregulation of central carbon metabolism, especially the NADPH-generating pentose phosphate pathway [39], and downregulation of enzymes involved in ethanol formation, thereby increasing the availability of reducing equivalents for aldehyde detoxification [40].Figure 3 24-h substrate and end product analysis. T. pseudethanolicus was grown at 65\u00b0C with 40\u00a0mM glucose and increasing concentrations of (A) furfural or (B) 5-HMF for 24\u00a0h. Culture supernatants were analyzed for glucose and end product formation by HPLC. Glucose consumption was determined by comparison with an uninoculated control. Error bars are the standard deviation of three replicate cultures."
                    ],
                    "subsections": []
                },
                {
                    "title": "Cell-Wide Proteomic Response To Furfural",
                    "paragraphs": [
                        "In order to identify potential enzymes involved in reducing furfural and 5-HMF and also to examine cell-wide physiological effects of furan aldehyde exposure, proteomic analysis was performed comparing T. pseudethanolicus 39E grown with and without furfural. A concentration of 15\u00a0mM furfural was used to challenge the cells since this was the maximum amount that displayed a stimulatory effect during the growth experiments (Figure\u00a01A). Triplicate cultures were grown in parallel either in the presence or absence (control) of furfural and harvested at 8\u00a0h after inoculation, which corresponded to the time interval necessary for complete reduction of furfural to furfuryl alcohol (Figure\u00a02A). Peptide samples were prepared and analyzed as described in the Methods section. The mass spectrometry proteomics data have been deposited to the ProteomeXchange Consortium [41] via the PRIDE partner repository with the dataset identifier PXD001446. The complete proteomics dataset and statistical analysis are also provided in Additional file 1: Table S1, which includes an in-table, color-coded heat map corresponding to Figure\u00a04. In total, 1,294 proteins were identified across both conditions with roughly 300,000 spectra (SpC) assigned to constituent peptides. Of the 1,294 proteins, only 918 passed the 99% SpC cutoff and were moved to the ANOVA analysis. Using a P-value cutoff of 0.05, 225 proteins were found to be differentially expressed with 152 upregulated in furfural treated cells versus 73 downregulated. Culling this list even further, only 87 proteins exhibited a twofold or greater change in abundance in either direction. Of these, 54 were upregulated in the presence of furfural (Table\u00a02) and 33 were downregulated (Table\u00a03). Significantly regulated proteins were grouped into 11 clusters based on abundance pattern across all replicates (Figure\u00a04). Many cellular functions were affected by furfural, with the most highly downregulated proteins involved in cell wall biosynthesis or sporulation. Hydrogenase-related proteins were also downregulated, along with several redox proteins predicted to use NAD(P)H. Upregulated proteins fell into 12 general cellular functions, with those regulated fivefold or higher falling into three categories: polar amino acid biosynthesis (arginine, cysteine), nucleotide metabolism, and redox proteins.Figure 4 Heat map of proteomic analysis with and without 15\u00a0mM furfural. Proteins exhibiting a statistically significant (ANOVA, P \u22640.05) difference in abundance are included. Each protein (row) was independently normalized to recast spectral count values as standard deviations from the row mean. Protein abundance differences were clustered according to trends measured across all biological replicates. Red\u2009=\u2009increased; green\u2009=\u2009decreased abundance.Table 2 Proteins upregulated twofold or more by 15\u00a0mM furfural ( P \u22640.05)  Locus  Fold change  Description  P -value  Amino acid biosynthesis Teth39_01412.22Threonine synthase0.015Teth39_02234.31N-acetyl-gamma-glutamyl-phosphate reductase0.001 Teth39_0224  6.61  Arginine biosynthesis bifunctional protein ArgJ  0.000 Teth39_02252.50Acetylglutamate kinase0.010Teth39_02262.65Acetylornithine and succinylornithine aminotransferase0.038 Teth39_0227  7.69  Carbamoyl phosphate synthase, small subunit  0.010  Teth39_0228  12.73  Carbamoyl phosphate synthase, large subunit  0.008  Teth39_0229  5.74  Argininosuccinate synthase  0.000 Teth39_02793.50Cysteine synthase A0.001 Teth39_0280  6.68  Cysteine desulfurase  0.001  Teth39_0281  9.01  tRNA methyltransferase  0.014 Teth39_05592.56Diaminopimelate decarboxylase0.001Teth39_09833.14Prephenate dehydratase0.002Teth39_16662.17Glutamine synthetase, catalytic region0.003Teth39_18103.56Aspartate 1-decarboxylase0.033 Carbohydrate metabolism Teth39_06112.28Beta-galactosidase0.011Teth39_07442.26Mannose-6-phosphate isomerase, class I0.034Teth39_15123.34Kojibiose phosphorylase0.043 Cell division/sporulation/motility Teth39_10002.05SpoIID/LytB domain0.009Teth39_12574.17Flagellar M-ring protein FliF0.043Teth39_12802.08Chromosome segregation protein SMC0.008 Chaperones Teth39_01152.15Chaperonin Cpn100.013Teth39_13922.21Chaperone protein DnaJ0.005 Energy related Teth39_18202.04Homocitrate synthase0.003Teth39_20646.752-hydroxyacid dehydrogenase, NAD-binding0.019 Hypothetical proteins Teth39_04632.28Hypothetical protein0.012Teth39_09192.78Hypothetical protein0.023 Iron-sulfur cluster metabolism Teth39_01162.14FeS assembly ATPase SufC0.020Teth39_01172.65FeS assembly protein SufB0.001Teth39_01182.97SufBD protein0.000Teth39_01202.66SUF system FeS assembly protein, NifU family0.001 Nucleotide related Teth39_07752.04MutS2 family protein0.005Teth39_10492.07tRNA methyltransferase0.018Teth39_13232.46DNA-directed RNA polymerase, omega subunit0.005Teth39_17132.12Phosphoribosylformylglycinamidine synthase II0.006 Teth39_1803  36.39  Phosphoribosylaminoimidazole carboxylase, ATPase subunit  0.000 Teth39_18282.76Cytidine deaminase0.009Teth39_18322.14ABC transporter related0.004 Redox proteins Teth39_06463.61FAD-dependent pyridine nucleotide disulfide oxidoreductase0.005Teth39_07203.774Fe-4S ferredoxin, iron-sulfur binding domain protein0.044 Teth39_1597  6.84  Iron-containing alcohol dehydrogenase  0.000  Teth39_1598  6.32  Aldo/keto reductase  0.000  Ribosomal proteins Teth39_03652.00Ribosomal protein L7/L120.020Teth39_17532.01RNA binding S1 domain protein0.001Teth39_22752.33Ribosomal protein S60.006 Transporters Teth39_02312.85Calcium translocating P-type ATPase, PMCA-type0.001Teth39_02782.82Heavy metal translocating P-type ATPase0.036Teth39_02824.65Copper translocating P-type ATPase0.004Teth39_10332.26Efflux transporter, RND family, MFP subunit0.015Teth39_17654.62Extracellular solute-binding protein, family 30.001Teth39_22322.43Type IV secretory pathway VirB4 components-like protein0.011 Vitamin related Teth39_03073.10Biotin/lipoyl attachment domain-containing protein0.007Teth39_12052.03Riboflavin biosynthesis protein RibF0.001Teth39_15592.00SNO glutamine amidotransferase0.001Sorted by general cellular function. Proteins in boldface are regulated greater than fivefold. Descriptions are from the National Center for Biotechnology Information.Table 3 Proteins downregulated twofold or more by 15\u00a0mM furfural ( P \u22640.05)  Locus  Fold change  Description  P -value  Amino acid metabolism Teth39_0216-3.10Glutamate synthase, homotetrameric0.000Teth39_0217-2.47Oxidoreductase FAD/NAD(P)-binding domain0.004Teth39_0487-2.15Alanine racemase0.038Teth39_1661-3.77Glutamine amidotransferase, class II0.016Teth39_2007-2.58Aromatic amino acid beta-eliminating lyase0.004 Cell division/sporulation/motility  Teth39_0175  -52.70  Peptidoglycan-binding LysM  0.000  Teth39_0252  -30.04  YabP family protein  0.000 Teth39_1446-2.42Cell division topological specificity factor MinE0.016Teth39_1772-2.33Flagellar protein FlaG protein0.011Teth39_1783-2.51Flagellar hook-associated protein 30.009 Energy related Teth39_0466-2.27Thiamine pyrophosphate enzyme domain0.038 Hydrogenase related Teth39_0221-2.17Hydrogenase with PAS/PAC sensor0.005Teth39_1458-2.05Hypothetical protein0.005 Teth39_1459  -24.50  Histidine kinase  0.000  Hypothetical proteins  Teth39_0794  -5.93  Hypothetical protein  0.041  Teth39_0842  -36.68  Hypothetical protein  0.000  Nucleotide related Teth39_1357-2.51Metal-dependent phosphohydrolase0.002 Teth39_2157  -9.29  SirA family protein  0.000  Redox proteins Teth39_0445-2.19Thioredoxin reductase0.002Teth39_1916-2.73Oxidoreductase FAD/NAD(P)-binding domain0.001Teth39_1917-4.884Fe-4S ferredoxin, iron-sulfur binding domain0.000Teth39_2155-4.30FAD-dependent pyridine nucleotide-disulfide oxidoreductase0.000 Transcriptional regulator Teth39_0150-2.56Transcriptional regulator, DeoR family0.011Teth39_0757-3.07Putative cold-shock DNA-binding domain protein0.029Teth39_1109-2.27Sporulation transcriptional activator Spo0A0.006Teth39_1292-2.06Hypothetical protein0.019Teth39_1796-2.17Two-component transcriptional regulator, winged helix family0.015 Transporters Teth39_0333-2.98PTS system, fructose subfamily, IIC subunit0.001Teth39_0334-2.90PTS system, fructose-specific, IIB subunit0.019 Vitamin related Teth39_0787-4.71Lipoic acid synthetase0.033 Other Teth39_0542-2.43Dihydroxyacetone kinase, DhaK subunit0.006Teth39_1065-2.21HAD superfamily (subfamily IIIA) phosphatase, TIGR016680.024Teth39_1216-2.041-hydroxy-2-methyl-2-(E)-butenyl 4-diphosphate synthase0.011Sorted by general cellular function. Proteins in boldface are regulated greater than fivefold. Descriptions are from the National Center for Biotechnology Information."
                    ],
                    "subsections": [
                        {
                            "title": "Energy Production And Carbohydrate Metabolism",
                            "paragraphs": [
                                "Comparatively, the proteomic response of T. pseudethanolicus 39E to furfural showed similarities at the functional level to the responses of C. thermocellum, as well as S. cerevisiae and E. coli. While central carbon metabolism did not appear to be significantly impacted by furfural in T. pseudethanolicus 39E, upregulated carbohydrate-related proteins included beta-galactosidase, mannose-6-phosphate isomerase, and kojibiose phosphorylase, while dihydroxyacetone kinase and two fructose-specific, phosphoenolpyruvate-dependent sugar phosphotransferase system transport proteins were downregulated. Genes involved in energy production and conversion, as well as carbohydrate transport and metabolism, were also regulated in C. thermocellum ATCC 27405 [37]. Acetate kinase and phosphoacetyltransferase were both downregulated, though this is likely a general stress response rather than furfural-specific. As in T. pseudethanolicus 39E, beta-galactosidase was upregulated in C. thermocellum ATCC 27405 upon furfural exposure, as were several glycosyl transferase family proteins, though the reason for this regulation is unclear. On the other hand, central carbon metabolism is significantly upregulated in both the S. cerevisiae and E. coli response to furfural. In anaerobic S. cerevisiae fermentations, an 8\u00a0g/L furfural treatment repressed the synthesis of enzymes involved in glucose catabolism and the tricarboxylic acid (TCA) cycle. Conversely, addition of 17\u00a0g/L furfural to an aerobic S. cerevisiae culture increased expression of proteins involved in glycolysis and the TCA cycle, while repressing expression of proteins involved in glycerol and ethanol production [42]. Analysis of a single-gene disruption library of S. cerevisiae BY4741 against growth with furfural identified several genes in the pentose phosphate pathway as important in furfural tolerance [39], especially ZWF1, whose overexpression allowed for growth with 50\u00a0mM furfural. In an ethanologenic strain of E. coli (LY180), a moderate furfural challenge (0.5\u00a0g/L) perturbed the expression of about 400 genes at least twofold, 15\u00a0min after exposure, with central carbon and energy metabolism being among the pathways regulated [22]. It is interesting to note that central carbon metabolism is significantly regulated in the mesophilic S. cerevisiae and E. coli and is much less affected in the thermophilic C. thermocellum and T. pseudethanolicus, though the reason for this difference remains unclear."
                            ],
                            "subsections": []
                        },
                        {
                            "title": "Stress Response",
                            "paragraphs": [
                                "With 15\u00a0mM furfural, T. pseudethanolicus 39E did not display a typical stress phenotype indicated by a reduced growth rate. Nevertheless, some functions associated with stress were differentially regulated. The expression of eight predicted transporters was affected by furfural, including upregulation of three metal transporters and one efflux transporter. A variety of nucleotide-related genes were also upregulated, including two de novo purine biosynthesis genes (Teth39_1713 and Teth39_1803) and two genes involved in nucleoside degradation (Teth39_1828 and Teth39_1832). Additionally, Teth39_1216, predicted to be involved in isoprenoid biosynthesis, and Teth39_0175, predicted to function in cell wall turnover, are downregulated in response to furfural. Similarly, a number of stress responses are upregulated by furfural in C. thermocellum ATCC 27405, including many genes that are homologous to class I and class IV heat shock response genes in Bacillus subtilis, though these genes were also upregulated by heat [37] and ethanol treatment [43]. A number of uncharacterized transporters were also regulated, as well as genes involved in transcription, RNA processing and modification, chromatin structure and dynamics, and DNA replication, recombination, and repair. In S. cerevisiae, stress responses upregulated by furfural include osmotic and salt stress, DNA damage, and pH stress [40]. S. cerevisiae also responds to furan aldehydes by regulating cell adaptation and survival processes, especially with respect to drug resistance, transport, and cell membrane composition [38]. In E. coli LY180, transport functions, as well as cell structure, DNA, and lipid synthesis functions are also regulated by furfural [22]. A general stress response to furfural thus appears to include upregulation of transport functions and nucleotide metabolism."
                            ],
                            "subsections": []
                        },
                        {
                            "title": "Amino Acid Metabolism",
                            "paragraphs": [
                                "In T. pseudethanolicus 39E grown with 15\u00a0mM furfural, both cysteine and arginine biosynthetic genes were upregulated (cysteine synthase A, Teth39_0279; cysteine desulfurase, Teth39_0280; arginine biosynthesis, Teth39_0223-0229). Amino acid metabolism is also affected by furfural stress in C. thermocellum, S. cerevisiae, and E. coli. In C. thermocellum ATCC 27405, arginine biosynthetic genes are upregulated upon furfural addition [37]. While sulfur amino acid biosynthesis is not directly regulated, genes involved in sulfate transport and sulfur assimilation are upregulated by furfural. In S. cerevisiae, proteins involved in sulfur amino acid biosynthesis are downregulated upon exposure to 8\u00a0g/L furfural under anaerobic conditions [40]. In E. coli LY180, 0.5\u00a0g/L furfural also repressed genes involved in arginine biosynthesis, but induced expression of sulfur-containing amino acid biosynthetic genes [22]. This is due to a decrease in NADPH availability, which is instead used by the aldehyde reductases YqhD and DkgA for furfural reduction [22]. Upregulation of cysteine biosynthetic pathways in T. pseudethanolicus 39E suggests that, as in E. coli, increased expression of NAD(P)H-dependent aldehyde reductases (described below) may decrease NADPH availability for sulfur amino acid biosynthesis."
                            ],
                            "subsections": []
                        },
                        {
                            "title": "Redox Metabolism",
                            "paragraphs": [
                                "Six alcohol dehydrogenases (ADHs) identified in T. pseudethanolicus 39E were differentially regulated. The three functionally characterized ADHs [36,44], AdhA (Teth39_0220), AdhB (Teth39_0218), and AdhE (Teth39_0206), were all downregulated (P <0.05); however, none more than twofold (AdhA 1.27-fold, AdhB 1.81-fold, and AdhE 1.59-fold). Of the other three identified alcohol dehydrogenases in T. pseudethanolicus 39E (Teth39_0878, Teth39_1597, Teth39_1979), only Teth39_1597 was significantly upregulated (6.8-fold; P <0.001). Another oxidoreductase upregulated by T. pseudethanolicus 39E in response to furfural is Teth39_1598 (6.3-fold; P <0.001). These genes potentially encode enzymes involved in reducing furfural and 5-HMF and will be discussed in more detail below. In C. thermocellum ATCC 27405, the bifunctional alcohol/aldehyde dehydrogenase Cthe_0423 and the redox regulator Rex (Cthe_0422) were downregulated upon furfural addition [37]. No other alcohol dehydrogenase or aldehyde reductase was differentially regulated; however, a putative carbon monoxide dehydrogenase (Cthe_0281) was upregulated by furfural and may play a role in redox balance in C. thermocellum ATCC 27405 [37]. In S. cerevisiae, NAD(P)H-dependent aldehyde reductases or alcohol dehydrogenases (ADH) have also been shown to affect furan aldehyde tolerance [45] and be regulated by furan aldehydes [40]. Transcriptomic expression analysis of known reductase and dehydrogenase genes showed that ADH2 was highly expressed in hydrolysate-tolerant S. cerevisiae strain TMB3000 compared to the wild-type CBS8066 and was also induced by 5-HMF [45]. In a proteomic analysis of the response of S. cerevisiae to 17\u00a0g/L furfural, six ADHs showed differential regulation, with Adh1p, Adh5p, and Adh6p upregulated, Adh2p and Sfa1p downregulated, and Adh4p unregulated by furfural [42]. Adh6p and Adh7p have furfural and 5-HMF reductase activity, with the former using both NADH and NADPH and the latter only NADH [46]. In E. coli LY180, energy functional groups are also highly regulated [22]. As in S. cerevisiae, NADPH-dependent aldehyde reductases with furfural reducing capacity are upregulated, namely yqhD and dkgA."
                            ],
                            "subsections": []
                        }
                    ]
                },
                {
                    "title": "Enzyme Cloning And Activity Measurements",
                    "paragraphs": [
                        "Teth39_1597 [GenBank GeneID:5874751] shares 36% identity/54% similarity with yqhD from E. coli LY180 [22]. Teth39_1597 belongs to the Fe-dependent alcohol dehydrogenase superfamily (pfam00465) with predicted butanol dehydrogenase activity (BDH, cd08187). The gene product appears to be a close homolog of BdhA in Thermoanaerobacter mathranii (88% identity/94% similarity), which has been experimentally verified to have BDH activity [47]. Thus, Teth39_1597 is considered to be a butanol dehydrogenase and will be referred to as Teth39 bdhA. Teth39_1598 [GenBank GeneID:5874752] has 27% identity/41% similarity to dkgA from E. coli LY180, another enzyme shown to have NADPH-dependent furfural reductase activity [22]. Teth39_1598 is a predicted aldo/keto oxidoreductase and will be referred to as Teth39 akr.",
                        "Since both Teth39 bdhA and Teth39 akr were significantly upregulated in response to furfural and are homologs to similarly upregulated E. coli genes yqhD and dkgA, further biochemical characterization was performed to determine their cofactor and substrate specificities. The coding regions for Teth39 bdhA and Teth39 akr were PCR amplified from T. pseudethanolicus 39E genomic DNA and cloned into pET-30a behind a T7-lac promoter and N-terminal 6xHis- and S-tags. Overexpression plasmids, as well as the pET-30a plasmid alone, were transformed into E. coli BL21 (DE3) and Teth39 BdhA and Teth39 AKR were overexpressed (Figure\u00a05). Whole cell lysates were prepared and assayed for aldehyde reductase activity aerobically at 60\u00b0C with acetaldehyde, furfural, and 5-HMF. Furfural was also assayed under anaerobic conditions. Teth39 BdhA and Teth39 AKR activities were compared to the vector-only control (Table\u00a04). Neither enzyme showed any activity with NADH as cofactor. Teth39 AKR had minimal activity with both furan aldehydes using NADPH as the cofactor, but not above the vector control. In contrast, Teth39 BdhA showed activity above the vector control using NADPH as the cofactor with both furan aldehydes. The specific activity was 4.97\u2009\u00b1\u20090.17 U with furfural and 10.06\u2009\u00b1\u20090.80 U with 5-HMF.Figure 5 Overexpression of Teth39_1597 and Teth39_1598 in Escherichia coli . Teth39_1597 (48.4\u00a0kDa) and Teth39_1598 (42.1\u00a0kDa) were cloned from T. pseudethanolicus into pET-30a and overexpressed from a T7 promoter after induction with IPTG. Overexpression was determined in whole cell extract by Coomassie-stained SDS-PAGE.Table 4 Specific activity (\u03bcmol/min/mg protein) of putative T. pseudethanolicus 39E aldehyde reductases  Vector control  Teth39 BdhA  Teth39 AKR Furfural0.33\u2009\u00b1\u20090.13 4.97\u2009\u00b1\u20090.17 0.27\u2009\u00b1\u20090.045-Hydroxymethylfurfural0.44\u2009\u00b1\u20090.16 10.06\u2009\u00b1\u20090.80 0.39\u2009\u00b1\u20090.07Acetaldehyde0.02\u2009\u00b1\u20090.15 4.54\u2009\u00b1\u20090.76 0.02\u2009\u00b1\u20090.01Butyraldehyde0.09\u2009\u00b1\u20090.05 14.58\u2009\u00b1\u20093.57  0.33\u2009\u00b1\u20090.04 Isobutyraldehyde\u22120.10\u2009\u00b1\u20090.21 0.63\u2009\u00b1\u20090.29  0.23\u2009\u00b1\u20090.05 Whole cell lysate with pET-30a only (vector control) or expressing Teth39 BdhA (Teth39_1597) or Teth39 AKR (Teth39_1598) was assayed aerobically at 60\u00b0C using 0.2\u00a0mM NAD(P)H as the electron donor and 20\u00a0mM substrate. NAD(P)H oxidation activity was measured via loss of absorbance at 340\u00a0nm. Values in boldface are statistically significant. No activity was detected with either Teth39 BdhA or Teth39 AKR above vector control using NADH.",
                        "Based on these results, overexpression of Teth39 bdhA may increase microbial tolerance to the furan aldehydes furfural and 5-HMF produced during biomass pretreatment, especially in a thermophilic, cellulolytic microbe, such as a Caldicellulosiruptor sp. or Clostridium thermocellum. This approach has proven successful in S. cerevisiae, where overexpression of ADH6 or ADH7 allowed growth with 40\u00a0mM 5-HMF, where none was seen in a control [46]. However, the increased expression of Teth39 bdhA in T. pseudethanolicus 39E may have influenced other aspects of its furfural proteomic response. For example, Teth39 BdhA is predicted to contain iron-sulfur clusters, and iron-sulfur cluster biosynthetic genes (Teth39_0116-0120) are also upregulated by furfural. Additionally, other oxidoreductases predicted to use NADPH as a cofactor are downregulated (Teth39_0216, Teth39_0217, Teth39_1916), perhaps to increase NADPH availability for furfural reduction. Thus, while overexpression of Teth39 BdhA alone may increase furan aldehyde tolerance, coexpression of other genes may be required to achieve the phenotype overall.",
                        "Teth39 BdhA and Teth39 AKR also exhibited butyraldehyde and isobutyraldehyde reduction activity (Table\u00a04), presumably forming butanol and isobutanol, with the Teth39 BdhA activity 2.7-fold higher than that of Teth39 AKR with isobutyraldehyde and 44.2-fold higher with butyraldehyde. Expression of Teth39 bdhA might therefore alternatively be used to biologically produce these higher energy fuel compounds in thermophilic microbes."
                    ],
                    "subsections": []
                }
            ]
        },
        {
            "title": "Conclusions",
            "paragraphs": [
                "Inhibitors, such as furfural and 5-HMF, are generated from common pretreatment methods used for improving the reactivity of lignocellulosic biomass toward enzymatic solubilization. The physiological response and tolerance to these inhibitors must be understood in order to develop improved microorganisms such as C. thermocellum or a Caldicellulosiruptor sp. for thermophilic consolidated bioprocessing of biomass. We measured rapid growth in the presence of 10 to 15\u00a0mM furan aldehydes and their detoxification in situ by a thermophilic anaerobe, T. pseudethanolicus 39E. Physiological effects resulting from higher furfural and 5-HMF concentrations included decreased ethanol yield with increases in acetate and lactate production from glucose. A bottom-up proteomics approach was applied to screen for potential enzymes or pathways directly involved in furan aldehyde detoxification. While a number of cellular functions were impacted, including a decrease in expression of ADHs involved in ethanol production, an ADH encoded by Teth39_1597 was upregulated nearly sevenfold in the presence of 15\u00a0mM furfural. The enzyme, a putative butanol dehydrogenase, was cloned and overexpressed in E. coli and displayed NADPH-dependent activity against furfural and 5-HMF, suggesting a direct role in detoxifying furan aldehyde inhibitors in situ."
            ],
            "subsections": []
        },
        {
            "title": "Methods",
            "paragraphs": [],
            "subsections": [
                {
