Repository: boschresearch/Pap2Pat

# Pap2Pat Dataset

### File Schema

Every directory in `data` corresponds to one patent-paper pair and contains the full texts of both patent and paper, as well as the patent outlines. We include all information in JSON for programmatic parsing and Markdown for manual inspection.

```yaml
data/:
    paper_id-patent_id/:
        # Nested JSON format
        patent.json: JSON file containing patent metadata and full-text, as well as all outlines
        paper.json: JSON file containing paper metadata and full-text
        # Markdown format
        patent.md: patent full-text formatted in markdown
        paper.md: paper full-text formatted in markdown

File: Pap2Pat/data/W2121367799-US20120103072/paper.json
{
    "id": "https://semopenalex.org/work/W2121367799",
    "authors": [
        "Kamyar Kalantar-Zadeh",
        "Csaba P. K\u00f6vesdy",
        "Wael A. Salameh",
        "Miklos Z. Molnar",
        "Allen R. Nissenson",
        "Richard E. Reitz",
        "Susanne B. Nicholas",
        "Nazanin Noori",
        "Michael P. Caulfield"
    ],
    "title": "Novel Lipoprotein Subfraction and Size Measurements in Prediction of Mortality in Maintenance Hemodialysis Patients",
    "date": "2011-12-01",
    "abstract": "Conventional lipid profiles usually cannot predict cardiovascular outcomes in chronic disease states. We hypothesized that novel lipoprotein subfraction concentrations and LDL particle size measurements better predict mortality in maintenance hemodialysis (MHD) patients.Mortality-predictability of LDL particle diameter and lipoprotein subfraction concentrations, measured by novel ion mobility, was examined in a cohort of 235 hemodialysis patients who were followed for up to 6 years using Cox models with adjustment for important covariables.Patients were 54 \u00b1 14 years old (mean \u00b1 SD) and included 45% women with total, LDL and HDL cholesterol levels of 143 \u00b1 42, 76 \u00b1 29, and 37 \u00b1 12 mg/dl, respectively. Over 6 years, 71 patients (31%) died. Conventional lipid profile was not associated with mortality. The death hazard ratio (HR, 95% confidence interval) of the highest versus lowest quartiles of very small and large LDL particle concentrations were 2.43 (1.03 to 5.72) and 0.38 (0.15 to 0.96), respectively. Across increasing quartiles of LDL particle diameter, death HRs were 1.00, 0.93 (0.46 to 1.87), 0.43 (0.21 to 0.89), and 0.45 (0.31 to 1.00), respectively.Whereas conventional lipid profile cannot predict mortality in MHD patients, larger novel LDL particle diameter or higher large LDL particle concentrations appear predictive of greater survival, whereas higher very small LDL particle concentration is associated with higher death risk. Examining lipoprotein subfraction modulation in chronic diseases is indicated.",
    "sections": [
        {
            "title": "Results",
            "paragraphs": [
                "Patients were 54 \u03ee 14 years old (mean \u03ee SD) and included 45% women with total, LDL and HDL cholesterol levels of 143 \u03ee 42, 76 \u03ee 29, and 37 \u03ee 12 mg/dl, respectively. Over 6 years, 71 patients (31%) died. Conventional lipid profile was not associated with mortality. The death hazard ratio (HR, 95% confidence interval) of the highest versus lowest quartiles of very small and large LDL particle concentrations were 2.43 (1.03 to 5.72) and 0.38 (0.15 to 0.96), respectively. Across increasing quartiles of LDL particle diameter, death HRs were 1.00, 0.93 (0.46 to 1.87), 0.43 (0.21 to 0.89), and 0.45 (0.31 to 1.00), respectively.",
                "Conclusions Whereas conventional lipid profile cannot predict mortality in MHD patients, larger novel LDL particle diameter or higher large LDL particle concentrations appear predictive of greater survival, whereas higher very small LDL particle concentration is associated with higher death risk. Examining lipoprotein subfraction modulation in chronic diseases is indicated."
            ],
            "subsections": []
        },
        {
            "title": "Introduction",
            "paragraphs": [
                "The number of maintenance dialysis patients in the United States is currently over 400,000 and still growing fast (1). Two-thirds of all dialysis patients die within 5 years of initiation of dialysis treatment, a 5-year survival rate worse than that of many cancers (1). Approximately half of all dialysis patients die of cardiovascular disease (CVD) (1). In the general population, conventional serum levels of LDL cholesterol (LDL-C) and HDL cholesterol (HDL-C) predict incident atherosclerotic CVD (2). Nevertheless, similar to individuals with chronic heart failure (CHF), the conventional CVD risk factors such as hypercholesterolemia are not associated with mortality in these patients; indeed in both dialysis and CHF patients, a low, rather than a high, serum total cholesterol (TC) or LDL-C is associated with higher mortality, a phenomenon known as lipid paradox or reverse epidemiology (3-6). Hence, novel CVD biomarkers including novel lipid measures are needed to more reliably risk-stratify dialysis or CHF patients.",
                "Each lipoprotein class consists of a continuous spectrum of particles of different size, density, metabolism, and atherogenic effect (7). Various studies have evaluated the associations of small LDL subfraction concentration (8), total LDL particle concentration (LDL-Pc) (8), specific HDL subfractions (9,10), and combined measures such as the LDL-C/HDL-C and apoB/apoA-I ratios (11-13) with cardiovascular risk. However, studies on chronic kidney disease (CKD) patients are scarce and often limited to conventionally measured TC and LDL-C (3-6). What remains to be determined is what measures of lipoprotein help better identify high risk dialysis patients and whether LDL-altering strategies are more effective in this population than LDL-lowering medications. Measuring novel lipoprotein particle concentrations, diameter, and subfractions may be a means to this end. To directly measure lipoprotein particle diameter and subfraction concentrations with high resolution, we used a novel ion mobility method, to our knowledge for the first time in CKD patient population (14,15). This study examines which of the different aspects of conventional (triglycerides [TGs] and cholesterol) and novel lipoprotein measurements (total particle concentration (Pc) including HDL-Pc and LDL-Pc, LDL particle diameter [LDL-Pd] and subfraction-Pc) can better identify maintenance hemodialysis (MHD) patients with an increased death risk. We hypothesized that lipoprotein-Pc and LDL-Pd can better predict prospective mortality in MHD patients when compared with conventional lipid profiles."
            ],
            "subsections": []
        },
        {
            "title": "Study Population and Methods",
            "paragraphs": [],
            "subsections": [
                {
                    "title": "Patient Population",
                    "paragraphs": [
                        "We studied MHD patients who participated in the Nutritional and Inflammatory Evaluation in Dialysis (NIED) Study (16). The original patient cohort was derived over 5 years from a pool of over 3000 MHD outpatients in eight DaVita chronic dialysis facilities in the South Bay Los Angeles area (see the NIED Study website at www.NIED-Study.org for more detail) (17)(18)(19)(20). Included were outpatients who underwent MHD treatment for at least 8 weeks, who were 18 years or older, and who signed the institutional review board-approved consent form. Participants with an anticipated life expectancy of \u03fd6 months (e.g. metastatic malignancy or advanced AIDS) were excluded. From October 1, 2001, through December 31, 2006, a total of 893 MHD patients from eight DaVita dialysis facilities in the Los Angeles South Bay area provided informed consent to participate in the NIED study. Approximately onefourth of these patients (235 patients including 106 women) were invited randomly to come to the Harbor-UCLA General Clinical Research Center to undergo additional tests including lipid profile and body composition tests (16)."
                    ],
                    "subsections": []
                },
                {
                    "title": "Anthropometric Measures",
                    "paragraphs": [
                        "Body weight and height were measured to the nearest 0.1 kg and 0.1 cm, respectively. Portable near infrared (NIR) interactance technology was utilized in the eight participating dialysis clinics to estimate lean body mass. A commercial near-infrared interactance sensor with a coefficient of variation of 0.5% for total body-fat measurements (portable Futrex 6100, Gaithersburg, MD, www.futrex. com) was used. NIR measurements were performed by placing a Futrex sensor on the nonvascular-access upper arm for several seconds and entering the required data (date of birth, gender, weight, and height). NIR measurements of body fat have been shown to correlate significantly with other body-fat measures in MHD patients (20)."
                    ],
                    "subsections": []
                },
                {
                    "title": "Laboratory Tests",
                    "paragraphs": [
                        "Predialysis blood samples and postdialysis serum urea nitrogen were obtained on a mid-week day in the fasting state. The single-pool Kt/V was used to represent the weekly dialysis dose (21). Except as indicated below, all of the laboratory measurements were performed by DaVita Laboratories (Deland, FL) using automated methods. In this study, 3-month averaged values were used, and all of the laboratory measurements used established assays with well known coefficients of variation. Serum C-reactive protein (CRP) was measured by a turbidometric immunoassay (WPCI, Osaka, Japan, unit: mg/L, normal range \u03fd 3.0 mg/L). Circulating IL-6 and TNF-\u2423 cytokines were measured with immunoassay kits (R&D Systems, Minneapolis, MN; units: pg/ml; normal range: IL-6 \u03fd 9.9 pg/ml, TNF-\u2423 \u03fd 4.7 pg/ml). CRP and the cytokines were measured in the General Clinical Research Center Laboratories of Harbor-UCLA (22). Total homocysteine was determined by high-performance liquid chromatography, and serum transthyretin (prealbumin) was determined by immunoprecipitation analysis (23).",
                        "LDL-C concentration levels were calculated with Friedewald formula, except when TG exceeded 400 mg/dl. Lipoproteins were fractionated into very small, small, medium, and large LDL subfractions from archived baseline plasma samples using an ion mobility method as described previously (14,15). This method uses an ion separation/ particle detector system that fractionates lipoprotein particles from the small HDL particles to the large very LDL (VLDL) particles and directly counts each lipoprotein particle to permit the determination of lipoprotein particle concentration. Since the original publication of the method, refinements to the technique have been made that address concerns about the method (15). These refinements were fully incorporated into the ion mobility measurements used for this study and are described in previous studies (14,15). Assay characteristics for the ion mobility are as follows: interassay variation for LDL-Pd was \u03fd1.0% for higher concentration subfractions, HDL and LDL, the CV ranged from 13 to 20% and for lower concentration subfractions, intermediate density lipoprotein (IDL) and VLDL, CVs were 17 to 30%. The diameter ranges (in angstroms, \u00c5) used for each subfraction are as follows: HDL small, 76.5 to 105.0; HDL large, 105.0 to 145.0; LDL very small, 180.0 to 208.2; LDL small, 208.2 to 214.1; LDL medium, 214.1 to 220.0; LDL large, 220.0 to 233.3; IDL small, 233.0 to 250.0; IDL large, 250.0 to 296.0; VLDL small, 296.0 to 335.0; VLDL medium, 335.0 to 424.0; and VLDL large, 424.0 to 520.0. The ratio of large/small LDL-Pc was calculated using the concentrations of the two subfractions in the sizes listed above. Figure 1 shows a schematic diagram of different aspects of conventional and novel LDL and HDL measurements."
                    ],
                    "subsections": []
                },
                {
                    "title": "Statistical Methods",
                    "paragraphs": [
                        "Spearman correlation coefficient (r) was used for analyses of linear associations. ANOVA or Kruskal-Wallis tests were used as appropriate to examine differences across groups. Death hazard ratios (HRs) were obtained using Cox proportional hazard models after controlling for the relevant covariates. We performed incremental levels of multivariate adjustment: (1) Case-mix variables included age, gender, race/ethnicity, diabetes, dialysis vintage, modified Charlson comorbidity score, and dialysis dose (single pool Kt/V); (2) lipids included LDL and HDL-C and TG concentrations; (3) malnutrition-inflammation complex syndrome (MICS) variables included serum or blood levels of phosphorus, albumin, creatinine, calcium, ferritin, hemoglobin, normalized protein catabolic rate; and body mass index (BMI); and (4) adjustment for three inflammatory markers (CRP, IL-6, and TNF-\u2423). We used quartile analyses to disclose nonlinear associations. To examine interaction between lipoprotein measures and MICS, a composite variable combining serum albumin, CRP, and IL-6 levels was used to dichotomize the study population into two subgroups on the basis of the presence or absence of MICS defined as achievement of a priori cutoffs for any of the three variables according to the study by Liu et al. (5), i.e. serum albumin \u03fd 3.6 mg/dl, CRP \u03fe 10 mg/L, and IL-6 \u03fe 11 pg/ml, corresponding to the 10 th , 90 th , and 75 th percentiles of these three markers, respectively, from the Third National Health and Nutrition Examination Survey (NHANES-III) (15). If P values for interaction were significant (\u03fd0.05), patients were stratified into corresponding groups. A restricted cubic spline graph was utilized on the basis of Cox regression models to illustrate systematic relations between LDL size and mortality. This method also served to examine the nonlinear associations as an alternative to assumptions concerning linearity (24). Descriptive and multivariate statistics were carried out with the statistical software Stata version 10.0 (Stata Corporation, College Station, TX)."
                    ],
                    "subsections": []
                }
            ]
        },
        {
            "title": "Results",
            "paragraphs": [
                "Baseline demographic, clinical, and laboratory values in the 235 MHD patients according to gender and BMI are shown in Table 1. The patients' mean age \u03ee SD was 54 \u03ee 14 years; 45% of patients were women (n \u03ed 106), and 26% (n \u03ed 61) were African American. The median (interquartile range) of dialysis vintage was 44 months (range, 29 to 71 months). TG, TC, and LDL-C were highest among women with high BMI, and HDL-C was highest among women with low BMI. Table 2 shows the correlation coefficients of relevant measures with the subfractions of LDL-Pc and HDL-Pc. The four conventional lipid measures, serum TC, LDL-C, HDL-C, and TG, were correlated with all subfractions of LDL-Pc. HDL-C was associated negatively with small and medium LDL-Pc and positively with large HDL-Pc. LDL-Pd was correlated positively with very small and large LDL-Pc and negatively with small HDL-Pc. Scatter plots of correlations of conventional serum LDL-C and HDL-C with novel large LDL-Pc and large HDL-Pc concentrations indicated correlation coefficients of r \u03ed 0.34 (P \u03fd 0.01) and r \u03ed 0.23 (P \u03fd 0.01), respectively (see supplemental Figure S1).",
                "Over the 6 years of the cohort, 71 MHD patients (31%) died. We calculated the death HR across the quartiles of conventionally measured serum LDL-C and HDL-C and novel LDL-Pc and HDL-Pc. As shown in Table 3, no association was observed between LDL-C, HDL-C, or LDL-Pc and mortality in MHD patients. However, the highest quartile of the total HDL-Pc was associated with 2.2-fold higher death risk. VLDL and IDL cholesterol concentrations were not associated with increased or decreased mortality either (data not shown).",
                "We also examined the mortality-predictabilities of novel lipid-Pc and LDL-Pd measures by calculating the death HR across their quartiles, highest versus lowest. Figure 1 shows schematic diagrams of different aspects of LDL and HDL measurements.",
                "Among novel subfractions of LDL-P, the highest concentrations of very small and large LDL-P were associated with highest and lowest mortality, respectively, especially after adjustment for case mix, conventional lipids, MICS and inflammation (Table 4). No association was observed between novel small and large HDL-Pc and mortality (see supplemental Table S1 in supplemental materials).",
                "The death HRs were also calculated for the quartiles of LDL-Pd (Table 5) and large/small LDL-Pc ratio (see supplemental Table S1). There was no significant association in the unadjusted models. However, both measures were associated with decreased mortality after adjustment for case mix, conventional lipids, MICS, and inflammation. The death HRs (first to fourth quartiles) for quartiles were 1.0, 0.93 (0.46 to 1.87), 0.43 (0.21 to 0.89), and 0.45 (0.31 to 1.00) for LDL-Pd and 1.0, 0.64 (0.31 to 1.32), 0.51 (0.25 to 1.02), and 0.43 (0.20 to 0.95), respectively, for quartiles of the large/small LDL-Pc ratio (see supplemental Table S1). These relationships were verified in cubic spline analyses examining Cox based multivariate-adjusted association between smaller LDL-Pd and higher mortality (see supplemental Figure S2). Hence, in Cox-based multivariate-adjusted analysis, smaller LDL-Pd was associated with higher mortality. We also calculated the net reclassification improvement for LDL particle diameter, very small and large LDL. They were 0.05 (P \u03ed 0.25), 0.22 (P \u03fd 0.01), and 0.03 (P \u03ed 0.47), respectively.",
                "To investigate whether the novel lipid measures can help better risk-stratify MHD patients, we examined the mortality predictability of the combinations of novel LDL-Pd with conventional LDL-C by dichotomizing all subjects into below-median versus above-median LDL-C (median: 73 mg/dl) as well as below-median versus abovemedian LDL-Pd (median: 216.5 \u00c5), leading to four (2 \u03eb 2) mutually exclusive groups. As shown in Figure 2, abovemedian LDL-C combined with above-median LDL-Pd was associated with the lowest death risk. This figure illustrates the statistical interactions, in that above-median versus below-median serum LDL-C appeared paradoxically protective in the context of above-median LDL-Pd but within the below-median LDL-Pd, above-median serum LDL-C was  associated with a trend toward a 47% higher death risk.",
                "Figure 3 shows the Kaplan-Meier proportion of surviving according to the four aforementioned categories of LDL-Pd and LDL-C concentration, which were consistent with the Cox models. We also implemented the same 2 \u03eb 2 approach to examine the mortality predictability of the four combinations of total LDL-Pc and LDL-Pd by dichotomizing each into above-median versus below-median. The median value for total LDL-Pc was 216 nmol/L. We also calculated death hazard ratios of conventional LDL-C, HDL-C, and novel total LDL-P concentrations across above-median and below-median values of novel LDL-P diameter, in that median values were used to dichotomize each measure forming a two-by-two table. After multivariate adjustments, above-median total LDL-Pc combined with above-median LDL-Pd was associated with the lowest death risk, i.e. 74% lower mortality compared with below-median total LDL-Pc combined with below-median LDL-Pd. However, P values for interaction with LDL-Pd were NS (\u03fe0.17)."
            ],
            "subsections": []
        },
        {
            "title": "Discussion",
            "paragraphs": [
                "We examined the mortality predictability of both traditional and novel measures of lipoproteins and their particle and subfraction concentrations including LDL-Pd in a cohort of 235 MHD patients who were followed for up to 6 years and found that novel lipoprotein measures could better predict outcomes of MHD patients. Prior studies have indicated a lipid paradox in dialysis patients, in that lower serum TC and LDL-C are paradoxically associated with higher death risk (3,4,25). Hence, novel lipoprotein measures may more accurately reflect the increased cardiovascular risk in this patient population (26). To our knowledge, this is the first investigation in any group of patients with chronic disease states to describe an association between such novel lipoprotein subfractions including LDL-Pd and prospective outcomes including mortality.",
                "We found that conventional TC, LDL-C and HDL-C were not able to predict mortality, consistent with the previous literature in CKD and CHF patient population. Higher HDL-Pc was associated with higher death risk. Prognostic factors for survival in these patients were, however, novel LDL-P subfraction concentrations and LDL-Pd. Decreased LDL-Pd, indicating smaller LDL particle size, was associated with an increased death risk even after adjustment for demographics, comorbidities, and conventional measurements of lipids, nutritional status, and inflammation. Higher concentrations of very small LDL-P were associated with higher mortality, whereas higher concentrations of large LDL-P were associated with greater survival. We also found that larger (above-median) LDL-Pd with either above-median or below-median total LDL-Pc was associated with greater survival. As it might be expected, with below-median LDL-Pd, the highest risk of mortality was associated with above-median levels of LDL-C. However, somewhat surprisingly, above-median LDL-Pc combined with below-median LDL-Pd had a lower risk of mortality than below-median LDL-Pd and belowmedian LDL-Pc. Whereas neither one of these groups reached statistical significance, it is interesting to note that the trends of each are in different directions with belowmedian LDL-Pd, above-median LDL-C, and above-median LDL-Pc showing increased and decreased risk, respectively. This would suggest that the LDL-C content of the LDL particles in this population may not be proportional to the LDL-Pd. It is generally assumed that the larger the LDL particle, the more cholesterol it contains. Our data may indicate a difference in particle composition in dialysis patients. We also found that larger LDL-Pd with either above-median or below-median total HDL-C tended to correlate with greater survival. These observations need to be investigated further. Conventional chemical measures of lipid concentration have long been the most used clinical measurements of lipid profile. However, in chronic disease states such as CKD and CHF, these measures do not appear to predict outcomes (27). There is increasing evidence and recognition of the value of more sophisticated lipid measurements. Total LDL-Pc and LDL-Pd show tighter correlation with atherosclerotic progression and cardiovascular events than conventional LDL-C (28,29). Indeed, conventional LDL-C can be low, yet total LDL-Pc may be high, and cardiovascular events rates may be increased. Conversely, conventional LDL-C can be high, yet total LDL-Pc low, especially in the setting of low cardiovascular risk. These scenarios are more likely to be the case in chronic disease states such as CKD and CHF where conventional lipid concentrations may be confounded by wasting syndrome and MICS (30).",
                "Conventional lipid measurements such as LDL-C and HDL-C have not proven to be of great assistance in MHD patients in assessing cardiovascular or death risk (27). This was also observed in our current study where measurement of LDL-Pd and LDL-P subfraction concentration better identified MHD individuals at increased risk of death for up to 6 years thereafter. It is unclear whether the increased risk associated with very small LDL-Pc is a reflection of an increased atherogenic potential of very small LDL particles or simply a consequence of the broader pathophysiology of which very small LDL-P is a part. The association of LDL-Pd and its subfraction concentrations with death was independent of conventional LDL-C and HDL-C or inflammation. In our study, adjustments for case mix and lipids as well as MICS increased the robustness of the ion mobility measured novel LDL parameter for predicting mortality, suggesting that the LDL-Pd and subfraction concentrations are superior predictors of mortality independent of conventional lipid measurements.",
                "Our study should be qualified for its limited sample size, which excludes further analysis on the association of lipoprotein subfractions and CVD mortality or subgroup analyses. Second is the selection bias during enrollment, in that healthier patients were more likely to enroll leading to a substantially lower mortality rate compared with the national data (1). Another type of selection bias known as the prevalence-incidence or survivor bias is also likely because we recruited prevalent patients. However the latter types of biases would bias the results toward the null; therefore, without this bias, our results may have been even stronger. Third is the observational design rather than interventional. Fourth is the lack of information regarding dialysis access, dialysis membrane, and several other factors related to treatment, although in DaVita dialysis clinic treatment, patterns are rather uniform. Fifth is the potential confounding of therapy with cholesterol-lowering agents (statins), which was not examined because only 12% of the patients received statins at some point in time during the cohort; this low proportion is consistent with prior studies (31) and likely related to an inherently low LDL levels among most U.S. dialysis patients (3). Finally, relatively high CVs for some of the assays may have diluted potentially positive associations, and hence some null findings should be interpreted with caution. There are several strengths to this study including the relatively long follow-up period (up to 72 months), comprehensive laboratory evaluations, the concomitant assessments of body composition data, and the detailed evaluation of the clinical and comorbid states of the patients by study physicians. A unique feature of this study is its novelty in assessing lipoprotein subfractions, because we used a novel ion mobility method (14,15) that directly measures lipoprotein-Pc and size with high resolution."
            ],
            "subsections": []
        },
        {
            "title": "Conclusions",
            "paragraphs": [
                "In MHD patients, smaller-sized LDL-Pd and higher concentrations of very small LDL-P are associated with increased mortality, whereas a higher concentration of larger sized LDL-P is associated with decreased risk of death. Given that no prior study in the general population has evaluated the incremental value of lipoprotein subfractions beyond traditional cardiovascular risk factors, the clinical utility of these measurements requires additional studies including randomized controlled trials to examine whether modulation of lipoprotein subfraction can improve outcomes.  vember 16 to 18, 2010, Denver, Colorado. The authors are thankful to Dr. Victor Goh at Harbor-UCLA General Clinical Research Center Core Laboratories for the management of blood samples and measuring inflammatory markers. They are also indebted to hard-working collaborating dietitians in ten DaVita dialysis facilities in Los Angeles South Bay area and DaVita teammates in these facilities."
            ],
            "subsections": [
                {
                    "title": "Acknowledgments",
                    "paragraphs": [
                        "The abstract of this study was accepted for oral presentation at the annual meeting of the American Society of Nephrology, No-This study was supported by National Institutes of Health, National Institute of Diabetes, Digestive and Kidney Disease Grants R21-DK61162 and K23-DK061162 (to K.K.-Z.). Additional sources of funding include research grants from DaVita Clinical Research (to D.C.R.), philanthropist grant by Mr. Harold Simmons (to K.K.-Z.), and a General Clinical Research Center Grant M01-RR00425 from the National Centers for Research Resources, National Institutes of Health. M.Z.M. received grants from the National Developmental Agency (KTIA-OTKA-EU 7KP-HUMAN-MB08-A-81231) and from the Research and Technological Innovation Fund and was also supported by Hungarian Kidney Foundation."
                    ],
                    "subsections": []
                }
            ]
        }
    ]
}
