Repository: boschresearch/Pap2Pat

# Pap2Pat Dataset

### File Schema

Every directory in `data` corresponds to one patent-paper pair and contains the full texts of both patent and paper, as well as the patent outlines. We include all information in JSON for programmatic parsing and Markdown for manual inspection.

```yaml
data/:
    paper_id-patent_id/:
        # Nested JSON format
        patent.json: JSON file containing patent metadata and full-text, as well as all outlines
        paper.json: JSON file containing paper metadata and full-text
        # Markdown format
        patent.md: patent full-text formatted in markdown
        paper.md: paper full-text formatted in markdown

File: Pap2Pat/data/W2121367799-US20120103072/patent.json (part 1 of 3)
{
    "id": "US20120103072",
    "authors": [
        "Kamyar Kalantar-Zadeh",
        "Michael P. Caulfield",
        "Wael A. Salameh"
    ],
    "title": "PROGNOSTIC ASSAYS FOR MAINTENANCE HEMODIALYSIS PATIENTS",
    "date": "2011-10-27 00:00:00",
    "abstract": "Described herein are methods for determining the overall survival of maintenance hemodialysis patients. The methods include measuring low density lipoprotein (LDL) particle size and subfraction concentrations as prognostic tools for early mortality risk detection. For example, the presence of increased very small LDL concentration or decreased LDL particle size in blood-serum serves as a useful means for prognostic risk assessment and monitoring.",
    "sections": [
        {
            "title": "DESCRIPTION",
            "paragraphs": [],
            "subsections": [
                {
                    "title": "STATEMENT OF GOVERNMENT SPONSORED RESEARCH",
                    "paragraphs": [
                        "This invention was made with United States government support awarded by the following agencies: National Institutes of Health, National Institute of Diabetes, Digestive and Kidney Disease grants # R21-DK61162 and K23-DK061162, and National Centers for Research Resources, National Institutes of Health General Clinical Research Center (GCRC) grant # M01-RR00425. The United States government has certain rights in the invention."
                    ],
                    "subsections": [],
                    "outline_long": [
                        "disclose government sponsorship"
                    ],
                    "num_characters": 429,
                    "outline_medium": [
                        "disclose government sponsorship"
                    ],
                    "outline_short": [
                        "disclose government sponsorship"
                    ]
                },
                {
                    "title": "TECHNICAL FIELD",
                    "paragraphs": [
                        "The present invention generally relates to methods for predicating and determining overall survival for maintenance hemodialysis (MHD) patients. The methods described herein include measuring the properties of lipoproteins in MHD patients."
                    ],
                    "subsections": [],
                    "outline_long": [
                        "define technical field"
                    ],
                    "num_characters": 239,
                    "outline_medium": [
                        "define technical field"
                    ],
                    "outline_short": [
                        "define technical field"
                    ]
                },
                {
                    "title": "BACKGROUND OF THE INVENTION",
                    "paragraphs": [
                        "The following description is provided to assist the understanding of the reader. None of the information provided or references cited is admitted to be prior art.",
                        "End stage renal disease (ESRD) is the manifestation of a chronic kidney disease characterized by complete kidney failure or an imminent progression thereto. There are a number of treatments for ESRD including hemodialysis, peritoneal dialysis, and kidney transplantation. Hemodialysis, however, is the primary therapy for patients with ESRD. Approximately seventy percent of ESRD patients require chronic, maintenance hemodialysis (MHD). The aim of MHD treatment is to replace kidney function with long-term hemodialysis intervention. MHD decreases nephrological degradation by removing contaminants from the blood and maintaining appropriate blood volume. Hemodialysis is performed by using a dialysis machine that pumps blood from a patient, through a dialyzer, and then back into the patient. Accordingly, hemodialysis therapy is an extracorporeal process that cleanses a patient's blood.",
                        "The number of maintenance dialysis patients in the United States is currently over 400,000 and still growing fast. Two thirds of all dialysis patients die within 5 years of initiation of dialysis treatment, a 5-year survival worse than that of many cancers. Approximately half of all dialysis patients die of cardiovascular disease (CVD). In the general population conventional serum levels of LDL cholesterol (LDL-C) and HDL cholesterol (HDL-C) predict incident atherosclerotic CVD. Nevertheless, similar to individuals with chronic heart failure (CHF), the conventional CVD risk factors such as hypercholesterolemia are not associated with mortality in these patients; indeed in both dialysis and CHF patients, a low, rather than a high, serum total cholesterol (TC) or LDL-C is associated with higher mortality, a phenomenon known as lipid paradox or reverse epidemiology. Hence, alternative CVD biomarkers including alternative lipid measures are needed to more reliably risk-stratify dialysis or CHF patients.",
                        "Each lipoprotein class consists of a continuous spectrum of particles of different size, density, metabolism, and atherogenic impact. Various studies have evaluated the associations of small LDL subfraction concentration, total LDL particle concentration (LDL-Pc), specific HDL subfractions, and combined measures such as the LDL-C/HDL-C and apoB/apoA-I ratios with cardiovascular risk. However studies on chronic kidney disease (CKD) patients are scarce and often limited to conventionally measured TC and LDL-C."
                    ],
                    "subsections": [],
                    "outline_long": [
                        "introduce end stage renal disease",
                        "describe hemodialysis treatment",
                        "discuss cardiovascular disease in dialysis patients",
                        "motivate alternative CVD biomarkers",
                        "summarize lipoprotein classes"
                    ],
                    "num_characters": 2586,
                    "outline_medium": [
                        "describe end stage renal disease",
                        "discuss limitations of current treatments"
                    ],
                    "outline_short": [
                        "describe ESRD and hemodialysis"
                    ]
                },
                {
                    "title": "SUMMARY OF THE INVENTION",
                    "paragraphs": [
                        "The present invention provides a method for predicting the overall survival of a maintenance hemodialysis patient comprising: measuring one or both of LDL particle size and LDL subfraction concentration(s) (e.g., vs-LDL and/or l-LDL) in a sample from the patient, wherein a difference in one or both of LDL particle size and LDL subfraction concentration compared to a reference level is an indication of the overall survival of the patient.",
                        "In one aspect, the invention provides a method for predicting mortality risk in a maintenance hemodialysis patient by:\n\n\n- - a. measuring the very small low density lipoprotein (vs-LDL)\n    concentration in a sample from the patient,\n  - b. comparing the sample vs-LDL concentration measured in step (a)\n    with a reference vs-LDL concentration, and\n  - c. identifying the patient as having increased risk of mortality\n    when the sample vs-LDL concentration is greater than the reference\n    vs-LDL concentration or identifying the patient as having no change\n    in the risk of mortality when the sample vs-LDL concentration is\n    less than or equal to the reference vs-LDL concentration.",
                        "In another aspect, the invention provides a method for predicting mortality risk in a maintenance hemodialysis patient by:\n\n\n- - a. measuring the large low density lipoprotein (l-LDL) concentration\n    in a sample from the patient,\n  - b. comparing the sample l-LDL concentration measured in step with a\n    reference l-LDL concentration, and\n  - c. identifying the patient as having reduced risk of mortality when\n    the sample l-LDL concentration is greater than the reference l-LDL\n    concentration or identifying the patient as having no change in the\n    risk of mortality when the sample l-LDL concentration is less than\n    the reference l-LDL concentration.",
                        "In another aspect, the invention provides a method for predicting mortality risk in a maintenance hemodialysis patient by:",
                        "a. measuring the very small low density lipoprotein (vs-LDL) concentration and the large low density lipoprotein (l-LDL) concentration in a sample from the patient,\n\n\n- - b. comparing the sample vs-LDL concentration measured in step (a)\n    with a reference vs-LDL concentration and comparing the sample l-LDL\n    concentration measured in step (a) with a reference l-LDL\n    concentration,\n  - c. identifying the patient as having\n    - i. increased risk of mortality when the sample vs-LDL\n      concentration is greater than the reference vs-LDL concentration,\n    - ii. reduced risk of mortality when the sample l-LDL concentration\n      is greater than the reference l-LDL concentration, or\n    - iii. no change in the risk of mortality when the sample vs-LDL\n      concentration is less than the reference vs-LDL concentration and\n      the l-LDL concentration is less than or equal to the reference\n      l-LDL concentration.",
                        "In one embodiment of any of the foregoing aspects, the reference vs-LDL concentration is about 121 nmol/L and or the reference l-LDL concentration is about 105 nmol/L. In other embodiments, either one or both of the reference vs-LDL concentration and reference l-LDL concentration are derived from a control population of subjects not undergoing maintenance hemodialysis. Alternatively, one or both of the reference vs-LDL concentration and reference l-LDL concentration are the concentrations measured in the same patient at an earlier time or in the same patient prior to receiving treatment.",
                        "In another aspect, the invention provides a method for predicting mortality risk in a maintenance hemodialysis patient comprising:\n\n\n- - a. measuring the low density lipoprotein (LDL) particle size in a\n    sample from the patient,\n  - b. comparing the sample LDL particle size measured in step (a) with\n    a reference LDL particle size, and\n  - c. identifying the patient as having increased risk of mortality\n    when the sample LDL particle size is less than the reference LDL\n    particle size or identifying the patient as having no change in the\n    risk of mortality when the sample LDL particle size is greater than\n    or equal to the reference LDL particle size.",
                        "In one embodiment, the measured LDL particle size is the mean LDL particle size. Preferably, the reference mean LDL particle size within the range of about 216 \u212b to about 224 \u212b. In some embodiments, the reference mean LDL particle size is at least about 216 \u212b, 218 \u212b, 219 \u212b, 220 \u212b, 222 \u212b, 224 \u212b, or more. The reference LDL particle size may be derived from a control population of subjects not undergoing maintenance hemodialysis. Alternatively, the reference LDL particle size is the LDL particle size measured in the same patient at an earlier time or in the same patient prior to receiving treatment.",
                        "In another aspect, the invention provides a method for predicting mortality risk in a maintenance hemodialysis patient by:\n\n\n- - a. measuring the high density lipoprotein (HDL) concentration in a\n    sample from the patient,\n  - b. comparing the sample HDL concentration measured in step (a) with\n    a reference vs-HDL concentration, and\n  - c. identifying the patient as having increased risk of mortality\n    when the sample HDL concentration is greater than the reference HDL\n    concentration or identifying the patient as having no change in the\n    risk of mortality when the sample HDL concentration is less than or\n    equal to the reference HDL concentration.",
                        "In some embodiments, the reference HDL concentration is in the range of about 2,000-3,500 nmol/L, about 2,500-3,300 nmol/L, about 2,800-3,100 nmol/L, or about 2850-3000 nmol/L. In some embodiments, the reference HDL concentration is about 2,500, 2,600, 2,700, 2,800, 2,900, 2,919, 3,000, 3,100, 3,200, 3,300 nmol/L or more. In other embodiments, the reference HDL concentration is derived from a control population of subjects not undergoing maintenance hemodialysis. Alternatively, the reference HDL concentration is the concentration measured in the same patient at an earlier time or in the same patient prior to receiving treatment.",
                        "In another aspect, the invention provides a method for predicting mortality risk in a maintenance hemodialysis patient by:\n\n\n- - a. measuring the large low density lipoprotein (l-LDL) particle\n    concentration and the small low density lipoprotein (s-LDL) particle\n    concentration in a sample from the patient,\n  - b. determining the ratio of the l-LDL concentration to the s-LDL\n    concentration, and\n  - c. identifying the patient as having reduced risk of mortality when\n    the sample l-LDL:s-LDL ratio is greater than the reference ratio or\n    identifying the patient as having no change in the risk of mortality\n    when the reference l-LDL:s-LDL ratio is less than the reference\n    ratio.",
                        "In some embodiments, the reference l-LDL:s-LDL ratio is in the range of about 0.75-125, or about 0.80-1.15, or about 0.85-1.10, or about 0.90-1.05, or about 0.95-1.00. In some embodiments, the reference l-LDL:s-LDL ratio is about 0.75, 0.80, 0.85, 0.90, 0.95, 0.97, 1.00, 1.05, 1.10, 1.15, 1.20, 1.25, or more. In other embodiments, the reference l-LDL:s-LDL ratio is derived from a control population of subjects not undergoing maintenance hemodialysis. Alternatively, the reference l-LDL:s-LDL ratio is the ratio measured in the same patient at an earlier time or in the same patient prior to receiving treatment.",
                        "In other embodiments of any of the foregoing aspects, the sample is whole blood, serum, or plasma. The sample LDL and HDL concentrations, including the subfraction concentrations (e.g., vs-LDL concentration and l-LDL concentration) and/or the LDL particle size may be measured by ion mobility analysis.",
                        "Optionally, the methods of the invention may further comprising the step of selecting a treatment regime based upon mortality risk of the patient."
                    ],
                    "subsections": [],
                    "outline_long": [
                        "introduce method for predicting overall survival",
                        "measure LDL particle size",
                        "measure LDL subfraction concentration",
                        "compare to reference level",
                        "predict mortality risk",
                        "measure vs-LDL concentration",
                        "compare to reference vs-LDL concentration",
                        "identify increased mortality risk",
                        "measure l-LDL concentration",
                        "compare to reference l-LDL concentration",
                        "identify reduced mortality risk",
                        "measure both vs-LDL and l-LDL concentrations",
                        "compare to reference concentrations",
                        "identify mortality risk",
                        "measure LDL particle size or HDL concentration"
                    ],
                    "num_characters": 7820,
                    "outline_medium": [
                        "introduce method for predicting overall survival",
                        "describe measuring LDL particle size",
                        "describe measuring LDL subfraction concentrations",
                        "describe comparing measurements to reference levels",
                        "describe identifying mortality risk",
                        "describe alternative embodiments",
                        "describe optional treatment selection step"
                    ],
                    "outline_short": [
                        "predict overall survival",
                        "measure LDL particle size and subfraction concentration",
                        "identify mortality risk"
                    ]
                },
                {
                    "title": "DETAILED DESCRIPTION",
                    "paragraphs": [
                        "The present inventions are based on the identification that, in maintenance hemodialysis (MHD) patients, smaller sized LDL-Pd and higher concentrations of very small LDL-P are associated with increased mortality, whereas higher concentration of larger sized LDL-P is associated with decreased risk of death. Accordingly, in some aspects, the invention provides methods for determining overall survival in MHD patients based at least partially on lipoprotein analysis of MHD patient samples. Further disclosed herein are methods for predicting mortality based on the measurement of lipoprotein properties from a sample. Specifically, the present invention generally describes for the measurement of LDL particle size and subfraction concentration MHD patients.",
                        "As used in this specification and the appended claims, the singular forms \u201ca\u201d, \u201can\u201d, and \u201cthe\u201d include plural referents unless the content clearly dictates otherwise. For example, reference to \u201ca nucleic acid\u201d includes a combination of two or more nucleic acids, and the like.",
                        "As used herein, \u201cabout\u201d will be understood by persons of ordinary skill in the art and will vary to some extent depending upon the context in which it is used. For example, when referring to the mean LDL particle size, \u201cabout\u201d refers to \u00b11-5 \u212b. When referring to LDL concentrations, \u201cabout\u201d will mean up to \u00b15-10% of the enumerated value.",
                        "As used herein, the term \u201cbiomarker\u201d or \u201cLDL property\u201d or \u201cproperties of LDL\u201d in the context of the present invention refers to a LDL concentration, particle size, or combination thereof, or a LDL subfraction concentration, particle size, or combination thereof, including, but not limited to, lame LDL and very small LDL, which is differentially present in a sample taken from MHD patients as compared to a comparable sample taken from a control subject or a population of control subjects, or as compared to a reference level or value.",
                        "The term \u201cclinical factors\u201d as used herein, refers to any data that a medical practitioner may consider in determining a diagnosis or prognosis of disease. Such factors include, but are not limited to, the patient's medical history, a physical examination of the patient, complete blood count, etc.",
                        "The term \u201ccomparable\u201d or \u201ccorresponding\u201d in the context of comparing two or more samples, means that the same type of sample, e.g., whole blood, is used in the comparison. For example, a LDL level in a sample of whole blood can be compared to a LDL level in another whole blood sample. In some embodiments, comparable samples may be obtained from the same individual at different times. In other embodiments, comparable samples may be obtained from different individuals, e.g., a patient and a healthy individual. In general, comparable samples are normalized by a common factor. For example, body fluid samples are typically normalized by volume body fluid and cell-containing samples are normalized by protein content or cell count.",
                        "As used herein, the term \u201ccontrol population\u201d refers to individuals not undergoing maintenance hemodialysis or with a negative diagnosis or undetectable kidney disease, i.e., normal or healthy subjects.",
                        "The terms \u201cdetermining,\u201d \u201cmeasuring,\u201d \u201cassessing,\u201d \u201cassaying\u201d are used interchangeably and include both quantitative and qualitative determinations. These terms refer to any form of measurement, and include determining if a characteristic, trait, or feature is present or not. Assessing may be relative or absolute, \u201cAssessing the presence of\u201d includes determining the amount of something present, as well as determining whether it is present or absent.",
                        "As used herein, the term \u201cdiagnosis\u201d means detecting a disease or disorder or determining the stage or degree of a disease or disorder. Usually, a diagnosis of a disease or disorder is based on the evaluation of one or more factors and/or symptoms that are indicative of the disease. That is, a diagnosis can be made based on the presence, absence or amount of a factor which is indicative of presence or absence of the disease or condition. Each factor or symptom that is considered to be indicative for the diagnosis of a particular disease does not need be exclusively related to the particular disease; i.e., there may be differential diagnoses that can be inferred from a diagnostic factor or symptom. Likewise, there may be instances where a factor or symptom that is indicative of a particular disease is present in an individual that does not have the particular disease. The term \u201cdiagnosis\u201d also encompasses determining the therapeutic effect of a drug therapy, or predicting the pattern of response to a drug therapy. The diagnostic methods may be used independently, or in combination with other diagnosing and/or staging methods known in the medical arts for a particular disease or disorder, e.g., end stage kidney disease, wherein a patient is undergoing MHD.",
                        "As used herein, the phrase \u201cdifference of the level\u201d or \u201cdifference in properties\u201d refers to differences in the properties or a quantity of an LDL biomarker present in a sample taken from MHD patients as compared to a control. In one embodiment, a biomarker can be a LDL property or level which is present at an elevated amount or at a decreased amount in samples of MHD patients compared to a reference level.",
                        "As used herein, the term \u201cion mobility analysis\u201d or \u201cIMA\u201d refers to the measurement of non-covalently bound particles that are processed through a system while maintaining their properties. For example, a sample is placed in a pressurized chamber of an IMA apparatus. Subsequently, the sample is exposed to dry gas and alpha radiation, thereby forming singly charged droplets. In one embodiment, the droplets are the particles that are measured. Once a relationship is determined between particle size and density, size or mobility distributions can then be converted into distributions of particle mass, density (\u03bcg/cm3), and/or concentration, and the like. Accordingly, IMA allows for particle size and concentration to be determined in a sample of lipoprotein particles, e.g., VLDL, IDL, LDL, HDL and their subclasses and/or subfractions.",
                        "As used herein, the term \u201clipoprotein\u201d or \u201clipoprotein particle\u201d refer to particles obtained from mammalian blood which include apolipoproteins biologically assembled with noncovalent bonds to package for example, without limitation, cholesterol and other lipids. Lipoproteins typically refer to biological particles having various sizes, and include very low density lipoproteins (VLDL), intermediate density lipoproteins (IDL), low density lipoproteins (LDL), lipoprotein (a), high density lipoproteins (HDL) and chylomicrons.",
                        "As used herein, \u201cVLDL\u201d, \u201cIDL\u201d \u201cLDL\u201d, and \u201cHDL\u201d refer to classifications of lipoproteins. It is understood that the values for particle diameter may be determined by gel electrophoresis methods, as known in the art, or mobility analysis methods. With ion mobility analysis methods it has been observed that lipoprotein diameters can be smaller relative to diameters obtained with gel electrophoresis.",
                        "As used herein, the term \u201cpopulation\u201d may be any group of at least two individuals. A population may include, e.g., but is not limited to, a control population, a patient population, a reference population, a population group, a family population, a clinical population, and a same sex population.",
                        "As used herein, the term \u201coverall survival\u201d or \u201cOS\u201d is used to refer to time in years from surgery to death from any cause. The calculation of this measure may vary depending on the definition of events to be either censored or not considered.",
                        "The term \u201cprognosis\u201d as used herein refers to a prediction of the probable course and outcome of a clinical condition or disease. A prognosis is usually made by evaluating factors or symptoms of a disease that are indicative of a favorable or unfavorable course or outcome of the disease. The phrase \u201cdetermining the prognosis\u201d as used herein refers to the process by which the skilled artisan can predict the course or outcome of a condition in a patient. The term \u201cprognosis\u201d does not refer to the ability to predict the course or outcome of a condition with 100% accuracy. Instead, the skilled artisan will understand that the term \u201cprognosis\u201d refers to an increased probability that a certain course or outcome will occur; that is, that a course or outcome is more likely to occur in a patient exhibiting a given condition, compared to those individuals not exhibiting the condition. The terms \u201cfavorable prognosis\u201d and \u201cpositive prognosis,\u201d or \u201cunfavorable prognosis\u201d and \u201cnegative prognosis\u201d as used herein are relative terms for the prediction of the probable course and/or likely outcome of a condition or a disease. A favorable or positive prognosis predicts a better outcome for a condition than an unfavorable or negative prognosis. In a general sense, a \u201cfavorable prognosis\u201d is an outcome that is relatively better than many other possible prognoses that could be associated with a particular condition, whereas an unfavorable prognosis predicts an outcome that is relatively worse than many other possible prognoses that could be associated with a particular condition.",
                        "As used herein, the term \u201creference level\u201d refers to a level of a substance which may be of interest for comparative purposes. In one embodiment, a reference level may be the size or concentration of a lipoprotein expressed as an average of the size or concentration of a lipoprotein from samples taken from a control population of healthy (disease-free) subjects. In one embodiment, the reference level may be the level in the same subject at a different time, e.g., before the present assay, such as the level determined prior to the subject developing the disease or prior to initiating therapy. In general, samples are normalized by a common factor. For example, body fluid samples are normalized by volume body fluid and protein or cell-containing samples are normalized by protein content or the like.",
                        "As used herein, the term \u201csample\u201d or \u201ctest sample\u201d refers to any liquid or solid material containing lipoproteins. In one embodiment, a sample is obtained from a biological source, i.e., a \u201cbiological sample\u201d, such as blood or a fluid sample from an animal, most preferably, a human.",
                        "As used herein, the term \u201csubject\u201d refers to a mammal, such as a human, but can also be another animal such as a domestic animal, e.g., a dog, cat, or the like, a farm animal, e.g., a cow, a sheep, a pig, a horse, or the like, or a laboratory animal, e.g., a monkey, a rat, a mouse, a rabbit, a guinea pig, or the like. The term \u201cpatient\u201d refers to a \u201csubject\u201d who is, or is suspected to be, on MHD or afflicted with ESRD.",
                        "The phrase \u201csubstantially the same as\u201d in reference to a comparison of one value to another value for the purposes of clinical management of a disease or disorder means that the values are statistically not different. Differences between the values can vary, for example, one value may be within 20%, within 10%, within 5%, within 2.5%, or within 1% of the other value.",
                        "As used herein, the terms \u201ctreating\u201d or \u201ctreatment\u201d or \u201calleviation\u201d refers to both therapeutic treatment and prophylactic or preventative measures, wherein the object is to prevent or slow down (lessen) the targeted pathologic condition or disorder. A subject is successfully \u201ctreated\u201d for a disorder if, after receiving a therapeutic agent according to the methods of the present invention, the subject shows observable and/or measurable reduction in or absence of one or more signs and symptoms of a particular disease or condition."
                    ],
                    "subsections": [
                        {
                            "title": "Sample Collection, Preparation, and Purification",
                            "paragraphs": [
                                "The methods described herein provide for the measurement of LDL properties from a sample obtained from a MHD patient. Samples may be obtained using standard procedures and can be employed immediately or stored, under conditions appropriate for the type of sample, for later use. Following collection and preparation, the sample is subjected to analysis of lipoproteins, wherein the resulting LDL measurements allow for the prognostic determination of a MHD patient's overall survival.",
                                "The starting material for the methods described herein is typically a clinical sample, which is obtained from a MI-ID patient. Subsequently, LDL is separated from proteins and other biological constituents in the original sample. Purification methods known in the art may be used in the context of the present invention.",
                                "Methods for obtaining samples are well known to those of skill in the art and include, but are not limited to, aspirations, tissue sections, swabs, drawing of blood or other fluids, surgical or needle biopsies, and the like. The sample may be obtained from a subject, individual, or patient. The sample may contain cells, tissues or fluid obtained from a MHD patient. The sample may be a cell-containing liquid or a tissue. Samples may include, but are not limited to, biopsies, blood, blood cells, bone marrow, fine needle biopsy samples, peritoneal fluid, amniotic fluid, plasma, pleural fluid, saliva, semen, serum, tissue or tissue homogenates, frozen or paraffin sections of tissue. Samples may also be processed, such as sectioning of tissues, fractionation, purification, or cellular organelle separation.",
                                "In one embodiment, the lipoproteins derive from a plasma or serum sample, that has been purified. In one embodiment, plasma is the fluid obtained upon separating whole blood into solid and liquid components. In one embodiment, serum is the fluid obtained upon separating whole blood into solid and liquid components after it has been allowed to clot. In one embodiment, the plasma and/or serum is obtained from a MHD patient. In one embodiment, the plasma and/or serum, is obtained by withdrawing or otherwise collecting a biological tissue or fluid including, e.g., whole blood, serum and plasma.",
                                "In one embodiment, the sample is purified prior to analysis. To this end, the methods provide for isolation and/or purification of lipoproteins, initial sample collection, and preparation. In one embodiment, a 2 to 5 ml fasting blood specimen is initially obtained. Chylomicrons are not typically present in subjects who have been fasting for a period of at least 12 hours; thus, chylomicrons are eliminated by fasting. In one embodiment, the specimen is then subjected to centrifugation, via a clinical centrifuge, for approximately 10 minutes (min) at approximately 2000\u00d7 G. In one embodiment, the centrifugation is sufficient to remove the cellular debris, i.e., unwanted cellular components, from the specimen. During this process, the more dense cellular components stratify at the bottom of the sample. A remaining less dense plasma specimen containing lipoproteins on top is then drawn off using methods well known in the art, aspiration.",
                                "In one embodiment, in preparation for centrifugation, a sample, e.g., plasma specimen, is adjusted to a specific density using high purity solutions or solids of inorganic salts, e.g., sodium chloride (NaCl), sodium bromide (NaBr), and the like. In one embodiment, the specific density is chosen to be greater than or equal to the highest density of the lipoprotein material to be analyzed, i.e., so that the lipoprotein material floats subsequent to density stratification. In one embodiment, the adjusted sample is ultracentrifuged, e.g., for approximately 18 hours (h) at 100,000\u00d7 G, thereby separating the non-lipoprotein proteins from the lipoproteins. Non-lipoprotein proteins are removed from a sample, e.g., the plasma specimen via ultracentrifugation. Accordingly, the lipoproteins float to the top of the sample during ultracentrifugation. Thus, by sequentially centrifuging from the lowest density to highest density of the adjusted sample, the various classes and subclasses of lipoproteins can be sequentially extracted. In one embodiment, a dialysis step follows the extraction of a centrifuged sample to remove any salts that were previously introduced to the sample. In one embodiment, the dialysis step is performed for 4-12 h under conditions well known in the art.",
                                "In one embodiment, conditions for centrifugation for lipoprotein-containing samples described herein are well known in the art of biochemical separation. For example, samples are typically centrifuged at 10\u00b0 C. for 1-4 h at 223,000\u00d7 G. In one embodiment, centrifugation employs centrifugal force of between about 50,000-100,000, 100,000-120,000, 120,000-150,000, 150,000-200,000, 200,000-230,000, 230,000-250,000\u00d7 G, or even higher force. In one embodiment, the time of centrifugation is about 1, 2, 2.2, 2.4, 2.6, 2.8, 3.0, 3.1, 3.2, 3.3, 3.4, 3.5, 3.6, 3.7, 3.8, 3.9, 4, 5, 6, 7, 8, 9, 10, 11, 12, 13, 14, 15, 16, 17, 18 h, or even longer. In one embodiment, prior to analysis by ion mobility, an aliquot of the lipid fraction is removed, e.g., 10-200 \u03bcL, from the top of the centrifuge tube and diluted, e.g., 1:800, in 25 mM ammonium acetate, 0.5 mM ammonium hydroxide, at a pH 7.4.",
                                "In one embodiment, the density of the solution is a value less than or equal to about 1.21 g/mL while centrifuging, this improves recovery, hence purification, of LDL. In one embodiment, the lipoproteins that are subjected to further purification are selected from the group consisting of HDL, LDL, IDL, Lp(a), and VLDL. In one embodiment, the lipoproteins are LDL, including subfractions thereof.",
                                "In one aspect, the present invention provides methods for analyzing the concentration and/or size distribution of lipoproteins, lipoprotein particles, and lipoprotein subfractions, e.g., LDL, LDL particle size, very small LDL concentration, and large LDL concentration, by ion mobility analysis. In one embodiment, LDL particle size includes, but is not limited to, sizes between about 0-1000, 0-500, 100-400, 150-350, 200-250, and 215-230 angstroms (\u212b). In one embodiment, very small LDL is a subfraction of total LDL. In one embodiment, very small LDL is LDL that is less than about 230, 225, 220, 215, 210, or 205 \u212b. In one embodiment, very small LDL is LDL that is less than about 219 \u212b. In one embodiment, large LDL is a subfraction of total LDL. In one embodiment, large LDL is greater than about 220, 225, 230, 235, 240, or 245 \u212b. In one embodiment, large LDL is LDL that is greater than about 230 \u212b.",
                                "In one aspect, ion mobility analysis provides for analyzing particles in aerosols, biological solutions, or the like. Ion mobility analysis has been adapted to analyze various large and small biological macromolecules. Moreover, ion mobility analysis can be adapted to measure various biological particles as described herein, and as previously described. See e.g., U.S. Pat. Nos. 7,514,213; 7,259,018; 7,713,744; and U.S. Pat. App. Pub. Nos.: 2008/0305549; 2008/0302666; and 2003/0136680, all of which are herein incorporated by reference in their entirety. Ion mobility analysis is also known as ion electrical mobility or charged-particle mobility.",
                                "In one embodiment, analysis of biological particles includes employing an ion mobility analysis apparatus. Following ultracentrifugation, a sample is placed into a pressurized chamber. In one embodiment, a high voltage variable power supply positively biases the sample in the pressurized chamber. The positive bias and higher relative pressure allows for particle droplets to emit from the pressurized chamber. Once the droplets are formed, a dry gas is employed to propel the droplets into an emission region of an alpha radiation source, thereby reducing the charge state of the droplets to no more than one positive charge per droplet. In one embodiment, the charged droplets may be obtained using other methods to achieve a uniform charge state of no more than a single positive charge. In one embodiment, an alternating current corona, which produces secondary electrons having the same charge state reduction as an alpha source, is employed.",
                                "After charge reduction, the dry gas propels the particles into a differential mobility analyzer. A laminar flow excess gas, and an additional dry gas flow, is introduced into the analyzer to match the velocity of the dry gas flow. In one embodiment, varying the high voltage power supply allows for the particles, carried by the combined flows, to be incorporated into a mobility selected particle flow, which in turn flows into a particle counter. In one embodiment, the particle counter analyzes particle mobility and corresponding particle size. The particle counter is typically linked with a computer system for further analysis and data storage.",
                                "In one embodiment, ion mobility analysis allows for non-covalently bound biological particles to be processed through a system without losing their biological properties or degrading. In one embodiment, lipoprotein particles, e.g., VLDL, IDL, LDL, HDL and their subclasses and/or subfractions, are rapidly processed, thereby avoiding lipoprotein particle degradation. Once a relationship is known between particle size and density, size or mobility distributions are then converted into distributions of: particle mass; density \u03bcg/cm3 of original plasma; number of particles in a size interval; and/or amount of particle mass in a size interval. Accordingly, ion mobility analysis allows for LDL particle size and subfraction concentrations to be determined in a sample.",
