Repository: boschresearch/Pap2Pat

# Pap2Pat Dataset

### File Schema

Every directory in `data` corresponds to one patent-paper pair and contains the full texts of both patent and paper, as well as the patent outlines. We include all information in JSON for programmatic parsing and Markdown for manual inspection.

```yaml
data/:
    paper_id-patent_id/:
        # Nested JSON format
        patent.json: JSON file containing patent metadata and full-text, as well as all outlines
        paper.json: JSON file containing paper metadata and full-text
        # Markdown format
        patent.md: patent full-text formatted in markdown
        paper.md: paper full-text formatted in markdown

File: Pap2Pat/data/W2137675565-US20140008307/patent.json (part 1 of 6)
{
    "id": "US20140008307",
    "authors": [
        "Rasim Oytun Guldiken",
        "Myeong Chan Jo",
        "Jiang Zhe"
    ],
    "title": "TWO-STAGE MICROFLUIDIC DEVICE FOR ACOUSTIC PARTICLE MANIPULATION AND METHODS OF SEPARATION",
    "date": "2012-03-30 00:00:00",
    "abstract": "Exemplary embodiments of the present disclosure provide for two-stage microfluidic devices using surface acoustic waves, methods of use thereof, methods of making, methods of focusing and separating particles, and the like.",
    "sections": [
        {
            "title": "DESCRIPTION",
            "paragraphs": [],
            "subsections": [
                {
                    "title": "FEDERAL SPONSORSHIP",
                    "paragraphs": [
                        "This invention was made with Government support under Contract/Grant No. 0968736, 1135419 and 1056475, awarded by the National Science Foundation. The Government has certain rights in this invention."
                    ],
                    "subsections": [],
                    "outline_long": [
                        "acknowledge government support"
                    ],
                    "num_characters": 199,
                    "outline_medium": [
                        "acknowledge government support"
                    ],
                    "outline_short": [
                        "acknowledge government support"
                    ]
                },
                {
                    "title": "BACKGROUND",
                    "paragraphs": [
                        "Cell separation and sorting techniques can be divided into two main categories: (1) methods that require tagging the cells with a label; (2) label-free methods. Flow cytometer is the gold standard for cell separation methods that rely on tagging the cells with labels. Flow cytometer is an instrument for measuring fluorescence and light scattering of individual microscopic particle/cells. Most commonly used flow cytometer techniques are fluorescent activated cell sorting (FACS) and magnetic activated cell sorting (MACS). FACS method utilizes complementary fluorophore-conjugated antibodies to label cells of interests. Although FACS offers high-throughput sorting, there are several technical drawbacks including equipment expense, clogging, contamination, deflection, and cell viability after ejection. Magnetic activated cell sorter (MACS) employs antibody-conjugated, magnetic beads to bind specific proteins on cells of interest. This method is capable of collecting many cells with a relatively low cost. There are, however, several disadvantages to the method including low sensitivity, sensitive process of labeling cells with the magnetic beads and long time frames are requirement for efficient separation. More importantly, both of these cytometer methods require additional \u201ctags\u201d or \u201clabels\u201d to identify cells. However, the biochemical markers may not be available for a specific population. Also, the use of labels may hinder differentiation and they may expand in vitro or in vivo and they add difficulty and cost to the procedure.",
                        "Therefore, various label-free cell separation methods have been investigated that address the limitations of flow cytometers. Pinched flow fractionation is a hydrodynamic chromatographic technique capable of separation only by size. As the separation efficiency is based solely on the laminar flow profile in the pinched and broadened segment, cells of varying sizes can be separated effectively by tuning the ratio of the sample to sheath buffer flow rates. However, due to dimension limitation of the pinched segment, separation of small (few microns) particles/cells is very challenging. Also, feasible separation efficiency can only be obtained with very limited flow rates, conflicting with high-throughput system efforts. Hydrodynamic filtration method is another effective way of cell separation, with the separation being determined purely by channel geometry effective. Although this method offers simple operation, the separation efficiency is too low to be a viable separation method. Deterministic lateral displacement technique sort cells exclusively by size using only the geometry of microchannel. Thus, this method does not require external force or field. However, there is a high risk of clogging due to the presence of a large number of high density post structures. Gravitational and sedimentation methods depend on the density, rather than the density of the medium. Separation is simple and does not impose any damaging mechanical stresses on the cells being separated. However, it is limited to the separation of cell populations with relatively large size difference, limiting its use. Optical lattice technique employs three-dimensional arrays of light traps, optical lattices, using holographic optical tweezers. This method has the advantages in term of sensitivity and selectivity. However, the need for laser source prevents the easy portability of the system and continuous system for processing large samples has not been demonstrated due to low separation efficiency. Throughput of this technique also is very limited when compared to flow cytometers. Dielectrophoresis method allows for distinguishing between live and dead cells as well as different types of bacteria by physical properties in addition to size. However, the throughputs of dielectrophoresis are still low when compared to other alternative. Moreover, the cells are often trapped improperly with positive dielectrophoresis and high electric fields could lead to Joule heating and bubble generation as well as heat-related cell death. As a result, none of these methods provides a generic solution to cell separation needs."
                    ],
                    "subsections": [],
                    "outline_long": [
                        "categorize cell separation methods",
                        "describe flow cytometer",
                        "limitations of FACS",
                        "limitations of MACS",
                        "motivate label-free methods",
                        "describe pinched flow fractionation",
                        "describe hydrodynamic filtration",
                        "describe other label-free methods"
                    ],
                    "num_characters": 4174,
                    "outline_medium": [
                        "categorize cell separation methods",
                        "describe flow cytometer methods",
                        "limitations of flow cytometer methods",
                        "describe label-free cell separation methods"
                    ],
                    "outline_short": [
                        "introduce cell separation methods",
                        "limitations of existing methods"
                    ]
                },
                {
                    "title": "SUMMARY",
                    "paragraphs": [
                        "Embodiments of the present disclosure provide for two-stage microfluidic devices using surface acoustic waves, methods of use thereof, methods of making, methods of focusing and separating particles, and the like.",
                        "An exemplary embodiment of the present disclosure provides for a two-stage microfluidic device having: a particle focusing stage including: at least a first pair of surface acoustic wave generators, wherein the first pair of surface acoustic wave generators are positioned opposite one another, and a first channel disposed between the first pair of surface acoustic wave generators; a particle separating stage including: a second pair of surface acoustic wave generators, wherein the pair of surface acoustic wave generators are positioned opposite one another, and a second channel disposed between the second pair of surface acoustic wave generators; wherein the first channel and the second channel are in fluidic communication with one another.",
                        "An exemplary embodiment of the present disclosure provides for a method of separating particles having: a particle focusing stage including: flowing a plurality of particles into a first channel, wherein the flow is a non-sheath flow, focusing the particles to a first area of the first channel using an interference of a first pair of surface acoustic waves, flowing the plurality of particles along the first area into a second channel, wherein the second channel is in fluidic communication with the first channel, and separating the plurality of particles along a length of the second channel using an interference of a second pair of surface acoustic waves."
                    ],
                    "subsections": [],
                    "outline_long": [
                        "introduce two-stage microfluidic device",
                        "describe particle focusing stage",
                        "describe particle separating stage"
                    ],
                    "num_characters": 1629,
                    "outline_medium": [
                        "introduce two-stage microfluidic device"
                    ],
                    "outline_short": [
                        "introduce two-stage microfluidic device"
                    ]
                },
                {
                    "title": "DETAILED DESCRIPTION",
                    "paragraphs": [
                        "Before the present disclosure is described in greater detail, it is to be understood that this disclosure is not limited to particular embodiments described, and as such may, of course, vary. It is also to be understood that the terminology used herein is for the purpose of describing particular embodiments only, and is not intended to be limiting, since the scope of the present disclosure will be limited only by the appended claims.",
                        "Where a range of values is provided, it is understood that each intervening value, to the tenth of the unit of the lower limit unless the context clearly dictates otherwise, between the upper and lower limit of that range and any other stated or intervening value in that stated range, is encompassed within the disclosure. The upper and lower limits of these smaller ranges may independently be included in the smaller ranges and are also encompassed within the disclosure, subject to any specifically excluded limit in the stated range. Where the stated range includes one or both of the limits, ranges excluding either or both of those included limits are also included in the disclosure.",
                        "Unless defined otherwise, all technical and scientific terms used herein have the same meaning as commonly understood by one of ordinary skill in the art to which this disclosure belongs. Although any methods and materials similar or equivalent to those described herein can also be used in the practice or testing of the present disclosure, the preferred methods and materials are now described.",
                        "All publications and patents cited in this specification are herein incorporated by reference as if each individual publication or patent were specifically and individually indicated to be incorporated by reference and are incorporated herein by reference to disclose and describe the methods and/or materials in connection with which the publications are cited. The citation of any publication is for its disclosure prior to the filing date and should not be construed as an admission that the present disclosure is not entitled to antedate such publication by virtue of prior disclosure. Further, the dates of publication provided could be different from the actual publication dates that may need to be independently confirmed.",
                        "As will be apparent to those of skill in the art upon reading this disclosure, each of the individual embodiments described and illustrated herein has discrete components and features which may be readily separated from or combined with the features of any of the other several embodiments without departing from the scope or spirit of the present disclosure. Any recited method can be carried out in the order of events recited or in any other order that is logically possible.",
                        "Embodiments of the present disclosure will employ, unless otherwise indicated, techniques of flow dynamics, mechanical engineering, material science, chemistry, and the like, which are within the skill of the art.",
                        "The following examples are put forth so as to provide those of ordinary skill in the art with a complete disclosure and description of how to perform the methods and use the structures disclosed and claimed herein. Efforts have been made to ensure accuracy with respect to numbers (e.g., amounts, temperature, etc.), but some errors and deviations should be accounted for. Unless indicated otherwise, parts are parts by weight, temperature is in \u00b0 C., and pressure is at or near atmospheric. Standard temperature and pressure are defined as 20\u00b0 C. and 1 atmosphere.",
                        "Before the embodiments of the present disclosure are described in detail, it is to be understood that, unless otherwise indicated, the present disclosure is not limited to particular materials, reagents, reaction materials, manufacturing processes, or the like, as such can vary. It is also to be understood that the terminology used herein is for purposes of describing particular embodiments only, and is not intended to be limiting. It is also possible in the present disclosure that steps can be executed in different sequence where this is logically possible.",
                        "It must be noted that, as used in the specification and the appended claims, the singular forms \u201ca,\u201d \u201can,\u201d and \u201cthe\u201d include plural referents unless the context clearly dictates otherwise. Thus, for example, reference to \u201ca compound\u201d includes a plurality of compounds. In this specification and in the claims that follow, reference will be made to a number of terms that shall be defined to have the following meanings unless a contrary intention is apparent."
                    ],
                    "subsections": [
                        {
                            "title": "Discussion",
                            "paragraphs": [
                                "Embodiments of the present disclosure provide for two-stage microfluidic devices, methods of use thereof, methods of making, methods of focusing and separating particles, and the like.",
                                "Particle separation is of great interest to many biological and biomedical applications. Current state-of-the-art acoustic based separation technique requires sheath flows for complete separation. Many acoustic-based techniques have been used to spate particles and cells. These standard techniques need one or more sheath flow for successful separation work. However, there are significant disadvantages to employing sheath flow in a microfluidic system, such as dilution of the sample by the sheath fluid, the need for accurate flow control between sample and sheath flow, a complicated multilayered design to introduce sheath flows, and separation efficiency depending on the sheath liquid composition.",
                                "In an embodiment, particles are first lined up at the center of the channel without introducing any external sheath flow. After aligning at the center of the channel, the particles are then entered to the actual particle separation stage where the larger particles are exposed to more lateral displacement in the channel towards the pressure node due to the acoustic forces differences. Consequently, different-size particles are separated into multiple collection outlets. The sheathless flow focusing and separation are integrated within a single microfluidic device and accomplished simultaneously. Embodiments of the present disclosure have potential to impact broadly various areas including microfluidic components for lab-on-a-chip system and integrated biological and biomedical applications.",
                                "An exemplary embodiment of the present disclosure can use a non-sheath flow for successful separation and incorporate two separate stages with different functions within a single microfluidic channel. In an embodiment, a function of the first stage is to align particles on the center of the microfludic channel without introducing any sheath flow. In an embodiment, the second stage is responsible from the actual separation process. The sheathless flow focusing and separation are integrated within a single microfluidic device and accomplished simultaneously. In proof-of-concept experiments, the separation of two different size particle streams (3 \u03bcm and 10 \u03bcm) without introducing any external sheath flow was successfully demonstrated.",
                                "In general, embodiments of the present disclosure use a two-stage microfluidic device to focus particles (particle focusing stage) and then separate particles (particles separation stage). First, the device uses the interference of a first set of surface acoustic waves to focus the particles in a first channel. The first set of surface acoustic waves can be produced using a pair of surface acoustic wave generators on either side of the first channel. Embodiments of the present disclosure use a non-sheath flow to introduce the particles to the first channel, which is unlike other technologies that use sheath flow. Using a sheath flow is disadvantageous because the analyte of interest is diluted by the sheath fluid, dependence upon the accurate control of the flow rate between the sample and the sheath fluid, and the sheath flow effects the separation, solubility, and/or molecular conformation, which varies among sheath fluids.",
                                "Once the particles are focused in the first channel, the particles flow into a second channel. In the second channel a second set of surface acoustic waves are used to separate the particles as the particles flow down the length of the second channel. The second set of surface acoustic waves can be produced using a pair of surface acoustic wave generators on either side of the second channel. Subsequently, the particles of different sizes (e.g., volumes, density, and/or compressibility) can be separated from one another and flow down specific particle channels.",
                                "Embodiments of the present disclosure can be used to separate particles such as cells, microparticles, nanoparticles, and aqueous particles and combinations thereof. The types of cells can include plasma, erythrocyte, leukocytes, platelets, circulating tumor cells, and neural stem cells. The microparticles can include polymers particles, metals particles, and pollens. The nanoparticles can include bacteria, yeasts, and polystyrene nanospheres. The aqueous particles in water can include precipitation products, soil colloids, viruses, and protozoa. The diameter of the particles can be about 1 nanometer to 1 micrometer, about 1 \u03bcm to 1 mm, or about 3 \u03bcm to 10 \u03bcm.",
                                "Having described embodiments of the present disclosure generally, the following describes specific features of the two-stage microfluidic device. FIG. 1.1 illustrates a schematic of a top view of a two-stage microfluidic device of the present disclosure. The two-stage microfluidic device includes a particle focusing stage (Stage 1) and a particle separating stage (Stage 2). In an embodiment, the particle focusing stage includes a pair of surface acoustic wave generators that each can produce a surface acoustic wave. In an embodiment, the pair of surface acoustic wave generators is positioned opposite one another on either side of the first channel and the generators face one another. In another embodiment, two or more pairs of the surface acoustic wave generators can be used to focus the particles as the particles flow down the length of the first channel.",
                                "In an embodiment, the particle separating stage includes a pair of surface acoustic wave generators that each can produce a surface acoustic wave having the same characteristic. In an embodiment, the pair of surface acoustic wave generators is positioned opposite one another on either side of the second channel and the generators face one another. In an embodiment, the first channel and the second channel are in fluidic communication with one another through an interface. In another embodiment, two or more pairs of surface acoustic wave generators can be used to separate the particles as the particles flow down the length of the second channel.",
                                "In each of the particle focusing stage and the particle separating stage, each surface acoustic wave generator in each pair produce a set surface acoustic waves. In an embodiment, each set of paired waves has the same wave characteristics (e.g., frequency, power, and wavelength). The paired surface acoustic waves interfere with one another to form a periodic distribution of one or more pressure nodes and anti-nodes on the first channel or the second channel. The interference of the two surface acoustic waves generates a periodic distribution of pressure nodes and an anti-node on the substrate. When each surface acoustic wave reaches the fluid including the particles, leakage waves in longitudinal mode are generated inside the fluid, resulting in the pressure fluctuation. The acoustic radiation forces caused by the pressure fluctuations move the particles toward the pressure nodes or anti-nodes depending on an acoustic contrast factor. Due to the laminar flow behavior of the microfluidics flow, the particles stay in the defined path as the particles flow down the channel even after the acoustic field is removed. The interference pattern of each pair interacts with the particles at each stage, which can be used to focus (stage 1) or separate (stage 2) the particles depending upon the pressure fluctuation pattern and the size of the particles.",
                                "In particular, FIG. 1.1 illustrates a single node formed in the first channel from the interference of the first pair of surface acoustic waves, so that all of the particles are focused into a first area along a path that is in-line with the node, which is parallel or substantially parallel the length of the first chamber from the node. The particles flow along the path through the interface and into the second channel. The first area can include a width of about 1 to 10% of the width of the first channel from the node until the interface of the first channel and the second channel. In an embodiment, the characteristics of the surface acoustic waves and/or width of the first channel can be selected so that more than one node can be used to focus the particles into one or more areas along the length of the first channel.",
                                "In the second channel, the interference of the two sets of surface acoustic waves produced by the pair of surface acoustic wave generators in the particle separation stage produces two pressure nodes. Particles having different sizes interact with the two pressure nodes, which causes the particles to separate into different paths based on the size of the particles and the acoustic contrast factor. Once separated, the separated particles can be separated into different particle chambers or channels.",
                                "In an embodiment, the first channel can be made of a material such as polydimethylsiloxane (PDMS), polyurethanes, polyimides, polymethyl methacrylate (PMMA), silicone, Pyrex\u2122, and combinations thereof. In an embodiment, the first channel can be made of a material such as polydimethylsiloxane (PDMS), polyurethanes, polyimides, and combinations thereof. The thickness of the material used to from the first channel can be about tens of micrometers to tens of millimeters.",
                                "In an embodiment, the first channel can have a width of about 10 \u03bcm to 2 mm or about 140 \u03bcm to 160 \u03bcm. In an embodiment, the first channel can have a length of about 1 mm to 20 mm or about 4 mm to 8 mm. In an embodiment, the first channel can have a height of about 10 \u03bcm to 200 \u03bcm or about 90 \u03bcm to 110 \u03bcm.",
                                "In an embodiment, the interface between the first channel and the second channel can have a width about 10 \u03bcm to 2 mm or about 140 \u03bcm to 160 \u03bcm.",
                                "In an embodiment, the second channel can be made of a material such as (PDMS), polyurethanes, polyimides, polymethyl methacrylate (PMMA), silicone, Pyrex\u2122, and combinations thereof. In an embodiment, the second channel can be made of a material such as polydimethylsiloxane (PDMS), polyurethanes, polyimides, and combinations thereof. In an embodiment, the thickness of the material used to from the second channel can be about tens of micrometers to tens of millimeters. In an embodiment, the second channel can have a width of about 20 \u03bcm to 4 mm or about 280 \u03bcm to 320 \u03bcm. In an embodiment, the second channel can have a length of about 0.5 mm to 3 mm or about 0.8 mm to 1.2 mm. In an embodiment, the second channel can have a height of 10 \u03bcm to 200 \u03bcm or about 90 \u03bcm to 110 \u03bcm.",
                                "In an embodiment, the surface acoustic wave generators (e.g., the first pair and/or second of surface acoustic wave generators) can include interdigitized transducers disposed on piezoelectric substrates and bulk piezoelectric transducers placed on ultrasonic wedges.",
                                "In an embodiment, the surface acoustic wave generators can produce acoustic surface waves by varying one or more of the wavelength, frequency, and power. In an embodiment, the wavelength of the surface acoustic wave can be about 20 \u03bcm to 4 mm or about 280 \u03bcm to 320 \u03bcm. In an embodiment, the frequency of the surface acoustic wave can be about 1 MHz to 200 MHz or about 12 MHz to 14 MHz. In an embodiment, the power of the surface acoustic wave can be about 0.2 W to 5 W or about 0.5 W to 1 W.",
                                "Referring to FIG. 1.1, the first channel has a width that is half of surface acoustic wave so that only one pressure node occurs at the center of the first channel, while the second channel width is chosen to be the same as the surface acoustic wave wavelength so that the second channel has two pressure nodes. Thus, the width and/or the wavelength of the surface acoustic wave can be designed and/or modified to alter the number of pressure nodes, thereby allowing the two-stage microfluidic device to be designed and operated in the desired mode.",
                                "The first pair of surface acoustic wave generators in the particle focusing stage can be positioned about 1 mm to 1.5 mm from the interface of the first channel and the second channel.",
                                "The second pair of surface acoustic wave generators in the particle separating stage can be positioned about 0.5 mm to 1 mm from the interface of the second channel and the particle channels.",
                                "As mentioned above, the particles can be affected by the interference of surface acoustic waves in each of the first and second stages. In an embodiment, the surface acoustic waves in each of the first stage and the second stage can be independently generated. The interference pattern and the resulting pressure fluctuations cause the particles to move toward the pressure nodes or anti-nodes depending on the acoustic contrast factor. The pressure fluctuations affect the particles based on the size volume, density, compressibility and acoustic contrast factor. In general, since the acoustic force is proportional to the volume of the particles, the larger particles reach the nodes faster than the smaller particles, thereby separating the particles based on size. The strength of the acoustic radiation force depends on the relative density of particle and fluid as well as the relative compressibility of the particle and the fluid as well. The collected particles can be thus separated based on the density and compressibility.",
                                "While embodiments of the present disclosure are described in connection with the Examples and the corresponding text and figures, there is no intent to limit the disclosure to the embodiments in these descriptions. On the contrary, the intent is to cover all alternatives, modifications, and equivalents included within the spirit and scope of embodiments of the present disclosure."
                            ],
                            "subsections": [],
                            "outline_long": [
                                "introduce two-stage microfluidic devices and methods",
                                "motivate particle separation in biological and biomedical applications",
                                "describe limitations of current acoustic-based separation techniques",
                                "introduce sheathless flow focusing and separation",
                                "describe two-stage microfluidic device with non-sheath flow",
                                "outline first stage of particle focusing",
                                "outline second stage of particle separation",
                                "describe use of surface acoustic waves in first stage",
                                "describe use of surface acoustic waves in second stage",
                                "explain particle separation based on size and acoustic contrast factor",
                                "describe types of particles that can be separated",
                                "describe diameter range of particles",
                                "introduce FIG. 1.1 and two-stage microfluidic device",
                                "describe particle focusing stage",
                                "describe particle separating stage",
                                "outline surface acoustic wave generators and interference pattern",
                                "explain acoustic radiation forces and pressure fluctuations",
                                "describe material options for first channel",
                                "describe dimensions of first channel",
                                "describe interface between first and second channels",
                                "describe material options for second channel",
                                "describe dimensions of second channel",
                                "describe surface acoustic wave generators and transducers",
                                "describe wavelength, frequency, and power of surface acoustic waves",
                                "describe design and operation of two-stage microfluidic device",
                                "describe positioning of surface acoustic wave generators",
                                "outline independent generation of surface acoustic waves in each stage"
                            ],
                            "num_characters": 13669,
                            "outline_medium": [
                                "introduce two-stage microfluidic devices",
                                "motivate particle separation",
                                "describe limitations of sheath flow",
                                "outline sheathless flow focusing and separation",
                                "describe first stage of particle alignment",
                                "describe second stage of particle separation",
                                "outline advantages of two-stage microfluidic device",
                                "describe use of surface acoustic waves",
                                "outline particle focusing stage",
                                "outline particle separating stage",
                                "describe characteristics of surface acoustic waves",
                                "describe materials and dimensions of channels",
                                "outline flexibility of two-stage microfluidic device"
                            ],
                            "outline_short": [
                                "motivate particle separation",
                                "describe limitations of current techniques",
                                "introduce two-stage microfluidic device",
                                "describe particle focusing stage",
                                "describe particle separation stage",
                                "outline potential applications"
                            ]
                        },
                        {
                            "title": "Example 1",
                            "paragraphs": [
                                "**Introduction:**",
                                "An objective of the interdisciplinary effort proposed herein is to explore a novel label-free cell separation platform based on surface acoustic waves that address most limitations of the current state of the art techniques. The separation and sorting of cells are critical for many biological and biomedical applications including cell biology, diagnostics, and therapeutics. For example, the efficient separation of human T-lymphocytes (CD4+) from whole blood is necessary for the diagnosis and treatment of HIV disease [1]. Also, the diagnostic test for malaria takes advantage of separating parasite infected red blood cells from uninfected cells [2]. Currently, there are several methods to separate cells for further analysis in clinical laboratory. One of the gold standards for conventional cell sorter is flow cytometer. Most commonly used flow cytometer techniques are fluorescent activated cell sorting (FACS) and magnetic activated cell sorting (MACS). Although both FACS and MACS offer high-throughput sorting, these expensive methods are limited by the fact that the cells need to be tagged and aligned with a laser/fluorescent source for FACS and labeled with magnetic beads for MACS. However, the biochemical markers may not be available for a specific population, they may hinder differentiation, they may expand in vitro or in vivo and they introduce complexity to the system [3]. Therefore, to address this limitation, label-free cell separation methods\u2014pinched flow fractionation [4, 5], hydrodynamic filtration [6, 7], deterministic lateral displacement [8, 9], sedimentation [10], optical lattice [11, 12], and dielectrophoresis [13, 14]\u2014have been investigated by many researchers. However, each of these methods has significant limitations to make them a universal solution to label-free cell separation as discussed in the background section.",
                                "On the other hand, the label-free acoustic based separation methods offer low manufacturing cost, non-invasive operation, ability to sort a vast number of cells, and fast response [15-18]. In addition to separation by size, acoustic based methods enable separation by density, compressibility, acoustic contrast factor as well [15]. Also, it has been shown that the ultrasound does not damage cells or biological samples [19]. Traditionally, bulk acoustic waves (BAW) generated by the substrate-bonded bulk transducers are used for excitation [20, 21]. However, BAW devices require excellent acoustic reflection properties of microfluidic channel material. Unfortunately, many popular channel materials (such as polydimethylsiloxane\u2014PDMS) have very poor reflection coefficients [22]. Additionally, it is difficult to integrate a bulk transducer to a microfluidic chip. More recently, standing surface acoustic wave (SSAW) devices have been investigated addressing these limitations of BAW devices [22, 23]. The SSAWS are generated by interdigitated microelectrodes on piezoelectric substrate and they work on any microchannel materials and can easily be integrated on a complex lab-on-a-chip device. Current SSAW devices require two sheath flows for successful separation. However, introducing sheath flow to a microfluidic channel have several fundamental disadvantages such as dilution of the analyte by the sheath liquid, need for accurate flow control between the sample and sheath flow and separation efficiency strongly depending on the sheath liquid composition [24].",
                                "In this Example, a novel SSAW based cell separation technique is presented that addresses many, and potentially many, of the limitations of current state of the art label-free cell separation techniques. By taking advantage of microfabrication flexibilities, we incorporate two separate stages with different functions within a single microfluidic device. The sole function of the first stage is to align cells on the center of the microfludic channel without introducing any sheath flow. The second stage is responsible from the actual separation process (FIG. 2.1). The microchannel width of the first stage is designed to be half of SAW wavelength so that only one pressure node occurs at the center of the channel, while the channel width of the second stage is chosen to be SAW wavelength so that the channel has two pressure nodes. For the operation of the device, two interdigitated transducer (IDT) pairs are patterned on a piezoelectric substrate to generate the SAWs and a microfluidic channel is aligned at half way between the IDT pairs. For size based separation, in the second stage of the design, the larger cells is exposed to more lateral displacement in the channel towards the pressure node due to the difference in acoustic forces acting on them. Hence, different size cells are accumulated into multiple collection outlets as illustrated schematically in FIG. 2.1. In an embodiment, this approach should enable us to separate cells based on acoustic force difference (not only size difference but also density, compressibility and acoustic contrast factor).",
                                "Embodiments of the present disclosure can be used for detection and analysis of circulating tumor cells (CTCs), separation of neural stem cells, and separation of leukocytes, red blood cells, and platelets from whole blood, for example.",
