Repository: boschresearch/Pap2Pat

# Pap2Pat Dataset

### File Schema

Every directory in `data` corresponds to one patent-paper pair and contains the full texts of both patent and paper, as well as the patent outlines. We include all information in JSON for programmatic parsing and Markdown for manual inspection.

```yaml
data/:
    paper_id-patent_id/:
        # Nested JSON format
        patent.json: JSON file containing patent metadata and full-text, as well as all outlines
        paper.json: JSON file containing paper metadata and full-text
        # Markdown format
        patent.md: patent full-text formatted in markdown
        paper.md: paper full-text formatted in markdown

File: Pap2Pat/data/W2138467652-US20130264287/paper.json
{
    "id": "https://semopenalex.org/work/W2138467652",
    "authors": [
        "Peng Wang",
        "Zhonghai Zhang",
        "Lianbin Zhang"
    ],
    "title": "Smart surfaces with switchable superoleophilicity and superoleophobicity in aqueous media: toward controllable oil/water separation",
    "date": "2012-02-01",
    "abstract": "Advanced materials with surfaces that have controllable oil wettability when submerged in aqueous media have great potential for various underwater applications. Here we have developed smart surfaces on commonly used materials, including non-woven textiles and polyurethane sponges, which are able to switch between superoleophilicity and superoleophobicity in aqueous media. The smart surfaces are obtained by grafting a block copolymer, comprising blocks of pH-responsive poly(2-vinylpyridine) and oleophilic/hydrophobic polydimethylsiloxane (i.e., P2VP-b-PDMS) on these materials. The P2VP block can alter its wettability and its conformation via protonation and deprotonation in response to the pH of the aqueous media, which provides controllable and switchable access of oil by the PDMS block, resulting in the switchable surface oil wettability in the aqueous media. On the other hand, the high flexibility of the PDMS block facilitates the reversible switching of the surface oil wettability. As a proof of concept, we also demonstrate that materials functionalized with our smart surfaces can be used for highly controllable oil/water separation processes. Peng Wang and co-workers have devised smart surfaces that have switchable wettability \u2013 affinity to oil and water phases. Such materials are useful for applications that require oil/water separation, and might help clean up oil spills in future. The researchers have endowed materials with smart surfaces by decorating them with a polymer made of two flexible blocks with different properties. One block exhibits a high affinity to oil phases and low affinity to aqueous ones, while the other changes its wettability but also its shape through protonation, depending on the acidity of the aqueous phase. At different pHs, therefore, either one block or the other is predominantly exposed to the solution, endowing the surface with different wettability characteristics. These smart surfaces can be coated on commonly used materials such as textiles and sponges, and showed good properties for oil capture and release applications. Schematics showing the switchable oil wettability of the P2VP-b-PDMS-grafted surface in aqueous media with different pH.",
    "sections": [
        {
            "title": "INTRODUCTION",
            "paragraphs": [
                "Recently, the remarkable oil-repellent ability of fish scales, which allows fish to survive in oil-polluted water, has drawn considerable research attention. 1 Studies reveal that this fascinating ability, which is recognized as underwater superoleophobicity (oil contact angle larger than 1501), arises from the combination of hierarchical micro-nanostructures and the hydrophilic chemistry on the surface of the scales. [1][2][3] Inspired by fish scales, artificial superoleophobic surfaces in aqueous media have been realized in recent years, and the study of surface oil wettability in aqueous media is emerging as a new research focus. [4][5][6][7] The wettability of oil on a material surface, when submerged in an aqueous environment, has a critical role in many practical applications, such as droplet manipulation in microfluidics, [8][9][10] cell and protein adhesion control on surfaces, [11][12][13][14] preparation of electrowetting-based displays 15 and oil/water separation. 16,17 It is anticipated that a surface with controlled oil wettability, or more desirably a smart surface that switches its oil wettability in response to external stimuli in aqueous media, would offer great promise in the design and fabrication of intelligent materials for advanced applications. Although considerable efforts have been devoted to controlling oil wettability as well as oil-adhesion properties on material surfaces in aqueous media, [5][6][7] smart surfaces with switchable superoleophobicity and superoleophilicity (oil contact angle lower than 101) in aqueous media have not been reported.",
                "Generally, existing methods to prepare superoleophobic surfaces in aqueous media emphasize the use of hydrophilic chemistry in combination with hierarchical surface structures. 1,[4][5][6] Although the hydrophilic surface chemistry works well for obtaining underwater oleophobicity, it by itself is not possible to switch to oleophilic when immersed in aqueous media, as the hydrophilic surface traps water, and the water-trapped surface repels oil due to the repellency between polar (trapped water in the surface) and non-polar (oil) molecules. To realize oleophilicity in aqueous media, a surface chemistry that is both oleophilic and hydrophobic is generally required. 2,[18][19][20] For instance, the superhydrophobic (water contact angle larger than 1501) and superoleophilic nanowire membrane constructed by Stellacci and co-workers, 18 exhibited oleophilic property in aqueous media, and can be used for the separation of oil from water. Therefore, to obtain a smart surface with switchable oil wettability in aqueous media, especially between superoleophobicity and superoleophilicity, the chemistry on the surface should be delicately designed such that it comprises both hydrophilic and oleophilic/hydrophobic characteristics, with either characteristic becoming dominantly exposed over the other in response to environmental conditions. Block copolymers, consisting of two or more covalently bonded blocks with different physical and chemical properties, represent a promising class of materials suitable for the preparation of smart surfaces. [21][22][23][24][25] Here we describe a block copolymer-grafting strategy that uses a block copolymer comprising pH-responsive poly(2-vinylpyridine) and oleophilic/hydrophobic polydimethylsiloxane blocks (i.e., P2VP-b-PDMS), to functionalize inexpensive and easily available materials, including non-woven textiles and polyurethane sponges, to prepare surfaces with switchable superoleophilicity and superoleophobicity in aqueous media. The P2VP block on the grafted block copolymer can alter its wettability and its conformation via protonation and deprotonation in response to the pH of the aqueous media, which in turn provides controllable and switchable access of oil by the oleophilic PDMS block on the surface, thus realizing a smart surface with switchable oil wettability in aqueous media. As a proof of concept, we demonstrate the effectiveness and sustainability of our functionalized materials in highly controllable oil/ water separation."
            ],
            "subsections": [
                {
                    "title": "MATERIALS AND METHODS Materials",
                    "paragraphs": [
                        "Poly(2-vinylpyridine-b-dimethylsiloxane) block copolymer P5321 (P2VP-b-PDMS 16 000-b-10 000 g mol \u00c01 ) and carboxy-terminated P2VP P7546 (P2VP-COOH, 10 000 g mol \u00c01 ) were purchased from Polymer Source, Inc., (Montreal, Quebec, Canada). Sylgard 184 silicone elastomer base and curing agent were purchased from Dow Corning (Midland, MI, USA). Silica nanoparticles (with an average size of 7.0 nm), 1,2-bis(triethoxysilyl)ethane, (3-bromopropyl)trimethoxysilane (BPS), 3-glycidoxypropyl trimethoxysilane, tetrahydrofuran (THF), 1,2-dichloroethane (DCE), oil red O and anhydrous toluene were all purchased from Sigma-Aldrich (St Louis, MO, USA) and used as received. Non-woven textiles (cloth-like wipes made from cellulose and polypropylene blends) were purchased from Workwipes (New Pig Co., Tipton, PA, USA). Water purified in a Milli-Q (Millipore, Billerica, MA, USA) system was used in all experiments."
                    ],
                    "subsections": [
                        {
                            "title": "Experimental procedures",
                            "paragraphs": [
                                "Preparation of functionalized textile and sponge by the block copolymer grafting. A silica nanoparticle suspension containing 20 ml of 2% silica nanoparticles (7.0 nm), 0.5 ml concentrated HCl and 0.5 ml 1,2-bis(triethoxysilyl)ethane was first prepared by mixing under stirring. The non-woven textile was first cleaned by ethanol and water to remove surface impurities and then treated by air plasma for 1 min. Subsequently, the silica nanoparticles were deposited on the textile by a dip-coating process. After drying of the silica-nanoparticledeposited textile in an oven at 60 1C for 3 h, the textile was washed thoroughly by copious amounts of water and then dried. The silica-nanoparticledeposited textiles were then immersed in a 1% anhydrous toluene solution of BPS for 12 h at room temperature to functionalize the textile surface with bromoalkyl groups via silanization. The silanized textile was then rinsed with toluene and ethanol to remove the unreacted silanes, followed by drying with a flow of nitrogen. Finally, the P2VP-b-PDMS block copolymers were coated on the silanized textile from a 2 mg ml \u00c01 THF solution by a dip-coating process, and then the textile was put in a vacuum oven at 150 1C for 12h to enable quaternization between the bromoalkyl groups and the pyridine groups of the block copolymers. The ungrafted polymers were removed by washing with copious amounts of THF. Functionalized sponges were prepared using the same procedures."
                            ],
                            "subsections": [
                                {
                                    "title": "Preparation of flat surfaces of P2VP-b-PDMS, P2VP and PDMS. P2VP-b-PDMS-grafted smooth silicon wafer:",
                                    "paragraphs": [
                                        "A cleaned, smooth silicon wafer was first immersed in a 1% anhydrous toluene solution of BPS for 12 h at room temperature to functionalize the silicon surface with bromoalkyl groups via silanization. The silanized silicon was then rinsed with toluene and ethanol to remove the unreacted silanes, followed by drying with a flow of nitrogen. The P2VP-b-PDMS block copolymer was spin-coated on the silanized silicon surface from a 2 mg ml \u00c01 THF solution, and then the silicon wafer was put in a vacuum oven at 150 1C for 12 h to enable quaternization between the bromoalkyl groups and the pyridine groups of the block copolymers. The ungrafted polymers were removed by washing with copious amounts of THF.",
                                        "P2VP-grafted smooth silicon wafer: 26 A cleaned, smooth silicon wafer was first immersed in a 1% anhydrous toluene solution of 3-glycidoxypropyl trimethoxysilane for 12 h at room temperature to functionalize the silicon surface with glycidyl groups. The glycidyl group-grafted silicon wafer was then rinsed with toluene and ethanol to remove the unreacted silanes, followed by drying with a flow of nitrogen. The P2VP-COOH was spin-coated on the silanized silicon surface from a 2 mg ml \u00c01 THF solution, and then the silicon wafer was put in a vacuum oven at 150 1C for 12 h to enable a reaction between the glycidyl groups and the end-carboxyl groups of P2VP-COOH. The ungrafted polymers were removed by washing with copious amounts of THF.",
                                        "Flat PDMS surface: The flat PDMS surface was prepared by mixing the Sylgard 184 silicone elastomer base and curing agent in a 10:1 ratio, degassing and spin-coating this mixture on a silicon wafer, and curing for 12 h at 60 1C.",
                                        "Characterization. Air plasma treatment was carried out using a PDC-002 plasma cleaner (Harrick Plasma Company, Ithaca, NY, USA). Scanning electron microscopy images were obtained on an FEI Magellan scanning electron microscope (FEI Company, Hillsboro, OR, USA). Contact angle (CA) measurements were performed with an Attension Theta system (KSV Instruments Ltd, Espoo, Finland) at ambient temperature. Water droplets of 2.0 ml were used for the water CA measurements in air. For the underwater oil CA measurements, oil droplets (DCE, ca. 2 ml) were dropped carefully onto the surface of the samples, which were fixed on the bottom of a glass container filled with water of different pH. An average CA value was obtained by measuring the same sample at three different positions."
                                    ],
                                    "subsections": []
                                },
                                {
                                    "title": "Controllable separation of gasoline and water mixtures.",
                                    "paragraphs": [
                                        "A piece of the block copolymer-grafted textile (B2\u00c22 cm 2 ) was fixed between two glass tubes (diameter B1.5 cm), serving as a separation membrane. With the non-acidpretreated textile in place, a mixture of commercial gasoline and pH 6.5 water (30 ml gasoline, 10 ml water) was poured into the upper glass tube. The gasoline selectively passed through the textile, whereas the water remained in the upper glass tube. For the acidic water-treated textile, the functionalized textile was first wetted with acidic water with a pH of 2.0 before the oil/water separation process. Then a mixture of commercial gasoline and pH 6.5 water (10 ml gasoline, 30 ml water) was poured into the upper glass tube. Water selectively passed through the textile, whereas gasoline remained in the upper glass tube.",
                                        "Underwater oil capture and release by the functionalized sponge. DCE of 2 ml stained with oil red O dye was dropped into a beaker containing water with a pH of 6.5, and a functionalized sponge was moved to touch the DCE in water. The release of the DCE from the sponge was carried out by putting the oil-loaded sponge into acidic water with a pH of 2.0, followed by gentle compression."
                                    ],
                                    "subsections": []
                                }
                            ]
                        }
                    ]
                }
            ]
        },
        {
            "title": "RESULTS AND DISCUSSION",
            "paragraphs": [
                "Preparation of block copolymer-grafted non-woven textiles Generally, to achieve extreme wettability, a rough surface, especially a hierarchically micro-nanostructured surface, is a prerequisite, which amplifies the surface's intrinsic wetting behavior. [27][28][29][30][31][32] Here we first chose a non-woven textile as our substrate, because of its low cost, wide availability, chemical and mechanical robustness, and more importantly, its inherent fiber structure, which provides micro-scale structure. Figure 1a schematically illustrates the block copolymer grafting strategy for preparation of a surface with switchable superoleophilicity and superoleophobicity in aqueous media on a textile substrate. To introduce nanostructures on the textile surface and further increase the surface roughness, silica nanoparticles were first deposited on the textile from a silica suspension, containing silica nanoparticles (diameter B7.0 nm), HCl and 1,2-bis(triethoxysilyl) ethane. The 1,2-bis(triethoxysilyl)ethane was used as a coupling agent, which can react with the hydroxyl groups on the surfaces of silica nanoparticles and the textile to cross-link the silica nanoparticles and improve the adhesion between the silica nanoparticles and the underlying textile fibers. The textile with the deposited silica nanoparticles was then immersed in an anhydrous toluene solution of BPS to functionalize the surface with bromoalkyl groups via silanization, which served as an intermediate anchoring layer for the block copolymer grafting. Finally, the P2VP-b-PDMS block copolymer was dip-coated on the silanized textile from a tetrahydrofuran solution, and the textile was then placed in a vacuum oven at 150 1C to enable quaternization between the bromoalkyl groups of BPS and the pyridyl groups on the block copolymers, yielding a layer of the grafted block copolymer. Because of the nature of the grafting of the block copolymers via the pyridyl groups in the P2VP blocks, the grafted block copolymer layer can be considered as a mixed polymer brush of P2VP and PDMS chains with broad distribution. 33 Scanning electron microscopy measurements were carried out to characterize the surface morphologies of the textile before and after these treatments. The raw textile typically had ribbon-like fibers of about 40 mm in width and 5 mm in thickness with relatively smooth surfaces (Figure 1b). After the deposition of the silica nanoparticles and the grafting of the block copolymer, the basic structure of the textile remained unchanged (Figure 1c). An enlarged view of a textile fiber (Figure 1c, inset) reveals that there were discretely distributed aggregates of the nanoparticles ranging in size from tens of nanometers to several micrometers on the fiber surfaces. These nanoparticle aggregates, along with the inherent micro-sized fibers of the textile, constituted a hierarchically micro-nanostructured surface. Compositional analysis of the textile surface before and after these treatments, which was carried out by X-ray photoelectron spectroscopy measurements, confirmed the successful grafting of the P2VP-b-PDMS block copolymer on the surface of the textile by the appearance of a nitrogen signal associated with P2VP (Supplementary Figure S1)."
            ],
            "subsections": [
                {
                    "title": "pH-responsive property and switchable oil wettability of the functionalized textile",
                    "paragraphs": [
                        "As has been reported, P2VP has a pH-responsive property and it can alter its wettability as well as its conformation via protonation and deprotonation of its pyridyl groups if the pH changes. [34][35][36] The X-ray photoelectron spectroscopy measurement of the functionalized textile indicated that the grafting of the block copolymer on the surface of the textile was achieved via a very small number of 2-vinylpyridine  monomer units, and most of the pyridyl groups on P2VP-b-PDMS copolymer remained unchanged during the grafting process, which preserved the pH-responsive property of P2VP (Supplementary Figure S1). CA measurements were first conducted in air to probe the responsive wettability of the functionalized textile surface by using water droplets with different pH (Supplementary Figure S2). Figure 2a shows that a water droplet with a pH of 6.5 formed a sphere with a CA of 157.21 on the textile surface in air. After sitting in ambient air for 15 min, the same water droplet maintained its spherical shape despite its size shrinkage due to evaporation, indicating its stable superhydrophobicity to water with a pH of 6.5. As a weak polybase, P2VP has a pK a of about 3.6. 34 When in contact with a water droplet with a pH of 6.5, P2VP is therefore in the deprotonated state and exhibits a collapsed conformation due to the hydrophobic interaction between the deprotonated P2VP chains. On the other hand, the PDMS block has a desirably low glass transition temperature (Tg) of about \u00c062 1C (according to the supplier), and it can be considered as a liquid-like polymer with high flexibility at ambient temperature. 26 In air, the liquid-like PDMS, which is more hydrophobic than the P2VP, can spontaneously move to the exterior of the grafted copolymer layer and dominantly expose itself to air. 37 As a consequence, hydrophobic PDMS on the exterior of the grafted block copolymer layer makes the surface hydrophobic, which is further amplified by the hierarchical micro-nanostructures on the surface, resulting in the superhydrophobicity.",
                        "However, when a water droplet with a pH of 2.0 was applied to the same textile in air, it gradually wetted the textile and spread over the surface completely within about 160 s, indicating the superhydrophilic property (water contact angle lower than 101) of the surface to acidic water with a pH of 2.0 (Figure 2b). When contacting the acidic water, the P2VP chains on the surface become protonated and exhibit an extended conformation because of the electrostatic repulsion among the like charges. They then stretch to the exterior of the grafted block copolymer layer. With the protonated P2VP exposed on the surface, the textile surface acquires hydrophilic property, leading to the wetting with the acidic water. After wetting with the acidic water (pH\u00bc2.0), most of the pyridyl groups on the functionalized textile can be protonated considering the pK a (3.6) of P2VP.",
                        "Remarkably, the acidic-water wetted textile easily recovered its superhydrophobicity when we rinsed it with water (pH 6.5) and dried it with nitrogen flow. This treatment can be conducted at room temperature and does not involve the use of extreme heating or organic solvent washing processes. 33 The reversible cycles can be repeated many times without any change in the responsive property (Figure 2c). The easy reversal of the wetting characteristics of the functionalized textile can be attributed to the highly flexible PDMS of the grafted copolymers. Upon drying, the PDMS, being more hydrophobic than P2VP, can spontaneously move and expose itself on the exterior of the grafted block copolymers again, thereby recovering the superhydrophobicity of the functionalized textile. In addition to hydrophobicity, the dominance of the oleophilic PDMS on the exterior surface endows the functionalized textile with a high affinity to oil. CA measurements using DCE (density, 1.253 g cm \u00c03 ) droplets show that, as soon as an oil droplet contacted the functionalized textile surface, it immediately spread out and wetted the textile within 0.05 s, indicating the superoleophilicity of the material in air (Figure 2d).",
                        "Having demonstrated the superoleophilicity of the P2VP-b-PDMSgrafted textile as well as its switchable wettability to water with different pH in air, we then evaluated the oil wettability of the functionalized textile in aqueous media with different pH. Figure 3a shows the oil-wetting behavior of the functionalized textile immersed in water with a pH of 6.5. It can be observed that as soon as an oil (DCE) droplet touched the surface, it was immediately sucked into the textile within 0.12 s, indicating its superoleophilicity. Because of this superoleophilicity, the block copolymer-grafted textile could be used in underwater oil capture as demonstrated in Figure 3b. As has been discussed, in water with a pH of 6.5, the P2VP is not protonated and maintains its collapsed conformation, which maintains the dominant exposure of the PDMS. The dominantly exposed PDMS prevents the textile from being wetted by water and retains its high affinity to oil, which, assisted by the hierarchical surface structures, leads to superoleophilicity. Upon contact with oil, the PDMS chains preferentially stretch out into the oil because of their oleophilic nature (Figure 4, left panel). Moreover, air could be trapped inside the porous structures of the textile when the superhydrophobic textile is moved from air to water, 17,38,39 which may also contribute to the superoleophilicity of the functionalized textile in water with a pH of 6.5. Additionally, it was found that the functionalized textile maintained its superoleophilicity even after 24 h of immersion in water with a pH of 6.5, demonstrating its stable superoleophilicity in such aqueous media.",
                        "In contrast, when the functionalized textile was immersed in water with a pH of 2.0, the oil wettability of the textile was completely reversed. As shown in Figure 3c, the oil droplet formed a sphere with a CA of 165.31 on the textile surface in the acidic water, indicating that the textile was superoleophobic. Figure 3d is a photograph of oil droplets sitting on the surface of the textile in the acidic water (pH 2.0). Clearly, the oil did not wet the material. Furthermore, in the acidic water, the oil droplet on such a surface showed a sliding angle less than 51, which means the oil droplets on the surface could roll off easily, indicating the low oil adhesion of the surface in the acidic water. As discussed previously, when in contact with water with a pH of 2.0, the textile becomes hydrophilic and wets with the acidic water because of the protonated P2VP chains, which exhibit an extended conformation and are dominantly exposed. The protonated P2VP on the exterior of the grafted block copolymer layer is hydrophilic and traps water, and thus, a water-trapped surface could be formed on top of the oleophilic PDMS, which effectively blocks the access of the oil by the PDMS (Figure 4, right panel). Because of the high repellency between polar (water and protonated P2VP) and non-polar (oil) molecules, the surface exhibits oleophobicity, which is further amplified by the hierarchical structures of the textile, resulting in a superoleophobic surface. After being rinsed with water (pH 6.5) and dried with nitrogen flow, the superoleophobic textile could easily recover its superoleophilicity in aqueous media with a pH of 6.5, and this reversible cycle could be repeated many times without any change in the pH-responsive property of the surface (Figure 3e). The reversible cycles of the surface wettability both in air and aqueous media imply that the chemical characteristics of the surface, especially the pHresponsive property of the functionalized textile, are stable during treatment.",
                        "As is well known, the wettability of a solid surface is governed by both the chemical composition and the roughness of the surface. [27][28][29][30][31][32] To further verify the effect of the pH-responsive surface chemistry on the oil wettability of the functionalized textile, a smooth silicon wafer was used as the substrate onto which the P2VP-b-PDMS block copolymer was grafted. This set-up eliminated the influence of surface roughness. Meanwhile, a flat and pure PDMS film and a pure P2VP-grafted smooth silicon wafer were also prepared for comparisons (see Methods). The wettability of these flat surfaces under different conditions was investigated and the results are summarized in Table 1. In air, the P2VP-b-PDMS-grafted silicon surface was oleophilic and exhibited pH-responsive wettbility to water with different pH, indicating that the surface chemistry changed as a result of deprotonation and protonation of the P2VP. Compared with that of the pure P2VP-grafted flat silicon surface, in air, the much increased CA of the P2VP-b-PDMS-grafted surface to water with a pH of 6.5 indicates the presence of PDMS on the exterior of the grafted block copolymer layer. Although immersed in water with a pH of 6.5, the P2VP-b-PDMS-grafted surface also exhibited oleophilic properties with the CA for DCE, similar to that of the flat pure PDMS film in the same water, indicating that the PDMS maintains its dominance on the exterior of the grafted block copolymer layer. However, when immersed in water with a pH of 2.0, the P2VP-b-PDMS-grafted surface became oleophobic with the CA for DCE, similar to that of the pure P2VP-grafted surface in acidic water (pH\u00bc2.0). Given that the flat pure PDMS film had a constant CA for DCE in water with different pH, the distinct change of the oil wettability on the P2VP-b-PDMS-grafted surface implies the dominant exposure of the protonated P2VP on the exterior of block copolymer layer in the acidic water, which blocks the access of oil by the oleophilic PDMS. The oil droplet actually sits on a watertrapped surface formed by extended and hydrophilic P2VP in the protonated state in the acidic water. Therefore, our results demonstrated that the grafting of P2VP-b-PDMS endowed the surfaces with a unique pH-responsive chemistry, which induced switchable oil wettability in aqueous media with different pH. Considering that the surface chemical composition of the P2VP-b-PDMS-grafted smooth   silicon and the functionalized textile is identical, it can be confirmed that the rough surface structure of the textile amplifies the oil-wetting behavior, leading to switchable superoleophilicity and superoleophobicity in aqueous media.",
                        "Applications of the functionalized materials to controllable oil/water separation The special surface property of switchable superoleophobicity and superoleophilicity is expected to be very useful in materials used in many applications. As a proof of concept, we demonstrated that the functionalized textile could be used for controllable oil/water separation. In our study, the functionalized textile was used as a separation membrane due to its micro-textured and porous structure, which allows the easy and free passage of a wetting liquid. As shown in Figure 5, the functionalized textile was fixed between two glass tubes and a mixture of commercial gasoline and water with a pH of 6.5 was poured into the upper glass tube (Supplementary Movie S1).",
                        "Because of the superoleophilicity and superhydrophobicity of the functionalized textile, the gasoline quickly passed through the textile membrane, but the water did not. It was retained on top of the textile membrane in the upper glass tube (Figure 5a). However, when the textile was first simply wetted by acidic water with a pH of 2.0 without subsequent drying and then used under the same  conditions, the opposite separation was realized (Figure 5b), with water passing through the membrane this time. Gravity was the only available force and no external force was used during the separation processes. The ease with which the permeability of the textile for oil or water could be selectively switched on demand makes it possible to use the same material for different separation purposes. To the best of our knowledge, such a versatile material in terms of selective oil/water separation has not been reported before.",
                        "The present block copolymer grafting strategy is versatile and could be applied to many common substrates to create functionalized materials with switchable oil wettability capabilities in aqueous media. For instance, by using our block copolymer grafting strategy, we functionalized commonly used polyurethane sponges with switchable superoleophilicity and superoleophobicity in aqueous media (Figures 6a andb, and Supplementary Figure S3). The functionalized sponges could then be used for reversible oil capture and release in aqueous media. As illustrated in Figures 6c-e, when a functionalized sponge was held to approach DCE in water with a pH of 6.5, the DCE was quickly sucked up by the sponge upon contact without any residue left behind (Figures 6c andd, and Supplementary Movie S2). Moreover, the absorbed oil could be easily released from the sponge by putting the oil-loaded sponge into acidic water (pH 2.0) followed by gentle compression. As shown in Figure 6e, in the acidic water (pH 2.0), the water occupied the pores of the functionalized sponge and the sponge repelled the oil. After washing with water (pH 6.5) and drying with nitrogen flow, the functionalized sponge recovered its superoleophilicity in aqueous media with a pH of 6.5, and thus, could be used again for selective oil removal from water. In our study, the maximum amount of oil (i.e., DCE) that the functionalized sponge could absorb was measured to be 50 times the sponge's weight. Thus, our functionalized sponges are expected to become sustainable and highly cost-effective materials for oil-spill cleanup as the materials can be regenerated and recycled many times."
                    ],
                    "subsections": []
                }
            ]
        },
        {
            "title": "CONCLUSIONS",
            "paragraphs": [
                "In conclusion, we have demonstrated that smart surfaces with switchable superoleophilicity and superoleophobicity in aqueous media can be realized on commonly used materials, including textiles and sponges, by grafting a block copolymer comprising pH-responsive P2VP and oleophilic/hydrophobic PDMS blocks on these materials. We showed that the functionalized materials with the switchable superoleophilicity and superoleophobicity can be used in highly controllable oil/water separation. We believe that this study will open a new avenue to design and prepare functionalized interfacial materials for underwater applications."
            ],
            "subsections": []
        },
        {
            "title": "ACKNOWLEDGEMENTS",
            "paragraphs": [
                "This work was fully supported by the KAUST baseline fund. We are extremely grateful to Professor Jean MJ Fre \u00b4chet for helpful discussions. Many thanks are also given to Dr Virginia A Unkefer for help in manuscript preparation."
            ],
            "subsections": []
        },
        {
            "title": "CONFLICT OF INTEREST",
            "paragraphs": [
                "The authors declare no conflict of interest. Author contributions: LBZ and PW conceived the project and planned the experiments. LBZ prepared samples and carried out the wettability characterizations. ZHZ carried out electron microscopy studies. LBZ and PW analyzed the data and wrote the paper. All authors discussed the results and commented on the paper.",
                "Supplementary Information accompanies the paper on NPG Asia Materials website (http://www.nature.com/am)"
            ],
            "subsections": []
        }
    ]
}

File: Pap2Pat/data/W2138467652-US20130264287/patent.json (part 1 of 3)
{
    "id": "US20130264287",
    "authors": [
        "Lianbin Zhang",
        "Peng Wang"
    ],
    "title": "GRAFTED MEMBRANES AND SUBSTRATES HAVING SURFACES WITH SWITCHABLE SUPEROLEOPHILICITY AND SUPEROLEOPHOBICITY AND APPLICATIONS THEREOF",
    "date": "2012-09-27 00:00:00",
    "abstract": "Disclosed herein are surface-modified membranes and other surface-modified substrates exhibiting switchable oleophobicity and oleophilicity in aqueous media. These membranes and substrates may be used for variety of applications, including controllable oil/water separation processes, oil spill cleanup, and oil/water purification. Also provided are the making and processing of such surface-modified membranes and other surface-modified substrates.",
    "sections": [
        {
            "title": "DESCRIPTION",
            "paragraphs": [
                "This application claims priority to U.S. Provisional Patent Application Ser. No. 61/540,361, filed Sep. 28, 2011, which application is incorporated by reference herein in its entirety."
            ],
            "subsections": [
                {
                    "title": "BACKGROUND OF THE INVENTION",
                    "paragraphs": [
                        "1. Field of the Invention",
                        "The present invention relates generally to making and processing of membranes, and other materials and substrates with modified surfaces and/or switchable oleophilicity and oleophobicity in aqueous media. Also provided is the making and processing of such surface-modified membranes and other surface-modified substrates.",
                        "2. Description of Related Art",
                        "Over millions of years of evolution, many marine animals such as fish have developed skins capable of protecting them from marine fouling, which are accomplished by combining micro- and nanoscaled hierarchical structures and suitable surface chemistry. Meanwhile it has been also revealed that fish can survive in oil-polluted water owing to their oleophobic scales. Oil wettability is of great importance for materials used in aqueous or non-aqueous media, because of its application in fields such as droplet manipulation in microfluidics, fabrication of antifouling filtration membranes, and oil/water separation. In such way, an oil-water-solid system instead of the air-water-solid system becomes the main concern.",
                        "Therefore, the design and preparation of surfaces with controllable oil wettability is highly desirable, particularly those that exhibit switchable oleophobicity in aqueous media."
                    ],
                    "subsections": [],
                    "outline_long": [
                        "introduce field of invention",
                        "describe related art"
                    ],
                    "num_characters": 1281,
                    "outline_medium": [
                        "describe related art in membrane processing and surface modification"
                    ],
                    "outline_short": [
                        "describe related art and motivation"
                    ]
                },
                {
                    "title": "SUMMARY OF THE INVENTION",
                    "paragraphs": [
                        "In one aspect of the present disclosure, there are provided surface-modified materials comprising a substrate covalently bonded to a polymer, wherein the surface of the surface-modified material is oleophilic and/or hydrophobic under (or at or upon) a first condition and oleophobic and/or hydrophilic under (or at or upon) a second condition, and wherein the polymer comprises a wettability-responsive polymer, polymer segment or polymer block comprising poly(N-isopropylacrylamide), polyacrylamide, polypyrrole, polythiophene, polyaniline, poly(2-vinylpyridine), poly(4-vinylpyridine), poly(acrylic acid), poly(methylacrylic acid), poly(2-(diethylamino)ethylmethacrylate, poly(spiropyran methacrylate), poly(methacryloyl ethylene phosphate), poly[2-(methacryloyloxy)ethyl]-dimethyl(3-sulfopropyl)ammonium hydroxide, poly[2-(methacryloyloxy)-ethyl-trimethylammonium chloride].",
                        "In some embodiments, the surface-modified material is oleophilic in aqueous media under a given condition. In some embodiments, the surface-modified material is oleophobic in aqueous media under a second condition. In some embodiments, the surface-modified material is oleophilic in air under a first condition and oleophobic in air under a second condition.",
                        "In some aspects, the switchable conditions involved in the switching from oleophilicity to oleophobicity include temperature, voltage, pH, light illumination, pressure, or a combination thereof.",
                        "In some embodiments, the surface-modified material is oleophilic in aqueous media at a first temperature and oleophobic in aqueous media at a second temperature. In some embodiments, the surface-modified material is oleophilic in air at a first temperature and oleophobic in air at a second temperature.",
                        "In some embodiments, the surface-modified material is oleophilic in aqueous media at a first pH and oleophobic in aqueous media at a second pH. In some embodiments, the surface-modified material is oleophilic in air at a first pH and oleophobic in air at a second pH. The pH values to which the surface-modified material may be subjected is from the range of 1 to 14, in particular aspects.",
                        "In some embodiments, the surface-modified material is oleophilic in aqueous media exposed to a first voltage and oleophobic in aqueous media exposed to a second voltage. In some embodiments, the surface-modified material is oleophilic in air exposed to a first voltage and oleophobic in air exposed to a second voltage. The values of voltage to which the surface-modified material is exposed to may be from 0.1V to 5,000 V, in certain cases.",
                        "In some embodiments, the surface-modified material is oleophilic in aqueous media exposed to a first illuminance and oleophobic in aqueous media exposed to a second illuminance. In some embodiments, the surface-modified material is oleophilic in air exposed to a first illuminance and oleophobic in air exposed to a second illuminance. The values of illuminance to which the surface-modified material is exposed to may be from 0.1 mW to 4.5 W with wavelength from 10 nm to 1,000 \u03bcm, in some embodiments.",
                        "In some embodiments, the surface-modified material is oleophilic in aqueous media under a first pressure and oleophobic in aqueous media under a second pressure. In some embodiments, the surface-modified material is oleophilic in air under a first pressure and oleophobic in air under a second pressure. The values of pressure to which the surface-modified material is exposed may be from 0.1 Pa to 106 Pa, in particular embodiments. In some embodiments, the substrate comprises a plurality of imbedded nanostructures. In some embodiments, the nanostructures comprise nanoparticles, nanowires, nanorods, nanobelts, nanotubes, layered nanostructures, or a combination of these. In some embodiments, the nanostructures comprise silica, carbon, metal, metal oxide of the metal, hybrid of the metals, hybrid of the metal oxides, or polymers. In some embodiments, the nanostructures comprise silica. In some embodiments, the nanostructures have an average size from around 1 nm to 10 \u03bcm in at least one dimension. In some embodiments, the substrate does not comprise a plurality of imbedded nanostructures.",
                        "In some embodiments, the polymer comprises a block copolymer or mixed polymer. In some embodiments, the polymer comprises a block copolymer comprising two or three blocks. In some embodiments, the block copolymer comprises at least one wettability-responsive block. In some embodiments, the wettability-responsive block is poly(N-isopropylacrylamide), polyacrylamide, polypyrrole, polythiophene, polyaniline, poly(2-vinylpyridine), poly(4-vinylpyridine), poly(acrylic acid), poly(methylacrylic acid), poly(2-(diethylamino)ethylmethacrylate, poly(spiropyran methacrylate), poly(methacryloyl ethylene phosphate), poly[2-(methacryloyloxy)ethyl]-dimethyl(3-sulfopropyl)ammonium hydroxide, poly[2-(methacryloyloxy)-ethyl-trimethylammonium chloride]. In some embodiments, the block copolymer comprises at least one hydrophobic block. In some embodiments, the hydrophobic block is poly(acrylonitrile), poly(phenyl methyl siloxane), polystyrene, poly(4-dimethylsilyl styrene), poly(4-methyl styrene), poly(dimethyl siloxane), polyethylene, polypropylene, poly(isobutylene), polyamide, poly(vinylidene fluoride).",
                        "In some embodiments, the polymer comprises a mixed polymer comprising at least one hydrophobic homogenous polymer and one polymer that is responsive to wettability. In some embodiments, the hydrophobic homogenous polymer is poly(acrylonitrile), poly(phenyl methyl siloxane), polystyrene, poly(4-dimethylsilyl styrene), poly(4-methyl styrene), poly(dimethyl siloxane), polyethylene, polypropylene, poly(isobutylene), polyamide, or poly(vinylidene fluoride). In some embodiments, the wettability-responsive polymer is poly(N-isopropylacrylamide), polyacrylamide, polypyrrole, polythiophene, polyaniline, poly(2-vinylpyridine), poly(4-vinylpyridine), poly(acrylic acid), poly(methylacrylic acid), poly(2-(diethylamino)ethylmethacrylate, poly(spiropyran methacrylate), poly(methacryloyl ethylene phosphate), poly[2-(methacryloyloxy)ethyl]-dimethyl(3-sulfopropyl)ammonium hydroxide, poly[2-(methacryloyloxy)-ethyl-trimethylammonium chloride], or mixtures of thereof.",
                        "In some embodiments, the substrate comprises a textile, a membrane, a polymer foam, a metal mesh, a metal foam, paper, glass, or nanostructures. In some embodiments, the textile, membrane, paper, metal mesh, metal foam or polymer foam has an average pore size in the range from 10 nm to 5,000 \u03bcm. In some embodiments, the substrate comprises a nonporous solid. In some embodiments, the textile, membrane, or polymer foam comprises cellulose, nylon, polyester, polyethylene terephthalate, polyurethane polylactide, polypropylene, polyethylene, polysulfone, polyamide, polyvinyl chloride, polytetrafluoroethylene, polycarbonate, polyacrylonitrile, polybutylene terephthalate, polyimide, polymethyl methacrylate, polyetheretherketone, polyetherketone, polyetherimide, polyethersulfone, polymethylpentene, polyoxymethylene, polyphthalamide, polyphenylene oxide, polyphenylene sulfide, ethylene propylene rubber, styrene butadiene rubber, ethylene propylene diene monomer rubber, chitosan, alginate, gelatin, poly(N-isopropylacrylamide), poly(4-vinylpyridine), poly(2-vinylpyridine), polydimethylsiloxane, poly(phenyl methyl siloxane), poly(4-dimethylsilyl styrene), poly(4-methyl styrene), poly(isobutylene), poly(N-isopropylacrylamide), polyacrylamide, polypyrrole, polythiophene, polyaniline, poly(acrylic acid), poly(methylacrylic acid), poly(2-(diethylamino)ethylmethacrylate, poly(spiropyran methacrylate), poly(methacryloyl ethylene phosphate), poly[2-(methacryloyloxy)ethyl]-dimethyl(3-sulfopropyl)ammonium hydroxide, poly[2-(methacryloyloxy)-ethyl-trimethylammonium chloride], polyvinylpyrrolidone, or mixtures or blends thereof. In some embodiments, the nanostructures as the substrate comprise nanoparticles, nanowires, nanorods, nanobelts, nanotubes, layered nanostructures, or a combination of these. In some embodiments, the nanostructures comprise silica, carbon, metal, metal oxide of the metal, hybrid of the metals, hybrid of the metal oxides, or polymers. In some embodiments, the nanostructures have an average size from around 1 nm to 100 \u03bcm in at least one dimension. In some embodiments, the nanostructures are porous. In some embodiments, the pore size of the porous nanostructures is between 0.3 nm to 200 nm. In some embodiments, the nanostructures are core-shell structures. In some embodiments, the core-shell structures comprise a magnetic core and a shell. In some embodiments, the core-shell structures comprise a hollow core and a shell. In some embodiments, the shell of the core-shell structures is porous. In some embodiments, the pore size of the porous shell is between 0.1 nm to 200 nm. In some embodiments, the shell of the core-shell structures is non-porous. In some embodiments, the core of the core-shell structures comprise silica, carbon, metal, metal oxide of the metal, hybrid of the metals, hybrid of the metal oxides, or polymers. In some embodiments, the shell of the core-shell structures comprise silica, carbon, metal, metal oxide of the metal, hybrid of the metals, hybrid of the metal oxides, or polymers.",
                        "In some embodiments, the metal mesh or metal foam comprises metal, metal oxide of the metal, metal chloride of the metal, metal hydroxide of the metal, alloy of the metals, hybrids of the metal oxides, hybrids of the metal chlorides, or hybrids of the metal hydroxides. In some embodiments, the metal comprises at least one of copper, iron, nickel, titanium, zinc, aluminum, silver, gold, palladium, platinum, silicon, vanadium, zirconium, cobalt, lead, chromium, barium, manganese, magnesium, yttrium, hafnium, thallium, indium, tin, arsenic, selenium, tellurium, bismuth, gallium, germanium, cadmium, iridium, tungsten, tantalum, niobium, molybdenum, strontium, calcium, an alloy thereof, an oxide thereof, or a mixture thereof.",
                        "In some embodiments, the nonporous solid comprises the same chemical compositions as the textile, filter membrane, or polymer foam. In some embodiments, the nonporous solid comprises the same chemical compositions as the metal mesh or metal foam.",
                        "In some embodiments, the polymer was bonded to the substrate through a grafting to and/or grafting from process. In some embodiments, the grafting from process comprises atom transfer radical polymerization or reversible addition-fragmentation chain transfer polymerization. In some embodiments, the grafting to process comprises functionalized polymer molecules reacting with complementary functional groups located on the substrate surface to form tethered chains. In some embodiments, the functional groups of the functionalized polymer molecules comprise amino groups, pyridyl groups, carboxy groups, and/or hydroxy groups. In some embodiments, the complementary functional groups located on the substrate surface comprise epoxy groups, amino groups, carboxy groups, hydroxy groups, haloalkyl groups. In some embodiments, the complementary functional groups are introduced on the substrate surface by a silanization reaction between a silane and the substrate. In some embodiments, the silane comprises an epoxy group, amino group, carboxy group, hydroxyl group, haloalkyl group.",
                        "In another aspect, there are provided surface-modified materials comprising a substrate covalently bonded to a polymer, wherein the substrate comprises a plurality of silanized silica particles and the polymer comprises a plurality of pyridyl groups.",
                        "In some embodiments, the substrate further comprises a textile, a metal mesh, paper, a metal foam or a polymer foam. In some embodiments, the substrate is a textile.",
                        "In some embodiments, the textile comprises cellulose. In some embodiments, the textile comprises polypropylene.",
                        "In some embodiments, the substrate comprises a polymer foam. In some embodiments, the polymer foam is a polyurethane.",
                        "In some embodiments, the silanized silica particles are further defined as silanized silica nanoparticles. In some embodiments, the silanized silica particles are silanized using (3-bromopropyl)trimethoxysilane. In some embodiments, the polymer is a poly(2-vinyl pyridine-b-dimethylsiloxane) block copolymer.",
                        "In another aspect, there are provided methods of separating oil from water, comprising:\n\n\n- - a. obtaining a surface-modified material disclosed herein;\n  - b. contacting the surface-modified material with a mixture\n    comprising oil and water; and\n  - c. adjusting a condition (temperature, voltage, pH, light\n    illumination, pressure, or a combination thereof, for example) of\n    the mixture until more oil than water adheres to the\n    surface-modified material.",
                        "In another aspect, there are provided surface-modified materials comprising a substrate covalently bonded to a polymer, wherein the polymer comprises a plurality of nitrogen-containing heteroaryl(C3-12) groups, and wherein the surface of the surface-modified material is oleophilic under a first condition and oleophobic under a second condition. In some embodiments, the nitrogen-containing heteroaryl(C3-12) groups are further defined as pyridyl groups.",
                        "Other objects, features and advantages of the present disclosure will become apparent from the following detailed description. It should be understood, however, that the detailed description and the specific examples, while indicating specific embodiments of the invention, are given by way of illustration only, since various changes and modifications within the spirit and scope of the invention will become apparent to those skilled in the art from this detailed description."
                    ],
                    "subsections": [],
                    "outline_long": [
                        "introduce surface-modified materials",
                        "describe oleophilic and/or hydrophobic properties",
                        "list wettability-responsive polymers",
                        "describe switchable conditions",
                        "describe temperature-dependent properties",
                        "describe pH-dependent properties",
                        "describe voltage-dependent properties",
                        "describe light illumination-dependent properties",
                        "describe pressure-dependent properties",
                        "describe nanostructures",
                        "list nanostructure materials",
                        "describe block copolymer",
                        "describe mixed polymer",
                        "list hydrophobic blocks",
                        "describe substrate materials",
                        "describe textile materials",
                        "describe membrane materials",
                        "describe polymer foam materials",
                        "describe metal mesh materials",
                        "describe metal foam materials",
                        "describe paper materials",
                        "describe glass materials",
                        "describe nanostructure materials",
                        "describe nonporous solid materials",
                        "describe grafting process",
                        "describe silanization reaction",
                        "describe surface-modified materials with silanized silica particles"
                    ],
                    "num_characters": 13740,
                    "outline_medium": [
                        "introduce surface-modified materials with switchable oleophilicity",
                        "describe polymer composition and properties",
                        "specify substrate materials and nanostructures",
                        "describe block copolymer composition and properties",
                        "specify wettability-responsive blocks and hydrophobic blocks",
                        "describe mixed polymer composition and properties",
                        "specify substrate materials and their properties",
                        "describe nanostructures and their properties",
                        "specify metal mesh and metal foam compositions",
                        "describe nonporous solid compositions",
                        "describe grafting processes for polymer bonding",
                        "specify functional groups and silanization reactions",
                        "introduce surface-modified materials with silanized silica particles"
                    ],
                    "outline_short": [
                        "introduce surface-modified materials with switchable oleophilicity",
                        "describe conditions for switching oleophilicity",
                        "specify polymer compositions and properties",
                        "describe substrate materials and properties",
                        "outline methods for bonding polymer to substrate",
                        "provide examples of surface-modified materials and applications"
                    ]
                },
                {
                    "title": "DESCRIPTION OF ILLUSTRATIVE EMBODIMENTS",
                    "paragraphs": [
                        "In some aspects of the present invention, there are provided materials, substrates and membranes comprising surfaces with switchable oleophilicity and oleophobicity in aqueous media in response to temperature, voltage, pH, light illumination, pressure, or a combination thereof. In some embodiments, this switch may be tied to pH, resulting in pH switchable oil wettability. As discussed in greater detail below, some of these surface-modified materials are oleophilic at neutral pH and oleophobic at acidic pH. These surfaces of membranes and substrates may be used in a variety of applications, including controllable oil/water separation processes, oil spill cleanup, oil/water purification, self-cleaning surfaces, microfluidics, liquid droplet manipulation, etc. Preparation of Surface-Modified Materials",
                        "In one aspect of the present disclosure, there are provided surface-modified membranes and substrates by grafting or depositing on the surface different materials such as polymers or copolymers on their entirety or in combination with nanoparticles. The grafting processes disclosed herein and modifications thereof may be used to render a surface oleophilic or, in some embodiments, provide a surface with switchable and/or tunable oleophilicity. Hence, in some parts of this disclosure a mechanism and a method has been described whereby surface oleophilic properties can be interchangeable or switchable.",
                        "In some aspects of the present disclosure there are provided surface-modified membranes or other materials exhibiting switchable oleophilic/oleophobic properties. In some embodiments, these materials may be coated using a responsive block copolymer grafting strategy. For example, a layer of organo-silicon based molecules may be deposited on or bound to the surface of membrane or substrate, e.g., a textile or a polyurethane foam, to produce a surface with a hierarchical structure, which can amplify the wetting property of the surface. In some embodiments, a block copolymer comprising poly(2-vinyl pyridine) and polydimethylsiloxane segments (i.e., P2VP-b-PDMS) is then grafted onto the deposited silica nanoparticles. In some embodiments, the resulting surfaces of the modified membranes or other materials are hydrophobic at neutral pH and hydrophilic at acidic pH. Without being bound by theory, in the case of a poly(2-vinyl pyridine) copolymer, these properties result from the protonation/deprotonation of nitrogen-containing heteroaryl groups, e.g., pyridine groups, as a function of pH.",
                        "Generally, to achieve an extreme wetting behavior, a rough surface with hierarchically micro- and nanostructures is a prerequisite, as the wetting property can be amplified by the surface roughness at different length scales. Suitable substrates for these surface-modified membranes and other materials include textiles (fabrics), metal mesh, filter paper, metal, polymeric foams (e.g., polyurethane foams), glass and wood.",
                        "Textile fabric may desirable in some embodiments because of its low cost, wide availability, chemical and mechanical robustness, and inherent fiber-textured structures which provide micro-structured roughness. The procedure for the preparation of the surface on the textile fabric with switchable oleophilicity and oleophobicity in aqueous medium is schematically illustrated in FIG. 1. Additional details related to a specific embodiment are provided in Example 2 below.",
                        "A three-dimensional porous polyurethane foam used for packaging can be also employed as a substrate for a P2VP-b-PDMS grafting procedure. Polyurethanes are reaction polymers. A urethane linkage is produced by reacting an isocyanate group, \u2014N\u2550C\u2550O with a hydroxy group, and polyurethanes are produced by the polyaddition reaction of a polyisocyanate with a diol or a polyol, typically in the presence of a catalyst and other additives. A polyisocyanate is a molecule with two or more isocyanate functional groups, R\u2014(N\u2550C\u2550O)n, wherein n\u22662 and a polyol is a molecule with two or more hydroxyl functional groups, R\u2032\u2212(OH)n, wherein \u22672. The reaction product is a polymer containing the urethane linkage, \u2014RNHCOOR\u2032\u2014. Polyurethanes may be produced by reacting a liquid isocyanate with a liquid blend of polyols, catalyst, and other additives. The blend of polyols and other additives may also be called a resin or a resin blend. In some embodiments, resin blend additives may include chain extenders, cross linkers, surfactants, flame retardants, blowing agents, pigments, and/or fillers. The choice of initiator, extender, and molecular weight of the polyol will typically affect its physical state, and the physical properties of the resulting polyurethane. Important characteristics of polyols are their molecular backbone, initiator, molecular weight, % primary hydroxyl groups, functionality, and viscosity.",
                        "In some embodiments, the polyurethane-based surface-modified membranes and other materials provided herein exhibit oleophilicity in neutral aqueous medium, and can be easily switched into oleophobic when wetted by acidic water. For example, a foam functionalized in this manner may be used for the oil-spill cleanup applications (FIGS. 8a & b and Example 5).",
                        "In some embodiments, surface-modified membranes or other materials have been impregnated with nanoparticles. In other embodiments, they have not been impregnated with nanoparticles. In some embodiments, the nanoparticles are silica. In other embodiments, nanoparticles other than silica are also contemplated. For example, such other nanoparticles include carbon nanotubes, nanoclays, zeolites, iron oxides, silver nanoparticles, copper oxides, titanium dioxide, carbon black, etc.",
                        "These methods can be further modified and optimized using the principles and techniques of chemistry and materials science as applied by a person skilled in the art.",
                        "Properties of Surface-Modified Membranes and Substrates",
                        "The surface-modified membranes and other materials provided herein exhibit a range of useful properties, and they may be used in a variety of applications, including oil spill cleanup, oil/water purification, etc. For example, surface-modified membranes and other materials that exhibit pH switchable wettability may be used to control underwater oil wettability of membranes other substrates and apparatuses. In some of the embodiments, the surface-modified membranes and other materials are oleophilic at neutral pH and oleophobic at acidic pH. As an example of an application, such a material, including a block polymer grafted textile fabric, may be used to provide controllable oil/water separation processes.",
                        "Wettability of a surface is typically governed by the surface chemistry as well as the surface roughness. In some embodiments, wettability is evaluated by contact angle measurements. The results discussed in the Example section confirm that P2VP-b-PDMS grafted textile exhibits tunable wetting behavior to water, depending on water pH, switching between hydrophobicity and hydrophilicity. The switchable water wettability of the surface is expected to affect its oil wettability in aqueous media. FIG. 5 presents the oil wettability of the P2VP-b-PDMS grafted textile under water of different pH values, with DCE representing an oil phase. On contact, the textile immediately sucked up the DCE droplets without leaving behind any residues. This simple experiment revealed that the block copolymer grafted membranes and substrates are promising sorbents for removing oil from water.",
                        "In some embodiments, the surface-modified membranes and other surface-modified materials provided herein are hydrophobic to water at pH\u22673, which means the surface is nonwettable in these aqueous media. As a result, when the surface-modified material is immersed in neutral water, the surface is still covered with the oleophilic PDMS chains, and therefore once an oil droplet contacts the surface, oil wets the surface preferentially over water, owing to the oleophilic surface property (FIG. 5c).",
                        "In some embodiments, air can be trapped inside the rough grooves of surface-modified membranes and substrates when submerged in water. The as-prepared block copolymer grafted textile surface is hydrophobic in air. A complex interfacial system, i.e., a four phase system (air-solid-oil-water), will then be formed when an oil droplet contacts such a surface.",
                        "In some embodiments, when the surface-modified membranes and substrates provided herein are immersed in acidic water, for example pH of 2.0, the oil wettability of the surface reversed completely. As has been discussed in greater detail below, the present invention provides surface-modified membranes and substrates that are hydrophilic in acidic water. Under such conditions, water can readily wet the surface and diffuse into micro- and nanostructures of the textile, forming a water trapped composite interface.",
                        "In some embodiments, e.g., after being rinsed with neutral water and dried, the acid-wetted surface can easily recover its hydrophobic and oleophilic properties in neutral aqueous medium, consistent with switchable oleophobicity and oleophilicity in aqueous media. In some embodiments, the surface properties may be switched reversibly without any significant change in the pH-responsive property of the surface (FIG. 6).",
                        "From the results presented in the examples section below, some of the surface-modified membranes and substrates provided herein, including P2VP-b-PDMS grafted textiles, exhibit switchable oleophobicity and oleophilicity in aqueous medium with different pH values. Such surface-modified membranes and substrates are expected to be very useful to membranes and substrates for underwater applications. For example, in some embodiments, it was shown that such surface-modified membranes and substrates can be used for the controllable water/oil separation (FIG. 7). The ease with which the permeability of the block copolymer grafted textile toward oil and water is selectively switched means the same piece of material can be used for different separation purposes.",
                        "Oil Spill Cleanup",
                        "In some embodiments, the membranes and substrates and methods disclosed herein may be used for the clean-up and/or remediation of oil or hydrocarbon spills and pollution.",
                        "An oil spill is the release of a liquid petroleum hydrocarbon into the environment, typically due to human activity. Often the term refers to marine oil spills, where oil is released into the ocean or coastal waters. The oil may be a variety of materials, including crude oil, refined petroleum products, such as gasoline or diesel fuel, oily refuse or oil mixed in waste, or hydrocarbons generally. Oil may also enter the marine environment from natural oil seeps.",
                        "The environmental effects include damage to wildlife, water purity and coastal areas. For example, oil will coat the feathers of birds, thereby reducing their insulating ability and make the birds more vulnerable to temperature fluctuations and much less buoyant in the water. Oil also impairs bird flight abilities. As they attempt to preen, birds typically ingest oil that covers their feathers, causing kidney damage, altered liver function, and digestive tract irritation. This and the limited foraging ability quickly causes dehydration and metabolic imbalances. Many birds affected by an oil spill will die unless there is human intervention.",
                        "Other marine mammals are affected as well. For example, oil will coat the fur of sea otters and seals, reducing their insulation abilities and leading to body temperature fluctuations and hypothermia. Ingestion of the oil causes dehydration and impaired digestions. Beyond mammals, fish and invertebrates are also typically affected.",
                        "Plant and algae species may also be affected by an oil spill. For example, because oil floats on top of water, less sunlight penetrates into the water, limiting the photosynthesis of marine plants and phytoplankton.",
                        "By decreasing and disabling flora and fauna populations, part or all of a given coastal and/or marine ecosystem may be affected by an oil spill.",
                        "Recovering oil depends upon many factors, including the type of oil spilled, the temperature of the water (in warmer waters, some oil may evaporate), and the types of shorelines and beaches involved.",
                        "Both crude oil and natural gas are predominantly a complex mixture of hydrocarbons of various molecular weights, and other organic compounds, that are found in geologic formations beneath the Earth's surface. Under surface pressure and temperature conditions, the lighter hydrocarbons methane, ethane, propane and butane occur as gases, while the heavier ones from pentane and up are in the form of liquids or solids. However, in the underground oil reservoir the proportion which is gas or liquid varies depending on the subsurface conditions, and on the phase diagram of the petroleum mixture.",
                        "The majority of hydrocarbons found naturally occur in crude oil, where decomposed organic matter provides an abundance of carbon and hydrogen which, when bonded, can catenate to form seemingly limitless chains. Extracted hydrocarbons in a liquid form are referred to as petroleum or mineral oil. A hydrocarbon is an organic compound consisting entirely of hydrogen and carbon. Aromatic hydrocarbons (arenes), alkanes, alkenes, cycloalkanes and alkyne-based compounds are different types of hydrocarbons. The hydrocarbons in crude oil are mostly alkanes, cycloalkanes and various aromatic hydrocarbons while the other organic compounds contain nitrogen, oxygen and sulfur, and trace amounts of metals such as iron, nickel, copper and vanadium. The exact molecular composition varies widely from formation to formation.",
                        "Hydrocarbons are one of the Earth's most important energy resources. The predominant use of hydrocarbons is as a combustible fuel source. In their solid form, hydrocarbons take the form of asphalt. The C6 through C10 alkanes, alkenes and isomeric cycloalkanes are the top components of gasoline, naptha, jet fuel and specialized industrial solvent mixtures. With the progressive addition of carbon units, the simple non-ring structured hydrocarbons have higher viscosities, lubricating indices, boiling points, solidification temperatures, and deeper color.",
                        "The proportion of light hydrocarbons in the petroleum mixture is typically highly variable between different oil fields and ranges from as much as 97% by weight in the lighter oils to as little as 50% in the heavier oils and bitumens.",
                        "In one aspect, the invention provides membranes and substrates that may be used to reduce hydrocarbon pollution to an acceptable level. In some embodiments, the method removes greater than 90%, 95% or 98% of the hydrocarbon from the contaminated site, for example, from water or shoreline.",
                        "The methods, membranes and substrates and compositions provided herein may be combined with other cleanup methods, including bioremediation, use of accelerators, controlled burning, use of dispersants or detergents, skimming, use of booms, or use of vacuums.",
                        "Bioremediation involves the use of microorganisms or biological agents to break down or remove oil.",
                        "Accelerators are hydrophobic chemicals, containing no bacteria, which chemically and physically bond to both soluble and insoluble hydrocarbons. The accelerator acts as a herding agent in water and on the surface, floating molecules to the surface of the water to form gel-like agglomerations.",
                        "Controlled burning can effectively reduce the amount of oil in water.",
                        "Dispersants and detergents will typically clustering around oil globules and allowing them to be carried away in the water.",
                        "Dredging may be used for oils dispersed with detergents and other oils denser than water.",
                        "Skimming may be used in combination the methods and compositions disclosed herein. Typically, this requires relatively calm waters.",
                        "The present methods and compositions may be combined with booms, which are large floating barriers that round up oil and may lift the oil off the water",
                        "Vacuums may be used to remove oil from beaches and water surface. Similarly, shovels and other road equipments may be used to clean up oil on beaches."
                    ],
                    "subsections": [],
                    "outline_long": [
                        "introduce surface-modified materials with switchable oleophilicity and oleophobicity",
                        "describe pH switchable oil wettability",
                        "discuss controllable oil/water separation processes",
                        "describe preparation of surface-modified materials",
                        "graft polymers or copolymers onto surfaces",
                        "provide mechanism for switchable oleophilicity",
                        "describe responsive block copolymer grafting strategy",
                        "deposit organo-silicon based molecules on surfaces",
                        "graft P2VP-b-PDMS onto deposited silica nanoparticles",
                        "describe resulting surface properties",
                        "discuss importance of surface roughness",
                        "describe suitable substrates for surface-modified materials",
                        "discuss textile fabric as a substrate",
                        "describe procedure for preparing surface-modified textile fabric",
                        "discuss polyurethane foam as a substrate",
                        "describe preparation of polyurethane foam",
                        "discuss properties of surface-modified membranes and substrates",
                        "describe wettability of surface-modified materials",
