Repository: boschresearch/Pap2Pat

# Pap2Pat Dataset

### File Schema

Every directory in `data` corresponds to one patent-paper pair and contains the full texts of both patent and paper, as well as the patent outlines. We include all information in JSON for programmatic parsing and Markdown for manual inspection.

```yaml
data/:
    paper_id-patent_id/:
        # Nested JSON format
        patent.json: JSON file containing patent metadata and full-text, as well as all outlines
        paper.json: JSON file containing paper metadata and full-text
        # Markdown format
        patent.md: patent full-text formatted in markdown
        paper.md: paper full-text formatted in markdown

File: Pap2Pat/data/W2141914157-US20140179898/patent.json (part 1 of 5)
{
    "id": "US20140179898",
    "authors": [
        "Shinya Honda",
        "Hideki Watanabe",
        "Masayuki Tsukamoto"
    ],
    "title": "MUTATED PROTEIN OF PROTEIN A HAVING REDUCED AFFINITY IN ACIDIC REGION AND ANTIBODY-CAPTURING AGENT",
    "date": "2013-12-03 00:00:00",
    "abstract": "A modified protein of an extracellular domain of protein A, which has the reduced ability to bind to immunoglobulin in an acidic region, compared with the wild-type extracellular domain of protein A, without impairing a selective antibody-binding activity in a neutral region. On the basis of three-dimensional structure coordinate data on a complex of the extracellular domain of protein A bound with the Fc region of immunoglobulin G, the modified protein is obtained by the substitution of amino acid residues that are located within the range of 10 angstroms from the Fc region and have a 20% or more ratio of exposed surface area, by histidine residues. Preferably, the modified protein is obtained by the substitution of amino acid residues at sites identified from the analysis of sequences selected from a library constituted by the protein group, by histidine residues. These substitutions may be combined.",
    "sections": [
        {
            "title": "DESCRIPTION",
            "paragraphs": [],
            "subsections": [
                {
                    "title": "TECHNICAL FIELD",
                    "paragraphs": [
                        "The present invention relates to a novel modified protein of an extracellular domain of protein A which is an antibody-binding protein, a nucleic acid encoding the protein, and an antibody-capturing agent that exploits the ability of the protein to bind to antibodies."
                    ],
                    "subsections": [],
                    "outline_long": [
                        "introduce protein A and its applications"
                    ],
                    "num_characters": 268,
                    "outline_medium": [
                        "introduce protein A and its applications"
                    ],
                    "outline_short": [
                        "introduce protein A and its applications"
                    ]
                },
                {
                    "title": "BACKGROUND ART",
                    "paragraphs": [
                        "Protein A, a Staphylococcus aureus-derived protein, is known to have affinity for constant regions of antibodies immunoglobulin G, immunoglobulin A, and immunoglobulin M (Non Patent Literatures 1 and 2).",
                        "The protein A is a multidomain membrane protein composed of a plurality of domains. Of these domains, some extracellular domains exhibit a binding activity to proteins having a constant region of immunoglobulin (hereinafter, referred to as an antibody-binding activity) (Non Patent Literature 2). For example, in the case of NCTC8325 strain-derived protein A shown in FIGS. 1 and 3, five domains, i.e., E, D, A, B, and C domains, exhibit the antibody-binding activity. These domains are small proteins each having a little less than 60 amino acids and exhibit high homology among their amino acid sequences (FIG. 2). It is also known that each domain isolated by the cleavage of protein A maintains the antibody-binding activity in itself (Non Patent Literature 3).",
                        "Meanwhile, a Z domain is an artificial protein synthesized on the basis of the sequence of the B domain (Non Patent Literature 3) and differs from the B domain by two amino acid residues (FIG. 2). These two substitutions of AlalVal and Gly29Ala are known to stabilize the structure, though the substitutions do not cancel the ability to bind to antibodies. The thermal denaturation temperature thereof is approximately 90\u00b0 C. (Non Patent Literature 3).",
                        "The extracellular domains (E, D, A, B, and C) of protein A and the Z domain are currently commercially available as many products that exploit their selective antibody-binding activities (e.g., carriers for affinity chromatography for antibody purification (Patent Literatures 1 and 2) and test reagents for antibody detection, research reagents, etc.). The binding strength of each extracellular domain of protein A with antibodies is known to be high in a neutral region and low in a strongly acidic region (Non Patent Literature 4).",
                        "For the purpose of antibody isolation, recovery, and purification, an antibody-containing sample solution such as serum is first rendered neutral and contacted with a protein A extracellular domain-immobilized water-insoluble solid-phase support (e.g., beads) to selectively adsorb the antibodies thereon. Then, the support is washed with a neutral solution of pH 7 to remove components other than the antibodies. Finally, a strongly acidic solution of pH 3.0 is generally added thereto to desorb the antibodies from the antibody-bound protein A, followed by elution of the antibodies together with the strongly acidic solution (Patent Literatures 1, 2, and 3). In this way, the antibodies can be isolated, recovered, and purified with high purity.",
                        "The antibodies, however, may be deteriorated in a strongly acidic solution having a pH of approximately 3.0, due to denaturation, aggregation, or the like and may lose its original functions, depending on the types of the antibodies (Non Patent Literature 4). In order to prevent this problem, the elution treatment has been attempted in a weakly acidic region higher than pH 3.0. In this weakly acidic region, the antibodies cannot be eluted from protein A due to the strong binding strength of the protein A extracellular domains with the antibodies and thus, cannot be recovered in sufficient amounts.",
                        "Thus, the inventors disclosed the modification of protein A in Patent Literature 4. Specifically, the object of the study therein was to provide a modified protein of an extracellular domain of protein A having the reduced ability to bind to the Fc region of immunoglobulin in a weakly acidic region, compared with the wild-type extracellular domain of protein A, without impairing a high antibody-binding activity in a neutral region. On the basis of three-dimensional structure coordinate data on a complex of each extracellular domain of protein A bound with the Fc region of immunoglobulin G, the modified protein was obtained by the substitution of amino acid residues that were located within the range of 6.5 angstroms from the Fc region and had a 35% or more ratio of exposed surface area, by histidine residues. These substitutions may be combined.",
                        "Since the influence of amino acid substitutions on protein functions may however cause unexpected change, it is desirable to experimentally confirm the effects of each individual amino acid substitution. Thus, in the three-dimensional structure coordinate data on a complex of each extracellular domain of protein A bound with the Fc region of immunoglobulin G, amino acid residues that were located within the range of 10.0 angstroms from the Fc region and had a 20% or more ratio of exposed surface area were targeted to prepare a molecular library containing comprehensive combinations of these residues substituted by histidine residues. Effective sequences were selected from among approximately 260,000 molecular species, and the frequency of their appearance was further analyzed statistically to experimentally confirm the effects of each individual amino acid substitution. Then, specific substitution-mutated protein A was prepared. While actual activity was confirmed, more effective modification of protein A was continued. As a result, the present invention has been completed."
                    ],
                    "subsections": [],
                    "outline_long": [
                        "describe protein A structure and function",
                        "explain antibody-binding activity of protein A domains",
                        "introduce Z domain and its properties",
                        "describe commercial applications of protein A domains",
                        "explain antibody purification using protein A domains",
                        "discuss limitations of antibody purification in acidic solutions",
                        "introduce prior art modification of protein A",
                        "explain objectives of prior art modification",
                        "describe experimental approach to modify protein A",
                        "summarize completion of present invention"
                    ],
                    "num_characters": 5268,
                    "outline_medium": [
                        "describe protein A structure and function",
                        "discuss antibody-binding activity of protein A domains",
                        "introduce Z domain and its properties",
                        "describe current uses of protein A domains",
                        "discuss limitations of protein A in antibody purification"
                    ],
                    "outline_short": [
                        "describe protein A structure and function",
                        "discuss limitations of protein A in antibody purification"
                    ]
                },
                {
                    "title": "SUMMARY OF INVENTION",
                    "paragraphs": [],
                    "subsections": [
                        {
                            "title": "Technical Problem",
                            "paragraphs": [
                                "An object of the present invention is to solve the problems of the conventional techniques and, more specifically, to provide a modified protein having the reduced ability to bind to a constant region of immunoglobulin in an acidic region, compared with the wild-type extracellular domain of protein A, without impairing a selective antibody-binding activity in a neutral region and to enable antibodies to be easily captured and recovered using this modified protein without denaturing the antibodies."
                            ],
                            "subsections": [],
                            "outline_long": [
                                "state technical problem of conventional techniques"
                            ],
                            "num_characters": 502,
                            "outline_medium": [
                                "state technical problem of conventional techniques"
                            ],
                            "outline_short": [
                                "identify technical problem of conventional techniques"
                            ]
                        },
                        {
                            "title": "Solution to Problem",
                            "paragraphs": [
                                "The present inventors have hypothesized that the deterioration of antibodies by a strong acid during the acid elution of the antibodies from a protein A extracellular domain-immobilized solid-phase support can be prevented by modifying the amino acid sequence of the protein A extracellular domain so as to permit elution from the solid-phase support using a weakly acidic solution. As a result of conducting diligent studies, the present inventors have constructed a method for designing the sequence of a novel protein A mutant, whereby the modified protein has the ability to bind to immunoglobulin constant regions in a neutral region at the same level as in wild-type protein A and has the largely reduced ability to bind to antibodies in an acidic region, compared with wild-type protein A. Then, the mutated protein synthesized on the basis of the design has been confirmed to have physical properties as intended. As a result, the present invention has been completed.",
                                "(1)",
                                "A mutant protein derived from the B domain protein of protein A of the amino acid sequence set forth in SEQ ID NO: 1, the mutant protein having any of the following amino acid sequences according to (a) to (c), having a binding activity to a constant region of immunoglobulin, and having a reduced binding activity in an acidic region to the constant region of immunoglobulin, compared with the wild-type B domain of protein A:",
                                "(a) an amino acid sequence derived from the amino acid sequence set forth in SEQ ID NO: 1 by the substitution of any one or more amino acid residues of Phe5, Asn6, Gln9, Gln10, Asn11, Phe13, Tyr14, Glu15, Leu17, Glu24, Glu25, Arg27, Asn28, Ile31, Gln32, Lys35, and Asp36 by a histidine residue;\n\n(b) a mutant protein consisting of an amino acid sequence derived from the histidine-substituted amino acid sequence according to (a) by the addition or insertion of one or several amino acid residues; and\n\n(c) a mutant protein consisting of an amino acid sequence derived from the histidine-substituted amino acid sequence according to (a) or (b) by the deletion or substitution of one or several amino acid residues other than the histidine residue-substituted site(s).\n\n(2)",
                                "A mutant protein derived from the Z domain protein of protein A of the amino acid sequence set forth in SEQ ID NO: 2, the mutant protein having any of the following amino acid sequences according to (a) to (c), having a binding activity to a constant region of immunoglobulin, and having a reduced binding activity in an acidic region to the constant region of immunoglobulin, compared with the Z domain of protein A:",
                                "(a) an amino acid sequence derived from the amino acid sequence set forth in SEQ ID NO: 2 by the substitution of any one or more amino acid residues of Phe5, Asn6, Gln9, Gln10, Asn11, Phe13, Tyr14, Glu15, Leu17, Glu24, Glu25, Arg27, Asn28, Ile31, Gln32, Lys35, and Asp36 by a histidine residue;\n\n(b) a mutant protein consisting of an amino acid sequence derived from the histidine-substituted amino acid sequence according to (a) by the addition or insertion of one or several amino acid residues; and\n\n(c) a mutant protein consisting of an amino acid sequence derived from the histidine-substituted amino acid sequence according to (a) or (b) by the deletion or substitution of one or several amino acid residues other than the histidine residue-substituted site(s).\n\n(3)",
                                "A mutant protein derived from the E domain protein of protein A of the amino acid sequence set forth in SEQ ID NO: 3, the mutant protein having any of the following amino acid sequences according to (a) to (c), having a binding activity to a constant region of immunoglobulin, and having a reduced binding activity in an acidic region to the constant region of immunoglobulin, compared with the wild-type E domain of protein A:",
                                "(a) an amino acid sequence derived from the amino acid sequence set forth in SEQ ID NO: 3 by the substitution of any one or more amino acid residues of Asp6, Gln9, Gln10, Asn11, Phe13, Tyr14, Gln15, Leu17, Asn18, Ala24, Asp25, Arg27, Asn28, Ile31, Gln32, Lys35, and Asp36 by a histidine residue;\n\n(b) a mutant protein consisting of an amino acid sequence derived from the histidine-substituted amino acid sequence according to (a) by the addition or insertion of one or several amino acid residues; and\n\n(c) a mutant protein consisting of an amino acid sequence derived from the histidine-substituted amino acid sequence according to (a) or (b) by the deletion or substitution of one or several amino acid residues other than the histidine residue-substituted site(s).\n\n(4)",
                                "A mutant protein derived from the D domain protein of protein A of the amino acid sequence set forth in SEQ ID NO: 4, the mutant protein having any of the following amino acid sequences according to (a) to (c), having a binding activity to a constant region of immunoglobulin, and having a reduced binding activity in an acidic region to the constant region of immunoglobulin, compared with the wild-type D domain of protein A:",
                                "(a) an amino acid sequence derived from the amino acid sequence set forth in SEQ ID NO: 4 by the substitution of any one or more amino acid residues of Phe5, Asn6, Gln9, Gln10, Ser11, Phe13, Tyr14, Glu15, Leu17, Asn18, Glu24, Ala25, Arg27, Asn28, Ile31, Gln32, Lys35, and Asp36 by a histidine residue;\n\n(b) a mutant protein consisting of an amino acid sequence derived from the histidine-substituted amino acid sequence according to (a) by the addition or insertion of one or several amino acid residues; and\n\n(c) a mutant protein consisting of an amino acid sequence derived from the histidine-substituted amino acid sequence according to (a) or (b) by the deletion or substitution of one or several amino acid residues other than the histidine residue-substituted site(s).\n\n(5)",
                                "A mutant protein derived from the A domain protein of protein A of the amino acid sequence set forth in SEQ ID NO: 5, the mutant protein having any of the following amino acid sequences according to (a) to (c), having a binding activity to a constant region of immunoglobulin, and having a reduced binding activity in an acidic region to the constant region of immunoglobulin, compared with the wild-type A domain of protein A:",
                                "(a) an amino acid sequence derived from the amino acid sequence set forth in SEQ ID NO: 5 by the substitution of any one or more amino acid residues of Phe5, Asn6, Gln9, Gln10, Asn11, Phe13, Tyr14, Glu15, Leu17, Asn18, Glu24, Glu25, Arg27, Asn28, Ile31, Gln32, Lys35, and Asp36 by a histidine residue;\n\n(b) a mutant protein consisting of an amino acid sequence derived from the histidine-substituted amino acid sequence according to (a) by the addition or insertion of one or several amino acid residues; and\n\n(c) a mutant protein consisting of an amino acid sequence derived from the histidine-substituted amino acid sequence according to (a) or (b) by the deletion or substitution of one or several amino acid residues other than the histidine residue-substituted site(s).\n\n(6)",
                                "A mutant protein derived from the C domain protein of protein A of the amino acid sequence set forth in SEQ ID NO: 6, the mutant protein having any of the following amino acid sequences according to (a) to (c), having a binding activity to a constant region of immunoglobulin, and having a reduced binding activity in an acidic region to the constant region of immunoglobulin, compared with the wild-type C domain of protein A:",
                                "(a) an amino acid sequence derived from the amino acid sequence set forth in SEQ ID NO: 6 by the substitution of any one or more amino acid residues of Phe5, Asn6, Gln9, Gln10, Asn11, Phe13, Tyr14, Glu15, Leu17, Glu24, Glu25, Arg27, Asn28, Ile31, Gln32, Lys35, and Asp36 by a histidine residue;\n\n(b) a mutant protein consisting of an amino acid sequence derived from the histidine-substituted amino acid sequence according to (a) by the addition or insertion of one or several amino acid residues; and\n\n(c) a mutant protein consisting of an amino acid sequence derived from the histidine-substituted amino acid sequence according to (a) or (b) by the deletion or substitution of one or several amino acid residues other than the histidine residue-substituted site(s).\n\n(7)",
                                "A mutant protein derived from the B domain protein of protein A of the amino acid sequence set forth in SEQ ID NO: 1, the mutant protein having any of the following amino acid sequences according to (a) to (c), having a binding activity to a constant region of immunoglobulin, and having a reduced binding activity in an acidic region to the constant region of immunoglobulin, compared with the wild-type B domain of protein A:",
                                "(a) an amino acid sequence derived from the amino acid sequence set forth in SEQ ID NO: 1 by the substitution of any one or more amino acid residues of Phe5, Gln9, Gln10, Asn11, Glu15, Arg27, Asn28, Lys35, and Asp36 by a histidine residue;\n\n(b) a mutant protein consisting of an amino acid sequence derived from the histidine-substituted amino acid sequence according to (a) by the addition or insertion of one or several amino acid residues; and\n\n(c) a mutant protein consisting of an amino acid sequence derived from the histidine-substituted amino acid sequence according to (a) or (b) by the deletion or substitution of one or several amino acid residues other than the histidine residue-substituted site(s).\n\n(8)",
                                "A mutant protein derived from the Z domain protein of protein A of the amino acid sequence set forth in SEQ ID NO: 2, the mutant protein having any of the following amino acid sequences according to (a) to (c), having a binding activity to a constant region of immunoglobulin, and having a reduced binding activity in an acidic region to the constant region of immunoglobulin, compared with the Z domain of protein A:",
                                "(a) an amino acid sequence derived from the amino acid sequence set forth in SEQ ID NO: 2 by the substitution of any one or more amino acid residues of Phe5, Gln9, Gln10, Asn11, Glu15, Arg27, Asn28, Lys35, and Asp36 by a histidine residue;\n\n(b) a mutant protein consisting of an amino acid sequence derived from the histidine-substituted amino acid sequence according to (a) by the addition or insertion of one or several amino acid residues; and\n\n(c) a mutant protein consisting of an amino acid sequence derived from the histidine-substituted amino acid sequence according to (a) or (b) by the deletion or substitution of one or several amino acid residues other than the histidine residue-substituted site(s).\n\n(9)",
                                "A mutant protein derived from the E domain protein of protein A of the amino acid sequence set forth in SEQ ID NO: 3, the mutant protein having any of the following amino acid sequences according to (a) to (c), having a binding activity to a constant region of immunoglobulin, and having a reduced binding activity in an acidic region to the constant region of immunoglobulin, compared with the wild-type E domain of protein A:",
                                "(a) an amino acid sequence derived from the amino acid sequence set forth in SEQ ID NO: 3 by the substitution of any one or more amino acid residues of Gln9, Gln10, Asn11, Gln15, Asn18, Arg27, Asn28, Lys35, and Asp36 by a histidine residue;\n\n(b) a mutant protein consisting of an amino acid sequence derived from the histidine-substituted amino acid sequence according to (a) by the addition or insertion of one or several amino acid residues; and\n\n(c) a mutant protein consisting of an amino acid sequence derived from the histidine-substituted amino acid sequence according to (a) or (b) by the deletion or substitution of one or several amino acid residues other than the histidine residue-substituted site(s).\n\n(10)",
                                "A mutant protein derived from the D domain protein of protein A of the amino acid sequence set forth in SEQ ID NO: 4, the mutant protein having any of the following amino acid sequences according to (a) to (c), having a binding activity to a constant region of immunoglobulin, and having a reduced binding activity in an acidic region to the constant region of immunoglobulin, compared with the wild-type D domain of protein A:",
                                "(a) an amino acid sequence derived from the amino acid sequence set forth in SEQ ID NO: 4 by the substitution of any one or more amino acid residues of Phe5, Gln9, Gln10, Ser11, Glu15, Asn18, Arg27, Asn28, Lys35, and Asp36 by a histidine residue;\n\n(b) a mutant protein consisting of an amino acid sequence derived from the histidine-substituted amino acid sequence according to (a) by the addition or insertion of one or several amino acid residues; and\n\n(c) a mutant protein consisting of an amino acid sequence derived from the histidine-substituted amino acid sequence according to (a) or (b) by the deletion or substitution of one or several amino acid residues other than the histidine residue-substituted site(s).\n\n(11)",
                                "A mutant protein derived from the A domain protein of protein A of the amino acid sequence set forth in SEQ ID NO: 5, the mutant protein having any of the following amino acid sequences according to (a) to (c), having a binding activity to a constant region of immunoglobulin, and having a reduced binding activity in an acidic region to the constant region of immunoglobulin, compared with the wild-type A domain of protein A:",
                                "(a) an amino acid sequence derived from the amino acid sequence set forth in SEQ ID NO: 5 by the substitution of any one or more amino acid residues of Phe5, Gln9, Gln10, Asn11, Glu15, Asn18, Arg27, Asn28, Lys35, and Asp36 by a histidine residue;\n\n(b) a mutant protein consisting of an amino acid sequence derived from the histidine-substituted amino acid sequence according to (a) by the addition or insertion of one or several amino acid residues; and\n\n(c) a mutant protein consisting of an amino acid sequence derived from the histidine-substituted amino acid sequence according to (a) or (b) by the deletion or substitution of one or several amino acid residues other than the histidine residue-substituted site(s).\n\n(12)",
                                "A mutant protein derived from the C domain protein of protein A of the amino acid sequence set forth in SEQ ID NO: 6, the mutant protein having any of the following amino acid sequences according to (a) to (c), having a binding activity to a constant region of immunoglobulin, and having a reduced binding activity in an acidic region to the constant region of immunoglobulin, compared with the wild-type C domain of protein A:",
                                "(a) an amino acid sequence derived from the amino acid sequence set forth in SEQ ID NO: 6 by the substitution of any one or more amino acid residues of Phe5, Gln9, Gln10, Asn11, Glu15, Arg27, Asn28, Lys35, and Asp36 by a histidine residue;\n\n(b) a mutant protein consisting of an amino acid sequence derived from the histidine-substituted amino acid sequence according to (a) by the addition or insertion of one or several amino acid residues; and\n\n(c) a mutant protein consisting of an amino acid sequence derived from the histidine-substituted amino acid sequence according to (a) or (b) by the deletion or substitution of one or several amino acid residues other than the histidine residue-substituted site(s).\n\n(13)",
                                "A mutant protein derived from the B domain protein of protein A of the amino acid sequence set forth in SEQ ID NO: 1, the mutant protein having any of the following amino acid sequences according to (a) to (c), having a binding activity to a constant region of immunoglobulin, and having a reduced binding activity in an acidic region to the constant region of immunoglobulin, compared with the wild-type B domain of protein A:",
                                "(a) an amino acid sequence set forth in any of SEQ ID NOs: 7, 8, 10 to 12, 15, 20 to 23, and 25 to 27;\n\n(b) an amino acid sequence derived from the amino acid sequence according to (a) by the insertion or addition of one or several amino acid residues; and\n\n(c) an amino acid sequence derived from the amino acid sequence according to (a) or (b) by the deletion or substitution of one or several amino acid residues other than histidine residue-substituted site(s).\n\n(14)",
                                "A mutant protein derived from the B domain protein of protein A of the amino acid sequence set forth in SEQ ID NO: 1, the mutant protein having any of the following amino acid sequences according to (a) to (c), having a binding activity to a constant region of immunoglobulin, and having a reduced binding activity in an acidic region to the constant region of immunoglobulin, compared with the wild-type B domain of protein A:",
                                "(a) an amino acid sequence set forth in any of SEQ ID NOs: 13, 14, 16 to 19, 24, and 61 to 71;\n\n(b) an amino acid sequence derived from the amino acid sequence according to (a) by the insertion or addition of one or several amino acid residues; and\n\n(c) an amino acid sequence derived from the amino acid sequence according to (a) or (b) by the deletion or substitution of one or several amino acid residues other than histidine residue-substituted site(s).\n\n(15)",
                                "A mutant protein derived from the Z domain protein of protein A of the amino acid sequence set forth in SEQ ID NO: 2, the mutant protein having any of the following amino acid sequences according to (a) to (c), having a binding activity to a constant region of immunoglobulin, and having a reduced binding activity in an acidic region to the constant region of immunoglobulin, compared with the Z domain of protein A:",
                                "(a) an amino acid sequence set forth in SEQ ID NO: 9 or 72;\n\n(b) an amino acid sequence derived from the amino acid sequence according to (a) by the insertion or addition of one or several amino acid residues; and\n\n(c) an amino acid sequence derived from the amino acid sequence according to (a) or (b) by the deletion or substitution of one or several amino acid residues other than histidine residue-substituted site(s).\n\n(16)",
                                "A mutant protein derived from the C domain protein of protein A of the amino acid sequence set forth in SEQ ID NO: 6, the mutant protein having any of the following amino acid sequences according to (a) to (c), having a binding activity to a constant region of immunoglobulin, and having a reduced binding activity in an acidic region to the constant region of immunoglobulin, compared with the C domain of protein A:",
                                "(a) an amino acid sequence set forth in any of SEQ ID NOs: 74 to 76;\n\n(b) an amino acid sequence derived from the amino acid sequence according to (a) by the insertion or addition of one or several amino acid residues; and\n\n(c) an amino acid sequence derived from the amino acid sequence according to (a) or (b) by the deletion or substitution of one or several amino acid residues other than histidine residue-substituted site(s).\n\n(17)",
                                "A tandem-type protein comprising an amino acid sequence in which the amino acid sequence of a protein according to any one of items (1) to (16) and an arbitrary amino acid sequence are alternately arranged.",
                                "(18)",
                                "A fusion protein comprising an amino acid sequence in which the amino acid sequence of a protein according to any one of items (1) to (17) is linked to an amino acid sequence of an additional protein.",
                                "(19)",
                                "A spacer-attached protein comprising an amino acid sequence in which the amino acid sequence of a protein according to any one of items (1) to (18) is linked to an amino acid sequence of a spacer for immobilizing the protein onto a water-insoluble solid-phase support.",
                                "(20)",
                                "A nucleic acid encoding a protein according to any one of items (1) to (19).",
                                "(21)",
                                "The nucleic acid according to item (20), wherein the nucleic acid comprises a nucleotide sequence set forth in any of SEQ ID NOs: 28 to 30, 43 to 60, and 77 to 91.",
                                "(22)",
                                "A nucleic acid which hybridizes under stringent conditions to a nucleic acid comprising a sequence complementary to the nucleotide sequence of a nucleic acid according to item (20) or (21) and encodes a mutant protein having a binding activity to a constant region of immunoglobulin and having a reduced binding activity in an acidic region to the constant region of immunoglobulin, compared with the wild-type antibody-binding domain of protein A.",
                                "(23)",
                                "A recombinant vector comprising a nucleic acid according to any one of items (20) to (22).",
                                "(24)",
                                "A transformant comprising a recombinant vector according to item (23) introduced therein.",
                                "(25)",
                                "An immobilized protein comprising a protein according to any one of items (1) to (19) immobilized on a water-insoluble solid-phase support.",
                                "(26)",
                                "A capturing agent for an antibody, immunoglobulin G, or a protein having a constant region of immunoglobulin, the capturing agent comprising a protein according to any one of items (1) to (19).",
                                "(27)",
                                "A capturing agent for an antibody, immunoglobulin G, or a protein having a constant region of immunoglobulin, the capturing agent comprising an immobilized protein according to item (25)."
                            ],
                            "subsections": [],
                            "outline_long": [
                                "hypothesize solution to prevent antibody deterioration",
                                "design novel protein A mutant sequence",
                                "synthesize and confirm physical properties of mutant protein",
                                "describe mutant protein derived from B domain protein A",
                                "describe mutant protein derived from Z domain protein A",
                                "describe mutant protein derived from E domain protein A",
                                "describe mutant protein derived from D domain protein A",
                                "describe mutant protein derived from A domain protein A",
                                "describe mutant protein derived from C domain protein A",
                                "describe mutant protein derived from B domain protein A",
                                "describe mutant protein derived from Z domain protein A",
                                "describe mutant protein derived from E domain protein A",
                                "describe mutant protein derived from D domain protein A",
                                "describe mutant protein derived from A domain protein A",
                                "describe mutant protein derived from C domain protein A",
                                "describe mutant protein derived from B domain protein A",
                                "describe tandem-type protein",
                                "describe fusion protein",
                                "describe spacer-attached protein",
                                "describe nucleic acid encoding protein",
                                "describe nucleic acid with specific sequence",
                                "describe nucleic acid that hybridizes to complementary sequence",
                                "describe recombinant vector",
                                "describe transformant",
                                "describe immobilized protein",
                                "describe capturing agent for antibody",
                                "describe capturing agent for antibody using immobilized protein",
                                "describe mutant protein derived from B domain protein A",
                                "describe mutant protein derived from Z domain protein A",
                                "describe mutant protein derived from E domain protein A",
                                "describe mutant protein derived from D domain protein A",
                                "describe mutant protein derived from A domain protein A",
                                "describe mutant protein derived from C domain protein A",
                                "describe mutant protein derived from B domain protein A",
                                "describe mutant protein derived from Z domain protein A",
                                "describe mutant protein derived from E domain protein A",
                                "describe mutant protein derived from D domain protein A",
                                "describe mutant protein derived from A domain protein A",
                                "describe mutant protein derived from C domain protein A",
                                "describe mutant protein derived from B domain protein A",
                                "describe mutant protein derived from Z domain protein A"
                            ],
                            "num_characters": 20745,
                            "outline_medium": [
                                "hypothesize solution to prevent antibody deterioration",
                                "design novel protein A mutant sequence",
                                "synthesize and confirm physical properties of mutant protein",
                                "describe mutant protein derived from B domain protein A",
                                "describe mutant protein derived from Z domain protein A",
                                "describe mutant protein derived from E domain protein A",
                                "describe mutant protein derived from D domain protein A",
                                "describe mutant protein derived from A domain protein A",
                                "describe mutant protein derived from C domain protein A",
                                "describe mutant protein derived from B domain protein A",
                                "describe mutant protein derived from Z domain protein A",
                                "describe mutant protein derived from E domain protein A",
                                "describe mutant protein derived from D domain protein A",
                                "describe mutant protein derived from A domain protein A",
                                "describe mutant protein derived from C domain protein A",
                                "describe tandem-type protein",
                                "describe fusion protein",
                                "describe spacer-attached protein",
                                "describe nucleic acid encoding protein",
                                "describe nucleic acid hybridizing to complementary sequence"
                            ],
                            "outline_short": [
                                "hypothesize solution to prevent antibody deterioration",
                                "design novel protein A mutant sequence",
                                "synthesize and confirm physical properties of mutant protein",
                                "describe B domain mutant protein",
                                "describe Z domain mutant protein",
                                "describe E domain mutant protein",
                                "describe D domain mutant protein",
                                "describe A domain mutant protein",
                                "describe C domain mutant protein",
