Repository: boschresearch/Pap2Pat

# Pap2Pat Dataset

### File Schema

Every directory in `data` corresponds to one patent-paper pair and contains the full texts of both patent and paper, as well as the patent outlines. We include all information in JSON for programmatic parsing and Markdown for manual inspection.

```yaml
data/:
    paper_id-patent_id/:
        # Nested JSON format
        patent.json: JSON file containing patent metadata and full-text, as well as all outlines
        paper.json: JSON file containing paper metadata and full-text
        # Markdown format
        patent.md: patent full-text formatted in markdown
        paper.md: paper full-text formatted in markdown

File: Pap2Pat/data/W2146146606-US20140093496/patent.json (part 1 of 8)
{
    "id": "US20140093496",
    "authors": [
        "Futa Mimoto",
        "Taichi Kuramochi",
        "Tomoyuki Igawa",
        "Hitoshi Katada",
        "Shojiro Kadono"
    ],
    "title": "Fc-gamma-RIIb-SPECIFIC Fc ANTIBODY",
    "date": "2012-02-24 00:00:00",
    "abstract": "An objective of the present invention is to provide a polypeptide containing an Fc region having maintained or decreased binding activities towards both allotypes of Fc\u03b3RIIa, types H and R, and having enhanced Fc\u03b3RIIb-binding activity in comparison with a parent polypeptide; a pharmaceutical composition containing the polypeptide; an agent for treating or preventing immunological inflammatory diseases that includes the pharmaceutical composition; a production method thereof; and a method for maintaining or decreasing binding activities towards both allotypes of Fc\u03b3RIIa and enhancing the Fc\u03b3RIIb-binding activity. Specifically, it is found that a polypeptide containing an antibody Fc region that has an alteration of substituting Pro at position 238 (EU numbering) with Asp or Leu at position 328 (EU numbering) with Glu enhances Fc\u03b3RIIb-binding activity, and maintains or decreases binding activities towards both allotypes of Fc\u03b3RIIa, types H and R. It is also found that a polypeptide containing an antibody Fc region that contains an alteration of substituting Pro at position 238 (EU numbering) with Asp and several other alterations, enhances Fc\u03b3RIIb-binding activity, and maintains or decreases binding activities towards both allotypes of Fc\u03b3RIIa, types H and R.",
    "sections": [
        {
            "title": "DESCRIPTION",
            "paragraphs": [],
            "subsections": [
                {
                    "title": "TECHNICAL FIELD",
                    "paragraphs": [
                        "The present invention relates to polypeptides comprising an IgG Fc region that have maintained or decreased binding activities towards both allotypes of Fc\u03b3RIIa, H type and R type, in which the amino acid at position 131 (EU numbering) in Fc\u03b3RIIa is His (type H) or Arg (type R), and having enhanced Fc\u03b3RIIb-binding activity in comparison with a parent polypeptide by introducing amino acid substitutions into the IgG Fc region; pharmaceutical compositions comprising the polypeptide; therapeutic agents or preventive agents comprising the polypeptide for immunological inflammatory diseases; and methods for producing them. Furthermore, the present invention relates to methods for maintaining or decreasing binding activities towards both allotypes of Fc\u03b3RIIa, H type and R type, in which the amino acid at position 131 (EU numbering) in Fc\u03b3RIIa is His (type H) or Arg (type R), and enhancing Fc\u03b3RIIb-binding activity in comparison with a parent polypeptide; and methods for suppressing antibody production compared with the parent polypeptide in in vivo administration. The present invention also relates to methods for producing a polypeptide having maintained or decreased binding activities towards both allotypes of Fc\u03b3RIIa, H type and R type, in which the amino acid at position 131 (EU numbering) in Fc\u03b3RIIa is His (type H) or Arg (type R), and having enhanced Fc\u03b3RIIb-binding activity in comparison with a parent polypeptide; and methods for producing a polypeptide that suppresses antibody production compared with a parent polypeptide in in vivo administration."
                    ],
                    "subsections": [],
                    "outline_long": [
                        "define invention scope",
                        "relate to polypeptides",
                        "relate to methods"
                    ],
                    "num_characters": 1573,
                    "outline_medium": [
                        "define invention scope"
                    ],
                    "outline_short": [
                        "define invention scope"
                    ]
                },
                {
                    "title": "BACKGROUND ART",
                    "paragraphs": [
                        "Antibodies are drawing attention as pharmaceuticals since they are highly stable in blood and have few side effects (Non-patent Documents 1 and 2). Almost all antibody pharmaceuticals currently on the market are antibodies of the human IgG1 subclass. One of the known functions of IgG class antibodies is antibody-dependent cell-mediated cytotoxicity (hereinafter denoted as ADCC activity) (Non-patent Document 3). For an antibody to exhibit ADCC activity, the antibody Fc region must bind to an Fc\u03b3 receptor (hereinafter denoted as Fc\u03b3R) which is an antibody-binding receptor present on the surface of effector cells such as killer cells, natural killer cells, and activated macrophages.",
                        "In humans, the Fc\u03b3RIa (CD64A), Fc\u03b3RIIa (CD32A), Fc\u03b3RIIb (CD32B), Fc\u03b3RIIIa (CD16A), and Fc\u03b3RIIIb (CD16B) isoforms have been reported as the Fc\u03b3R protein family, and the respective allotypes have also been reported (Non-patent Document 7). Fc\u03b3RIa, Fc\u03b3RIIa, and Fc\u03b3RIIIa are called activating Fc\u03b3R since they have immunologically active functions, and Fc\u03b3RIIb is called inhibitory Fc\u03b3R since it has immunosuppressive functions (Non-patent Document 8).",
                        "In the binding between the Fc region and Fc\u03b3R, several amino acid residues in the antibody hinge region and CH2 domain, and a sugar chain attached to Asn at position 297 (EU numbering) bound to the CH2 domain have been shown to be important (Non-patent Documents 4, 5, and 6). Various variants having Fc\u03b3R-binding properties, mainly antibodies with mutations introduced into these sites, have been studied so far; and Fc region variants having higher binding activities towards activating Fc\u03b3R have been obtained (Patent Documents 1, 2, 3, and 4).",
                        "When activating Fc\u03b3R is cross-linked with an immune complex, it phosphorylates immunoreceptor tyrosine-based activating motifs (ITAMs) contained in the intracellular domain or FcR common \u03b3-chain (an interaction partner), activates a signal transducer SYK, and triggers inflammatory immune response by initiating an activation signal cascade (Non-patent Document 9).",
                        "Fc\u03b3RIIb is the only Fc\u03b3R expressed on B cells (Non-patent Document 10). Interaction of the antibody Fc region with Fc\u03b3RIIb has been reported to suppress the primary immune response of B cells (Non-patent Document 11). Furthermore, it is reported that when Fc\u03b3RIIb on B cells and a B cell receptor (BCR) are cross-linked via an immune complex in blood, B cell activation is suppressed, and antibody production by B cells is suppressed (Non-patent Document 12). In this immunosuppressive signal transduction mediated by BCR and Fc\u03b3RIIb, the immunoreceptor tyrosine-based inhibitory motif (ITIM) contained in the intracellular domain of Fc\u03b3RIIb is necessary (Non-patent Documents 13 and 14). When ITIM is phosphorylated upon signaling, SH2-containing inositol polyphosphate 5-phosphatase (SHIP) is recruited, transduction of other activating Fc\u03b3R signal cascades is inhibited, and inflammatory immune response is suppressed (Non-patent Document 15). Furthermore, aggregation of Fc\u03b3RIIb alone has been reported to transiently suppress calcium influx due to BCR cross-linking and B cell proliferation in a BCR-independent manner without inducing apoptosis of IgM-producing B cells (Non-patent Document 16).",
                        "Furthermore, Fc\u03b3RIIb is also expressed on dendritic cells, macrophages, activated neutrophils, mast cells, and basophils. Fc\u03b3RIIb inhibits the functions of activating Fc\u03b3R such as phagocytosis and release of inflammatory cytokines in these cells, and suppresses inflammatory immune responses (Non-patent Document 8).",
                        "The importance of immunosuppressive functions of Fc\u03b3RIIb has been elucidated so far through studies using Fc\u03b3RIIb knockout mice. There are reports that in Fc\u03b3RIIb knockout mice, humoral immunity is not appropriately regulated (Non-Patent Document 17), sensitivity towards collagen-induced arthritis (CIA) is increased (Non-patent Document 18), lupus-like symptoms are presented, and Goodpasture's syndrome-like symptoms are presented (Non-patent Document 19).",
                        "Furthermore, regulatory inadequacy of Fc\u03b3RIIb has been reported to be related to human autoimmnue diseases. For example, the relationship between genetic polymorphism in the transmembrane region and promoter region of Fc\u03b3RIIb, and the frequency of development of systemic lupus erythematosus (SLE) (Non-patent Documents 20, 21, 22, 23, and 24), and decrease of Fc\u03b3RIIb expression on the surface of B cells in SLE patients (Non-patent Document 25 and 26) have been reported.",
                        "From mouse models and clinical findings as such, Fc\u03b3RIIb is considered to play the role of controlling autoimmune diseases and inflammatory diseases mainly through involvement with B cells, and it is a promising target molecule for controlling autoimmune diseases and inflammatory diseases.",
                        "IgG1, mainly used as a commercially available antibody pharmaceutical, is known to bind not only to Fc\u03b3RIIb, but also strongly to activating Fc\u03b3R (Non-patent Document 27). It may be possible to develop antibody pharmaceuticals having greater immunosuppressive properties compared with those of IgG1, by utilizing an Fc region with enhanced Fc\u03b3RIIb binding, or improved Fc\u03b3RIIb-binding selectivity compared with activating Fc\u03b3R. For example, it has been suggested that the use of an antibody having a variable region that binds to BCR and an Fc with enhanced Fc\u03b3RIIb binding may inhibit B cell activation (Non-patent Document 28). It has been reported that crosslinking Fc\u03b3RIIb on B cells and IgE bound to a B-cell receptor suppresses differentiation of B cells into plasma cells, which as a result causes suppression of IgE production; and in human PBMC-transplanted mice, human IgG and IgM concentrations are maintained whereas the human IgE concentration is decreased (Non-patent Document 29). Besides IgE, it has been reported that when Fc\u03b3RIIb and CD79b forming a B-cell receptor complex are cross-linked by an antibody, B cell proliferation is suppressed in vitro, and symptoms are alleviated in the collagen arthritis model (Non-patent Document 30).",
                        "Besides B cells, it has been reported that crosslinking of Fc\u03b5RI and Fc\u03b3RIIb on mast cells using molecules, in which the Fc portion of an IgG with enhanced Fc\u03b3RIIb binding is fused to the Fc portion of IgE that binds to an IgE receptor Fc\u03b5RI, causes Fc\u03b3RIIb phosphorylation of Fc\u03b3RIIb, thereby suppressing Fc\u03b5RI-dependent calcium influx. This suggests that inhibition of degranulation via Fc\u03b3RIIb stimulation is possible by enhancing Fc\u03b3RIIb binding (Non-patent Document 31).",
                        "Accordingly, an antibody having an Fc with improved Fc\u03b3RIIb-binding activity is suggested to be promising as a therapeutic agent for inflammatory diseases such as autoimmune diseases.",
                        "Furthermore, mutants with enhanced Fc\u03b3RIIb binding have been suggested to be promising therapeutic agents for cancer, as well as therapeutic agents for inflammatory diseases such as autoimmune diseases. So far, Fc\u03b3RIIb has been found to play an important role in the agonistic activity of agonist antibodies against the anti-TNF receptor family. Specifically, it has been suggested that interaction with Fc\u03b3RIIb is required for the agonistic activity of antibodies against CD40, DR4, DR5, CD30, and CD137, which are included in the TNF receptor family (Non-patent Documents 32, 33, 34, 35, 36, and 37). Non-patent Document 32 shows that the use of antibodies with enhanced Fc\u03b3RIIb binding enhances the anti-tumor effect of anti-CD40 antibodies. Accordingly, antibodies with enhanced Fc\u03b3RIIb are expected to have an effect of enhancing agonistic activity of agonist antibodies including antibodies against the anti-TNF receptor family.",
                        "Antibodies having an Fc with improved Fc\u03b3RIIb-binding activity have been reported (Non-patent Document 28). In this Document, Fc\u03b3RIIb-binding activity was improved by adding alterations such as S267E/L328F, G236D/S267E, and S239D/S267E to an antibody Fc region. Among them, the antibody introduced with the S267E/L328F mutation most strongly binds to Fc\u03b3RIIb, and maintains the same level of binding to Fc\u03b3RIa and Fc\u03b3RIIa type H as that of a naturally-occurring IgG1. However, another report shows that this alteration enhances the binding to type-R Fc\u03b3RIIa several hundred times to the same level of Fc\u03b3RIIb binding, which means the Fc\u03b3RIIb-binding selectivity is not improved in comparison with type-R Fc\u03b3RIIa (Patent Document 5).",
                        "Even if Fc\u03b3RIIb binding had been enhanced compared with that of IgG1, only the effect of enhancing Fc\u03b3RIIa binding and not the enhancement of Fc\u03b3RIIb binding is considered to have influence on cells such as platelets which express Fc\u03b3RIIa but do not express Fc\u03b3RIIb (Non-patent Document 8). For example, the group of patients who were administered bevacizumab, an antibody against VEGF, is known to have an increased risk for thromboembolism (Non-patent Document 38). Furthermore, thromboembolism has been observed in a similar manner in clinical development tests of antibodies against the CD40 ligand, and the clinical study was discontinued (Non-patent Document 39). In both cases of these antibodies, later studies using animal models and such have suggested that the administered antibodies aggregate platelets via Fc\u03b3RIIa binding on the platelets, and form blood clots (Non-patent Documents 40 and 41). In systemic lupus erythematosus which is an autoimmune disease, platelets are activated via an Fc\u03b3RIIa-dependent mechanism, and platelet activation has been reported to correlate with the severity of symptoms (Non-patent Document 42). Even if Fc\u03b3RIIb binding is enhanced, administering an antibody with enhanced Fc\u03b3RIIa binding to such patients who already have a high risk for developing thromboembolism will increase the risk for developing thromboembolism, thus is extremely dangerous.",
                        "Furthermore, antibodies with enhanced Fc\u03b3RIIa binding have been reported to enhance macrophage-mediated antibody dependent cellular phagocytosis (ADCP) (Non-patent Document 43). When antibody's antigens are phagocytized by macrophages, antibodies themselves are also phagocytized at the same time. In that case, peptide fragments derived from those antibodies are also presented as an antigen and the antigenicity may become higher, thereby increasing the risk of production of antibodies against antibodies (anti-antibodies). More specifically, enhancing Fc\u03b3RIIa binding will increase the risk of production of antibodies against the antibodies, and this will remarkably decrease their value as pharmaceuticals.",
                        "More specifically, the value as pharmaceuticals will be considerably reduced when Fc\u03b3RIIa binding is enhanced, which leads to increased risk of thrombus formation via platelet aggregation, higher antigenicity, and increased risk of anti-antibody production.",
                        "From such a viewpoint, the aforementioned Fc with enhanced Fc\u03b3RIIb binding shows remarkably enhanced type-R Fc\u03b3RIIa binding compared with that of a naturally-occurring IgG1. Therefore, its value as a pharmaceutical for patients carrying type-R Fc\u03b3RIIa is considerably reduced. Types H and R of Fc\u03b3RIIa are observed in Caucasians and African-Americans with approximately the same frequency (Non-patent Documents 44 and 45). Therefore, when this Fc was used for treatment of autoimmune diseases, the number of patients who can safely use it while enjoying its effects as a pharmaceutical will be limited.",
                        "Furthermore, in dendritic cells deficient in Fc\u03b3RIIb or dendritic cells in which the interaction between Fc\u03b3RIIb and the antibody Fc portion is inhibited by an anti-Fc\u03b3RIIb antibody, dendritic cells have been reported to mature spontaneously (Non-patent Documents 46 and 47). This report suggests that Fc\u03b3RIIb is actively suppressing maturation of dendritic cells in a steady state where inflammation and such are not taking place. Fc\u03b3RIIa is expressed on the dendritic cell surface in addition to Fc\u03b3RIIb; therefore, even if binding to inhibitory Fc\u03b3RIIb is enhanced and if binding to activating Fc\u03b3R such as Fc\u03b3RIIa is also enhanced, maturation of dendritic cells may be promoted as a result. More specifically, improving not only the Fc\u03b3RIIb-binding activity but also the ratio of Fc\u03b3RIIb-binding activity relative to Fc\u03b3RIIa-binding activity is considered to be important in providing antibodies with an immunosuppressive action.",
                        "Therefore, when considering generation of pharmaceuticals that utilize the Fc\u03b3RIIb binding-mediated immunosuppressive action, there is a need for an Fc that not only has enhanced Fc\u03b3RIIb-binding activity, but also has binding to both Fc\u03b3RIIa, types H and R allotypes, which is maintained at a similar level or is weakened to a lower level than that of a naturally-occurring IgG1.",
                        "Meanwhile, cases where amino acid alterations were introduced into the Fc region to increase the Fc\u03b3RIIb-binding selectivity have been reported so far (Non-patent Document 48). However, all variants said to have improved Fc\u03b3RIIb selectivity as reported in this document showed decreased Fc\u03b3RIIb binding compared with that of a naturally-occurring IgG1. Therefore, it is considered to be difficult for these variants to actually induce an Fc\u03b3RIIb-mediated immunosuppressive reaction more strongly than IgG1.",
                        "Furthermore, since Fc\u03b3RIIb plays an important role in the agonist antibodies mentioned above, enhancing their binding activity is expected to enhance the agonistic activity. However, when Fc\u03b3RIIa binding is similarly enhanced, unintended activities such as ADCC activity and ADCP activity will be exhibited, and this may cause side effects. Also from such viewpoint, it is preferable to be able to selectively enhance Fc\u03b3RIIb-binding activity.",
                        "From these results, in producing antibody pharmaceuticals to be used for treating autoimmune diseases and cancer utilizing Fc\u03b3RIIb, it is important that compared with those of a naturally-occurring IgG, the activities of binding to both Fc\u03b3RIIa allotypes are maintained or decreased, and Fc\u03b3RIIb binding is enhanced. However, Fc\u03b3RIIb shares 93% sequence identity in the extracellular region with that of Fc\u03b3RIIa which is one of the activating Fc\u03b3Rs, and they are very similar structurally. There are allotypes of Fc\u03b3RIIa, H type and R type, in which the amino acid at position 131 is His (type H) or Arg (type R), and yet each of them reacts differently with the antibodies (Non-patent Document 49). Therefore, to produce an Fc region that selectively binds to Fc\u03b3RIIb, the most difficult problem may be conferring to the antibody Fc region with the property of selectively improved Fc\u03b3RIIb-binding activity, which involves distinguishing these homologous sequences, and decreasing or not increasing the binding activity towards each allotype of Fc\u03b3RIIa, while increasing the binding activity towards Fc\u03b3RIIb. So far, variants having sufficient Fc\u03b3RIIb selectivity have not been obtained. Patent Document 5 reports variants with enhanced Fc\u03b3RIIb-binding activity; however, the degree of enhancement is low, and there is a demand for development of variants having properties similar to those described above."
                    ],
                    "subsections": [
                        {
                            "title": "PRIOR ART DOCUMENTS",
                            "paragraphs": [
                                "**Patent Documents**",
                                "- \\[Patent Document 1\\] WO 2000/42072\n- \\[Patent Document 2\\] WO 2006/019447\n- \\[Patent Document 3\\] WO 2004/99249\n- \\[Patent Document 4\\] WO 2004/29207\n- \\[Patent Document 5\\] US2009/0136485",
                                "**Non-Patent Documents**",
                                "- \\[Non-patent Document 1\\] Nat Biotechnol, 23(9), 1073-1078, 2005\n- \\[Non-patent Document 2\\] Eur J Pharm Biopharm, 59(3), 389-96, 2005\n- \\[Non-patent Document 3\\] Chem Immunol, 65, 88-110, 1997\n- \\[Non-patent Document 4\\] J Biol Chem, 276(19), 16478-16483, 2001\n- \\[Non-patent Document 5\\] Eur J Immunol, 23(5), 1098-1104, 1993\n- \\[Non-patent Document 6\\] Immunology, 86(2), 319-324, 1995\n- \\[Non-patent Document 7\\] Immunol Lett, 82(1-2), 57-65, 2002\n- \\[Non-patent Document 8\\] Nat Rev Immunol, 10(5), 328-343, 2010\n- \\[Non-patent Document 9\\] Nat Rev Immunol, 8(1), 34-47, 2008\n- \\[Non-patent Document 10\\] Eur J Immunol, 19(8), 1379-1385, 1989\n- \\[Non-patent Document 11\\] J Exp Med, 129(6), 1183-1201, 1969\n- \\[Non-patent Document 12\\] Immunol Lett, 88(2), 157-161, 2003\n- \\[Non-patent Document 13\\] Science, 256(5065), 1808-1812, 1992\n- \\[Non-patent Document 14\\] Nature, 368(6466), 70-73, 1994\n- \\[Non-patent Document 15\\] Science, 290(5489), 84-89, 2000\n- \\[Non-patent Document 16\\] J Immunol, 181(8), 5350-5359 2008\n- \\[Non-patent Document 17\\] J Immunol, 163(2), 618-622, 1999\n- \\[Non-patent Document 18\\] J Exp Med, 189(1), 187-194, 1999\n- \\[Non-patent Document 19\\] J Exp Med, 191(5), 899-906, 2000\n- \\[Non-patent Document 20\\] Hum Genet, 117(2-3), 220-227, 2005\n- \\[Non-patent Document 21\\] J Biol Chem, 282(3), 1738-1746, 2007\n- \\[Non-patent Document 22\\] Arthritis Rheum, 54(12), 3908-3917, 2006\n- \\[Non-patent Document 23\\] Nat Med, 11(10), 1056-1058, 2005\n- \\[Non-patent Document 24\\] J Immunol, 176(9), 5321-5328, 2006\n- \\[Non-patent Document 25\\] J Exp Med, 203(9), 2157-2164, 2006\n- \\[Non-patent Document 26\\] J Immunol, 178(5), 3272-3280, 2007\n- \\[Non-patent Document 27\\] Blood, 113(16), 3716-3725, 2009\n- \\[Non-patent Document 28\\] Mol Immunol, 45(15), 3926-3933, 2008\n- \\[Non-patent Document 29\\] J Allergy Clin Immunol, 2012 Jan. 16. in\n  press (PMID: 22257644)\n- \\[Non-patent Document 30\\] Arthritis Rheum, 62(7), 1933-1943, 2010\n- \\[Non-patent Document 31\\] Immunol Lett, 2012 Jan. 25. in press (PMID:\n  22305932)\n- \\[Non-patent Document 32\\] Science, 333(6045), 1030-1034, 2011\n- \\[Non-patent Document 33\\] Cancer Cell, 19(1), 101-113, 2011\n- \\[Non-patent Document 34\\] J Clin Invest, 2012 Feb. 13. pii: 61226.\n  doi: 10.1172/JCI61226. in press (PMID: 22326955)\n- \\[Non-patent Document 35\\] J Immunol, 171(2), 562-568, 2003\n- \\[Non-patent Document 36\\] Blood, 108(2), 705-710, 2006\n- \\[Non-patent Document 37\\] J Immunol, 166(8), 4891-4898, 2001\n- \\[Non-patent Document 38\\] J Natl Cancer Inst, 99(16), 1232-1239, 2007\n- \\[Non-patent Document 39\\] Arthritis Rheum, 48(3), 719-727, 2003\n- \\[Non-patent Document 40\\] J Thromb Haemost, 7(1), 171-181, 2008\n- \\[Non-patent Document 41\\] J Immunol, 185(3), 1577-1583, 2010\n- \\[Non-patent Document 42\\] Sci Transl Med, 2(47), 47-63, 2010\n- \\[Non-patent Document 43\\] Mol Cancer Ther, 7(8), 2517-2527, 2008\n- \\[Non-patent Document 44\\] J Clin Invest, 97(5), 1348-1354, 1996\n- \\[Non-patent Document 45\\] Arthritis Rheum, 41(7), 1181-1189, 1998\n- \\[Non-patent Document 46\\] J Clin Invest, 115(10), 2914-2923, 2005\n- \\[Non-patent Document 47\\] Proc Natl Acad Sci USA, 102(8), 2910-2915,\n  2005\n- \\[Non-patent Document 48\\] Mol Immunol, 40(9), 585-593, 2003\n- \\[Non-patent Document 49\\] J Exp Med, 172, 19-25, 1990"
                            ],
                            "subsections": [],
                            "outline_long": [
                                "list Patent Documents 1-5",
                                "list Non-patent Documents 1-3",
                                "list Non-patent Documents 4-6",
                                "list Non-patent Documents 7-10",
                                "list Non-patent Documents 11-15",
                                "list Non-patent Documents 16-25",
                                "list Non-patent Documents 26-49"
                            ],
                            "num_characters": 3523,
                            "outline_medium": [
                                "list patent documents",
                                "list non-patent documents",
                                "provide references for prior art documents"
                            ],
                            "outline_short": [
                                "list prior art documents"
                            ]
                        }
                    ],
                    "outline_long": [
                        "introduce antibodies as pharmaceuticals",
                        "describe stability and side effects of antibodies",
                        "motivate ADCC activity of IgG1 subclass",
                        "explain Fc\u03b3R protein family",
                        "describe Fc\u03b3RIa, Fc\u03b3RIIa, and Fc\u03b3RIIIa as activating Fc\u03b3R",
                        "describe Fc\u03b3RIIb as inhibitory Fc\u03b3R",
                        "explain importance of hinge region and CH2 domain in Fc\u03b3R binding",
                        "describe sugar chain attached to Asn at position 297",
                        "motivate variants with Fc\u03b3R-binding properties",
                        "describe phosphorylation of ITAMs and activation of SYK",
                        "explain suppression of primary immune response by Fc\u03b3RIIb",
                        "describe B cell activation suppression by Fc\u03b3RIIb",
                        "explain phosphorylation of ITIM and recruitment of SHIP",
                        "describe suppression of inflammatory immune response",
                        "explain aggregation of Fc\u03b3RIIb and suppression of B cell proliferation",
                        "describe expression of Fc\u03b3RIIb on dendritic cells, macrophages, and other cells",
                        "explain inhibition of activating Fc\u03b3R functions by Fc\u03b3RIIb",
                        "describe importance of Fc\u03b3RIIb in autoimmune diseases",
                        "explain relationship between Fc\u03b3RIIb and human autoimmune diseases",
                        "motivate development of antibody pharmaceuticals with enhanced Fc\u03b3RIIb binding",
                        "describe use of antibodies with enhanced Fc\u03b3RIIb binding for cancer treatment",
                        "explain importance of Fc\u03b3RIIb in agonistic activity of agonist antibodies",
                        "describe limitations of existing Fc with enhanced Fc\u03b3RIIb binding",
                        "explain problem of enhanced Fc\u03b3RIIa binding",
                        "describe risk of thromboembolism and anti-antibody production",
                        "explain importance of maintaining or decreasing Fc\u03b3RIIa binding",
                        "describe difficulty in distinguishing Fc\u03b3RIIb from Fc\u03b3RIIa",
                        "explain need for Fc with selectively enhanced Fc\u03b3RIIb binding",
                        "describe existing variants with insufficient Fc\u03b3RIIb selectivity",
                        "motivate development of new Fc variants with enhanced Fc\u03b3RIIb binding and selectivity"
                    ],
                    "num_characters": 15047,
                    "outline_medium": [
                        "introduce antibodies as pharmaceuticals",
                        "describe IgG1 subclass",
                        "explain ADCC activity",
                        "describe Fc\u03b3R protein family",
                        "discuss importance of hinge region and CH2 domain",
                        "summarize Fc region variants with higher binding activities",
                        "explain signal transduction cascade",
                        "describe Fc\u03b3RIIb expression on B cells",
                        "discuss immunosuppressive signal transduction",
                        "explain Fc\u03b3RIIb expression on other cells",
                        "summarize studies using Fc\u03b3RIIb knockout mice",
                        "discuss relationship between Fc\u03b3RIIb and autoimmune diseases",
                        "suggest antibody pharmaceuticals with enhanced Fc\u03b3RIIb binding",
                        "discuss limitations of current Fc region variants",
                        "highlight need for Fc region with improved Fc\u03b3RIIb-binding activity"
                    ],
                    "outline_short": [
                        "introduce antibodies as pharmaceuticals",
                        "describe ADCC activity of IgG1",
                        "explain Fc\u03b3R protein family and allotypes",
                        "discuss importance of Fc\u03b3RIIb in autoimmune diseases",
                        "describe Fc\u03b3RIIb's role in controlling autoimmune diseases",
                        "summarize limitations of current IgG1 antibodies",
                        "motivate development of antibodies with enhanced Fc\u03b3RIIb binding"
                    ]
                },
                {
                    "title": "SUMMARY OF THE INVENTION",
                    "paragraphs": [],
                    "subsections": [
                        {
                            "title": "Problems to be Solved by the Invention",
                            "paragraphs": [
                                "The present invention was achieved in view of the above circumstances. An objective of the present invention is to provide polypeptides comprising an IgG Fc region that have maintained or decreased binding activities towards both allotypes of Fc\u03b3RIIa, H type and R type, in which the amino acid at position 131 (EU numbering) in Fc\u03b3RIIa is His (type H) or Arg (type R), and having enhanced Fc\u03b3RIIb-binding activity in comparison with a parent polypeptide through introduction of amino acid substitutions into the IgG Fc region; pharmaceutical compositions comprising the polypeptide; therapeutic agents or preventive agents comprising the polypeptide for immunological inflammatory diseases; and methods for producing them. Furthermore, an objective is to provide a method for maintaining or decreasing binding activities towards both allotypes of Fc\u03b3RIIa, H type and R type, in which the amino acid at position 131 (EU numbering) in Fc\u03b3RIIa is His (type H) or Arg (type R), and for enhancing Fc\u03b3RIIb-binding activity in comparison with a parent polypeptide; and a method for suppressing antibody production in comparison with a parent polypeptide in in vivo administration. In addition, an objective is to provide methods for producing a polypeptide having maintained or decreased binding activities towards both allotypes of Fc\u03b3RIIa, H type and R type, in which the amino acid at position 131 (EU numbering) in Fc\u03b3RIIa is His (type H) or Arg (type R), and having enhanced Fc\u03b3RIIb-binding activity in comparison with a parent polypeptide; and methods for producing a polypeptide with suppressed antibody production in comparison with a parent polypeptide when administered in vivo."
                            ],
                            "subsections": [],
                            "outline_long": [
                                "identify problems with Fc\u03b3RIIa binding",
                                "describe limitations of current polypeptides",
                                "outline objectives of the invention"
                            ],
                            "num_characters": 1682,
                            "outline_medium": [
                                "identify problems with Fc\u03b3RIIa binding"
                            ],
                            "outline_short": [
                                "identify problems with Fc\u03b3RIIa binding"
                            ]
                        },
                        {
                            "title": "Means for Solving the Problems",
                            "paragraphs": [
                                "The present inventors performed dedicated research on a polypeptide comprising an Fc region having decreased Fc-mediated binding to Fc\u03b3RIIa, and increased binding to Fc\u03b3RIIb in comparison with a parent polypeptide. As a result, the present inventors discovered that a polypeptide comprising an antibody Fc region that comprises an alteration produced by substituting Pro at position 238 (EU numbering) with Asp or Leu at position 328 (EU numbering) with Glu enhances Fc\u03b3RIIb-binding activity, and decreases Fc region-mediated binding activity towards both allotypes of Fc\u03b3RIIa, types H and R. Furthermore, the present inventors discovered that a polypeptide comprising an antibody Fc region that comprises an alteration of substituting Pro at position 238 (EU numbering) with Asp and several other alterations that enhance Fc\u03b3RIIb-binding activity, and maintains or decreases Fc region-mediated binding activities towards both allotypes of Fc\u03b3RIIa, types H and R.",
                                "More specifically, the present invention relates to the following:",
