Repository: boschresearch/Pap2Pat

# Pap2Pat Dataset

### File Schema

Every directory in `data` corresponds to one patent-paper pair and contains the full texts of both patent and paper, as well as the patent outlines. We include all information in JSON for programmatic parsing and Markdown for manual inspection.

```yaml
data/:
    paper_id-patent_id/:
        # Nested JSON format
        patent.json: JSON file containing patent metadata and full-text, as well as all outlines
        paper.json: JSON file containing paper metadata and full-text
        # Markdown format
        patent.md: patent full-text formatted in markdown
        paper.md: paper full-text formatted in markdown

File: Pap2Pat/data/W2148562877-US20100196854/paper.json
{
    "id": "https://semopenalex.org/work/W2148562877",
    "authors": [
        "He Li",
        "Songtao Shi",
        "Stan Gronthos",
        "Takayoshi Yamaza",
        "Wataru Sonoyama",
        "Yi Liu",
        "Chunmei Zhang",
        "Songlin Wang",
        "Cun Yu Wang",
        "Byoung Moo Seo",
        "Dianji Fang"
    ],
    "title": "Mesenchymal Stem Cell-Mediated Functional Tooth Regeneration in Swine",
    "date": "2006-12-20",
    "abstract": "Mesenchymal stem cell-mediated tissue regeneration is a promising approach for regenerative medicine for a wide range of applications. Here we report a new population of stem cells isolated from the root apical papilla of human teeth (SCAP, stem cells from apical papilla). Using a minipig model, we transplanted both human SCAP and periodontal ligament stem cells (PDLSCs) to generate a root/periodontal complex capable of supporting a porcelain crown, resulting in normal tooth function. This work integrates a stem cell-mediated tissue regeneration strategy, engineered materials for structure, and current dental crown technologies. This hybridized tissue engineering approach led to recovery of tooth strength and appearance.",
    "sections": [
        {
            "title": "Introduction",
            "paragraphs": [
                "Regeneration of a functional and living tooth is one of the most promising therapeutic strategies for the replacement of a diseased or damaged tooth [1]\u2013[3]. Recent advances in dental stem cell biotechnology and cell-mediated murine tooth regeneration have encouraged researchers to explore the potential for regenerating living teeth with appropriate functional properties [4]\u2013[6]. Murine teeth can be regenerated using many different stem cells to collaboratively form dental structures in vivo [4], [5], [7]. In addition, dentin/pulp tissue and cementum/periodontal complex have been regenerated by human dental pulp stem cells (DPSCs) and periodontal ligament stem cells (PDLSCs), respectively, when transplanted into immunocompromised mice [8], [9]. However, owing to the complexity of human tooth growth and development, the regeneration of a whole tooth structure including enamel, dentin/pulp complex, and periodontal tissues as a functional entity in humans not possible given available regenerative biotechnologies.",
                "The spatially and temporally organized microenvironment of the tooth bud and its surrounding tissues permits growth and development of the crown and roots, resulting in formation and eruption of the tooth [10]. Root development involves dentin formation, cementum generation, instruction of epithelium, and tooth eruption. From a clinical perspective, the most important part of the tooth is the root which supports for a (natural or artificial) crown. The crown alone cannot fulfill normal tooth function without a viable root. In contrast, the wide use of synthetic crowns to replace a damaged natural crowns has been widely applied in dental clinics with excellent therapeutic outcomes [11].",
                "Although dental implant therapies have achieved long-term success in the clinic for the recovery of tooth function, the dental implants require pre-existing high-quality bone structures for supporting the implants [12], [13]. Reconstruction of teeth in patients without adequate bone support would be a major advance. Stem cell-mediated root regeneration offers opportunities to regenerate a bio-root and its associated periodontal tissues, which are necessary for maintaining the physiological function of teeth. The purpose of this study is to explore the potential for reconstructing a functional tooth in miniature pigs (minipigs), in which a bio-root periodontal complex is built up by postnatal stem cells including stem cells from root apical papilla (SCAP) and PDLSCs, to which an artificial porcelain crown is affixed. This hybrid strategy of autologous dental stem cell engineering may be applicable to human tooth regeneration. Furthermore, functional tooth restoration in swine may shed light on human tooth regeneration in the future because of the close similarities between swine and human dental tissues [14], [15]."
            ],
            "subsections": []
        },
        {
            "title": "Results",
            "paragraphs": [],
            "subsections": [
                {
                    "title": "Isolation And Transplantation Of Scap",
                    "paragraphs": [
                        "The mechanism of the contribution of stem progenitors to root formation remains to be elucidated. Here, we found that human root apical papilla tissue on the exterior of the root foramen area demonstrated positive staining for mesenchymal stem cell surface molecule STRO-1 (Figure 1A). The root apical papilla might contain a population of stem/progenitor cells. To identify putative stem cells, single-cell suspensions were generated from human root apical papillae collected from extracted third molars of 18\u201320 years old adult volunteers, following collagenase/dispase digestion. When cultured at a low cell density, they formed adherent clonogenic cell clusters (CFU-F, colony forming unit, fibroblastic) (Figure 1B), similar to those observed for various mesenchymal stem cell populations. To investigate the potential of SCAP to undergo odontoblastic/osteoblastic differentiation, multiple colony-derived SCAP at passage two were supplemented with L-ascorbate-2-phosphate, dexamethasone, and inorganic phosphate to induce mineralization in vitro as described previously [8], [9]. Small round Alizarin Red-positive nodules formed in the SCAP cultures after four weeks of induction, indicating calcium accumulation in vitro (Figure 1C). Moreover, cultured SCAP were capable of differentiating into other cell types such as adipocytes (Figure 1D), analogous to DPSCs and bone marrow mesenchymal stem cells (BMMSCs) [8].",
                        "To validate the capacity of SCAP to differentiate into functional dentinogenic cells, ex vivo expanded-SCAP were transplanted into immunocompromised mice, with hydroxyapatite/tricalcium phosphate (HA/TCP) as a carrier. A typical dentin structure was regenerated, in which a layer of dentin tissue formed on the surface of the HA/TCP along with connective tissue (Figure 1E). The newly formed dentin was positive for anti-DSP antibody staining, and dentin-forming cells stained with anti-human-specific mitochondria antibody (Figure 1F\u2013H), suggesting that the donor derived human SCAP had formed the dentin in vivo. In order to prepare for autologous dental stem cells for functional tooth regeneration in swine, we isolated single colony-derived swine SCAP and PDLSCs and transplanted them into immunocompromised mice to regenerate dentin and cementum, respectively (Figure 1I\u20131L), equivalent to that of human SCAP and PDLSCs.",
                        "We next addressed whether SCAP and DSPCs were the same or distinct mesenchymal stem cell populations, because both expressed osteo/odontogenic markers and generate mineralized tissue when transplanted into immunocompromised mice. First, we collected SCAP and DPSCs from the same human tooth and grew them under exactly same conditions. According to a cDNA microarray profile comparison (data not shown), there are many genes differentially expressed between these two stem cell populations. Among these genes, we selected survivin as one example, and confirmed its higher expression in SCAP by western blot (Figure 2A). We also identified that CD 24 as a specific surface marker of SCAP by flow cytometric analysis (Figure 2B). During odontogenic differentiation in vitro, SCAP lost the expression of CD24 with an up-regulated expression of alkaline phosphatase (ALP) (Figure 3B). In addition, SCAP showed a significantly higher rate of bromodeoxyuridine (BrdU) uptake (Figure 2C), and increased number of population doublings (Figure 2D). The SCAP population also demonstrated an elevated tissue regeneration capacity (Figure 2E), higher telomerase activity than that of DPSCs from the same tooth (Figure 2F), and an improved migration capacity in a scratch assay (Figure 2G), when compared to DPSCs from the same tooth. Collectively, these studies suggested that SCAP are a unique population of postnatal stem cells distinct from DPSC."
                    ],
                    "subsections": []
                },
                {
                    "title": "Surface Molecule Characterization Of Scap",
                    "paragraphs": [
                        "To characterize SCAP by surface molecules, we used flow cytometric analysis to demonstrate that SCAP at passage 1 expressed many surface markers including STRO-1, ALP, CD24, CD29, CD73, CD90, CD105, CD106, CD146, CD166 and ALP but were negative for CD34, CD45, CD18 and CD150 (Figure 3A). STRO-1 and CD146 have been identified as early mesenchymal stem cell markers present on both BMMSCs and DPSCs [8], [16]. Here we found that CD24 appears to be a specific marker for SCAP, not detectable in other mesenchymal stem cells including DPSCs and BMMSCs (data not shown). In response to osteogenic induction conditions in culture, SCAP begin to down regulate their expression of CD24 while gaining expression of ALP (Figure 3B). Our experimental evidence suggests that SCAP derived from a developing tissue may represent a population of early progenitors that have advantages for use in tissue regeneration."
                    ],
                    "subsections": []
                },
                {
                    "title": "Functional Tooth Regeneration",
                    "paragraphs": [
                        "Identification of SCAP provides an opportunity to pursue root regeneration using this high-quality \u201cyoung\u201d postnatal stem cell derived from 18\u201320 years old adult vounteers. To play a functional role in vivo, the root has to connect with the periodontal ligament to ensure correct positional stability and support in situ. Therefore, we used both human SCAP and PDLSCs to generate dentin and PDL on a HA/TCP carrier, in order to mimic a bio-physiological root/periodontal set-up in vivo. Eight weeks after transplantation, the human PDLSCs were able to form cementum on the surface of HA/TCP carrier and Sharpey's fibers, characterized histologically to have collagen fibers anchored into the cementum (Figure 4 A, B). These data suggested that use of combined mesenchymal stem cell populations provide a basis for root/periodontal tissue regeneration.",
                        "To accomplish functional tooth regeneration, we used swine because of the similarities in swine and human orofacial tissue organization. Swine SCAP were loaded into a root-shaped HA/TCP block that contained an inner post channel space to allow the subsequent installation of a porcelain crown (Figure 5A). A lower incisor was extracted and the extraction socket was further cleaned with a surgical bur to remove remaining periodontal tissues (Figure 5A). The HA/TCP block containing SCAP was coated with Gelfoam (Pharmacia Canada Inc., Ontario, Canada) containing PDLSCs and inserted into the socket and sutured for 3 months (Figure 5B\u2013E). CT examination revealed a HA/SCAP-Gelfoam/PDLSC structure growing inside the socket with mineralized root-like tissue formation and periodontal ligament space. The surface of the implanted HA/SCAP-Gelfoam/PDLSC structure was surgically re-opened at three months post-implantation, and a pre-fabricated porcelain crown resembling a minipig incisor was inserted and cemented into the pre-formed post channel inside the HA/TCP block (Figure 5F\u2013H). After suture of the surgical opening, the porcelain crown was retained in situ and subjected to the process of tooth function for four weeks (Figure 5I, J). CT and histologic analysis confirmed that the root/periodontal structure had regenerated (Figure 5K\u2013M). Moreover, newly formed bio-roots demonstrated a significantly improved compressive strength than that of original HA/TCP carriers after six-month implantation (Figure 5N). These findings suggest the feasibility of using a combination of autologous SCAP/PDLSCs in conjunction with artificial dental crowns for functional tooth regeneration."
                    ],
                    "subsections": []
                }
            ]
        },
        {
            "title": "Discussion",
            "paragraphs": [
                "It is generally believed that the dental papilla contributes to tooth formation and eventually converts to pulp tissue within the pulp chamber. In this study, we found that the root apical papilla contained mesenchymal stem cells that appear to have a greater capacity for dentin regeneration than DPSCs. These findings suggest that developing tissue may contain a good stem cell resource for tissue regeneration. SCAP represent a novel population of multipotent stem cells as demonstrated by their capacity to develop into odontoblast-like cells and adipocytes in vitro. This cell population was found to express high levels of survivin and telomerase, which are both important molecules in mediating cell proliferation. In addition, CD24, marker for undifferentiated SCAP, which is downregulated following odontogenic differentiation. These data support the notion that SCAP are a unique population of postnatal stem cells.",
                "Although dental pulp contains DPSCs with dentin/pulp regenerative capacity, developing tissue-derived SCAP showed a superior tissue regeneration potential than that of DPSCs. SCAP collected from just one tooth are capable of providing a large number of stem cells probably sufficient for human transplantation because they have high proliferative potential, reflected in high telomerase activity [17]. Human SCAP-mediated tissue regeneration may offer a promising cell-based therapy for root regeneration.",
                "Since most human tissue at the developing stage is not clinically available for stem cell isolation, this apical papilla stem cell population, accessible in dental clinical practice, is unusual. SCAP can be isolated from extracted wisdom teeth. Therefore, it may be possible to bank these high quality dental stem cells for future autologous use. Their survival in freeze-thawing requires exploration. Allogeneic cells may be another resource of stem cells for treating those aged individuals who have already have had their wisdom teeth extracted, however the immunogenicity of these cells requires further study.",
                "Although newly formed bio-roots show a lower compressive strength than that of natural swine root dentin, they seemed capable of supporting porcelain crown and resulted in normal functions. It may be possible to improve the compressive strength and hardness of the bio-roots by selecting optimal bioengineered materials and by optimizing the implanted stem cell numbers and quality. Stem cell-mediated root regeneration hybridized with clinical crown technology may be a promising approach for functional tooth restoration owing to the availability of high-quality dental stem cells for autologous transplantation as well as long-term experience with clinical dental implant procedures. In addition, the orofacial region is an open system for directly delivering stem cells for tissue engineering. Our studies demonstrate that minipigs offer an excellent translational model for the concept of functional tooth regeneration and the feasibility of using autologous stem cells for transplantation."
            ],
            "subsections": []
        },
        {
            "title": "Materials And Methods",
            "paragraphs": [],
            "subsections": [
                {
                    "title": "Subjects And Cell Culture",
                    "paragraphs": [
                        "Normal human impacted third molars (n\u200a=\u200a18) were collected from sixteen adults (18\u201320 yr of age) at the Dental Clinic of the National Institute of Dental & Craniofacial Research (NIDCR) under approved guidelines set by NIH Office of Human Subjects Research and University of Southern California IRB. Root apical papilla was gently separated from the surface of the root, minced and digested in a solution of 3 mg/ml collagenase type I (Worthington Biochemicals Corp., Freehold, NJ) and 4 mg/ml dispase (Roche Diagnostic/Boehringer Mannheim Corp., Indianapolis, IN) for 30 minutes at 37\u00b0C. Single cell suspensions of SCAP were obtained by passing through a 70 \u00b5m strainer (Falcon, BD Labware, Franklin Lakes, NJ), seeded at 1\u00d7104 into 10 cm culture dishes (Costar, Cambridge, MA), and cultured with alpha-Modification of Eagle's Medium (GIBCO/Invitrogen, Carlsbad, CA) supplemented with 15% FBS (Equitech-Bio Inc., Kerrville, TX), 100 \u00b5M L-ascorbic acid 2-phosphate (WAKO, Tokyo, Japan), 2 mM L-glutamine (Biosource/Invitrogen), 100 U/ml penicillin and 100 \u00b5g/ml streptomycin at 37\u00b0C in 5% CO2. To assess colony-forming efficiency, day 10 cultures were fixed with 4% formalin, and then stained with 0.1% toluidine blue. Aggregates of \u226550 cells were scored as colonies. The proliferation rate of sub-confluent cultures (first passage) of SCAP was assessed by BrdU incorporation for 6 hours, using BrdU staining Kit (Zymed/Invitrogen). Conditions for the induction of calcium accumulation were as reported previously [18]. Calcium accumulation was detected by 2% Alizarin Red S (pH 4.2) staining. The induction of adipogenesis was as previously reported [8]. DPSCs and PDLSCs were isolated and cultured as previously described [8], [9]. In some experiments, SCAP, DPSCs, and PDLSCs were obtained from the same donor or donors. All primary cells used in this study were at 1\u20133 passages. For each experiment, same passage of SCAP, DPSCs, and PDLSCs were used."
                    ],
                    "subsections": []
                },
                {
                    "title": "Antibodies",
                    "paragraphs": [
                        "Rabbit antibodies included anti-HSP90 (Santa Cruz Biotechnology, Inc., Santa Cruz, CA); anti-Cbfa1 (EMD Biosciences, Inc., San Diego, CA); anti-human-specific mitochondria (Chemicon, Temecula, CA). Mouse antibodies included anti-survivin (Santa Cruz Biotechnology, Inc.); anti-DSP (LF-21) (Dr. Larry Fisher, NIDCR/NIH); anti-CD146 and STRO-1 (Dr. Stan Gronthos, Institute of Medical and Veterinary Science, Australia). Rabbit and murine isotype-matched negative control antibodies were obtained from Caltag Laboratories (Caltag/Invitrogen). For flow cytometric analysis, R-PE conjugated monoclonal anti-human antibodies include: CD14, CD18, CD24, CD29, CD34, CD35, CD73, CD90, CD105, CD106, CD146, CD150, CD166 were purchased from Pharmingen/BD Bioscience (San Jose, CA) and monoclonal anti-human ALP was from Hybridoma Bank (Iowa University, Iowa)."
                    ],
                    "subsections": []
                },
                {
                    "title": "Transplantation",
                    "paragraphs": [
                        "Approximately 4.0\u00d7106 of in vitro expanded SCAP, DPSCs, and PDLSCs were mixed with 40 mg of HA/TCP ceramic particles (Zimmer Inc, Warsaw, IN) and then transplanted subcutaneously into the dorsal surface of 10-week-old immunocompromised beige mice (NIH-bg-nu/nu-xid, Harlan Sprague Dawley, Indianapolis, IN) as previously described [8], [9], [18], [19]. These procedures were performed in accordance with specifications of approved animal protocols (NIDCR #04-317 and USC #10874). The transplants were recovered after 8 weeks, fixed with 4% formalin, decalcified with buffered 10% EDTA (pH 8.0), and then embedded in paraffin. Sections were deparaffinized and stained with H&E."
                    ],
                    "subsections": []
                },
                {
                    "title": "Immunohistochemistry",
                    "paragraphs": [
                        "Deparaffinized sections were immersed in 3% H2O2/methanol for 15 minutes to quench the endogenous peroxidase activity, and incubated with primary antibodies (1\u2236200 to 1\u2236500 dilution). Isotype-matched control antibodies were used under the same conditions for 1 hour. For enzymatic immunohistochemical staining, Zymed SuperPicTure polymer detection kit (Zymed/Invitrogen) was used according to the manufacturer's protocol. Subsequently, sections were counterstained with hematoxylin."
                    ],
                    "subsections": []
                },
                {
                    "title": "Telomerase Activity",
                    "paragraphs": [
                        "Telomerase activity in SCAP, DPSCs and BMSSCs was detected by using a quantitative telomerase detection kit (Allied Biotech, Inc., Ijamsville, MD) according to the manufacture's protocol for real time PCR. Briefly, the telomerase in the cell extract from 1\u00d7105 cells of SCAP, DPSCs, or BMSSCs added telomeric repeats (TTAGGG) onto the 3\u2032 end of the substrate oligonucleotide and iQ SYBR Green Supermix (BioRad Laboratories, Hercules, CA), and amplified with an iCycler iQ real-time PCR machine (BioRad Laboratories). The generated PCR products are directly detected by measuring the increase in fluorescence caused by binding of SYBR Green to double-strand DNA and calculated by using an iCycler iQ software (BioRad Laboratories). Some cell extract was heated at 85\u00b0C for 10 minutes and used for negative control. The real-time PCR condition was as follows; telomerase reaction for 20 minutes at 25\u00b0C, PCR initial activation step for 3 minutes at 95\u00b0C, 3-step cycling; denaturation for 10 seconds at 95\u00b0C, annealing for 30 seconds at 60\u00b0C, extension for 3 minutes at 72\u00b0C, and cycle number 40 cycles."
                    ],
                    "subsections": []
                },
                {
                    "title": "Population Doubling",
                    "paragraphs": [
                        "SCAP and DPSCs were cultured at low density to form single cell-derived colonies and then were trypsinized and seeded at a density of 0.5\u00d7104 cells in 100-mm culture dishes at the first passage. Upon reaching confluency, the cells were trypsinized and seeded at the same cell density. The population doubling was calculated at every passage according to the equation: log2 (the number of harvested cells/the number of seeded cells). The finite population doublings were determined by cumulative addition of total numbers generated from each passage until the cells ceased dividing [20]. The criteria for cell senescence are that cells do not divide for a month in culture and that over 60% of the cells are stained positive for beta-galactosidase [18]."
                    ],
                    "subsections": []
                },
                {
                    "title": "Flow Cytometric Analysis",
                    "paragraphs": [
                        "The procedure for flow cytometric analysis was performed as described previously [16]. Briefly, cells were trypsinized, and approximately 2\u00d7105 cells were pelleted in 5-mL polypropylene tubes (BD Bioscience). They were treated with 5% heat-inactivated FBS, 1% BSA (ICN Biomedicals, Inc., Aurora, OH) and 5% normal human serum (Jackson Immuno Research Laboratories, Inc., West Grove, PA) in HBSS (GIBCO/Invitrogen) for 30 minutes on ice to block non-specific binding sites. For STRO-1 and ALP staining, some of the cells were incubated with 100 \u00b5l of STRO-1 supernatant (mouse IgM anti-human STRO-1) [16] or mouse IgG1 anti-human bone/liver/kidney ALP (Hybridoma Bank) for 45 minutes on ice. After washing with 5% heat-inactivated FBS in HBSS at 4\u00b0C, they were reacted with R-PE conjugated goat F(ab\u2032)2 anti-mouse IgM (\u00b5 chain specific) (Biosource/Invitrogen) or anti-mouse IgG (H+L) (Southern Biotechnology Associates, Inc., Birmingham, AL) for 30 minutes on ice. For CD24 staining, the cells were treated with 1 \u00b5g of R-PE conjugated mouse IgG1 anti-mouse CD24 (BD Bioscience) for 45 minutes on ice. As negative controls, some of the cells were incubated with 1 \u00b5g of non-immune mouse IgM (Southern Biotechnology Associates, Inc.) or IgG1 (BD Bioscience). After washing, all of the cells were then sorted on a FACSCalibur flow cytometer (BD Bioscience) by collecting 10,000 events, and analyzed by means of a Cell Quest software (BD Bioscience)."
                    ],
                    "subsections": []
                },
                {
                    "title": "Swine Model",
                    "paragraphs": [
                        "Six inbred male minipigs (4\u20138 month-old, weighing 20\u201340 kg) were obtained from the Institute of Animal Science of the Chinese Agriculture University. At this age, minipig incisors are still developing. Minipigs were kept under conventional conditions with free access to water and regularly supply of soft food. This study was reviewed and approved by the Animal Care and Use Committees of Capital University of Medical Sciences and the Institute of Dental and Craniofacial Research. Minipigs were anaesthetized with a combination of ketamine chloride (6 mg/kg) and xylazine (0.6 mg/kg) before the surgery. Minipig SCAP and PDLSCs were isolated and cultured the same as human SCAP and PDLSCs as mentioned above."
                    ],
                    "subsections": []
                },
                {
                    "title": "Western Blotting",
                    "paragraphs": [
                        "Primary antibodies were used at dilutions ranging from 1\u2236200 to 1\u22361000. Western blot analyses were carried out as previously reported [18], [21]."
                    ],
                    "subsections": []
                },
                {
                    "title": "Compressive Strength Measurement",
                    "paragraphs": [
                        "Compressive strength was tested by H5KS type force test system with loading of 1mm/min (Tinius Olsen H5KS testing machine, Tinius Olsen, Ltd., Survey, UK). A newly formed bio-root was harvested six months after transplant, and divided into three pieces. Compressive strength of each piece was measured separately. Compressive strength of natural minipig roots and original HA/TCP carriers were also measured (n\u200a=\u200a5, each group)."
                    ],
                    "subsections": []
                },
                {
                    "title": "Statistical Analysis",
                    "paragraphs": [
                        "Student t-test was used to analyze the differences between groups. One-way repeated ANOVA followed by Scheffe's comparison was used to compare data from three or more groups. P values less than 0.05 were considered as statistically significant. All statistical data are presented as mean\u00b1SD (n\u200a=\u200a5)."
                    ],
                    "subsections": []
                }
            ]
        }
    ]
}
