Repository: boschresearch/Pap2Pat

# Pap2Pat Dataset

### File Schema

Every directory in `data` corresponds to one patent-paper pair and contains the full texts of both patent and paper, as well as the patent outlines. We include all information in JSON for programmatic parsing and Markdown for manual inspection.

```yaml
data/:
    paper_id-patent_id/:
        # Nested JSON format
        patent.json: JSON file containing patent metadata and full-text, as well as all outlines
        paper.json: JSON file containing paper metadata and full-text
        # Markdown format
        patent.md: patent full-text formatted in markdown
        paper.md: paper full-text formatted in markdown

File: Pap2Pat/data/W2148562877-US20100196854/patent.json
{
    "id": "US20100196854",
    "authors": [
        "Songtao Shi",
        "Wataru Sonoyama",
        "Takayoshi Yamaza",
        "Songlin Wang"
    ],
    "title": "Mesenchymal Stem Cell-Mediated Functional Tooth Regeneration",
    "date": "2007-11-29 00:00:00",
    "abstract": "A method for reconstructing a functional tooth by using a carrier loaded with a plurality of mesenchymal stem cells including at least one of a stem cell derived from Apical Papilla (SCAP), Periodontal Ligament Stem Cells (PDLSC), and Dental Pulp Stem Cells (DPSC). The mesenchymal stem cell loaded carrier is planted into a site within a subject's oral cavity to form a bio-root upon which a crown may be affixed, The mesenchymal stem cells will develop new periodontal tissues to stabilize the bio-root. Methods disclosed herein are particularly beneficial for subjects lacking good bone structures for conventional crown treatments.",
    "sections": [
        {
            "title": "DESCRIPTION",
            "paragraphs": [],
            "subsections": [
                {
                    "title": "STATEMENT OF FEDERALLY SPONSORED RESEARCH AND DEVELOPMENT",
                    "paragraphs": [
                        "This invention was made, at least in part, with grants awarded by NIDCR/NIH, and in part by National Natural Science Foundation of China (Grant No. 30428009) and Beijing Major Scientific Program grant (Grant No. D0906007000091). The Government and funding agencies have certain rights in the invention."
                    ],
                    "subsections": [],
                    "outline_long": [
                        "acknowledge funding"
                    ],
                    "num_characters": 302,
                    "outline_medium": [
                        "acknowledge funding"
                    ],
                    "outline_short": [
                        "acknowledge funding"
                    ]
                },
                {
                    "title": "FIELD OF THE INVENTION",
                    "paragraphs": [
                        "The present invention, in general, relates to tissue re-generation. In particular, the present invention relates to a new population of mesenchymal stem cells isolated from the root apical papilla of human teeth and methods for utilizing the stem cells in the re-generation of tooth."
                    ],
                    "subsections": [],
                    "outline_long": [
                        "define field"
                    ],
                    "num_characters": 283,
                    "outline_medium": [
                        "define field"
                    ],
                    "outline_short": [
                        "define field"
                    ]
                },
                {
                    "title": "BACKGROUND OF THE INVENTION",
                    "paragraphs": [
                        "Regeneration of a functional and living tooth is a highly desirable approach for the replacement of a diseased or damaged tooth (1-3). Recent advances in dental stem cell biotechnology and cell-mediated murine tooth regeneration have encouraged researchers to explore the potential for regenerating living teeth with appropriate functional properties (4-6). It has been shown that murine teeth can be regenerated using many different stem cells to collaboratively form dental structures in vivo (4, 5, 7). In addition, dentin/pulp tissue and cementum/periodontal complex have been regenerated from human dental pulp stem cells (DPSCs) and periodontal ligament stem cells (PDLSCs), respectively, when transplanted into immunocompromised mice (8, 9). However, owing to the complexity of human tooth growth and development, the regeneration of a whole tooth structure, including enamel, dentin/pulp complex, and periodontal tissues, has not been possible by using currently available regenerative biotechnologies.",
                        "From a clinical perspective, the most important part of the tooth is the root which is required to support a (natural or artificial) crown; the crown alone cannot fulfill normal tooth function without a viable root. The spatially and temporally organized microenvironment of the tooth bud and its surrounding tissues permits growth and development of the crown and roots, resulting in formation and eruption of the tooth (10). Root development involves dentin formation, cementum generation, instruction of epithelium, and tooth eruption. Thus, the re-generation of a whole tooth is highly complicated and technically challenging. In contrast, the lesser challenging goal of replacing a damaged crown with a synthetic crown has been widely applied in dental clinics with excellent therapeutic outcomes (11).",
                        "However, despite the fact that dental implant therapies have achieved long-term success in the clinic for recovering tooth function, successful implantations require pre-existing high-quality bone structures for supporting the implants (12, 13). Subjects who lack good bone structures are currently unable to benefit from such therapies. Hence, reconstruction of teeth in patients without adequate bone support would be a major advance.",
                        "Accordingly, there exits a need for improved therapeutic methods that can repair or replace damaged tooth in subjects who lack adequate bone support structures for tooth implants."
                    ],
                    "subsections": [],
                    "outline_long": [
                        "motivate tooth regeneration",
                        "summarize prior art",
                        "limitations of prior art",
                        "need for improvement"
                    ],
                    "num_characters": 2438,
                    "outline_medium": [
                        "motivate tooth regeneration",
                        "limitations of current approaches"
                    ],
                    "outline_short": [
                        "discuss limitations"
                    ]
                },
                {
                    "title": "SUMMARY OF THE INVENTION",
                    "paragraphs": [
                        "In view of the foregoing, it is an objective of the present invention to provide a method for reconstructing a functional tooth in subjects suffering from dental diseases. To this end, stem cell-mediated root regeneration offers opportunities to regenerate a bio-root and its associated periodontal tissues, which are necessary for maintaining the physiological function of teeth.",
                        "The inventors of the present invention have unexpectedly discovered and successfully isolated a novel population of mesenchymal stem cells from apical papilla (SCAP) that is capable of differentiating into odontoblastic/osteoblastic cells. Based on this discovery the inventors have developed tooth repair methods of the present invention.",
                        "Specifically, in one aspect, the present invention provides a novel population of mesenchymal stem cells isolated from human root apical papilla tissue, wherein the stem cells are capable of differentiating into odontoblastic/osteoblastic cells.",
                        "In another aspect, the present invention provides a method for reconstructing a functional tooth in a subject, in which a bio-root periodontal complex is built up by postnatal stem cells including SCAP and periodontal ligament stem cells (PDLSCs), to which an artificial porcelain crown can then be affixed.",
                        "The hybrid strategy of this aspect of the present invention has at least the following advantages. By leveraging existing dental repair technology such as artificial crowns, the present invention side-steps the challenging task of re-generating a whole tooth structure, and effectively enables recovery of tooth strength, function, and appearance in subjects who lack adequate bone structures.",
                        "Autologous dental stem cell engineering may also be applied to tooth regeneration in species having closely related dental tissues such as human, murine, swine, and simian.",
                        "Furthermore, functional tooth restoration in non-human species, such as swine, may also provide a research tool in the form of animal models (14, 15).",
                        "Other aspects and advantages of the invention will be apparent from the following description and the appended claims."
                    ],
                    "subsections": [],
                    "outline_long": [
                        "introduce objective",
                        "introduce stem cell-mediated root regeneration",
                        "summarize invention",
                        "highlight advantages"
                    ],
                    "num_characters": 2118,
                    "outline_medium": [
                        "introduce objective",
                        "summarize invention"
                    ],
                    "outline_short": [
                        "introduce invention"
                    ]
                },
                {
                    "title": "DETAILED DESCRIPTION",
                    "paragraphs": [
                        "As noted above, the present invention is based on the unexpected discovery of a novel population of mesenchymal stem cell isolated from the root apical papilla of human teeth. The inventors of the present invention have successfully isolated and cultured this novel mesenchymal stem cell and developed methods for repairing damaged tooth by utilizing the mesenchymal stem cells of the present invention.",
                        "In general, methods of the present invention utilizes the unique properties of mesenchymal stem cells in such a way that a bio-root may be grown into the subject's oral skeletal-muscular structure, which will then provide an anchoring point to affix conventional crowns. Accordingly, in one aspect, the present invention provides a method for repairing a damaged tooth in a subject, having the general steps of: (1) providing a root-shaped biocompatible carrier formed in a shape resembling a root of the damaged tooth, loaded with SCAP, and coated with PDLSC, and wherein the carrier has an inner post channel space; (2) extracting the damaged tooth from the subject's oral cavity, wherein upon extraction of the damaged tooth, an extraction socket is formed in its place; (3) cleaning the extraction socket and implanting the root-shaped biocompatible carrier into the socket; (4) allowing sufficient time for the SCAP and PDLSC to form a bio-root incorporating the carrier; and (5) surgically exposing the biocompatible carrier and affixing a pre-fabricated crown resembling the damaged tooth onto the bio-root.",
                        "For the purpose of the present invention, suitable biocompatible carrier may be made of any biocompatible material having physical properties such as strength, hardness, etc. that are suitable for use as a dental root. Exemplary biocompatible materials may include hydroxyapatite, tricalcium phosphate, or any other suitable biocompatible material commonly known in the art.",
                        "Once the bio-root is formed and become strong, it may be treated as a natural root. Conventional dental treatments such as crowning may then be used. Suitable crowns may be porcelain crowns, metal crowns, or any other types of crowns commonly known in the art.",
                        "Having generally described the present invention, reference is now made to the following specific examples along with the accompanying figures to facilitate a full understanding of the present invention.",
                        "It should be noted that although the present invention will be described in terms of specific exemplary embodiments and examples below, a person skilled in the relevant art will appreciate that the embodiments disclosed herein are for illustrative purposes only and various modifications and alterations might be made by those skilled in the art without departing from the spirit and scope of the invention as set forth in the following claims."
                    ],
                    "subsections": [
                        {
                            "title": "EXAMPLES",
                            "paragraphs": [
                                "**Subjects and Cell Culture**",
                                "Normal human impacted third molars (n=18) were collected from sixteen adults (18-20 yr of age) at the Dental Clinic of the National Institute of Dental & Craniofacial Research (NIDCR) under approved guidelines set by NIH Office of Human Subjects Research and University of Southern California IRB. Root apical papilla was gently separated from the surface of the root, minced and digested in a solution of 3 mg/ml collagenase type I (Worthington Biochemicals Corp., Freehold, N.J.) and 4 mg/ml dispase (Roche Diagnostic/Boehringer Mannheim Corp., Indianapolis, Ind.) for 30 minutes at 37\u00b0 C. Single cell suspensions of SCAP were obtained by passing through a 70 \u03bcm strainer (Falcon, BD Labware, Franklin Lakes, N.J.), seeded at 1\u00d7104 into 10 cm culture dishes (Costar, Cambridge, Mass.), and cultured with alpha-Modification of Eagle's Medium (GIBCO/Invitrogen, Carlsbad, Calif.) supplemented with 15% FBS (Equitech-Bio Inc., Kerrville, Tex.), 100 \u03bcM L-ascorbic acid 2-phosphate (WAKO, Tokyo, Japan), 2 mM L-glutamine (Biosource/Invitrogen), 100 U/ml penicillin and 100 \u03bcg/ml streptomycin at 37\u00b0 C. in 5% CO2. To assess colony-forming efficiency, day 10 cultures were fixed with 4% formalin, and then stained with 0.1% toluidine blue. Aggregates of \u226750 cells were scored as colonies. The proliferation rate of sub-confluent cultures (first passage) of SCAP was assessed by BrdU incorporation for 6 hours, using BrdU staining Kit (Zymed/Invitrogen), Conditions for the induction of calcium accumulation were as reported previously (18). Calcium accumulation was detected by 2% Alizarin Red S (pH 4.2) staining. The induction of adipogenesis was as previously reported (8). DPSCs and PDLSCs were isolated and cultured as previously described (8, 9). In some experiments, SCAP, DPSCs, and PDLSCs were obtained from the same donor or donors. All primary cells used in this study were at 1-3 passages. For each experiment, same passage of SCAP, DPSCs, and PDLSCs were used.",
                                "**Antibodies**",
                                "Rabbit antibodies included anti-HSP90 (Santa Cruz Biotechnology, Inc., Santa Cruz, Calif.); anti-Cbfa1 (EMD Biosciences, Inc., San Diego, Calif.); anti-human-specific mitochondria (Chemicon, Temecula, Calif.). Mouse antibodies included antisurvivin (Santa Cruz Biotechnology, Inc.); anti-DSP (LF-21) (Dr. Larry Fisher, NIDCR/NIH); anti-CD146 and STRO-1 (Dr. Stan Gronthos, Institute of Medical and Veterinary Science, Australia). Rabbit and murine isotype-matched negative control antibodies were obtained from Caltag Laboratories (Caltag/Invitrogen). For flow cytometric analysis, R-PE conjugated monoclonal anti-human antibodies include: CD14, CD18, CD24, CD29, CD34, CD35, CD73, CD90, CD105, CD106, CD146, CD150, CD166 were purchased from Pharmingen/BD Bioscience (San Jose, Calif.) and monoclonal anti-human ALP was from Hybridoma Bank (Iowa University, Iowa).",
                                "**Transplantation**",
                                "Approximately 4.0\u00d7106 of in vitro expanded SCAP, DPSCs, and PDLSCs were mixed with 40 mg of HA/TCP ceramic particles (Zimmer Inc, Warsaw, Ind.) and then transplanted subcutaneously into the dorsal surface of 10-week-old immunocompromised beige mice (NIH-bg-nu/nu-xid, Harlan Sprague Dawley, Indianapolis, Ind.) as previously described (8, 9, 18, 19). These procedures were performed in accordance with specifications of approved animal protocols (NIDCR #04317 and USC #10874). The transplants were recovered after 8 weeks, fixed with 4% formalin, decalcified with buffered 10% EDTA (pH 8.0), and then embedded in paraffin. Sections were deparaffinized and stained with H&E.",
                                "**Immunohistochemistry**",
                                "Deparaffinized sections were immersed in 3% H2O2/methanol for 15 minutes to quench the endogenous peroxidase activity, and incubated with primary antibodies (1:200 to 1:500 dilution). Isotype-matched control antibodies were used under the same conditions for 1 hour. For enzymatic immunohistochemical staining, Zymed SuperPicTure polymer detection kit (Zymed/Invitrogen) was used according to the manufacturer's protocol. Subsequently, sections were counterstained with hematoxylin.",
                                "**Telomerase Activity**",
                                "Telomerase activity in SCAP, DPSCs and BMSSCs was detected by using a quantitative telomerase detection kit (Allied Biotech, Inc., Ijamsville, Md.) according to the manufacture's protocol for real time PCR. Briefly, the telomerase in the cell extract from 1\u00d7105 cells of SCAP, DPSCs, or BMSSCs added telomeric repeats (TTAGGG) onto the 3\u2032 end of the substrate oligonucleotide and iQ SYBR Green Supermix (BioRad Laboratories, Hercules, Calif.), and amplified with an iCycler iQ real-time PCR machine (BioRad Laboratories). The generated PCR products are directly detected by measuring the increase in fluorescence caused by binding of SYBR Green to double-strand DNA and calculated by using an iCycler iQ software (BioRad Laboratories). Some cell extract was heated at 85\u00b0 C. for 10 minutes and used for negative control. The real-time PCR condition was as follows; telomerase reaction for 20 minutes at 25\u00b0 C., PCR initial activation step for 3 minutes at 95\u00b0 C., 3-step cycling; denaturation for 10 seconds at 95\u00b0 C., annealing for 30 seconds at 60\u00b0 C., extension for 3 minutes at 72\u00b0 C., and cycle number 40 cycles.",
                                "**Population Doubling**",
                                "SCAP and DPSCs were cultured at low density to form single cell-derived colonies and then were trypsinized and seeded at a density of 0.5\u00d7104 cells in 100-mm culture dishes at the first passage. Upon reaching confluency, the cells were trypsinized and seeded at the same cell density. The population doubling was calculated at every passage according to the equation: log 2 (the number of harvested cells/the number of seeded cells). The finite population doublings were determined by cumulative addition of total numbers generated from each passage until the cells ceased dividing (20). The criteria for cell senescence are that cells do not divide for a month in culture and that over 60% of the cells are stained positive for beta-galactosidase (18).",
                                "**Flow Cytometric Analysis**",
                                "The procedure for flow cytometric analysis was performed as described previously (16). Briefly, cells were trypsinized, and approximately 2\u00d7105 cells were pelleted in 5-mL polypropylene tubes (BD Bioscience). They were treated with 5% heat-inactivated FBS, 1% BSA (ICN Biomedicals, Inc., Aurora, Ohio) and 5% normal human serum (Jackson Immuno Research Laboratories, Inc., West Grove, Pa.) in HBSS (GIBCO/Invitrogen) for 30 minutes on ice to block non-specific binding sites, For STRO-1 and ALP staining, some of the cells were incubated with 100 \u03bcl of STRO-1 supernatant (mouse IgM anti-human STRO-1) (16) or mouse IgGl anti-human bone/liver/kidney ALP (Hybridoma Bank) for 45 minutes on ice. After washing with 5% heat-inactivated FRS in HBSS at 4\u00b0 C., they were reacted with R-PE conjugated goat F(ab')2 anti-mouse IgM (\u03bc chain specific) (Biosource/Invitrogen) or anti-mouse IgG (H+L) (Southern Biotechnology Associates, Inc., Birmingham, Ala.) for 30 minutes on ice. For CD24 staining, the cells were treated with 1 \u03bcg of R-PE conjugated mouse IgGl antimouse CD24 (BD Bioscience) for 45 minutes on ice. As negative controls, some of the cells were incubated with 1 \u03bcg of non-immune mouse IgM (Southern Biotechnology Associates, Inc.) or IgGl (BD Bioscience). After washing, all of the cells were then sorted on a FACSCalibur flow cytometer (BD Bioscience) by collecting 10,000 events, and analyzed by means of a Cell Quest software (BD Bioscience).",
                                "**Swine Model**",
                                "Six inbred male minipigs (4-8 month-old, weighing 20-40 kg) were obtained from the Institute of Animal Science of the Chinese Agriculture University. At this age, minipig incisors are still developing. Minipigs were kept under conventional conditions with free access to water and regularly supply of soft food. This study was reviewed and approved by the Animal Care and Use Committees of Capital University of Medical Sciences and the Institute of Dental and Craniofacial Research. Minipigs were anaesthetized with a combination of ketamine chloride (6 mg/kg) and xylazine (0.6 mg/kg) before the surgery. Minipig SCAP and PDLSCs were isolated and cultured the same as human SCAP and PDLSCs as mentioned above.",
                                "**Western Blotting**",
                                "Primary antibodies were used at dilutions ranging from 1:200 to 1:1000. Western blot analyses were carried out as previously reported (18, 21).",
                                "**Compressive Strength Measurement**",
                                "Compressive strength was tested by H5KS type force test system with loading of 1 mm/min (Tinius Olsen H5KS testing machine, Tinius Olsen, Ltd., Survey, UK). A newly formed bio-root was harvested six months after transplant, and divided into three pieces. Compressive strength of each piece was measured separately. Compressive strength of natural minipig roots and original HA/TCP carriers were also measured (n=5, each group).",
                                "**Statistical Analysis**",
                                "Student t-test was used to analyze the differences between groups. One-way repeated ANOVA followed by Scheffe's comparison was used to compare data from three or more groups. P values less than 0.05 were considered as statistically significant. All statistical data are presented as mean\u00b1SD (n=5)."
                            ],
                            "subsections": [],
                            "outline_long": [
                                "describe collection and culture of normal human impacted third molars",
                                "detail cell culture conditions for SCAP, DPSCs, and PDLSCs",
                                "describe antibodies used for flow cytometric analysis",
                                "detail transplantation procedure for SCAP, DPSCs, and PDLSCs into immunocompromised mice",
                                "describe immunohistochemistry procedure",
                                "detail telomerase activity detection procedure",
                                "describe population doubling calculation",
                                "detail flow cytometric analysis procedure",
                                "describe swine model for transplantation",
                                "detail Western blotting procedure",
                                "describe compressive strength measurement procedure",
                                "detail statistical analysis procedure",
                                "describe isolation and transplantation of SCAP",
                                "detail characterization of SCAP by surface molecules",
                                "describe functional tooth regeneration using SCAP and PDLSCs",
                                "detail surface molecule characterization of SCAP",
                                "describe functional tooth regeneration in swine model",
                                "detail compressive strength measurement of newly formed bio-roots"
                            ],
                            "num_characters": 9184,
                            "outline_medium": [
                                "describe isolation and culture of SCAP",
                                "describe transplantation of SCAP into immunocompromised mice",
                                "describe characterization of SCAP by surface molecules",
                                "describe functional tooth regeneration using SCAP and PDLSCs",
                                "describe swine model for functional tooth regeneration",
                                "describe Western blot analysis",
                                "describe compressive strength measurement",
                                "describe statistical analysis",
                                "describe example of isolation and transplantation of SCAP"
                            ],
                            "outline_short": [
                                "isolate and characterize SCAP and PDLSCs from human teeth",
                                "demonstrate odontogenic and osteogenic differentiation of SCAP in vitro and in vivo",
                                "show surface molecule characterization of SCAP and functional tooth regeneration using SCAP and PDLSCs in swine model",
                                "discuss implications of SCAP for functional tooth regeneration and potential for autologous transplantation"
                            ]
                        },
                        {
                            "title": "Example 1",
                            "paragraphs": [
                                "**Isolation and Transplantation of SCAP**",
                                "Although the inventors do not wish to be bound to any particular theory of the mechanism by which stem cell progenitors may contribute to root formation, the inventors had found that human root apical papilla tissue on the exterior of the root foramen area demonstrated positive staining for mesenchymal stem cell surface molecule STRO-1 (FIG. 1A). The root apical papilla might contain a population of stem/progenitor cells. To identify putative stem cells, single-cell suspensions were generated from human root apical papillae collected from extracted third molars of 18-20 years old adult volunteers, following collagenase/dispase digestion. When cultured at a low cell density, they formed adherent clonogenic cell clusters (CFU-F, colony forming unit, fibroblastic) (FIG. 1B), similar to those observed for various mesenchymal stem cell populations. To investigate the potential of SCAP to undergo odontoblastic/osteoblastic differentiation, multiple colony-derived SCAP at passage two were supplemented with L-ascorbate-2-phosphate, dexamethasone, and inorganic phosphate to induce mineralization in vitro as described previously (8, 9). Small round Alizarin Red-positive nodules formed in the SCAP cultures after four weeks of induction, indicating calcium accumulation in vitro (FIG. 1C). Moreover, cultured SCAP were capable of differentiating into other cell types such as adipocytes (FIG. 1D), analogous to DPSCs and bone marrow mesenchymal stem cells (BMMSCs) (8).",
                                "To validate the capacity of SCAP to differentiate into functional dentinogenic cells, ex vivo expanded-SCAP were transplanted into immunocompromised mice, with hydroxyapatite/tricalcium phosphate (HA/TCP) as a carrier. A typical dentin structure was regenerated, in which a layer of dentin tissue formed on the surface of the HA/TCP along with connective tissue (FIG. 1E). The newly formed dentin was positive for anti-DSP antibody staining, and dentin-forming cells stained with anti-human-specific mitochondria antibody (FIG. 1F-H), suggesting that the donor derived human SCAP had formed the dentin in vivo. In order to prepare for autologous dental stem cells for functional tooth regeneration in swine, we isolated single colony-derived swine SCAP and PDLSCs and transplanted them into immunocompromised mice to regenerate dentin and cementum, respectively (FIG. 1I-1L), equivalent to that of human SCAP and PDLSCs.",
                                "We next addressed whether SCAP and DSPCs were the same or distinct mesenchymal stem cell populations, because both expressed osteo/odontogenic markers and generate mineralized tissue when transplanted into immunocompromised mice. First, we collected SCAP and DPSCs from the same human tooth and grew them under exactly same conditions. According to a cDNA microarray profile comparison (data not shown), there are many genes differentially expressed between these two stem cell populations. Among these genes, we selected survivin as one example, and confirmed its higher expression in SCAP by western blot (FIG. 2A). We also identified that CD 24 as a specific surface marker of SCAP by flow cytometric analysis (FIG. 2B). During odontogenic differentiation in vitro, SCAP lost the expression of CD24 with an up-regulated expression of alkaline phosphatase (ALP) (FIG. 3B). In addition, SCAP showed a significantly higher rate of bromodeoxyuridine (BrdU) uptake (FIG. 2C), and increased number of population doublings (FIG. 2D). The SCAP population also demonstrated an elevated tissue regeneration capacity (FIG. 2E), higher telomerase activity than that of DPSCs from the same tooth (FIG. 2F), and an improved migration capacity in a scratch assay (FIG. 2G), when compared to DPSCs from the same tooth. Collectively, these studies suggested that SCAP are a unique population of postnatal stem cells distinct from DPSC."
                            ],
                            "subsections": [],
                            "outline_long": [
                                "describe isolation and culture of SCAP",
                                "detail odontoblastic/osteoblastic differentiation of SCAP",
                                "describe transplantation of SCAP into immunocompromised mice",
                                "detail dentin regeneration in vivo",
                                "describe isolation and transplantation of swine SCAP and PDLSCs",
                                "detail characterization of SCAP by surface molecules and gene expression",
                                "describe functional differences between SCAP and DPSCs"
                            ],
                            "num_characters": 3865,
                            "outline_medium": [
                                "describe isolation and culture of SCAP",
                                "describe transplantation of SCAP into immunocompromised mice",
                                "describe characterization of SCAP by surface molecules"
                            ],
                            "outline_short": [
                                "isolate and transplant SCAP to regenerate dentin and cementum in immunocompromised mice"
                            ]
                        },
                        {
                            "title": "Example 2",
                            "paragraphs": [
                                "**Surface Molecule Characterization of SCAP**",
                                "To characterize SCAP by surface molecules, flow cytometric analysis was used to demonstrate that SCAP at passage 1 expressed many surface markers including STRO-1, ALP, CD24, CD29, CD73, CD90, CD105, CD106, CD146, CD166 and ALP but were negative for CD34, CD45, CD18 and CD150 (FIG. 3A). STRO-1 and CD146 have been identified as early mesenchymal stem cell markers present on both BMMSCs and DPSCs (8, 16). It was found that CD24 appears to be a specific marker for SCAP, not detectable in other mesenchymal stem cells including DPSCs and BMMSCs (data not shown). In response to osteogenic induction conditions in culture, SCAP begin to down regulate their expression of CD24 while gaining expression of ALP (FIG. 3B). The experimental evidence suggests that SCAP derived from a developing tissue may represent a population of early progenitors that have advantages for use in tissue regeneration."
                            ],
                            "subsections": [],
                            "outline_long": [
                                "describe surface molecule characterization of SCAP"
                            ],
                            "num_characters": 944,
                            "outline_medium": [
                                "describe surface molecule characterization of SCAP"
                            ],
                            "outline_short": [
                                "characterize surface molecules of SCAP and demonstrate their distinctness from DPSCs"
                            ]
                        },
                        {
                            "title": "Example 3",
                            "paragraphs": [
                                "**Functional Tooth Regeneration**",
                                "Identification of SCAP provides an opportunity to pursue root regeneration using this high-quality \u201cyoung\u201d postnatal stem cell derived from 18-20 years old adult vounteers. To play a functional role in vivo, the root has to connect with the periodontal ligament to ensure correct positional stability and support in situ. Therefore, both human SCAP and PDLSCs were used to generate dentin and PDL on a HA/TCP carrier, in order to mimic a bio-physiological root/periodontal set-up in vivo. Eight weeks after transplantation, the human PDLSCs were able to form cementum on the surface of HA/TCP carrier and Sharpey's fibers, characterized histologically to have collagen fibers anchored into the cementum (FIG. 4 A, B). These data suggested that use of combined mesenchymal stem cell populations provide a basis for root/periodontal tissue regeneration.",
                                "To accomplish functional tooth regeneration, swine was used because of the similarities in swine and human orofacial tissue organization. Swine SCAP were loaded into a root-shaped HA/TCP block that contained an inner post channel space to allow the subsequent installation of a porcelain crown (FIG. 5A). A lower incisor was extracted and the extraction socket was further cleaned with a surgical bur to remove remaining periodontal tissues (FIG. 5A). The HA/TCP block containing SCAP was coated with Gelfoam (Pharmacia Canada Inc., Ontario, Canada) containing PDLSCs and inserted into the socket and sutured for 3 months (FIG. 5B-E). CT examination revealed a HA/SCAP-Gelfoam/PDLSC structure growing inside the socket with mineralized rootlike tissue formation and periodontal ligament space. The surface of the implanted HA/SCAP-Gelfoam/PDLSC structure was surgically re-opened at three months post-implantation, and a pre-fabricated porcelain crown resembling a minipig incisor was inserted and cemented into the pre-formed post channel inside the HA/TCP block (FIG. 5F-H). After suture of the surgical opening, the porcelain crown was retained in situ and subjected to the process of tooth function for four weeks (FIG. 5I, J). CT and histologic analysis confirmed that the root/periodontal structure had regenerated (FIG. 5K-M).",
                                "Moreover, newly formed bio-roots demonstrated a significantly improved compressive strength than that of original HA/TCP carriers after six-month implantation (FIG. 5N). These findings suggest the feasibility of using a combination of autologous SCAP/PDLSCs in conjunction with artificial dental crowns for functional tooth regeneration."
                            ],
                            "subsections": [],
                            "outline_long": [
                                "describe functional tooth regeneration using SCAP and PDLSCs",
                                "detail swine model for functional tooth regeneration",
                                "describe HA/TCP block implantation and crown installation",
                                "detail CT and histologic analysis of regenerated root/periodontal structure",
                                "describe compressive strength measurement of newly formed bio-roots"
                            ],
                            "num_characters": 2560,
                            "outline_medium": [
                                "describe functional tooth regeneration using SCAP and PDLSCs",
                                "describe swine model for functional tooth regeneration"
                            ],
                            "outline_short": [
                                "demonstrate functional tooth regeneration using SCAP and PDLSCs in swine model"
                            ]
                        }
                    ],
                    "outline_long": [
                        "introduce novel population of mesenchymal stem cell isolated from root apical papilla of human teeth",
                        "describe method for repairing damaged tooth using SCAP",
                        "detail suitable biocompatible carrier materials for use in method",
                        "explain conventional dental treatments that may be used after bio-root formation",
                        "note that embodiments disclosed are for illustrative purposes only and various modifications may be made"
                    ],
                    "num_characters": 2808,
                    "outline_medium": [
                        "introduce novel population of mesenchymal stem cell isolated from root apical papilla of human teeth",
                        "describe method for repairing damaged tooth using mesenchymal stem cells"
                    ],
                    "outline_short": [
                        "describe novel population of mesenchymal stem cells isolated from root apical papilla of human teeth and methods for repairing damaged tooth using these stem cells"
                    ]
                },
                {
                    "title": "Discussion",
                    "paragraphs": [
                        "Through a series of experimentation as described above, the inventors have unexpectedly found that the root apical papilla contained mesenchymal stem cells that have a greater capacity for dentin regeneration than DPSCs. Thus, SCAP represent a novel population of multipotent stem cells as demonstrated by their capacity to develop into odontoblast-like cells and adipocytes in vitro. This cell population was found to express high levels of survivin and telomerase, which are both important molecules in mediating cell proliferation. In addition, CD24, marker for undifferentiated SCAP is found to be downregulated following odontogenic differentiation. These data support the notion that SCAP is a unique type of postnatal stem cells.",
                        "Although dental pulp contains DPSCs with dentin/pulp regenerative capacity, developing tissue-derived SCAP showed a superior tissue regeneration potential than that of DPSCs. SCAP collected from just one tooth are capable of providing a large number of stem cells which may be sufficient for human transplantation because they have high proliferative potential as is reflected in high telomerase activity (17). Human SCAP-mediated tissue regeneration may form the basis of cell-based therapy for root regeneration.",
                        "Since most human tissue at the developing stage is not clinically available for stem cell isolation, this apical papilla stem cell population, accessible in dental clinical practice, is unusual. SCAP can be isolated from extracted wisdom teeth. Therefore, banking these high quality dental stem cells for future autologous use is also contemplated.",
                        "The inventors also contemplate using allogeneic cells as another resource of stem cells for treating those aged individuals who have already had their wisdom teeth extracted, however the immunogenicity of these cells requires further study.",
                        "Although newly formed bio-roots show a lower compressive strength than that of natural swine root dentin, they seemed capable of supporting porcelain crown and resulted in normal functions. It may be possible to improve the compressive strength and hardness of the bio-roots by selecting optimal bioengineered materials and by optimizing the implanted stem cell numbers and quality.",
                        "Stem cell-mediated root regeneration hybridized with clinical crown technology, as set forth in the present invention, offers a novel approach for functional tooth restoration. It has the advantage of benefiting from the availability of high-quality dental stem cells for autologous transplantation as well as long-term experience with clinical dental implant procedures. In addition, the orofacial region is an open system for directly delivering stem cells for tissue engineering. Furthermore, the minipigs example of the present invention offer an excellent translational model as a research tool for the concept of functional tooth regeneration and the feasibility of using autologous stem cells for transplantation."
                    ],
                    "subsections": [],
                    "outline_long": [
                        "summarize discovery of SCAP and their capacity for dentin regeneration",
                        "describe advantages of using SCAP for tissue regeneration",
                        "note potential for banking SCAP for future autologous use",
                        "contemplate using allogeneic cells as alternative resource",
                        "discuss potential for improving compressive strength of bio-roots"
                    ],
                    "num_characters": 2950,
                    "outline_medium": [
                        "summarize findings on SCAP and their potential for dentin regeneration",
                        "discuss potential applications of SCAP for functional tooth regeneration"
                    ],
                    "outline_short": [
                        "discuss implications of SCAP for functional tooth regeneration and potential for autologous transplantation"
                    ]
                }
            ],
            "outline_long": [],
            "num_characters": 0,
            "outline_medium": [],
            "outline_short": []
        }
    ],
    "claims": [
        "1. A method for repairing a damaged tooth in a subject, comprising:\n(1) providing a root-shaped biocompatible carrier formed in a shape resembling a root of the damaged tooth, loaded with apical papilla stem cells (SCAP), and coated with periodontal ligament stem cells (PDLSC), and wherein the carrier has an inner post channel space;\n(2) extracting the damaged tooth from the subject's oral cavity, wherein upon extraction of the damaged tooth, an extraction socket is formed in its place;\n(3) cleaning the extraction socket and implanting the root-shaped biocompatible carrier into the socket;\n(4) allowing sufficient time for the SCAP and PDLSC to form a bio-root incorporating the carrier; and\n(5) surgically exposing the biocompatible carrier and affixing a pre-fabricated crown resembling the damaged tooth onto the bio-root.",
        "2. The method of claim 1, wherein the biocompatible carrier is hydroxyapatite tricalcium (HA).",
        "3. The method of claim 1, wherein coating of the PDLSC on the biocompatible carrier is accomplished by embedding PDLSC in a gelatin solution capable of adhering to the biocompatible carrier and applying the gelatin solution to the surface of the biocompatible carrier.",
        "4. The method of claim 1, wherein the crown is a ceramic crown.",
        "5. The method of claim 4, wherein said ceramic is porcelain.",
        "6. A method of generating a functional tooth, in situ, for a subject, comprising:\nisolating a plurality of stem cell species from the subject's oral cavity, wherein the stem cell species include at least one or more of the following stem cell types: SCAP, PDLSC, and DPSC;\ndisposing the isolated stem cells on a biocompatible carrier, wherein the carrier is shaped such that it resembles a root of the subject's tooth and has a preformed inner post channel space;\nplanting the biocompatible carrier into a cavity at a location where the functional tooth is desired; and\nattaching a crown onto the carrier to form the functional tooth."
    ]
}
