Repository: boschresearch/Pap2Pat

# Pap2Pat Dataset

### File Schema

Every directory in `data` corresponds to one patent-paper pair and contains the full texts of both patent and paper, as well as the patent outlines. We include all information in JSON for programmatic parsing and Markdown for manual inspection.

```yaml
data/:
    paper_id-patent_id/:
        # Nested JSON format
        patent.json: JSON file containing patent metadata and full-text, as well as all outlines
        paper.json: JSON file containing paper metadata and full-text
        # Markdown format
        patent.md: patent full-text formatted in markdown
        paper.md: paper full-text formatted in markdown

File: Pap2Pat/data/W2165981599-US20130095566/patent.json (part 1 of 8)
{
    "id": "US20130095566",
    "authors": [
        "Zoltan N. Oltvai",
        "Alexei Vazquez"
    ],
    "title": "Flux Balance Analysis With Molecular Crowding",
    "date": "2012-09-28 00:00:00",
    "abstract": "Methods are provided herein for: calculating cell growth rates in various environments and genetic backgrounds; calculating the order of substrate utilization from a defined growth medium; calculating metabolic flux reorganization in various environments and at various growth rates; and calculating the maximum metabolic rate and optimal metabolite concentrations and enzyme activities by applying a computational optimization method to a kinetic model of a metabolic pathway. The optimization methods use intracellular molecular crowding parameters and/or well as kinetic rates to assist in modeling metabolic activity.",
    "sections": [
        {
            "title": "DESCRIPTION",
            "paragraphs": [],
            "subsections": [
                {
                    "title": "STATEMENT REGARDING FEDERAL FUNDING",
                    "paragraphs": [
                        "This invention was made with government support under Grant No. GM062449, awarded by the National Institutes of Health. The government has certain rights in this invention.",
                        "Understanding an organism's metabolism at a system level requires knowledge of the physicochemical constraints limiting its metabolic capabilities under different growth conditions, and the genetic regulatory mechanisms that ultimately allow it to adapt to a changing environment. In some cases there is an obvious connection between an environmental change and the regulatory mechanisms responding to it, an example being a switch from aerobic to anaerobic growth. However, there are constraints leading to less obvious metabolic changes, involving a complex global rearrangement of the cell's metabolism. A key aim of systems biology is to uncover the metabolic constraints determining such complex phenotypic changes, which can be understood only when the system is analyzed at a global scale. In the absence of cell-scale kinetic models, flux balance analysis (FBA) provides experimentally testable predictions on an organism's metabolic flux state, which are based on conservation principles, particularly mass conservation, and metabolic capacity constraints. The impact of local constraints, such as uptake capacities, has been investigated, and capacity constraints over full metabolic pathways have been considered as well."
                    ],
                    "subsections": [],
                    "outline_long": [
                        "acknowledge government support",
                        "describe government rights"
                    ],
                    "num_characters": 1406,
                    "outline_medium": [
                        "acknowledge government support"
                    ],
                    "outline_short": [
                        "acknowledge government funding"
                    ]
                },
                {
                    "title": "SUMMARY",
                    "paragraphs": [
                        "The technologies described herein are useful in, without limitation: 1) calculating cell growth rates in various environments and genetic backgrounds; 2) calculating the order of substrate utilization from a defined growth medium; 3) calculating metabolic flux reorganization in various environments and at various growth rates; and 4) calculating the maximum metabolic rate and optimal metabolite concentrations and enzyme activities by applying a computational optimization method to a kinetic model of a metabolic pathway. The methods described herein, including computer-implemented methods and/or apparatus, such as computer-devices embodying/for implementing the methods supercede existing methods and capabilities in several ways. In particular, current flux balance-based modeling approaches have limited ability to predict substrate uptake from the environment. Also, the predictions they generate are based on previous knowledge of the maximum uptake rates in the corresponding medium (the actual variables one aims to predict), and, in contrast to extensive experimental evidence, FBA in itself predicts the simultaneous utilization of all carbon sources from a mixed-substrate growth medium. Using the modeling framework described herein, one can provide superior capabilities to predict cellular metabolism over the existing modeling frameworks.",
                        "In one embodiment, provided herein is a method of optimizing one or more biological activities in cells in a cell culture, comprising: calculating one or more optimal cell culture parameters for one or more biological activities in a cell in a cell culture by applying an optimization method to a list of one or more reactions representing or affecting the one or more biological activities, wherein the optimization method uses an intracellular molecular crowding parameter (e.g., employs one or more values, algorithms, formulas, etc., that represent the extent of intracellular crowding or solvent capacity of the cell in calculating an optimal value) for one or more elements of the one or more reactions to calculate a cell culture parameter for the one or more biological activities in the cells. The method further comprises initiating and/or maintaining the one or more optimal cell culture parameter in a culture of the cells. In one embodiment, the cell culture parameter is a concentration of a metabolite in the cell culture, such as a carbon or nitrogen source, including, without limitation, one or more of: glucose, galactose, maltose, lactate, glycerol, an amino acid and a nucleotide. Additional non-limiting examples of a cell culture parameter include: O2, CO2, or N2 levels, pH, buffer capacity, viscosity, degree of agitation (e.g., stirring), cell density, etc. In one non-limiting embodiment the method comprises calculating an order of substrate usage from a growth medium and controlling an order of substrate usage in the culture to achieve the one or more optimal biological activities.",
                        "The method may further comprise calculating one or more of a maximum metabolic rate, an optimal metabolite concentration and an enzyme activity by applying a computational optimization method to a kinetic model of a metabolic pathway.",
                        "In another embodiment, a method is provided for achieving an optimal function of a biochemical reaction network in a cell. The method comprises: (a) calculating optimal properties of a biochemical reaction network by applying a computational optimization method to a list of reactions representing said biochemical reaction network, wherein the optimization method uses an intracellular molecular crowding parameter for one or more elements of the one or more reactions of the list of reactions to calculate the optimal properties; (b) altering the list of reactions in the biochemical reaction network and re-computing the optimal properties; and (c) repeating (b) until a desired optimal function is reached. The method may further comprise calculating one or more of a maximum metabolic rate, an optimal metabolite concentration and an enzyme activity by applying a computational optimization method to a kinetic model of a metabolic pathway. The method also may further comprise culturing a cell under culture conditions that favor achievement of the optimal function (e.g., the cells are cultured in a manner, based on the calculations, that is calculated to result in achievement of the optimal function, such as growth rate or metabolite (e.g., starting material, intermediate or product of a cellular metabolic process), by-product, secreted product or (e.g., recombinant) protein production). The method may further comprise (d) constructing the genetic makeup of a cell to contain the biochemical reactions which result from (c); (e) placing the cell constructed under (d) in culture under a specified environment to obtain a population of cells; and (f) cultivating the cells as in step (e) for a sufficient period of time and under conditions to allow the cells to evolve to the desired optimal function determined under (c), wherein the biochemical reaction network comprises a comprehensive biochemical reaction network.",
                        "According to a further embodiment, provided herein is a computer-implemented method for achieving an optimal function of a biochemical reaction network in cells in a cell culture, including prokaryotic or eukaryotic cells, for example and without limitation, bacterial, fungal (including yeast), mammalian and cancer cells. The method comprises (a) calculating in a computer one or more optimal cell culture parameters in a cell culture using a flux balance analysis constrained by a solvent capacity of cells in the cell culture, wherein the optimal cell culture parameter is calculated by determining an optimal property of a biochemical reaction network comprising a list of biochemical reactions by applying a computational optimization method to one or more of the biochemical reactions of the biochemical reaction network, the optimization method comprising (i) altering one or more elements of the one or more biochemical reactions in the biochemical reaction network and re-computing the optimal property, and (ii) repeating (i) until an optimal function is reached; and (b) initiating or maintaining the optimal cell culture parameter in the cell culture to achieve the optimal function of the biochemical reaction network in the cells. According to one embodiment, the optimization method further comprises calculating one or more of a maximum metabolic rate, an optimal metabolite concentration and an enzyme activity by applying a computational optimization method to a kinetic model of a metabolic pathway. In an example of an implementation of the method, the method further comprises culturing a cell under culture conditions that favor achievement of the optimal function. Optionally, the method further comprises: (c) constructing the genetic makeup of a cell to contain the biochemical reactions (d) placing the cell constructed under (c) in culture under a specified environment to obtain a population of cells; and (e) cultivating the cells as in step (d) for a sufficient period of time and under conditions to allow the cells to evolve to the desired optimal function determined under (a), wherein the biochemical reaction network comprises a comprehensive biochemical reaction network. In one embodiment, the optimal function is maximizing biomass production. In another, the optimal property is maximal internal yield of ATP. In a further embodiment, the solvent capacity accounts for ribosome density in the cells in the cell culture as a measure of ribosomal-, enzyme associated-, and non-metabolic proteins in the cells or accounts for mitochondria as a subcellular compartment in the cells in the cell culture. According to one embodiment, the method comprises a model of a pathway for ATP generation that involves reactions in the serine biosynthesis, one-carbon metabolism and the glycine cleavage system.",
                        "According to another embodiment, also provided is a computer readable medium having stored thereon instructions which, when executed by a processor, cause the processor to implement a process implementing a computer model for achieving an optimal function of a biochemical reaction network in cells in a cell culture. The process comprises: (a) calculating one or more optimal cell culture parameters in a cell culture using a flux balance analysis constrained by a solvent capacity of cells in the cell culture, wherein the optimal cell culture parameter is calculated by determining an optimal property of a biochemical reaction network comprising a list of biochemical reactions by applying a computational optimization method to one or more of the biochemical reactions of the biochemical reaction network, the optimization method comprising (i) altering one or more elements of the one or more biochemical reactions in the biochemical reaction network and re-computing the optimal property, and (ii) repeating (i) until an optimal function is reached; and (b) initiating or maintaining the optimal cell culture parameter in the cell culture to achieve the optimal function of the biochemical reaction network in the cells. The computer-readable medium may include in its various embodiments instructions which, when executed by a processor, cause the processor to implement a process implementing a computer model for achieving any method described in this document, including, without limitation, the following: a computer readable medium as described above in which the optimization method further comprises calculating one or more of a maximum metabolic rate, an optimal metabolite concentration and an enzyme activity by applying a computational optimization method to a kinetic model of a metabolic pathway; a computer readable medium as described above wherein the optimal function is maximizing biomass production; a computer readable medium as described above in which the optimal property is maximal internal yield of ATP; a computer readable medium as described above in which the solvent capacity accounts for ribosome density in the cells in the cell culture as a measure of ribosomal-, enzyme associated-, and non-metabolic-proteins in the cells; a computer readable medium as described above in which the solvent capacity accounts for mitochondria as a subcellular compartment in the cells in the cell culture; a computer readable medium as described above in which the cells are human cells; a computer readable medium as described above in which the cells are cancer cells; and a computer readable medium as described above that comprises a model of a pathway for ATP generation that involves reactions in the serine biosynthesis, one-carbon metabolism and the glycine cleavage system.",
                        "According to further embodiments, a device is provided that comprises the computer-readable medium described according to any embodiment herein, and a processor for executing the instructions on the computer-readable medium for achieving an optimal function of a biochemical reaction network in cells in a cell culture. As above, the instructions, when executed by a processor, cause the processor to implement a process implementing a computer model for achieving an optimal function of a biochemical reaction network in cells in a cell culture, comprising: (a) calculating one or more optimal cell culture parameters in a cell culture using a flux balance analysis constrained by a solvent capacity of cells in the cell culture, wherein the optimal cell culture parameter is calculated by determining an optimal property of a biochemical reaction network comprising a list of biochemical reactions by applying a computational optimization method to one or more of the biochemical reactions of the biochemical reaction network, the optimization method comprising (i) altering one or more elements of the one or more biochemical reactions in the biochemical reaction network and re-computing the optimal property, and (ii) repeating (i) until an optimal function is reached; and (b) initiating or maintaining the optimal cell culture parameter in the cell culture to achieve the optimal function of the biochemical reaction network in the cells. As above. The computer-readable medium may include in its various embodiments instructions which, when executed by a processor, cause the processor to implement a process implementing a computer model for achieving any method described in this document, including, without limitation, the following: a computer readable medium as described above in which the optimization method further comprises calculating one or more of a maximum metabolic rate, an optimal metabolite concentration and an enzyme activity by applying a computational optimization method to a kinetic model of a metabolic pathway; a computer readable medium as described above wherein the optimal function is maximizing biomass production; a computer readable medium as described above in which the optimal property is maximal internal yield of ATP; a computer readable medium as described above in which the solvent capacity accounts for ribosome density in the cells in the cell culture as a measure of ribosomal-, enzyme associated-, and non-metabolic-proteins in the cells; a computer readable medium as described above in which the solvent capacity accounts for mitochondria as a subcellular compartment in the cells in the cell culture; a computer readable medium as described above in which the cells are human cells; a computer readable medium as described above in which the cells are cancer cells; and a computer readable medium as described above that comprises a model of a pathway for ATP generation that involves reactions in the serine biosynthesis, one-carbon metabolism and the glycine cleavage system. The device also may comprise additional components for implementation of the instructions, including, without limitation one or more sensors, such as pH, gas (e.g. O2 or CO2), chemical or temperature sensors, one or more culture vessels, one or more heating elements or cooling elements, reservoirs for storing storing cell culture medium, cell culturing ingredients or an analytical composition (e.g., a composition useful in testing a cell culture parameter) and one or more mechanisms for dispensing the storing cell culture medium, cell culturing ingredients or an analytical composition into a cell culture or other container, such as a cuvette, or for taking and/or analyzing samples from one or more cell culture vessels, including, mechanical, fluidic and robotic mechanisms, a display (e.g., a monitor); one or more analytical devices, such as a spectrophotometer for measuring cell density and/or the results of an analytical assay; and one or more communication subsystems for receiving or transmitting data, including, without limitation wired communication devices, such as Ethernet, modem, FIREWIRE, Universal Serial Bus (USB), and THUNDERBOLT devices, or wireless communication devices such as BLUETOOTH or 802.11g or n protocol devices."
                    ],
                    "subsections": [],
                    "outline_long": [
                        "motivate systems biology",
                        "introduce flux balance analysis",
                        "describe limitations of FBA",
                        "introduce optimization method",
                        "describe application of optimization method",
                        "calculate cell growth rates",
                        "calculate substrate utilization",
                        "calculate metabolic flux reorganization",
                        "calculate maximum metabolic rate",
                        "calculate optimal metabolite concentrations",
                        "calculate enzyme activities",
                        "describe computer-implemented methods",
                        "describe apparatus for implementing methods",
                        "optimize biological activities",
                        "calculate optimal cell culture parameters",
                        "initiate optimal cell culture parameters",
                        "calculate order of substrate usage",
                        "control order of substrate usage",
                        "calculate maximum metabolic rate",
                        "calculate optimal metabolite concentrations",
                        "calculate enzyme activities",
                        "achieve optimal function of biochemical reaction network",
                        "calculate optimal properties of biochemical reaction network",
                        "alter biochemical reactions",
                        "repeat calculation of optimal properties",
                        "culture cells under optimal conditions",
                        "construct genetic makeup of cells",
                        "place cells in culture",
                        "cultivate cells to achieve optimal function",
                        "describe computer-readable medium"
                    ],
                    "num_characters": 15079,
                    "outline_medium": [
                        "motivate systems biology",
                        "introduce flux balance analysis",
                        "describe limitations of FBA",
                        "summarize technologies described",
                        "describe method for optimizing biological activities",
                        "calculate optimal cell culture parameters",
                        "initiate optimal cell culture parameters",
                        "calculate maximum metabolic rate",
                        "calculate optimal metabolite concentration",
                        "calculate enzyme activity",
                        "describe method for achieving optimal function",
                        "calculate optimal properties of biochemical reaction network",
                        "alter list of reactions",
                        "repeat until desired optimal function",
                        "describe computer-implemented method"
                    ],
                    "outline_short": [
                        "motivate systems biology",
                        "introduce flux balance analysis",
                        "describe limitations of FBA",
                        "summarize method for optimizing biological activities",
                        "describe application of method",
                        "highlight advantages over existing methods",
                        "outline embodiments of the invention"
                    ]
                },
                {
                    "title": "DETAILED DESCRIPTION",
                    "paragraphs": [
                        "All ranges or numerical values stated herein, whether or not preceded by the term \u201cabout\u201d unless stated otherwise are considered to be preceded by the term \u201cabout\u201d to account for variations in precision of measurement and functionally equivalent ranges.",
                        "As used herein, the terms \u201ccomprising,\u201d \u201ccomprise\u201d or \u201ccomprised,\u201d and variations thereof, are meant to be open ended. The terms \u201ca\u201d and \u201can\u201d are intended to refer to one or more.",
                        "Methods for conducting flux balance calculations for cell cultures are provided. In one aspect, cytoplasmic molecular crowding (synonymous with solvent capacity) in cells in a cell culture are used in flux balance calculations. In another aspect, reaction kinetics (e.g., enzyme kinetics) parameters of reactions taking place in cells of the cell culture are used along with molecular crowding considerations to conduct flux balance calculations. The methods provided herein are useful in optimizing cell growth conditions and/or one or more reactions in a cell culture system. The methods are useful in research and commercial applications where it is desirable to optimize cell culture conditions with respect to growth rate of cells (e.g., to maximize biomass production), and/or optimizing certain biochemical reactions (including enzymatic and non-enzymatic biochemical reactions) or activities of cells in a culture system. As an example, for production of biomass, with or without consideration of the production of a certain reaction product in the cell, such as sugars, oils, fatty acids, alcohols, polysaccharides, polymers, etc., cell growth can be maximized by optimizing one or more biochemical reactions in the cell by maintaining cell growth conditions within certain tolerances based on the flux balance calculations described herein. Production of certain metabolites by a cell, such as a wild type or mutant cell, can be optimized by the flux balance analysis methods described herein. As an example, production of fatty acids or ethanol can be optimized for biofuel production. Production of product(s) of a recombinantly-modified cell can be optimized by the methods described herein. Metabolic engineering involves the modification by random mutation or by directed methods, such as by recombinant methods, to optimize the production of certain metabolites or products of cellular metabolism. Production of sugars, alcohols, fatty acids, triglycerides, polymers or subunits thereof, or literally any cellular component, including reaction starting materials, intermediates or products, can be optimized using the methods described herein. The methods described herein provide significantly increased accuracy in flux balance calculations as compared to prior methods that do not consider cytoplasmic molecular crowding by itself or with reaction kinetics of biochemical reactions within the cells.",
                        "In a flux balance model of cellular metabolism a cell's metabolic network is mathematically represented by the stoichiometric matrix, Smi, providing the stoichiometric coefficient of metabolite m (m=1, . . . , M) in reaction i (i=1, . . . , N) where M and N are the number of metabolites and reactions, respectively. The cell is assumed to be in a steady state, where the concentration of each intracellular metabolite (other than those that constitute the biomass) remains constant in time. Thus, the stationary reaction rates (fluxes) consuming and producing a metabolite should balance,",
                        "\\(\\begin{matrix}\n{{{\\sum\\limits_{i = 1}^{N}\ue89e{S_{mi}\ue89ef_{i}}} = 0},} & (1)\n\\end{matrix}\\)",
                        "where, fi denotes the flux of reaction i. The study of the solution space defined by (1) together with maximum capacity constraints for the uptake rates of extracellular substrates constitutes the basis of \u2018flux balance analysis\u2019 (FBA).",
                        "We extend this framework to consider the physical and spatial constraints resulting from the very high intracellular concentration of macromolecules. Given that the enzyme molecules have a finite molar volume vi we can only fit a finite number of them in a given volume V. Indeed, if ni is the number of moles of the ith enzyme, then",
                        "\u03a3i=1Nvini\u2266V. \u2003\u2003(2)",
                        "Equation (2) represents a constraint on the enzyme levels ni, potentially affecting their maximum attainable values and relative abundance. Dividing by cell mass M we can reformulate this constraint in terms of the enzyme concentrations Ei=ni/M (moles/unit mass), resulting in",
                        "\\(\\begin{matrix}\n{{{\\sum\\limits_{i = 1}^{N}\ue89e{v_{i}\ue89eE_{i}}} \\leq \\frac{1}{C}},} & (3)\n\\end{matrix}\\)",
                        "where C=M/V\u22480.34 g/ml is the E. coli cytoplasmic density. Equation (3) imposes a constraint on the maximum attainable enzyme concentrations and, therefore, we refer to it as the enzyme concentration constraint. This constraint is reflected in the metabolic fluxes as well. Indeed, an enzyme concentration Ei results in a flux fi=biEi over reaction i, where the parameter bi is determined by the reaction mechanism, kinetic parameters, and metabolite concentrations. Therefore, the enzyme concentration constraint is reflected in the metabolic flux constraint",
                        "\u03a3i=1Naifi\u22661, \u2003\u2003(4)",
                        "where ai=Cvi/bi [Eq. 5], affecting the maximum attainable fluxes and the flux distribution among different metabolic reactions. From here on, we refer to this mathematical framework as \u2018flux balance analysis with molecular crowding\u2019 (FBAwMC). Furthermore, since the coefficient ai quantifies the contribution to the overall crowding by reaction i we refer to it as the \u2018crowding coefficient of reaction i\u2019, or simply \u2018crowding coefficient\u2019.",
                        "Accordingly, in one non-limiting aspect, a method of optimizing one or more biological activities (for example and without limitation, a growth rate, production of one or more metabolic products or recombinant proteins) in a cell in a cell culture is provided. The method comprises calculating an optimal cell culture parameter for one or more biological activities in a cell in a cell culture by applying an optimization method to a list of one or more reactions representing or affecting the one or more biological activities, wherein the optimization method uses an intracellular molecular crowding parameter for one or more elements (e.g., enzyme, substrate, cofactor, etc.) of the one or more reactions to calculate an optimal cell culture parameter for the one or more biological activities in the cell; initiating or maintaining the optimal cell culture parameter in a cell culture. A cell culture parameter is a culture condition, for example and without limitation, culture medium composition or physical characteristic of the culture, including without limitation, concentration of, for example, one or more of a carbon source, a nitrogen source, cofactors, salts, buffers, nucleotides, amino acids, oxygen (e.g., pO2) and products and/or byproducts of cellular metabolism, as well as pH, CO2, temperature, cell density, osmolality, viscosity and/or other physical parameter of the culture.",
                        "By \u201cinitiating or maintaining an optimal cell culture parameter\u201d it is meant that in the culture at its inception, or at any time during cell culture, including at more than one time point, continuously, substantially continuously or for any duration or multiple durations, the \u201coptimal cell culture parameter or parameters are initiate or re-initiated. For instance, at optimal cell culture conditions, a carbon source might be at a specific concentration. The optimal concentration of the carbon source is then periodically tested and, if not at an optimal concentration, additional carbon source is added to the culture to reach the optimal concentration. It should be recognized that the optimal concentration of any given cell culture constituent may change as optimal parameters are re-calculated based on readings of one or more cell culture parameters over time. A person of skill in the art also will recognize that, depending on the culture conditions, the timing, duration and the method of initiating and/or maintaining the cell culture parameter, and/or the method of monitoring the concentration of the metabolite in the culture, the concentration of the metabolite may rise above or below the exact calculated optimal concentration, and that given the practicalities of implementation, a person of skill in the art would recognize that \u201cinitiating and maintaining an optimal concentration\u201d means approximating that concentration, as is practicable and acceptable in terms of the desired outcome, such as maximum cell growth or production of a product by the cell.",
                        "U.S. Pat. No. 7,127,379 provides one example of how the methods described herein can be implemented (see also, Edwards J. S., et al. (1999) Journal of Biological Chemistry, 274(25):17410 16). In that document, flux calculations are used in the implementation of a method for directed evolution of a cell culture. The present methods, including considerations of cytoplasmic cell crowding and/or reaction kinetics, are not only applicable to the evolutionary methods described in that patent, but more generally to optimizing culture conditions with the goal of attaining an optimal, desired outcome.",
                        "The methods described herein and steps thereof are typically of such complexity that they are preferably implemented in a computer, and as such, a biochemical reaction network can be designed for implementation in a computer (in silico), e.g., by instructions executed by one or more processors. According to typical embodiments, the methods described herein, including all or substantially all steps thereof are performed in a computer and are therefore considered to be \u201ccomputer-implemented\u201d. Following the design of the reaction network, cell growth and/or production of one or more cellular constituents can be optimized for a genetically modified organism or a wild-type strain that corresponds to the network used for the computer simulations. Organisms may achieve the optimal behavior in a non-unique fashion\u2014that is there may be equivalent optimal solutions.",
                        "Thus, in one aspect, methods are provided for determining optimal functions of a comprehensive biochemical reaction network in a living cell with respect to one or more functions of a cell. The method can be performed by representing a listing of the biochemical reactions in the network in a computer; using optimization methods to calculate the optimal properties of the network; altering the list of reactions in the network and re-computing the optimal properties; and repeating the altering step until the desired performance is met. A person of skill in the computer programming arts can design such as system using any of a number of available programming languages and software tools available in the computer programming field, including mathematical modeling and/or object-oriented processes as are available.",
                        "In addition to in silico steps, according to one non-limiting embodiment, the methods can further include steps involving culturing a living cell, or a population of cells and optimizing culture conditions to optimize cell growth and/or production of a cellular constituent. In an additional embodiment, these steps include constructing the genetic makeup of a cell to contain the biochemical reactions which result from repeating the altering step until the desired performance are met; placing the cell constructed thereunder in culture under the specified environment; and cultivating the cell for a sufficient period of time and under conditions to allow the cell to evolve to the determined desired performance.",
                        "A biochemical reaction network is an interrelated series of biochemical reactions that are part of a biochemical pathway or linked biochemical pathways. Many biochemical reaction networks have been identified such as metabolic reaction networks, catabolic reaction networks, polypeptide and nucleic acid synthesis reaction networks, amino acid synthesis networks, energy metabolism and so forth. Other types of biochemical reaction networks include regulatory networks including cell signaling networks, cell cycle networks, genetic networks involved in regulation of gene expression, such as operon regulatory networks, and actin polymerization networks that generate portions of the cytoskeleton. Most of the major cell functions rely on a network of interactive biochemical reactions.",
                        "To implement the methods described herein, the reaction structure of a comprehensive, preferably substantially whole, or most preferably whole biochemical reaction network in an organism to be biochemically designed can be reconstructed for computer simulations. A whole biochemical reaction network includes all of the biochemical reactions of a cell related to a certain biochemical function. For example a whole metabolic reaction network includes essentially all of the biochemical reactions that provide the metabolism of a cell. This is made possible with the advent of whole genome sequencing. Biochemical reaction networks have been worked out for a number of organisms, such as E. coli and S. cerevisiae, as shown in the Examples, below. Metabolic reaction networks exemplify a universal biochemical reaction network found in some form in all living cells. A comprehensive biochemical reaction network is an interrelated group of biochemical reactions that affect a detectable property, and that can be modified in a predictable manner with respect to the effect of such modifications on the detectable property in the context of a living cell. For example, a comprehensive biochemical reaction network can include core reactions that effect the yield of a biomolecule produced by the cell, even though the core reactions include only a portion of the reactions in the whole biochemical reaction network involved in yield of the biomolecule, provided that computational methods can be used to predict the effect of changes in the core biochemical reactions on the yield in a living cell. A substantially whole biochemical reaction network is an interrelated group of biochemical reactions that are responsible for a detectable property of a living cell. Substantially whole biochemical reaction networks include core reactions as well as secondary reactions that have an effect on the detectable property, even though this effect can be relatively minor. Changes in substantially whole biochemical reaction networks can be predicted using computational methods. The methods described herein can also utilize the majority of reactions in a whole biochemical reaction network, rather than a comprehensive, substantially whole, or whole biochemical reaction network.",
                        "Optimal properties can be determined using the methods described herein include, for example, glycerol uptake rate, oxygen uptake rate, growth rate, sporulation occurrence and/or rates, rates of scouring of rare elements under nutritionally poor conditions, biomass, and yields of biomolecules such as proteins, amino acids, carbohydrates, fatty acids, alcohols, triglycerides, antibiotics, vitamins, amino acids, and fermentation products. Optimal properties also include, for example, yields of chiral compounds and other low molecular weight compounds. Optimal properties also include, for example, the maximal internal yields of key co-factors, such as energy carrying ATP or redox carrying NADPH and NADH. Optimal properties can also be defined by a cellular engineer to include properties such as flux rates through key reactions in the biochemical reaction network. The methods described herein facilitate achievement of an optimal performance related to one or more of the properties to be achieved, such as a target growth rate or yield of a cellular constituent or other product.",
                        "For implementation of the methods described herein, biochemical reactions of a reconstructed biochemical reaction network are represented in a computer by a listing of the biochemical reactions in the reconstructed biochemical reaction network. The listing can be represented in a computer database, for example as a series of tables of a relational database, so that it can be interfaced with computer processes (e.g., functions and/or algorithms that are implemented by software and/or hardware) that represent network simulation and calculation of optimal properties.",
