Repository: boschresearch/Pap2Pat

# Pap2Pat Dataset

### File Schema

Every directory in `data` corresponds to one patent-paper pair and contains the full texts of both patent and paper, as well as the patent outlines. We include all information in JSON for programmatic parsing and Markdown for manual inspection.

```yaml
data/:
    paper_id-patent_id/:
        # Nested JSON format
        patent.json: JSON file containing patent metadata and full-text, as well as all outlines
        paper.json: JSON file containing paper metadata and full-text
        # Markdown format
        patent.md: patent full-text formatted in markdown
        paper.md: paper full-text formatted in markdown

File: Pap2Pat/data/W2190663404-US20170365476/patent.json (part 1 of 4)
{
    "id": "US20170365476",
    "authors": [
        "Eric Mazur",
        "Benjamin Franta",
        "Michael J. Aziz",
        "David Pastor"
    ],
    "title": "CREATION OF HYPERDOPED SEMICONDUCTORS WITH CONCURRENT HIGH CRYSTALLINITY AND HIGH SUB-BANDGAP ABSORPTANCE USING NANOSECOND LASER ANNEALING",
    "date": "2015-11-12 00:00:00",
    "abstract": "In one aspect, a method of processing a semiconductor substrate is disclosed, which comprises incorporating at least one dopant in a semiconductor substrate so as to generate a doped polyphase surface layer on a light-trapping surface, and optically annealing the surface layer via exposure to a plurality of laser pulses having a pulsewidth in a range of about 1 nanosecond to about 50 nanoseconds so as to enhance crystallinity of said doped surface layer while maintaining high above-bandgap, and in many embodiments sub-bandgap optical absorptance.",
    "sections": [
        {
            "title": "DESCRIPTION",
            "paragraphs": [],
            "subsections": [
                {
                    "title": "BACKGROUND",
                    "paragraphs": [
                        "The present invention generally relates to methods and systems for generating silicon substrates having highly doped layers, and to the use of such silicon substrates for fabricating photodetectors and photovoltaic devices.",
                        "Modern semiconductor circuits are predominantly based on silicon. Silicon is an indirect band-gap semiconductor with a band-gap of about 1.05 eV. Thus, silicon is not particularly suitable for detecting radiation in the infrared portion of the electromagnetic spectrum. It is, however, known that hyperdoping silicon with a suitable dopant (e.g., sulfur) can extend the absorption spectrum of silicon to the infrared portion of the spectrum. U.S. Pat. Nos. 7,057,256, 7,354,792, 7,781,856, 8,080,467, and 8,604,580 (which are herein incorporated by reference in their entirety) disclose methods and systems for generating a hyperdoped layer in a silicon substrate, e.g., a layer with a doping concentration in a range of 0.5-1.5 atomic percent, as well as silicon with light-trapping surface structures (a silicon substrate having a hyperdoped dopant layer is herein referred to as \u201chyperdoped black silicon\u201d).",
                        "Hyperdoped black silicon fabricated with femtosecond laser irradiation has attracted research and commercial interest for infrared photodetectors and intermediate band photovoltaics due to its light-trapping surface and its ability to absorb sub-bandgap radiation. However, hyperdoped black silicon can contain amorphous silicon, among other material phases that may be in some cases undesirable. Thermal annealing can be employed to reduce this amorphous silicon. Thermal annealing may, however, cause a considerable decrease in the sub-bandgap radiation absorptance.",
                        "There is still a need for improved methods and systems for generating highly doped silicon substrates, which can be used for fabricating silicon-based photodetectors and photovoltaic devices."
                    ],
                    "subsections": [],
                    "outline_long": [
                        "introduce silicon substrates",
                        "motivate hyperdoping silicon",
                        "limitations of hyperdoped black silicon"
                    ],
                    "num_characters": 1898,
                    "outline_medium": [
                        "introduce silicon substrates and limitations of current methods"
                    ],
                    "outline_short": [
                        "introduce silicon substrates and limitations of current methods"
                    ]
                },
                {
                    "title": "SUMMARY",
                    "paragraphs": [
                        "It has been discovered that hyperdoped black silicon can be treated with nanosecond pulsed laser annealing to recrystallize the doped surface layer while maintaining or increasing the sub-bandgap optical absorptance. It has been further discovered that nanosecond pulsed laser annealing can increase the crystallinity of light-trapping surface textures while preserving said surface textures. It has been further discovered that nanosecond pulsed laser annealing can increase the electrical conductivity of the doped surface layer of hyperdoped black silicon. It has been further discovered that nanosecond pulsed laser annealing can restore the sub-bandgap optical absorptance exhibited by hyperdoped black silicon after the absorptance has been reduced by thermal annealing. A hyperdoped black silicon treated with nanosecond pulsed laser annealing can be employed, for example, for fabricating silicon-based photoconductive and photovoltaic devices, including those that make use of sub-bandgap radiation. As discussed further below, the present teachings are not limited to black silicon, but rather are applicable to a variety of different semiconductor substrates.",
                        "In one aspect, a method of processing a semiconductor substrate is disclosed, which comprises incorporating at least one dopant in a semiconductor substrate so as to generate a doped polyphase surface layer, and optically annealing the surface layer via exposure to a plurality of laser pulses having a pulsewidth in a range of about 1 nanosecond to about 50 nanoseconds so as to enhance crystallinity of said doped surface layer. In some embodiments, the optical annealing pulses can have a central wavelength in a range of about 195 nm to about 355 nm, and a fluence at the substrate in a range of about 0.1 to about 2.5 J/cm2.",
                        "In many embodiments, the incorporating step results in formation of a plurality of light-trapping surface textures in a top surface of the doped surface layer. In such embodiments, the optical annealing step can substantially preserve the light-trapping surface textures. In some cases, the surface textures can be characterized by a plurality of undulations having a peak-to-trough amplitude in a range of about 100 nanometers to about 100 micrometers. In some cases, the optically annealed doped surface layer has a thickness in a range of about 10 nm to about 1 micron, e.g., in a range of about 10 nm to about 200 nm.",
                        "In some embodiments, the optically annealed doped surface layer exhibits an absorptance for at least one sub-bandgap wavelength equal to or greater than about 50%, e.g., in a range of about 70% to 100%.",
                        "The optical annealing of the polyphase doped surface layer results in at least 50%, or at least 80%, and preferably about 100%, recrystallization of the polyphase layer. Such recrystallization can result in formation of a highly crystalline layer, which can include crystalline domains that are separated from one another by grain boundaries, or in some cases the highly crystalline layer can be in the form of a single crystal.",
                        "The concentration of the dopant in the doped surface layer can be greater than solid solubility limit of the dopant in the semiconductor. For example, in some embodiments, the dopant concentration can be in a range of about 0.01 to about 1.5 atom percent (e.g., in a range of about 0.1 to about 1 atom percent) in the semiconductor layer.",
                        "A variety of semiconductors and dopants can be employed. For example, the semiconductor can be any of silicon, germanium, silicon carbide, and gallium arsenide. In some embodiments, the dopant is an electron-donating species and in some embodiments the dopant is a hole-donating species. Some examples of electron-donating species, e.g., in silicon, are sulfur, selenium, and tellurium, and some examples of hole-donating species, e.g., in silicon, are boron and aluminum. In some embodiments, the semiconductor substrate is silicon and the dopant is a chalcogen.",
                        "In some embodiments, the doped surface layer is thermally annealed prior to the optical annealing step. The thermal annealing step can include exposing the doped surface layer to an elevated temperature in a range of about 200 deg. C. to about 1400 deg. C.",
                        "The incorporation of at least one dopant in a surface layer of the substrate can be achieved using a variety of different methods. For example, in some embodiments, a surface of the substrate can be irradiated with one or more short laser pulses having a pulsewidth in range of about 10 femtoseconds (fs) about 10 picoseconds (ps) while exposing the substrate surface to any of a dopant and a compound having the dopant as a constituent. For example, in some embodiments, the substrate surface can be exposed to SF6 gas so as to incorporate a quantity of sulfur into a surface layer. In some embodiments, the short laser pulses for incorporating the dopant into the substrate can have a pulsewidth in a range of about 10 fs to about 1 ps, or in a range of about 50 fs to about 500 fs. The exposure of the dopant, or a compound having the dopant as a constituent, can be achieved, for example, by bringing a substrate surface into contact with a gas containing any of the dopant and a compound having the dopant as a constituent. Alternatively, a film containing any of a dopant and a compound having the dopant as a constituent can be applied to a surface of the substrate.",
                        "The short laser pulses employed for incorporating the dopant into the substrate can have a central wavelength, for example, in a range of about 200 nm to about 1200 nm, and a fluence in a range of about 1 kJ/m2 to about 12 kJ/m2 at the substrate surface. In many embodiments, the short laser pulses can cause the formation of light-trapping surface features (textures) on the semiconductor surface that is exposed to the pulses. Thus, in some embodiments, short laser pulses can be employed to form such surface textures either in combination with doping the substrate or in absence of such doping.",
                        "In other embodiments, the incorporation of a dopant into the semiconductor can be achieved via ion implantation. For example, a substrate surface can be bombarded with a dopant ion beam having an energy, for example, in a range of about 20 keV to about 200 keV.",
                        "In some embodiments, the optically annealed doped surface layer forms a diode junction with the underlying bulk substrate.",
                        "In a related aspect, a method of processing a semiconductor substrate is disclosed, which comprises generating a doped surface layer having a thickness in a range of about 10 nm to about 10 microns and exhibiting a plurality of light-trapping surface textures, thermally annealing said doped surface layer by exposing the substrate to an elevated temperature (e.g., a temperature in a range of about 200 deg. C. and about 1400 deg. C.), and optically annealing said thermally-annealed doped surface layer via exposure thereof to a plurality of laser pulses having a pulsewidth in a range of about 1 ns to about 50 ns, e.g., in a range of about 4 ns to about 30 ns. The optical annealing laser pulses can have a central wavelength in a range of about 195 nanometers to about 355 micrometers. The light-trapping surface textures can be characterized by a plurality of undulations having a peak-to-trough amplitude in a range of about 100 nanometers to about 100 micrometers.",
                        "In the above method, the thermal annealing step can reduce the absorptance of the doped surface layer for at least one sub-bandgap wavelength. For example the thermal annealing step can reduce the absorptance of the doped surface for one or more sub-bandgap wavelengths by a factor of at least about 10 percent. For example, in some embodiments, the doped surface layer can exhibit, prior to thermal annealing, an absorptance of at least about 50% for one or more sub-bandgap wavelengths. After thermal annealing, the absorptance of the doped surface layer can be significantly diminished. The optical annealing step, i.e., the application of the optical annealing pulses to the thermally annealed doped surface layer, can substantially restore the absorptance of the doped surface layer at said one or more sub-bandgap wavelengths to a level prior to thermal annealing step.",
                        "The dopant can have a concentration in the doped surface layer that is greater than the solid solubility limit of the dopant in the semiconductor. By way of example, the semiconductor substrate can be silicon and the dopant can be chalcogen with a concentration of about 0.01 to about 1.5 atomic percent in said doped surface layer.",
                        "In some embodiments of the above method, the step of generating a doped surface layer can include irradiating a surface of the semiconductor substrate with one or more laser pulses having a pulse width in a range of about 10 fs to about 10 ps while exposing said substrate surface to any of said dopant and a compound having said dopant as a constituent. As noted above, the step of exposing the substrate to any of the dopant and a compound having the dopant as a constituent is achieved by bringing a substrate surface into contact with a gas containing any of the dopant and a compound having that dopant as a constituent. In some other embodiments, a film containing a dopant and a compound having the dopant can be applied to a substrate surface so as to expose that surface to the dopant.",
                        "Alternatively, in some embodiments, the step of generating the doped surface layer is achieved by implanting dopant ions in the semiconductor substrate. For example, a substrate surface can be irradiated with a dopant ion beam having an energy in a range of about 20 keV to about 200 keV.",
                        "In some embodiments, the doped surface layer exhibits a polyphase structure prior to the thermal and optical annealing steps. In many such embodiments, the thermal and optical annealing steps can enhance the crystallinity of the polyphase doped surface layer. For example, after the optical annealing step, the doped surface layer can exhibit a highly crystalline structure.",
                        "In a related aspect, a semiconductor substrate is disclosed, which comprises a substantially crystalline doped surface layer having a dopant concentration in a range of about 0.01 to about 1.5 atom percent (e.g., in a range of about 0.5 to about 1.5 atom percent) and a thickness in a range of about 10 nanometers to about 1 micrometer, said doped surface layer having a plurality of light-trapping surface textures. In some embodiments, the light-trapping surface textures can have heights in a range of about 100 nm to about 100 microns. In some embodiments, the doped surface layer can have a thickness in a range of about 10 nm to about 200 nm. The doped surface layer forms a diode junction with the underlying portion of the substrate.",
                        "In some embodiments, the surface layer of the above semiconductor substrate exhibits an absorptance greater than about 50% for at least one sub-bandgap wavelength.",
                        "By way of example, the semiconductor substrate can be any of silicon, germanium, silicon carbide, and germanium arsenide. A variety of dopants, such as those disclosed above, can be employed. While in some embodiments, the dopant is an electron-donating species, in other embodiments it can be a hole-donating species. For example, the substrate can be silicon and the dopant can be a chalcogen or boron.",
                        "A method of processing a substrate is disclosed, which comprises applying a plurality of texturing laser pulses to a substrate surface so as to form a polyphase surface layer exhibiting a plurality of surface textures, optically annealing said polyphase surface layer via application of one or more pluses having a pulsewidth in a range of about 1 nanosecond to about 50 nanoseconds thereto so as to enhance crystallinity of said polyphase surface layer, wherein said optically annealed surface layer exhibits a plurality of surface textures. The surface textures of the optically annealed surface layer can be characterized by a plurality of undulations having peak-to-trough amplitudes in a range of about 100 nm to about 100 microns. In some embodiments, the texturing laser pulses have a pulsewidth in a range of about 10 fs to about 10 ps, e.g., in a range of about 50 fs to about 1 ps. In some embodiments, the substrate can be a semiconductor substrate, such as silicon, germanium, silicon carbide and gallium arsenide. Further, the dopant can be any of the dopants disclosed herein, including electron-donating and hole-donating dopants.",
                        "In one aspect, a silicon substrate having a doped layer is disclosed, which can exhibit sub-bandgap absorption for infrared wavelengths up to, and in some embodiments beyond, a wavelength of 3 micrometers (microns). In some embodiments, the doped layer includes a dopant concentration in a range of about of about 0.1 to about 1.5 atomic percent, for example, about 0.5 to about 1.5 atomic percent. By way of example, the dopant can be an electron-donating species. Some examples of suitable dopants include, without limitation, sulfur, selenium and tellurium.",
                        "In some embodiments, the doped silicon layer includes a surface layer in which the dopant are primarily concentrated. By way of example, the doped surface layer can have a thickness in a range of about 10 nanometers to about 1 micrometer with a dopant concentration in a range of about 0.1 to about 1.5 atomic percent (e.g., in a range of about 0.5 to about 1.5 atomic percent).",
                        "In some embodiments, the doped surface layer can form a p-n junction with the underlying portion of the silicon substrate. In some embodiments, such a silicon substrate can be used as an infrared photodetector or an intermediate band photovoltaic device (e.g., depending on the applied bias regime). As discussed in more detail below, such a silicon substrate can be employed to form a photodetector with higher responsivity than conventional infrared silicon photodetectors, especially in response to incident wavelengths in a range of about 1.2 to about 3.5 microns. In some embodiments, a bias voltage in a range of zero (0) to about \u00b115 V can be applied to the photodetector.",
                        "In a related aspect, a method for processing a silicon substrate is disclosed, which includes irradiating a surface of a silicon substrate with a plurality of short radiation pulses (e.g., laser pulses) while the surface is exposed to a dopant so as to incorporate a concentration of the dopant in a surface layer of the substrate. In some embodiments, the short radiation pulses can have a pulsewidth in a range of about 50 femtoseconds to tens of nanoseconds (e.g., 100 ns). For example, the radiation pulses can have a duration in a range of about 50 femtoseconds to about 1 picosecond, e.g., in a range of about 50 femtoseconds to about 500 femtoseconds (e.g., in a range of about 10 femtoseconds to about 100 femtoseconds). In some embodiments, the applied radiation pulses can have a fluence in a range of about 1 kJ/m2 to about 8 kJ/m2, and a central wavelength in range of about 200 nm to about 1200 nm (e.g., 800 nm). In some embodiments, the concentration of the dopant incorporated in the surface layer can be in a range of about 0.1 to about 1.5 atomic percent, e.g., in a range of about 0.5 to about 1.5 atomic percent. The dopant can be, e.g., sulfur, selenium, or tellurium. By way of example, in some embodiments, the silicon substrate is exposed to SF6 while it is irradiated with temporally short laser pulses so as incorporate a concentration of sulfur in a surface layer of the substrate.",
                        "By way of example, a system suitable for irradiating the surface of a substrate with short laser pulses is disclosed in U.S. Pat. No. 7,057,256, which is herein incorporated by reference in its entirety.",
                        "The doped surface layer generated by irradiating the silicon surface with temporally short laser pulses can contain amorphous silicon and other material phases, including pressure-induced phases. The doped surface layer is optically annealed via application of one or more radiation (e.g., laser) pulses thereto so as to increase the crystallinity of the doped surface layer. In some embodiments, the optical annealing of a doped surface layer according to the present teachings can lead to at least 70%, or at least 80%, or at least 90% recrystallization of the doped surface layer.",
                        "By way of example, a plurality of pulses with a pulse duration (pulsewidth) in a range of about 1 nanosecond to about 50 nanoseconds, e.g., 3 ns to about 30 ns, can be applied to a plurality of locations of the doped surface layer to cause melting followed by resolidification after termination of the pulse. The fluence of the optical annealing pulses can be, for example, in a range of about 0.5 to about 2.5 Joules/cm2. In some embodiments, the central wavelength of the pulses utilized for optical annealing of the substrate can be, e.g., in a range of about 195 nm to about 355 nm. Without being limited to any particular theory, the pulsed laser annealing process is caused by absorption, heating, and at times melting, and resolidification. Thus, in general, any radiation wavelength that is absorbed is expected to be suitable for use in the pulsed laser annealing process. For silicon, the upper limit for the wavelength can be at least about 1100 nm (silicon bandgap), or even beyond the bandgap, e.g., up to or greater than 3 microns. In many embodiments, a single annealing pulse can be applied to each irradiated location, while in other embodiments multiple pulses can be applied to each irradiated location.",
                        "As discussed in more detail below, it has been discovered that optical annealing of the doped surface layer can increase crystallinity of the doped surface layer while maintaining the sub-bandgap optical absorption of that layer. The combination of enhanced crystallinity and sub-bandgap optical absorption characterized by enhanced absorption in the infrared portion of the spectrum can provide a number of advantages. For example, they allow fabricating photodetectors with enhanced responsivity.",
                        "In some embodiments, optical annealing according to the present teachings is performed on a semiconductor substrate having a polyphase, light-trapping textured surface that does not contain a supersaturation of dopant atoms. In such embodiments, optical annealing increases the crystallinity of the surface layer while substantially preserving the surface textures, and while minimizing energy deposition to the bulk of the semiconductor substrate.",
                        "Further understanding of various aspects of the invention can be obtained by reference to the following detailed description in conjunction with the associated drawings, which are described briefly below. The figures are not necessarily drawn to scale."
                    ],
                    "subsections": [],
                    "outline_long": [
                        "introduce nanosecond pulsed laser annealing",
                        "motivate sub-bandgap optical absorptance",
                        "describe method of processing semiconductor substrate",
                        "incorporate dopant in semiconductor substrate",
                        "optically anneal doped surface layer",
                        "enhance crystallinity of doped surface layer",
                        "preserve light-trapping surface textures",
                        "increase electrical conductivity of doped surface layer",
                        "restore sub-bandgap optical absorptance",
                        "employ for fabricating photodetectors and photovoltaic devices",
                        "applicable to various semiconductor substrates",
                        "thermal annealing prior to optical annealing",
                        "incorporate dopant using laser pulses",
                        "incorporate dopant using ion implantation",
                        "form diode junction with underlying bulk substrate",
                        "generate doped surface layer with light-trapping textures",
                        "thermally anneal doped surface layer",
                        "optically anneal thermally-annealed doped surface layer",
                        "reduce absorptance of doped surface layer",
                        "restore absorptance of doped surface layer",
                        "dopant concentration greater than solid solubility limit",
                        "semiconductor substrate is silicon",
                        "dopant is chalcogen",
                        "generate doped surface layer using laser pulses",
                        "expose substrate to dopant and compound",
                        "apply film containing dopant to substrate surface",
                        "implant dopant ions in semiconductor substrate",
                        "doped surface layer exhibits polyphase structure",
                        "thermal and optical annealing enhance crystallinity",
                        "doped surface layer forms diode junction with substrate",
                        "doped surface layer exhibits absorptance greater than 50%",
                        "semiconductor substrate is silicon, germanium, silicon carbide, or gallium arsenide",
                        "dopant is electron-donating or hole-donating species",
                        "apply texturing laser pulses to substrate surface",
                        "optically anneal polyphase surface layer",
                        "enhance crystallinity of polyphase surface layer",
                        "surface textures characterized by undulations"
                    ],
                    "num_characters": 18742,
                    "outline_medium": [
                        "introduce hyperdoped black silicon and its limitations",
                        "motivate nanosecond pulsed laser annealing",
                        "describe method of processing semiconductor substrate",
                        "specify incorporating dopant in semiconductor substrate",
                        "describe optically annealing doped surface layer",
                        "specify pulsewidth and fluence of laser pulses",
                        "describe formation of light-trapping surface textures",
                        "specify thickness of doped surface layer",
                        "describe absorptance of doped surface layer",
                        "specify concentration of dopant in doped surface layer",
                        "describe thermal annealing step",
                        "specify methods of incorporating dopant",
                        "describe formation of diode junction",
                        "describe related method of processing semiconductor substrate",
                        "specify thermal annealing step",
                        "describe optical annealing step",
                        "specify characteristics of doped surface layer",
                        "describe semiconductor substrate with doped surface layer"
                    ],
                    "outline_short": [
                        "introduce hyperdoped black silicon and its limitations",
                        "motivate nanosecond pulsed laser annealing",
                        "describe method of processing semiconductor substrate",
                        "describe optically annealing doped surface layer",
                        "describe preserving light-trapping surface textures",
                        "describe increasing electrical conductivity",
                        "describe restoring sub-bandgap optical absorptance",
                        "describe various semiconductor and dopant options",
                        "describe thermal annealing step"
                    ]
                },
                {
                    "title": "DETAILED DESCRIPTION",
                    "paragraphs": [
                        "In some aspects, the present teachings relate generally to processing a semiconductor substrate to generate a highly crystalline doped surface layer that exhibits light-trapping surface features (e.g., textures). In many embodiments, the concentration of one or more dopants in the doped surface layer is greater than the solid solubility limit of the dopant(s) in that semiconductor. The term \u201csolid solubility limit\u201d is used herein consistent with its ordinary meaning in the art. In particular, the solid solubility limit of a species A in a solid B refers to the maximum number of atoms of A that can be incorporated in solid B at a given temperature under conditions of thermodynamic equilibrium.",
                        "In some embodiments, the incorporation of the dopant in the semiconductor's surface layer results in formation of polyphasic doped surface layer (herein also referred to as a polyphase doped surface layer). For example, such a doped polyphasic surface layer can be formed by irradiating a semiconductor surface with one or more short laser pulses (e.g., laser pulses with a pulsewidth in a range of about 10 fs to about 10 ps) while exposing the surface to a dopant. A polyphasic surface layer can also be formed in a semiconductor substrate even in absence of doping, e.g., when a substrate's surface is irradiated with short laser pulses to form light-trapping surface features. The term \u201cpolyphase\u201d or \u201cpolyphasic\u201d as used herein refers to a material (e.g., a doped surface layer in some embodiments) that includes multiple material phases having distinct physical and/or chemical characteristics. In some embodiments in which the polyphasic surface layer is formed as a result of irradiation with short laser pulses, the polyphasic surface layer can include one or more material phases that are distinct from one or more phases present before irradiation. By way of example, such multiple material phases can include an amorphous phase, a pressure-induced crystalline phase, and/or microcrystalline domains. For example, when the substrate is a silicon substrate (e.g., a crystalline silicon substrate prior to formation of the polyphase layer), the polyphase layer can include amorphous silicon, silicon-III, and/or silicon-XII. The presence of the multiple phases can be detected and quantified in a relative manner using, for example, Raman spectroscopy through analysis of features in Raman spectra associated with the phases in a manner known in the art.",
                        "It has been discovered that optically annealing the polyphase surface layer, which can be doped with a dopant in some embodiments, can enhance the crystallinity of the layer. In other words, the optical annealing can render the polyphase layer into a layer in which a single crystalline phase can compose at least 50%, or at least 80%, or at least 90%, and preferably 100% of the layer. The term \u201ccrystalline\u201d as used herein refers to a material that is composed of a material phase characterized by a crystal atomic structure. In many embodiments, the crystalline phase of the semiconductor layer following optical annealing can be the same as the crystalline material phase present prior to formation of the polyphase layer, e.g., via irradiation with a plurality of short laser pulses (e.g., pulses with a duration of less than 10 ps). In some such embodiments, the optical annealing can result in changing the polyphase layer into a single crystal layer that has the same phase as the underlying bulk crystalline substrate. When the semiconductor is silicon, in many embodiments, the crystalline material phase generated as a result of optical annealing in accordance with the present teachings can be silicon-I. The enhancement in crystallinity of the polyphase layer can be detected, and quantified, using Raman spectroscopy through diminution or absence of features in Raman spectra associated with material phases other than the crystalline material phase generated via optical annealing, which were present in the polyphase layer. In some embodiments, the highly crystalline layer generated via optical annealing of the polyphase layer can have a single crystalline phase, that is, it lacks grain boundaries. In other embodiments, the highly crystalline layer can include a plurality of crystalline domains separated from one another by grain boundaries.",
                        "In some embodiments, the highly crystalline doped surface layer exhibits an absorptance of greater than 50% for one or more sub-bandgap wavelengths. A sub-bandgap radiation wavelength refers to a radiation wavelength corresponding to a photon energy that is less than the bandgap energy of the semiconductor. The bandgap energy of the semiconductor can correspond to the energy associated with a direct bandgap or an energy associated with an indirect bandgap, depending on the semiconductor. By way of example, silicon, and specifically silicon-I phase, has an indirect bandgap with a bandgap energy of about 1.1 eV (electron volt). Thus, photons with an energy less than about 1.1 eV are defined as sub-bandgap for silicon, and absorptance of such photons by silicon is considered as sub-bandgap absorptance (herein also referred to as sub-bandgap optical absorptance). Sub-bandgap optical absorptance can be analogously defined for other semiconductors. Without any loss of generality, in the embodiments discussed below it is assumed that the substrate is silicon. However, as noted above, the present teachings are applicable to a variety of different substrates.",
                        "The term \u201cabout\u201d is used herein to indicate a variation of at most 10% about a numerical value. The term \u201csubstantial\u201d as used herein indicates a deviation from a complete state or condition that is immaterial for the purposes of the present teachings, e.g., a deviation less than 10%.",
                        "With reference to flow chart of FIG. 1 as well as FIGS. 2A-2C, in one embodiment, a plurality of short radiation pulses (herein schematically depicted by arrows 11) are applied to a surface 10a of a silicon substrate 10 while the surface is exposed to a dopant, which can be via exposure to a compound having dopant as the constituent, so as to cause incorporation of a concentration of the dopant 12 into a textured surface layer 14 of the substrate (step 1). The surface layer can have a polyphase structure characterized, e.g., by a plurality of domains 16, such as amorphous, polycrystalline, and/or pressure-induced crystalline domains. In some embodiments, the short laser pulses can have a pulse width in a range of about 10 fs to about 10 ps, e.g., in a range of about 50 fs to about 1 ps, or in a range of about 50 fs to about 500 fs. Further, the short laser pulses can have a central wavelength in a range of about 200 nm to about 1200 nm and a fluence in a range of about 1 kJ/m2 to about 12 kJ/m2.",
                        "As noted above, the generated doped surface layer 14 can exhibit a polyphase structure characterized, e.g., by a plurality of amorphous, microcrystalline, and/or pressure-induced crystalline domains. Further, the doped surface layer can include a plurality of surface textures 18. By way of example, the surface structures can be characterized by surface undulations having peak-to-trough height variations (amplitudes), e.g., in a range of about 100 nanometers to about 100 microns. The concentration of the dopant in the doped surface layer can be greater than the solid solubility limit of the dopant in the semiconductor, that is, in the semiconductor prior to doping, e.g., in a range of about 0.01 to about 1.5 atom percent.",
                        "A variety of semiconductor substrates and dopants can be employed. By way of example, the semiconductor substrate can be any of silicon, germanium, silicon carbide, and gallium arsenide. In some embodiments, the dopant is an electron-donating species. By way of example, the dopant can be a chalcogen (e.g., in silicon), such as sulfur, selenium and tellurium. In some other embodiments, the dopant is a hole-donating species, such as boron and aluminum (e.g., in silicon).",
                        "In some embodiments, the teachings of the aforementioned U.S. Pat. No. 7,057,256 can be employed to generate the doped surface layer. The doped surface layer can exhibit a sub-bandgap absorptance that is much greater than sub-bandgap absorptance of the undoped semiconductor. For example, in some embodiments, the doped surface layer can exhibit an absorptance of at least one sub-bandgap wavelength that is equal to or greater than 50%, e.g., in a range of about 50% to about 70% and preferably 100%. By way of example, in some embodiments in which the semiconductor substrate is silicon, the doped surface layer can exhibit an absorptance in a range of about 0.6 to about 1 for one or more radiation wavelengths in a range of about 1 micron to greater than 5 microns, e.g., in a range of about 1 micron to about 2.5 microns.",
                        "In some embodiments, the doped surface layer can exhibit a diode junction (shown schematically by dashed line 20 in FIGS. 2B and 2C) with the underlying bulk substrate.",
                        "With continued reference to FIG. 1 as well as FIGS. 2A-2C, in a subsequent step (2), the doped surface layer is optically annealed by irradiating the surface with a plurality of laser pulses having a pulsewidth in a range of about 1 nanosecond to about 50 nanoseconds. The optical annealing pulses can have a fluence, for example, in a range of about 0.5 to about 2.5 Joules/cm2. In some embodiments, the number of optical annealing pulses applied to each location of the surface (i.e., number of optical annealing pulses per location) can be in a range of 1 to about 100 pulses, e.g., in a range of 1 to about 40 pulses, and the repetition rate of the optical annealing pulses can be in a range of 1 pulse/second to about 1000 pulses/second, e.g., 10 pulses/second. The optical annealing step can enhance crystallinity of the polyphase doped surface layer. By way of example, the optical annealing can result in at least 70%, or at least 80%, and in some cases 100%, recrystallization of the polyphase doped surface layer. In particular, in many embodiments, the optical annealing step transforms the polyphase doped surface layer 14 into a highly crystalline doped layer 22, which is this embodiment is disposed within the textured surface layer 14, while substantially preserving the light-trapping surface textures 18. For example, in some embodiments, the surface texturing after optical annealing can be substantially the same as texturing prior to optical annealing. The highly crystalline doped layer can be formed substantially of a single crystal or it may include a plurality of domains of the same crystal phase separated from one another by grain boundaries.",
