Repository: boschresearch/Pap2Pat

# Pap2Pat Dataset

### File Schema

Every directory in `data` corresponds to one patent-paper pair and contains the full texts of both patent and paper, as well as the patent outlines. We include all information in JSON for programmatic parsing and Markdown for manual inspection.

```yaml
data/:
    paper_id-patent_id/:
        # Nested JSON format
        patent.json: JSON file containing patent metadata and full-text, as well as all outlines
        paper.json: JSON file containing paper metadata and full-text
        # Markdown format
        patent.md: patent full-text formatted in markdown
        paper.md: paper full-text formatted in markdown

File: Pap2Pat/data/W2192428807-US20150311461/paper.json
{
    "id": "https://semopenalex.org/work/W2192428807",
    "authors": [
        "Baratunde A. Cola",
        "Asha Sharma",
        "Virendra Singh",
        "Thomas L. Bougher"
    ],
    "title": "A carbon nanotube optical rectenna",
    "date": "2015-09-28",
    "abstract": "An optical rectenna--a device that directly converts free-propagating electromagnetic waves at optical frequencies to direct current--was first proposed over 40 years ago, yet this concept has not been demonstrated experimentally due to fabrication challenges at the nanoscale. Realizing an optical rectenna requires that an antenna be coupled to a diode that operates on the order of 1 PHz (switching speed on the order of 1 fs). Diodes operating at these frequencies are feasible if their capacitance is on the order of a few attofarads, but they remain extremely difficult to fabricate and to reliably couple to a nanoscale antenna. Here we demonstrate an optical rectenna by engineering metal-insulator-metal tunnel diodes, with a junction capacitance of \u223c2 aF, at the tip of vertically aligned multiwalled carbon nanotubes (\u223c10 nm in diameter), which act as the antenna. Upon irradiation with visible and infrared light, we measure a d.c. open-circuit voltage and a short-circuit current that appear to be due to a rectification process (we account for a very small but quantifiable contribution from thermal effects). In contrast to recent reports of photodetection based on hot electron decay in a plasmonic nanoscale antenna, a coherent optical antenna field appears to be rectified directly in our devices, consistent with rectenna theory. Finally, power rectification is observed under simulated solar illumination, and there is no detectable change in diode performance after numerous current-voltage scans between 5 and 77 \u00b0C, indicating a potential for robust operation.",
    "sections": [
        {
            "title": "METHODS",
            "paragraphs": [
                "Device fabrication. Vertically-aligned arrays of multiwall carbon nanotubes (MWCNTs) were grown on Si substrates using a low-pressure chemical vapor deposition (LPCVD) process at 850 \u00b0C and 1 kPa in an Aixtron Black Magic \u00a9 reactor with C 2 H 2 as the carbon source gas. Ti, Al, and Fe films with thicknesses of 100, 10, and 3 nm were evaporated onto the Si as support as catalyst layers for MWCNT growth. To allow probing away from the active area of the devices, a SiO x barrier layer (250 nm) was deposited on half of the Si substrate (Fig. 1a). The growth time was between 1 to 3 minutes to produce MWCNTs with average heights of ~ 10 \u00b5m. Scanning and transmission electron microscopy were used to characterize the structure of MWCNTs and their coatings. The average diameters of the MWCNTs are approximately 8-10 nm and the average number of walls is 6 (Fig. 1c). Al 2 O 3 dielectric layers of 8, 12, or 15 nm were deposited on the MWCNTs by atomic layer deposition (ALD) at 250 \u00b0C using trimethylaluminum (TMA) and water (H 2 O) vapors. These thicknesses are based on optimized ALD cycles (100 cycles = 10 nm), which were calibrated on planar Si substrates. Purge times of 30 seconds were used in each ALD cycle for both TMA and H 2 O to enable TMA and H 2 O vapor to diffuse completely from the MWCNT tips to the substrate base. In between two sets of ALD, oxygen plasma was used to oxidize the surface of the MWCNTs and introduce hydrophilic moieties 16,17 (-OH and -COOH), which promotes uniform nucleation (Fig. 1b and1c) and conformal deposition of Al 2 O 3 on the MWCNTs. A metal top contact of Ca (40 nm)/Al (20 nm), or 100 nm Al for the device in Fig. 2b and 2e, was then vacuum (base pressure less than 10 -7 torr) deposited on the arrays using a shadow mask to form the MWCNT rectenna devices. The source metals were from Lesker and purity of 99% or greater. The Al layer is required to prevent or minimize oxidation of Ca in air.",
                "Electrical measurements. The current-voltage \ud835\udc3c \ud835\udc49 dc characteristics of MWCNT-I-M rectenna were measured using an Agilent E5272A source monitor unit connected to a DC electrical probing station with a temperature-controlled stage. The resistance of the probe and lead wires is on the order of 1 \u03a9. Capacitance-frequency characteristics were measured using HP 4284 capacitance meter at room temperature. The capacitance, and the operating electric field strength limits in MWCNT-I-M devices were established by measuring specific capacitances as a function of DC bias for oxide thicknesses of 8 and 15 nm at a frequency of 10 5 Hz and 20 mV rms . The work functions of MWCNTs were measured in air using a Kelvin probe (Besocke Delta Phi) with reference to a highly ordered pyrolytic graphite (HOPG) crystal sample. Electrical and optical tests were performed in a glove box under a nitrogen environment, and at near atmospheric pressure and temperature, except for the temperature dependent current-voltage scans.",
                "Optical measurements. An infrared (IR) continuous waveform laser with 1064 nm wavelength (282 THz) at intensities of 92 mW cm -2 and 243 mW cm -2 ; green continuous waveform laser with 532 nm wavelength (564 THz) at an intensity of 26 mW cm -2 ; and AM 1.5 solar simulation source at an intensity of 100 mW cm -2 were used to test rectenna response. The angle of illumination was aligned to the surface normal, except in measurements as a function of polarization as discussed below. The estimated transmissivity of the top metal contact (40 nm Ca/20 nm Al) for the tested wavelengths is 10% based on measurements with the same contact film composition on a transparent substrate. The polarization of the IR laser (the output is linearly polarized) was controlled using a half waveplate, and a linear polarizer. The open circuit voltage response as a function of polarization was measured by rotating polarization angle of the laser beam with respect to the MWCNT antenna alignment, and aligning the illumination at 45 degrees from the surface normal. All measurements were performed at room temperature.     where, J o = e 2\u03c0 h\u0394s 2 , and"
            ],
            "subsections": [
                {
                    "title": "References",
                    "paragraphs": [
                        ", \u03d5 is the average potential barrier height with respect to electrode Fermi level, \ud835\udc49 is the applied voltage, \u0394s is the barrier thickness, m is electron mass, h is Plank's constant, and e is the electronic charge. 11 When the image force potential is considered the effective work function is given as:",
                        "(2) Where \ud835\udf06 and s 1 are given by:",
                        "It should be noted that the expression for \u03bb used here is a factor of 2 smaller than the original Simmons equation, which was in error as noted by Miskovsky et al. 7 For intermediate voltages (eV > \u03c6 1 ) s 2 is:",
                        "and for high voltages (eV > \u03c6 1 ):",
                        ") \u03b5 is the dielectric constant of the insulator, and its value is taken to be 5.1 as determined from the measured capacitance values for 8 nm thin ALD deposited Al 2 O 3 barrier on planar surface (see section S3 below). s is the barrier thickness and \u0394s = s 2 -s 1 and \u0394\u03c6 = \u03c6 2 -\u03c6 1 . The barrier height at the metallic electrode is the difference between the electrode work function and the electron affinity of the oxide barrier. The barrier height, \u03c6 1 = 1.9 eV for Ca, \u03c6 1 = 3.3 eV for Al, and \u03c6 2 = 4.1 eV for MWCNT was taken in the above expressions. All parameters in the current density equation were held constant except for the barrier thickness. A threshold current of 1 \u00b5A was set and the effective barrier thickness that would produce the threshold current was calculated. The area used for the current calculation was the projected device area (0.01 cm 2 ) multiplied by the fill fraction of the MWCNTs (0.005) for an effective area of 5 \u00d710 -5 cm 2 . Because the two devices were identical except for the work function of the metal electrode, it was expected that the difference between the work function of Ca and Al could account for the difference in turnon voltages that was observed experimentally. Since the deposited barrier thickness was the same in both devices, it is expected that the modeled effective barrier thickness of each device would also be the same. The physical barrier thickness of the device is 8 nm, but this does not account for the electron tunneling enhancement produced by the concentrated electric field at the tips of the MWCNTs. The effective electron tunneling barrier thickness (s eff ) was determined to be approximately 1.5 nm for both Ca and Al. These are the barrier thickness in a planar device that would produce 1 \u00b5A of current at the respective turn-on voltages. A plot of the theoretical current-voltage for Ca and Al planar devices with the aforementioned barrier thickness are shown in Fig. S3. This result provided confirmation that the difference in work function of the two top metals was responsible for the change in turn-on voltage between the two device types.",
                        "Different CNT growth conditions or substrates can produce MWCNT structures with different morphology and can result in different electrical properties and work functions. 14 The work functions of MWCNTs grown on Si substrates with different resistivities were measured by Kelvin probe on three different spots on the same sample and on MWCNTs grown in different batches (Fig. S6a). The MWCNTs that were grown on medium resistivity Si substrates (0.01-0.05 \u03a9.cm) exhibited a higher work function (5 eV) than the work function of MWCNTs that were grown on low resistivity Si (0.001-0.005 \u03a9.cm), which was 4.8 eV. The MWCNTs with 5 eV work function were used in the devices in the main text.",
                        "In order to correlate the diode current rectification with the bottom MWCNT electrode work function, Al 2 O 3 was deposited on the two MWCNT samples followed by the deposition of a Ca top metal electrode. The inset in Fig. S6a indicates clearly that the rectification in the current for a given applied dc bias is higher in devices that use MWCNTs with a higher work function. These results were reproducible on several devices as shown in Fig. S6. Evaluation of the samples in scanning electron microscope (SEM) revealed that the MWCNTs that were grown on low resistivity substrates were less straight in comparison to the MWCNTs that were grown on medium resistivity substrates (Fig. S6b andS6c). The higher degree of CNT waviness could explain the lower work functions measured on the MWCNTs grown on low resistivity Si substrates because such waviness could increase defects, entanglement, and as a result cause a substantial decrease in the electrical conductivity of the MWCNTs.  "
                    ],
                    "subsections": [
                        {
                            "title": "S3. Capacitance measurements of MWCNT-O-M diode arrays",
                            "paragraphs": [
                                "The measured capacitances (\ud835\udc36) based on the apparent device area (0.1 cm 2 ) of MWCNT-I-M diode arrays with different oxide thicknesses (Fig. 2c) were nearly constant in a standard low frequency range (up to 10 6 Hz). The results do not show the inverse thickness relation of a conventional parallel plate capacitor because the permittivity of nanoscale oxide insulators can decrease with thickness. 16 For the MWCNT-O-M arrays fabricated with 8 nm Al 2 O 3 , specific capacitance of approximately 3.4 \u00b5F/cm 2 or roughly 2 attofarads per MWCNT junction, and a dielectric constant (\u03b5) of 3.8 can be extracted using the following expression ",
                                "The measured capacitance is 1.7 nF for an 8 nm oxide (Fig. 2c). The measured MWCNT diameter is approximately 8 nm, so the area of a MWCNT tip = \u03c0 x 4 2 x 10 -14 cm 2 = 50.24 x 10 -14 cm 2 . Based on the number density of MWCNTs estimated from SEM images, there are approximately 10 9 MWCNTs in an area of 0.1 cm 2 . Therefore, the actual area A = 50.24 x 10 -14 cm 2 x 10 9 = 50.24 x 10 -5 cm 2 . Hence, the specific capacitance C/A = 1.75 nF/50.24 x 10 -5 cm 2 = 0.0338 x 10 -4 F/cm 2 = 3.38 x 10 -6 F/cm 2 = 3.38 \u00b5F/cm 2 . The dielectric constant (\u03b5) of 3.8 can be extracted from the calculated specific capacitance for 8 nm oxide by using the equation, ( )",
                                "Similarly, the capacitance per junction can be evaluated by dividing the measured capacitance (1.7 nF) by the number of MWCNTs in an area of 0.1 cm 2 (10 9 MWCNT). Hence, the capacitance per junction is 1.7 nF/10 9 , which is 1.7 x 10 -18 F.",
                                "The measured capacitances (at 1 kHz and 20 mV rms ) of the planar Au-Al 2 O 3 -Ca devices with 8 nm of oxide as a function of area (ranging from 0.01-0.04 cm 2 ) are shown in Fig. S7. The capacitance per unit area (C/A) as extracted from the linear fit of the slope of capacitance versus area curve is 569 nF/cm 2 . Using the value of C/A in a conventional parallel plate capacitor model where capacitance is given by equation ( 8), a dielectric constant (\ud835\udf00) of 5.14 is calculated for the ALD deposited 8 nm Al 2 O 3 ."
                            ],
                            "subsections": []
                        }
                    ]
                },
                {
                    "title": "Additional information:",
                    "paragraphs": [
                        "Supplementary information accompanies this paper at www.nature.com/. Reprints and permission information is available online at http://npg.nature.com/reprintsandpermissions/. Correspondence and requests for materials should be addressed to B.A.C.",
                        "Competing financial interests: Georgia Tech has applied for a patent, application no. PCT/US2013/065918, related to the design methods and materials produced in this work."
                    ],
                    "subsections": []
                }
            ]
        },
        {
            "title": "A Carbon Nanotube Optical Rectenna",
            "paragraphs": [
                "Asha Sharma \u2021 , Virendra Singh \u2021 , Thomas L. Bougher \u2021 , and Baratunde A. Cola * * Correspondence to: cola@gatech.edu \u2021 These authors contributed equally This PDF file contains the methods with supplementary figures S1-S13 and supplementary tables S1-S2."
            ],
            "subsections": [
                {
                    "title": "S1. Turn-on voltage, field enhancement, effective barrier thickness, and asymmetry",
                    "paragraphs": [
                        "Two different metal electrodes with different work functions were tested to correlate the effect of metal work function on rectification ratio and turn-on voltage. Several multiwall carbon nanotube-insulator-metal (MWCNT-I-M) devices were fabricated in the same batch to produce similar array heights. These arrays were then coated with 8 nm of Al 2 O 3 in the same atomic layer deposition (ALD) run. The turn-on voltage of MWCNT-I-M devices with Ca (work function ~ 2.9 eV) and Al (work function ~ 4.3 eV) top metal electrodes was determined based on the experimental current-voltage curves. The turn-on voltage was defined as the voltage at which a line fit to a linear portion of the current-voltage curve intercepts the y-axis (i.e., zero current, which is chosen to be 1 \u00b5A). This choice in definition of the turn-on voltage is arbitrary, so the main purpose of this analysis to create a self-consistent picture in which to compare the effects of work function on the onset of significant nonlinearity in our devices, and to estimate the extent of insulator barrier thinning due to geometric field enhancement. Figure S1 shows that the estimated turn-on voltage is 1.3 V smaller for Ca (0.3 V) top contact compared to Al (1.6 V). Supplementary Fig. S1. Determination of turn-on voltage from a linear portion of the measured current-voltage curves for MWCNT-I-Ca and MWCNT-I-Al devices.",
                        "To determine the effects of geometric field enhancement at MWCNT tips on diode rectification and turn-on voltage, we tested planar Au-Al 2 O 3 -Ca diodes, which were fabricated to closely match the contrast in work function and oxide thickness in the MWCNT-I-Ca devices for comparison. Planar M-I-M device geometries with glass/Ti/Au-Al 2 O 3 -Ca/Al were fabricated with various areas ranging from 0.01-0.04 cm 2 by first depositing Ti (30 nm)/Au (100 nm) on ultra-smooth glass substrates using e-beam evaporation. Then 8 nm of Al 2 O 3 dielectric was deposited using ALD. Current-voltage characteristics measured on the planar devices with different active areas are shown in Fig. S2. The planar devices produced rectification ratios (~ 1.2 at \u00b1 2.75 V d.c. bias) and tunnel currents (~ 1.5 \u00b5A/cm 2 at 2.75 V) that are several orders of magnitude lower than the currents produced in the MWCNT-I-Ca diodes (Fig. 2b). These results suggests that reduced effective barrier resistance due to geometric field enhancement could contribute significantly to the much higher tunnel currents and asymmetry achieved in the MWCNT-I-M diodes. A simple energy level diagram is shown in Fig. 2a to illustrate the potential effects of work function contrast and field enhancement on the resistance to electron tunneling in MWCNT-I-M devices. Since the field enhancement is only expected in the forward direction, it contributes to unidirectional thinning of the tunneling barrier. This is because a single diode can be viewed roughly as a MWCNT point contact emitter against a planar surface (Fig. 1a). Supplementary Fig. S2. Current-voltage characteristics of planar M-I-M devices with glass/Ti/Au-Al 2 O 3 -Ca/Al structure with an active area of 0.01 cm 2 , 0.03 cm 2 , and 0.04 cm 2 .",
                        "The electron tunneling equations from Simmons 1 are often used to fit experimental data for M-I-M diodes, however it has been shown that while these equations predict the behavior of planar structures qualitatively, the current density is often under-predicted significantly. 2,3 The current-voltage curves of CNT devices often differs somewhat from the exponential relationship between current and voltage in previous studies, 4 which is consistent with the observation in the MWCNT device data in this work. Understanding the limitations of this theory, the Simmons equations were used with the experimentally estimated turn-on voltages to determine the effective barrier thickness of an equivalent planar structure that would produce a current at these voltages. More recent work has developed numerical solutions to electron tunneling through insulators, [5][6][7] however the original analytical expressions using the WKB approximation are sufficient to examine the qualitative current-voltage behavior of planar devices. 8 The equivalent planar structures were used because CNT diode data does not fit well to classic tunneling theory because of effects including variation of curvature and electron density of states at CNT tips. 9,10 The equation for the current density under a forward applied bias for dissimilar electrodes separated by a dielectric barrier is given by Simmons: 11 (1) The current-voltage curves for the planar devices (Au-Al 2 O 3 -Ca) were fitted using the above Simmons' theoretical electron tunneling equations by fitting for the effective barrier thickness, s eff . This application of Simmons' equations is also similar to previous work that changed the barrier thickness to fit the model. 8 The data and best-fit theoretical curves are shown in Fig. S4 with the experimentally measured data. It can be seen that the theoretical fittings agree well with the measured current-voltage curves for three different devices. The s eff in the planar Au-Al 2 O 3 -Ca diodes is estimated to be 2.8 nm from fitting Simmons' theory to three devices with different areas (0.01 cm 2 , 0.03 cm 2 , 0.04 cm 2 ) as shown in Fig. S4. The Au and Al 2 O 3 layers were measured with atomic force microscopy to be atomically smooth (rms roughness of 0.52 \u00b1 0.06 and 0.64 \u00b1 0.02 nm, respectively); therefore, it is unlikely that surface roughness contributes to field enhancement in the planar diodes, as has been observed in prior work. 8 The fact that the effective barrier thickness is thinner than the physical barrier thickness means that the tunneling equations under predict the current density, which is consistent with previous findings. 8,12 The nearly twofold reduction in s eff for MWCNT-I-M diodes compared to the equivalent planar structures presents strong evidence that field enhancement at MWCNT tips contributes to effective barrier thinning in these devices. However, the effective device field enhancement is expected to be less than that of a single CNT because of collective screening of the external field by neighboring tubes in the array. 13 Supplementary Fig. S4 S5. Optical rectification photoresponse of devices in Fig. 3 Supplementary Fig. S10. Optical rectification of infrared, visible, and simulated solar light. a, Current-voltage characteristics of device responding to 1.5 AM solar (100 mW cm -2 ), 1064 nm (92 mW cm -2 ), and 532 nm (26 mW cm -2 ) illumination with 10% transmission through the top metal contact. S1. Dark and illuminated diode characteristics, measured open-circuit voltage and short-circuit current, and estimated energy conversion efficiencies for the devices in Fig. 3 of the main text. The statistical uncertainty in the extracted diode characteristics is approximately \u00b110% and approximately \u00b15% in the measured voltage and current. The illuminated diode resistance and responsivity are based on applying a classical treatment to the illuminated \ud835\udc3c \ud835\udc49 dc curve -the illuminated \ud835\udc3c \ud835\udc49 dc curve is shifted in this case such that \ud835\udc3c = 0 at \ud835\udc49 dc = 0. While this approach is only an approximation, it is useful when the range of voltages tested for dark \ud835\udc3c \ud835\udc49 dc characteristics is less than \u00b1\u210f\ud835\udf14, and we find the agreement with equations (1) and ( 2) at \ud835\udc49 dc = 0 to be within \u00b130%. Supplementary Fig. S11. Illuminated current-voltage response, corrected such that \ud835\udc3c = 0 at \ud835\udc49 dc = 0, for (a) 1064 nm, (b) 532 nm, and (c) 1.5 AM solar illumination. These are the same devices as those in Fig. 3. The black curve is a 6 th -order polynomial fit to the data that is used to compute the differential resistance and responsivity as an approximation to the semi-classical response."
                    ],
                    "subsections": []
                },
                {
                    "title": "Supplementary Table",
                    "paragraphs": [
                        "Supplementary Table S2. "
                    ],
                    "subsections": []
                },
                {
                    "title": "S6. Thermoelectric response",
                    "paragraphs": [
                        "Supplementary Fig. S12. Thermoelectric voltage vs. distance from the negative probe for a typical MWCNT-I-M rectenna with 150 nm Al capping layer to absorb all thermal energy at the surface. The sample is heated at 11.2 W/cm 2 532 nm laser intensity, which is about 112 times more intense than the maximum illumination intensity in our rectenna response tests. Also shown is a device with a semi-transparent 30 nm top Al metal and no oxide layer. The red dashed line is the background voltage level. The halfway point between the positive and negative probe is approximately 10 \u00b5m from the negative probe."
                    ],
                    "subsections": []
                },
                {
                    "title": "S7. Additional evidence for optical rectification",
                    "paragraphs": [
                        "Supplementary Fig. S13. MWCNT rectenna device under 1.5 AM solar illumination. The 2 nd derivative is computed from a 6 th -order polynomial fit to the illuminated current-voltage curve (from Fig. S11c) to approximate the semi-classical correction. The agreement in the shape and sign of the voltage where the 2 nd derivative of the current-voltage crosses the abscissa with the data in Fig. S11c is evidence for the photoresponse originating from optical rectification. 17 "
                    ],
                    "subsections": []
                }
            ]
        }
    ]
}
