Repository: boschresearch/Pap2Pat

# Pap2Pat Dataset

### File Schema

Every directory in `data` corresponds to one patent-paper pair and contains the full texts of both patent and paper, as well as the patent outlines. We include all information in JSON for programmatic parsing and Markdown for manual inspection.

```yaml
data/:
    paper_id-patent_id/:
        # Nested JSON format
        patent.json: JSON file containing patent metadata and full-text, as well as all outlines
        paper.json: JSON file containing paper metadata and full-text
        # Markdown format
        patent.md: patent full-text formatted in markdown
        paper.md: paper full-text formatted in markdown

File: Pap2Pat/data/W2192428807-US20150311461/patent.json (part 1 of 2)
{
    "id": "US20150311461",
    "authors": [
        "Baratunde Cola",
        "Asha Sharma",
        "Virendra Singh"
    ],
    "title": "MULTILAYER COATINGS FORMED ON ALIGNED ARRAYS OF CARBON NANOTUBES",
    "date": "2013-10-21 00:00:00",
    "abstract": "Arrays containing carbon nanostructure-oxide-metal diodes, such as carbon nanotube (CNT)-oxide-metal diodes and methods of making and using thereof are described herein. In some embodiments, the arrays contain vertically aligned carbon nanostructures, such as multiwall carbon nanotubes (MWCNTs) coated with a conformal coating of a dielectric layer, such as a metal oxide. The tips of the carbon nano-structures are coated with a low work function metal, such as a calcium or aluminum to form a nanostructure-oxide-metal interface at the tips. The arrays can be used as rectenna at frequencies up to about 40 petahertz because of their intrinsically low capacitance. The arrays described herein produce high asymmetry and non-linearity at low turn on voltages down to 0.3 V and large current densities up to about 7,800 mA/cm2 and a rectification ratio of at least about 10, 15, 20, 25, 30, 35, 40, 45, 50, 55, or 60.",
    "sections": [
        {
            "title": "DESCRIPTION",
            "paragraphs": [],
            "subsections": [
                {
                    "title": "FIELD OF THE INVENTION",
                    "paragraphs": [
                        "This invention is generally in the field of diode arrays, particularly carbon nanostructure-oxide-metal diode arrays."
                    ],
                    "subsections": [],
                    "outline_long": [
                        "define field of invention"
                    ],
                    "num_characters": 117,
                    "outline_medium": [
                        "define field of invention"
                    ],
                    "outline_short": [
                        "define field of invention"
                    ]
                },
                {
                    "title": "BACKGROUND OF THE INVENTION",
                    "paragraphs": [
                        "Infrared (IR) detectors that operate at room temperature with lightweight and inexpensive materials hold unlimited potential in the military, security, and medical fields. Enhanced target acquisition, surveillance, night vision, etc. are some of the benefits that such IR detectors could provide for military and security applications.",
                        "Antennas coupled to rectifying diodes, or rectenna, are currently of research interest for their use in IR detection and solar energy conversion. Metal-insulator-metal (MIM) tunnel diodes have been investigated for use over large areas and for coupling the diodes to dipole antenna array in planar geometries. The theoretical and manufacturing aspects of square spiral nanoscale rectenna elements as electromagnetic collectors fabricated on plastic sheets has recently been explored. In another approach, transfer printing techniques that use plasma oxidized AlOx thin dielectrics were explored as a method to enable large area manufacturing of MIM diodes.",
                        "Although the concept of IR an optical rectenna was first introduced in the 1970s and was validated with limited efficiency for collection and conversion of mid IR (CO2 laser), no practical demonstration of rectification at IR or visible or solar wavelengths using rectenna has been reported. Major technical challenges include fabricating the small diode geometries required to enable operation by quantum mechanical tunneling at THz frequencies over large areas.",
                        "The emergence of nanomaterials offers significant promise in overcoming the limitations on rectenna mentioned above. In particular, CNTs have been shown to provide exceptional functional performance in nanoelectronics and sensing applications. However, numerous challenges remain both in the fundamental understanding of their transport physics and in achieving scalable and robust manufacturing methods for integrated devices.",
                        "Recently, random arrays of aligned multiwall CNTs have been shown to demonstrate antenna-like interactions with electromagnetic radiation. The multiwall CNTs exhibited both polarization and the length antenna effects that could be used in rectennas for IR and optical detection and solar harvesting applications. However, as discussed above, the ability to extract this energy efficiently through appropriate diodes remains a challenge.",
                        "There exists a need for nanostructure-based diodes that exhibit improved energy collection and conversion.",
                        "Therefore, it is an object of the invention to provide nanostructure-based diodes that exhibit improved energy collection and conversion and methods of making and using thereof."
                    ],
                    "subsections": [],
                    "outline_long": [
                        "motivate IR detectors",
                        "discuss rectenna research",
                        "limitations of MIM diodes",
                        "potential of nanomaterials",
                        "need for nanostructure-based diodes"
                    ],
                    "num_characters": 2612,
                    "outline_medium": [
                        "motivate IR detectors",
                        "limitations of current rectenna"
                    ],
                    "outline_short": [
                        "motivate IR detectors"
                    ]
                },
                {
                    "title": "SUMMARY OF THE INVENTION",
                    "paragraphs": [
                        "Arrays containing carbon nanostructure-oxide-metal diodes, such as carbon nanotube (CNT)-oxide-metal diodes, and methods of making and using thereof are described herein. Suitable nanostructures include, but are not limited to, carbon nanofibers, horns, cones, tubes, or any other high aspect ratio graphitic nanocarbon. In some embodiments, the arrays contain vertically aligned carbon nanotubes, such as multiwall carbon nanotubes (MWCNTs). The nanostructures are coated with a conformal coating of a dielectric layer, such as a metal oxide. The tips of the carbon nanostructures are coated with a low or high work function metal to form a carbon nanostructure-oxide-metal interface at the tips.",
                        "The arrays can be used as rectenna at frequencies up to about 40 petahertz because of their intrinsically low capacitance. The arrays described herein produce high asymmetry and non-linearity at low turn on voltages down to 0.3 V and large current densities up to about 7,800 mA/cm2 and a rectification ratio of at least about 10, 15, 20, 25, 30, 35, 40, 45, 50, 55, or 60. In some embodiments, the arrays, with heights from 10 to 20 micrometers, produce open circuit voltage on the order of 1 mV or greater when illuminated by laser wavelengths of 1064 nm or 532 nm, or when illuminated by AM1.5 0.01 W/cm2 solar light. In some embodiments, the arrays produce short circuit current densities greater than 0.1 \u03bcA/cm2 or 1 \u03bcA/cm2 when illuminated by laser wavelengths of 1064 nm or 532 nm, or when illuminated by AM1.5 0.01 W/cm2 solar light.",
                        "The devices herein exhibit rectification ratios, current density, and energy conversion efficiency changes less than 2, 1.5, 1.0, or 0.5% at a temperature range of 5\u00b0 C. to 77\u00b0 C. The devices herein exhibit rectification ratios, current density, and energy conversion efficiency changes less than 10, 9, 8, 7, 6, 5, 4, 3, or 2% at a temperature range of 5\u00b0 C. to 400\u00b0 C. or a temperature range from 2K to 300K."
                    ],
                    "subsections": [],
                    "outline_long": [
                        "introduce carbon nanostructure-oxide-metal diodes",
                        "describe array structure and properties",
                        "summarize performance characteristics"
                    ],
                    "num_characters": 1952,
                    "outline_medium": [
                        "introduce nanostructure-based diodes"
                    ],
                    "outline_short": [
                        "summarize nanostructure-based diodes"
                    ]
                },
                {
                    "title": "DETAILED DESCRIPTION OF THE INVENTION",
                    "paragraphs": [],
                    "subsections": [
                        {
                            "title": "I. Definitions",
                            "paragraphs": [
                                "\u201cSubstrate\u201d or \u201csupport\u201d, as used herein, refers to the material on which the nanotubes are grown. A variety of materials can serve as a support for multilayer substrates. Generally, the support is inert, meaning that the support does not chemically participate in the formation of nanotubes on the multilayer substrate. In some embodiment, the support is formed at least in part from a metal including, but not limited to, aluminum, cobalt, chromium, zinc, tantalum, platinum, gold, nickel, iron, tin, lead, silver, titanium, indium, copper, or combinations thereof and/or one or more metal oxides, such as oxides of the metals listed above. Other materials include, but are not limited to, ceramics and silicon or silicon compounds, such as silicon dioxide. In some embodiments, the surface of the support may be treated to increase adhesion with the adhesion layer. Such treatment may include, but are not limited to, the use of plasma-assisted or chemical-based surface cleaning. Another treatment includes the deposition of a metal or metal oxide coating or particles on the support. In some embodiments, the surface of the support may be treated to reduce adhesion with the carbon nanotube array. Such treatments include, but are not limited to, the use of water vapor during nanotube growth or a support layer that can be chemically removed to liberate nanotubes from the support.",
                                "\u201cSupport layer\u201d, as used herein, typically refers to a metal layer added to the substrate between the substrate and the multilayers and CNTs to improve its electrical conductivity. \u201cAdhesion layer\u201d, as used herein, generally refers to material that improves the adhesion of the interface layer to the support. Generally, the adhesion layer must be thick enough to remain a continuous film at the elevated temperatures used to form CNTs. The adhesion layer also generally provides resistance to oxide and carbide formation during CNT synthesis at elevated temperatures.",
                                "\u201cInterface layer\u201d, as used herein, generally refers to material, usually a metal, which is oxidized under conditions of nanotube synthesis or during exposure to air after nanotube synthesis to form a suitable metal oxide. Generally, the interface layer is thin enough to allow the catalytic layer and the adhesion layer to diffuse across it. In some embodiments wherein the catalytic layer and the adhesion layer have the same composition, this reduces migration of the catalyst into the interface layer, improving the lifetime of the catalyst during nanotube growth. In other embodiments, the interface layer is used without an adhesion layer to facilitate removal of nanotubes from the substrate.",
                                "\u201cCatalyst layer\u201d or \u201ccatalytic layer\u201d, as used herein, refers to a material or materials that is (are) resistant to oxidation and/or carbide formation under the chemical vapor deposition conditions used to form CNT arrays. The catalytic can be a thin film formed from a transition metal that can catalyze the formation of carbon nanotubes via chemical vapor deposition. Examples of suitable materials that can be used to form the catalytic layer include iron, nickel, cobalt, rhodium, palladium, and combinations thereof. The catalytic layer is of appropriate thickness to form catalytic nanoparticles or aggregates under the annealing conditions used during nanotube formation.",
                                "\u201cCarbon Nanotube Array\u201d or \u201cCNT array\u201d or \u201cCNT forest\u201d, as used herein, refers to a plurality of carbon nanotubes which are vertically aligned on a surface of a material. Carbon nanotubes are said to be \u201cvertically aligned\u201d when they are substantially perpendicular to the surface on which they are supported or attached. Nanotubes are said to be substantially perpendicular when they are oriented on average within 30, 25, 20, 15, 10, or 5 degrees of the surface normal.",
                                "\u201cDielectric layer\u201d, as used herein, means a conformal coating, generally a metal oxide or combination of metal oxide multilayers, formed on the nanotubes. In some embodiments this layer is applied only to nanotube tips that are opened by polishing the support layer. In some embodiments, the dielectric layer is a polymer or molecules or electrolyte.",
                                "\u201cLow work function material\u201d, as used herein, refers to a material, such as a metal, having a work function of at least 0.5, 1, 1.5, 2, 2.5, or 3 eV lower than the work function of the carbon nanotubes.",
                                "\u201cHigh work function material\u201d, as used herein, refers to a material, such as a metal, having a work function of at least 0.5, 1, 1.5, 2, 2.5, or 3 eV higher than the work function of the carbon nanotubes.",
                                "\u201cHigh asymmetry\u201d, as used herein, means that if the current at positive applied voltages increases with increased voltage then the current at negative applied voltages changes by less than about 10, 9, 8, 7, 6, or 5% of the change in current at positive voltages over the same absolute value of voltage range. Or that if the current at negative applied voltages increases with increased negative voltage then the current at positive applied voltages changes by less than about 10, 9, 8, 7, 6, or 5% of the change in current at negative voltages over the same absolute value of voltage range. In some embodiments, high asymmetry is synonymous with a rectification ratio of at least about 10, 15, 20, 25, 30, 35, 40, 45, 50, 55, or 60",
                                "\u201cNon-linearity\u201d, as used herein, means the rate at which current increases when voltage increases, goes up with voltage as well.",
                                "\u201cTurn on voltage\u201d, as used herein, means the voltage at which a line fit to the linear portion of the current-voltage curve intercepts the y-axis (i.e., zero current).",
                                "\u201cCut off frequency\u201d, as used herein, means the frequency at which the efficiency of the CNT-oxide-metal diode or rectenna begins to decrease rapidly to zero. When the diode resistance is much greater than the antenna resistance, the cutoff frequency for rectenna is defined as",
                                "fc=\u00bd\u03c0RA\u00b7CD",
                                "where RA is the antenna resistance and CD is the capacitance of the rectenna diode",
                                "\u201cRectenna\u201d, as used herein, refers to a device containing an antenna coupled to rectifying diodes. A rectenna can be used for broadband electromagnetic wave energy conversion including IR detection and solar energy conversion. Rectenna convert alternating current (AC) solar electromagnetic waves into direct current (DC) power by receiving them in an antenna and rectifying the current in a diode.",
                                "\u201cRectification\u201d, as used herein, means the conversion of alternating current (AC) to direct current (DC).",
                                "\u201cRectification ratio\u201d, as used herein, means the ratio of the forward current to the reverse current at a certain applied voltage.",
                                "\u201cConformal\u201d as used herein means covering the surface topography completely with no pin holes or defects to expose the underlying material."
                            ],
                            "subsections": [],
                            "outline_long": [
                                "define substrate",
                                "define support layer",
                                "define adhesion layer",
                                "define interface layer",
                                "define catalyst layer",
                                "define carbon nanotube array",
                                "define dielectric layer",
                                "define low work function material",
                                "define high work function material",
                                "define high asymmetry",
                                "define non-linearity",
                                "define turn on voltage",
                                "define cut off frequency"
                            ],
                            "num_characters": 6759,
                            "outline_medium": [
                                "define substrate",
                                "define support layer",
                                "define adhesion layer",
                                "define interface layer",
                                "define catalyst layer",
                                "define carbon nanotube array"
                            ],
                            "outline_short": [
                                "define substrate",
                                "define support layer",
                                "define various terms related to carbon nanotubes and diodes"
                            ]
                        },
                        {
                            "title": "II. Carbon Nanostructure (CNS) Diode Arrays",
                            "paragraphs": [
                                "Arrays containing carbon nanostructure-oxide-metal diodes, such as carbon nanotube (CNT)-oxide-metal diodes, and methods of making and using thereof are described herein. Suitable nanostructures include, but are not limited to, carbon nanofibers, horns, cones, tubes, or any other high aspect ratio graphitic nanocarbon. In some embodiments, the arrays contain vertically aligned carbon nanotubes, such as multiwall carbon nanotubes (MWCNTs). The nanostructures are coated with a conformal coating of a dielectric layer, such as a metal oxide. The tips of the carbon nanostructures are coated with a low or high work function metal to form a carbon nanostructure-oxide-metal interface at the tips. The arrays provide a much higher packing density than a planar geometry resulting in improved electrical performance as discussed below. In some embodiments, the density of the nanostructure, such as tubes, is from about 108 to 1012 CNTs/cm2. In some embodiments, the density is about 1010 CNTs/cm2.",
                                "A. Carbon Nanotubes (CNTs)",
                                "In some embodiments, the arrays contain nanotubes which are continuous from the top of the array (i.e., the surface formed by the distal end of the carbon nanotubes when vertically aligned on the substrate) to bottom of the array (i.e., the surface of the substrate).",
                                "The array may be formed from multi-wall carbon nanotubes (MWNTs), which generally refers to nanotubes having between approximately 4 and approximately 10 walls, preferably from about 6 to about 10 walls, more preferably from about 8 to about 10 walls, most preferably about 10 walls. The array may also be formed from metallic few-wall nanotubes (FWNTs), which generally refers to nanotubes containing approximately 1-3 walls. FWNTs include single-wall carbon nanotubes (SWNTs), double-wall carbon nanotubes (DWNTS), and triple-wall carbon nanotubes (TWNTs). The array may also be formed from carbon nanofibers, horns, cones, or any other high aspect ratio graphitic nanocarbon structure.",
                                "In certain embodiments, the nanotubes are MWNTs. In some embodiments, the diameter of MWNTs in the arrays ranges from 5 to 40 nm, preferably 5 to 20 nm, more preferably 5-10 nm, most preferably from about 7 to about 8 nm. The diameter of the nanotube defines the active area of electrical activity. The cut-off frequency is inversely proportional to the square of the diameter of the nanotubes. When the diode resistance is much greater than the antenna resistance, the cutoff frequency for rectenna is defined as",
                                "fc=\u00bd\u03c0\u00b7RA\u00b7CD",
                                "where RA is the antenna resistance and CD is the capacitance of the rectenna diode. The capacitance of the diode is proportional to the diode area.",
                                "The arrays provide a much higher packing density than a planar geometry resulting in improved electrical performance as discussed below. In some embodiments, the density of the nanostructure, such as tubes, is from about 108 to 1012 CNTs/cm2. In some embodiments, the density is about 1010 CNTs/cm2.",
                                "The length (height) of MWNTs in the arrays can range from about 0.5 microns to about 50 microns, preferably the length of the MWNTs is matched to the wavelength of the electromagnetic energy that is coupled to the rectenna device or MWNT antenna component of the rectenna device. For example 0.5 micron length would be most preferred as a detector for light at 500 nm wavelength, and 10 micron length would be most preferred as a detector for infrared energy at 10 micron wavelength. Other suitable wavelengths include 300 to 2500 nm (wavelengths in the solar spectrum), 1,100 to 2,500 nm (for \u201ccatching\u201d applications where the device is placed behind a solar cell to \u201ccatch\u201d the solar energy that silicon cannot absorb), 740 to 1,000 nm (tele-communications applications), 1,000 to 3,000 nm (remote sensing), 3,000 to 5,000 nm (high temperature inspection), 8,000 to 14,000 nm (ambient temperature inspection), and 14,000 to 50,000 nm (spectrometry and astronomy applications).",
                                "For broadband solar absorption, the length of the MWNTs is preferably 1, 2, 3, or 4 times the maximum solar wavelength, more preferably 2, 3, or 4 times the maximum solar wavelength, most preferably 4 times the maximum solar wavelength.",
                                "The carbon nanotubes can be manipulated to make electric contact to the inner walls of the carbon nanotubes in the diode junctions. It is suggested that the series resistance of a single CNT diode junction is at least 20 G\u03a9, which is about eight orders of magnitude higher than what has been achieved for ohmic contacts to open-ended multiwall CNTs. Nanofabrication techniques can be employed to open the ends of CNTs in the diode junctions to facilitate low resistance contacts and conduction through multiple multiwall CNT shells to quantify and understand the achievable lower limit to single junction series resistance. For example, spin-on glass can be used to infiltrate the CNT array and polishing the glass to expose open ends of the CNTs. This allows the diode junction to be formed with contact made to the inner walls of the multiwall CNTs and increases the active conduction channels. Chemical treatment in vapor or solution phase can also be used to open one or both ends of the multiwall CNTs to form low resistance contacts. Other etching processing including plasma or ion etching can be used to open one or both ends of the multiwall CNTs to form low resistance contacts. The metal contacts and/or the dielectric layer can contact multiple nanostructure walls or surfaces.",
                                "In embodiments where an adhesion-promoting layer is not used, the absence of this layer facilitates etching of the catalyst particles and lift off of the glass-CNT layer from the substrate. Once removed from the growth substrate, the bottom of the CNT array in glass can be polished and or etched to expose open ends of the CNTs. This allows the bottom metal to be deposited to be in contact with multiple CNTs walls. The thickness of the top and bottom metal layers can be controlled as necessary to allow sufficient optical transparency for rectenna testing. Also, metals with high (e.g., Au) and low (e.g., Al or Ca) work functions can be chosen to optimize the barrier heights with the oxide dielectric layer.",
                                "The electronic structure of the nanotubes can also be manipulated by introducing donor or acceptor levels (e.g., Nitrogen or Boron) through doping. Such dopants can introduce acceptor like or donor like states very close to the Fermi level (within 0.5 eV) of the CNTs because of the formation of nanodomains in the lattice. Nitrogen doping can be accomplished in-situ by adjusting the concentration of nitrogen in the chamber during CNT growth. Boron doping can be accomplished in a different plasma chamber after CNT growth.",
                                "B. Dielectric Layer",
                                "The carbon nanotubes are coated with a conformal coating of a dielectric layer. Exemplary materials include, but are not limited to, metal or metalloid oxides, such as Al2O3, AlOx, ZrO2, TiO2, ZnO, SiO2, MgO, Nb2O5, CoO, NiO, Ta2O5, and HfO2, polymeric dielectrics, organic surface modifiers or molecules, ionic liquids, and combinations thereof. In some embodiments, the dielectric layer is a metal oxide or metalloid oxide, such as Al2O3, ZrO2, and TiO2 with different electron affinities, 1.0, 2.5 and 3.9 eV, respectively. Bringing the electron affinity of the insulator close to the value of one of the electrode work functions is one possible way to lower the barrier height in the tunnel diodes. In particular embodiments, the dielectric layer is alumina. In some embodiments, the carbon nanotubes can be functionalized with one or more reactive functional groups to allow for conformal coating of the nanotubes.",
                                "The electron density of the dielectric layer can be reversibly or irreversible altered by doping the dielectric layer. Suitable dopants include, but are not limited to, nitrogen, boron, oxygen, hydrogen, and hydroxyls.",
                                "The thickness of the coating can be varied. Experimental data suggests that the thickness of the oxide insulator layer affects the barrier height and consequently correlates to the turn on voltage and tunneling current. With improved fabrication procedures such as CNT functionalization to improve oxide nucleation density, the lower limit of insulator thickness and fundamental limits on diode operation by quantum mechanical tunneling can be further explored. In some embodiments, the thickness of the dielectric layer is from about 0.5 to about 15 nm, preferably from about 8 to about 1 nm, more preferably from about 5 to about 1 nm, most preferably from about 4 to about 2 nm.",
                                "C. Metal Contacts",
                                "The tips or ends of the carbon nanotubes are coated with a metal to form low-resistance metal contacts. One end or both ends can be coated with a metal. In some embodiments, both ends are coated. The metal can be a low work function metal or a high work function metal. Exemplary low work function metals include, but are not limited to, Al, Ca, Mg:Ag, LiF:Al, Ti, In, Ta, Hf, Zr, and combinations thereof. In some embodiments, the low work function metal is aluminum or calcium.",
                                "Exemplary high work function metals include, but are not limited to, Pt, Au, W, Co, Ni, Pd, Ir, and Os. In some embodiments, the metal is Pt or Au. Other high work function materials that can be used to coat the contacts include metal oxides including, but not limited to, indium tin oxide, and electrically conducting polymers including, but not limited to, aromatic and non-aromatic conjugated polymer, such as poly(3,4-3thylenedioxythiophene) poly(styrenesulfonate) (PEDOT:PSS), poly(3,4-3thylenedioxythiophene) (PEDOT), polythiophenes (including alkyl-substituted polythiophenes), polystyrenes, polypyrroles, polyacetylenes, polyanilines, polyfluorenes, polyphenylenes, polypyrenes, polyazulenes, polynaphthalenes, polycarbazoles, polyindoles, polyazepines, poly(3,4-ethylenedioxythiophenes), poly(p-phenyl sulfides), and poly(p-phenylene vinylene), polyacetylenes, and polydiacetylenes. The polymer classes listed above include substituted polymers, wherein the polymer backbone is substituted with one or more functional groups, such as alkyl groups.",
                                "The coated tips act as point contacts which can enhance the local electric field resulting in local enhancement of the current. The diode arrays described herein exhibit a rectification of at least about 10, 15, 20, 25, 30, 35, 40, 45, 50, 55, or 60."
                            ],
                            "subsections": [],
                            "outline_long": [
                                "introduce CNS diode arrays",
                                "describe CNS materials",
                                "describe array formation",
                                "describe dielectric coating",
                                "describe metal contacts",
                                "describe nanotube length",
                                "describe nanotube diameter",
                                "describe packing density",
                                "describe nanotube manipulation",
                                "describe electric contact",
                                "describe nanofabrication techniques",
                                "describe chemical treatment",
                                "describe etching processing",
                                "describe metal contact deposition",
                                "describe doping",
                                "describe dielectric layer materials",
                                "describe dielectric layer thickness",
                                "describe metal contact materials",
                                "describe metal contact deposition",
                                "describe rectification ratio"
                            ],
                            "num_characters": 10368,
                            "outline_medium": [
                                "introduce CNS diode arrays",
                                "describe carbon nanotubes",
                                "describe multi-wall carbon nanotubes",
                                "describe carbon nanofibers, horns, cones, or other high aspect ratio graphitic nanocarbon structures",
                                "describe array density",
                                "describe nanotube length",
                                "describe nanotube manipulation for electric contact",
                                "describe nanotube doping",
                                "describe dielectric layer",
                                "describe metal contacts"
                            ],
                            "outline_short": [
                                "introduce CNS diode arrays",
                                "describe carbon nanotubes",
                                "describe dielectric layer",
                                "describe metal contacts",
                                "describe diode arrays"
                            ]
                        },
                        {
                            "title": "III. Methods of Making CNT Rectennas",
                            "paragraphs": [
                                "A. CNT Arrays",
                                "The CNTs can be grown on the substrate using any technique known in the art. In some embodiments, the CNTs are grown on the substrate using low-pressure chemical vapor deposition (LPCVD). Using catalyst engineering and processing during vapor deposition, the diameter, height, and alignment of the nanotubes can be controlled. Techniques such as plasma-enhanced chemical vapor deposition (PECVD) can be used to promote greater alignment in the CNT arrays, which can improve rectification in the CNT-O-M diodes.",
                                "The substrate can be annealed before CNT growth if necessary. The substrate is generally annealed for a short period of time, for example for approximately ten minutes. Typically, the multilayer substrate is annealed under flow of an inert gas, such as nitrogen or argon. In certain embodiments, the annealing temperature is between about 500\u00b0 C. and about 650\u00b0 C., more preferably between about 500\u00b0 C. and about 600\u00b0 C., most preferably between about 525\u00b0 C. and about 575\u00b0 C.",
                                "Any suitable carbon source gas may be used. In some embodiments, the carbon source gas is acetylene. Other suitable carbon source gases include ethene, ethylene, methane, n-hexane, alcohols, xylenes, metal catalyst gases (e.g., carbonyl iron), and combinations thereof. In some embodiments, the source gas is a metal catalyst gas, which can be used with or without the catalyst layer.",
                                "The substrate can be coated with support and catalyst layers for CNT growth. The support layer can be formed from a variety of materials. In some embodiments, the support layer contains or is formed from one or more metals, such as Ti, Ni, Pt, Au, or combinations thereof. The catalyst layer can be formed from a variety of materials. In some embodiments, the catalyst layer contains or is formed from one or more metals, such as Al, Ni, Co, other transition metals, or combinations thereof. In some embodiments, Ti, Al, and Fe films having thicknesses of 100, 10, and 3 nm, respectively, were evaporated on the substrate. A carbon source gas, such as C2H2, was introduced into the reactor to form the nanotubes. The temperature and/or pressure used to growth the CNTs can vary, particularly in view of temperature constraints of the substrate. In some embodiments, the temperature is about 850\u00b0 C. and the pressure is about 1 kPa. The growth time can also vary. In some embodiments, the growth time is from about 1 to about 5 minutes, preferably from about 1 to about 3 minutes.",
                                "In embodiments where the CNTs are grown from a catalyst and support layer, CNTs grow primarily through a base growth mechanism where the catalyst particles stay well adhered to the substrate and the CNTs grow from this root, the contact between the substrate and the CNTs interfaced with metal particle that adds resistance to the circuit. Therefore, in some embodiments it is not necessary to use an adhesion promoter layer (e.g., Ti) in the catalyst stack to facilitate transfer of the CNTs from the substrate for further processing to remove the catalyst particle and open the ends of the CNTs. Catalyst stacks, such as Fe/Al2O3, are known to produce weak substrate adhesion without the use of an adhesion promoting layer.",
                                "In other embodiments, the CNTs can be grown on a first substrate and transferred to the substrate for the diode array. Before transfer, the CNT ends can be processed to open them or they can remain closed. Then an electrically conducting bonding agent such as conducting polymer, metal, or organic surface modifiers is applied to the tips, which are bonding to an electrically conducting substrate. In some embodiments, this substrate is optically transparent.",
                                "A variety of substrates can be used to grow carbon nanotubes. Suitable substrates include, but are not limited to, silicon, metals, such as any of the metals described above, metal or metalloid oxides, such as those described above, ceramics, and combinations thereof.",
                                "B. Dielectric Coating/Tip Coatings",
                                "The CNTs are coated with a dielectric coating which can be applied using any technique known in the art. In some embodiments, the coatings are applied using atomic layer deposition (ALD). ALD can be used to deposit the ultrathin films of insulator with high conformity and precise control of thickness. The deposition is controlled at the atomic level by self-limiting surface reactions. Consequently, uniform and conformal deposition will occur on high aspect ratio porous structures because of self-passivating of the surface chemistry. Once the reaction is completed at one surface site, the reactants will continue to travel down the high aspect ratio pore and reach unreacted surface sites.",
                                "ALD typically contains four steps: 1) precursor-A exposure, 2) evacuation or purging of the precursors and any byproducts from the sample and chamber, 3) exposure of the reactant species-B, and 4) evacuation or purging of the reactants and byproduct molecules from the chamber. By repeating the surface reactions, oxide (e.g., alumina) growth is extremely linear with the number of AB cycles. In air, water vapor is adsorbed to most of the surfaces, forming hydroxyl groups. In general, precursors react with the hydroxyl groups, which serve as nucleation sites. The nucleation of ALD is important for continuous and pinhole-free ultrathin films.",
                                "The surface of CNTs are very inert and hydrophobic and do not generally contain the chemical species that allows the reaction with a precursor. Consequently, the ALD of Al2O3 on CNTs yields isolated nucleation and growth of nanosphere. These nanospheres eventually grow further and form a conformal thicker film, which increases diode resistance and limits the performances. To deposit a high quality conformal and thin ALD coating, CNT functionalization can be optimized for uniform nucleation and growth of oxide throughout the CNT surfaces by the use oxygen plasma with different powers and exposure times.",
                                "The tips can be coated with a metal, metal oxide, and/or other conducting material using techniques known in the art. In some embodiments, the metal, metal oxide, or polymer can be vapor deposited onto the tips. For those embodiments where a polymer coating is applied, the polymer can be spray coated or the device can be dipped into a polymer solution."
                            ],
                            "subsections": [],
                            "outline_long": [
                                "introduce CNT array growth",
                                "describe LPCVD growth",
                                "describe PECVD growth",
                                "describe substrate annealing",
                                "describe carbon source gas",
                                "describe support and catalyst layers",
                                "describe CNT growth conditions",
                                "describe CNT transfer",
                                "describe dielectric coating",
                                "describe tip coatings",
                                "describe ALD deposition",
                                "describe CNT functionalization"
                            ],
                            "num_characters": 6279,
                            "outline_medium": [
