Repository: boschresearch/Pap2Pat

# Pap2Pat Dataset

### File Schema

Every directory in `data` corresponds to one patent-paper pair and contains the full texts of both patent and paper, as well as the patent outlines. We include all information in JSON for programmatic parsing and Markdown for manual inspection.

```yaml
data/:
    paper_id-patent_id/:
        # Nested JSON format
        patent.json: JSON file containing patent metadata and full-text, as well as all outlines
        paper.json: JSON file containing paper metadata and full-text
        # Markdown format
        patent.md: patent full-text formatted in markdown
        paper.md: paper full-text formatted in markdown

File: Pap2Pat/data/W2205374549-US20160336597/paper.json
{
    "id": "https://semopenalex.org/work/W2205374549",
    "authors": [
        "Sung-Wook Kim",
        "Jason Graetz",
        "Feng Wang"
    ],
    "title": "Ternary Metal Fluorides As High-Energy Cathodes with Low Cycling Hysteresis",
    "date": "2015-01-01",
    "abstract": "Transition metal fluorides (MFx) are promising for use as high-capacity cathodes in rechargeable lithium batteries for large-scale applications, such as electric vehicles and grid-scale storage, but energy-efficiency and kinetics related issues remain a major hurdle to their commercial use. Cu based fluorides are particularly attractive due to the 3.55 V redox potential and extraordinarily high specific energy (1874 Wh/kg). Here we report on the synthesis, structural and electrochemical properties of new ternary metal fluorides (M1yM21-yFx: M1, M2 = Fe, Cu), which may overcome these issues. By substituting Cu into the Fe lattice, forming the solid solution CuyFe1-yF2, reversible Cu and Fe redox reactions were achieved with surprisingly small hysteresis (<150 mV; Figure 1). This finding indicates that cation substitution may provide a new pathway for tailoring electrochemical properties of conversion electrodes.",
    "sections": [
        {
            "title": "Structure of ternary metal fluorides. The crystal structures of assynthesized M 1",
            "paragraphs": [
                "y M 2 1-y F 2 powders were examined using synchrotron XRD and TEM. Figure 1a shows the XRD patterns of the Cu y Fe 1-y F 2 system at several different Cu/Fe ratios (y \u00bc 0, 0.1, 0.33, 0.5, 0.67, 0.9, 1). The broadened diffraction peaks indicate a loss of long-range order during the mechanochemical synthesis. Interestingly, the milling of CuF 2 and FeF 2 precursors leads to the formation of a single solid-solution phase over the entire compositional range. This is not too surprising given the similarity of the CuF 2 and FeF 2 structures. FeF 2 exhibits a tetragonal rutile structure (space group: P4 2 /mnm) and is comprised of FeF 6 octahedra, while CuF 2 is monoclinic (space group: P2 1 /n), which is essentially a distorted rutile structure due to the strong Jahn-Teller distortion induced by the Cu 2 \u00fe ([Ar]3d 9 ) ion (Fig. 1b and Supplementary Fig. 1) 27 . The distorted structure of CuF 2 becomes more symmetric with Fe incorporation as the Cu y Fe 1-y F 2 solidsolution is formed (see Supplementary Fig. 2 and Supplementary Note 1). The as-synthesized samples are complex agglomerates of small nanocrystallites as shown by brightfield TEM image (o10 nm; Fig. 1c). The diffusive rings in the electron diffraction pattern (although being broadened due to the nanocrystalline nature of the particles; inset in Fig. 1c) can be assigned to the tetragonal rutile phase (Supplementary Fig. 3), consistent with the XRD measurements (Fig. 1a).",
                "DFT calculations were used to predict the stability of solidsolution phases, at all the possible configurations (see details in Methods below). The energy difference between the possible Cu y Fe 1-y F 2 phases and the simple yCuF 2 -(1-y)FeF 2 mixture (Fig. 1d) indicates that, regardless of the composition, there exist several Cu y Fe 1-y F 2 phases that are energetically more stable (negative energy points) than the simple mixture (zero energy points). The lowest energy points at each composition overlap well with the convex hull (dashed line), indicating that Cu y Fe 1-y F 2 can exhibit solid-solution behaviour over the entire composition range. The structural stability of the solid-solution phase was experimentally confirmed by in situ XRD (Fig. 1e), which shows no phase decomposition in Cu 0.5 Fe 0.5 F 2 during dynamic heating up to 250 \u00b0C.",
                "Since most of the 3d metal binary fluorides (that is, MF 2 ) have similar structures, either based on the tetragonal rutile or distorted rutile framework, it is expected that they may form a variety of solid solutions. A number of ternary fluoride phases were prepared, including Cu 0.5 Ni 0.5 F 2 , Fe 0.5 Ni 0.5 F 2 , Ni 0.5 Co 0.5 F 2 and Fe 0.5 Co 0.5 F 2 (Fig. 1f), which demonstrates the versatility of the mechanochemical synthesis method.",
                "Electrochemical properties of Cu y Fe 1-y F 2 . Electrochemical measurements were performed on a series of Cu y Fe 1-y F 2 samples to evaluate their electrochemical properties in the presence of two redox centers (Fig. 2). During galvanostatic discharge, Cu y Fe 1-y F 2 exhibits a two-step lithiation process as expected (Fig. 2a), but the voltage profiles are different than those obtained from pure CuF 2 , FeF 2 or a mixture of the two. In Cu y Fe 1-y F 2 , the Cu conversion (higher plateau) occurs at similar potentials as CuF 2 , while the Fe conversion (lower plateau) occurs at a much higher potential and does not exhibit the voltage dip typically observed in pure FeF 2 , indicating a more facile Fe conversion. 15 Even at low Cu concentration (for example, 10%), significantly higher rate capabilities were achieved in Cu 0.1 Fe 0.9 F 2 at room temperature (Supplementary Fig. 4). Similar to other solid-solution systems [26][27][28] , the electrochemical properties in the ternary system, Cu y Fe 1-y F 2 , are significantly affected by the cooperative redox of Cu and Fe sitting on the same lattice.",
                "Electrochemical analysis of Cu 0.5 Fe 0.5 F 2 over the voltage range of 1.0-4.5 V (Fig. 2b) revealed an initial discharge capacity is B575 mAh g \u00c0 1 , comparable to the theoretical value (549 mAh g \u00c0 1 for two electron transfer), and a charge capacity 543 mAh g \u00c0 1 (B94% of the initial discharge capacity), indicating the reoxidization of both the iron and the copper. The reaction process during the subsequent charge and discharge appear to be different than that during the first discharge, as evidenced by the change from two obvious plateaus (B2.9 and B2.2 V) to three plateaus (B2.8, 3.4, 3.8 V). On subsequent cycles the voltage profiles become similar, indicating a high cycling reversibility. The redox reactions in the Cu 0.5 Fe 0.5 F 2 electrodes were also investigated by cyclic voltammetry (CV), as given in Fig. 2c, and compared with FeF 3 (ref. 14). During charge, the first peak is attributed to Fe 0/2 \u00fe oxidation (at B2.8 V), while the second, located at B3.4 V, is likely attributed to the further oxidization into trivalent iron (Fe 3 \u00fe ). The third peak at higher voltage (B3.8 V) is noticeably absent in the CV from FeF 3 and must be related to Cu oxidation since there are no other redox centers in this voltage range. There are also three peaks in the 2nd discharge, with the first two associated with Fe 2 \u00fe /0 and Fe 3 \u00fe /2 \u00fe reduction and a 3rd at B3.4 V assigned to Cu 2 \u00fe /0 reduction (with the voltage slightly lower than the theoretical value of 3.5 V). The voltage of Cu 2 \u00fe /0 reduction during the 1st discharge is relatively low (only about 2.9 V), which is due to a kinetic effect common in conversion reaction electrodes 15 . In contrast to pure CuF 2 , which showed no reversible redox Cu peaks, the redox peaks in Cu 0.5 Fe 0.5 F 2 are present over multiple cycles, indicating different electrochemical behaviour in the solid-solution ternary phase (See Supplementary Fig. 5 and Supplementary Note 2 for comparison of Cu redox reactions between CuF 2 and Cu 0.5 Fe 0.5 F 2 ).",
                "Another striking feature observed in the cycling data is the small voltage hysteresis. Even during conventional galvanostatic cycling (Fig. 2b), the measured voltage gaps are only B0.48 V for Cu 0/2 \u00fe , B0.63 V for Fe 0/2 \u00fe and B0.43",
                "Those values are significantly less than that of binary fluorides, such as FeF 2 , which is B1.6 V (see Supplementary Fig. 6. The voltage hysteresis measured by galvanostatic intermittent titration technique (GITT) is reduced to 148 mV for the Cu 0/2 \u00fe redox and B200 mV for the Fe redox (Fig. 2d), which is substantially lower than pure FeF 2 (700 mV) 20 and comparable to intercalation-type electrodes. This is the lowest reported hysteresis for conversion reaction in any metal fluoride, indicating the potential for achieving high-energy efficiency in ternary fluoride cathodes. In addition, these results also suggest that the hysteresis is not solely determined by the anions, but is also affected by the type of cations present. This is further verified by the different thermodynamic and kinetic behaviours between Cu 0.5 Fe 0.5 F 2 and pure FeF 2 , CuF 2 (Supplementary Figs 4 and7 and Supplementary Note 3).",
                "Reversibility of redox reactions in Cu y Fe 1-y F 2 . Elemental specific XAS measurements were performed on Cu 0.5 Fe 0.5 F 2 to gain insight into the Cu and Fe redox reactions and local structural reorganization, and to correlate these results with the electrochemical behaviour. Figure 3 shows the results from XAS near-edge structure (XANES) and extended fine structure (EXAFS) measurements of Fe and Cu K-edges during the 1st cycle. On discharge, the XANES spectra clearly indicate the conversion of Cu occurs first (#1-#4), followed by that of Fe (#4-#8) at lower voltages (Fig. 3b,e). The XANES spectra from the Cu K-(Fig. 3b) and Fe K-edges (Fig. 3e) reveal an isosbestic point (as labelled by an arrow), indicating a two-phase transition behaviour of the conversion reactions. Simultaneous dissociation of Cu-F/Fe-F bonds and the formation of metallic Cu-Cu/Fe-Fe bonds at each plateau were also confirmed by the Fourier transformation (FT) of the EXAFS (Fig. 3c,d,f,g). XRD measurements (Supplementary Fig. 8) also show decomposition of the initial solid-solution phase and formation of metallic Cu 0 after the high-voltage plateau, while there is no visible diffraction peak from FeF 2 , indicative of the highly disordered nature of the FeF 2 after Cu conversion. The intermediate FeF 2 is then reduced to metallic Fe 0 at lower voltages, (Fig. 3e,f).",
                "The charge process is quite different from the discharge as shown in Fig. 3h-j. At the initial stage of charge (#8-#9), the Fe oxidation state increases from 0 to 2 \u00fe (Fig. 3h). On further delithiation (#9-#11), the oxidation state of Fe continues to increase (indicated by edge shift to higher energies), along with the formation of a 2nd isosbestic point indicating the further oxidation of Fe 2 \u00fe to a higher valence state, but only partially (as verified by XANES of Fe K-edge; Supplementary Fig. 9) 29 . This is in agreement with the CV data, which shows a redox peak at B3.4 V (Fig. 2c). The strong Fe-F peak, with bond distance similar to that of FeF 6 octahedra in a rutile phase, is evident in the final product (Fig. 3i), suggesting the reconversion back to a rutile-like framework.",
                "In the high-voltage region (above 3.5 V; #10-#11), the shift of the Cu K-edge to higher energies provides direct experimental evidence for oxidization of Cu 0 back to a high-valence state (Fig. 3h). In addition, the reformation of the Cu-F bonds is evident from the FT EXAFS data (Fig. 3j), showing a strong Cu-F peak with exactly the same position and shape as in the pristine material. Due to the over oxidation of Fe to Fe 3 \u00fe during which extra LiF is consumed, Cu 0 cannot be fully oxidized into Cu 2 \u00fe . But it should be noted that, Fe is only partially oxidized into Fe 3 \u00fe (as verified by XANES of Fe K-edge in Supplementary Fig. 9), allowing much of the Cu to be converted to Cu 2 \u00fe , while the rest remains as Cu 0 (Figs 3j and4c). These results provide direct verification of a reversible Cu redox (Cu 0/2 \u00fe ) in Cu 0.5 Fe 0.5 F 2 (as observed in Fig. 2). This behaviour is different than what is observed in pure CuF 2 , as indicated by the valence state and local coordination of Cu after one complete discharge/charge cycle (Supplementary Fig. 10 and Supplementary Note 4). Although Cu 2 \u00fe is fully reduced to metallic Cu 0 during the 1st discharge, Cu is only partially oxidized (to a soluble Cu \u00fe ) in pure CuF 2 during the first charge (delithiation) 23 . The extent of Cu oxidation on charge is significantly higher in Cu 0.5 Fe 0.5 F 2 (even after four cycles) as evidenced in the Cu K-edge XANES. While the local coordination of Cu in the reconverted CuF 2 forms a doublet and is distinctly different from that in the pristine CuF 2 , or reconverted Cu y Fe 1-y F y , in which only a single Cu-F peak was observed. The Cu valence state and coordination in the reconverted Cu 0.5 Fe 0.5 F 2 is also different than other Cu \u00fe compounds, such as CuCl, but similar to that of ''0.5Cu 0 \u00fe 0.5Cu 0.5 Fe 0.5 F 2 '' (Supplementary Fig. 11).",
                "Due to the disordered nature of phases formed during conversion and reconversion in Cu y Fe 1-y F x , their structures were not identified from XRD measurements (Supplementary Fig. 8), but well resolved locally by electron diffraction and STEM-EELS (Supplementary Fig. 12 and Supplementary Note 5). The most salient feature of these results is that most of the Cu and Fe are atomically mixed both in the pristine and reconverted states, although some larger (presumably inactive) Cu particles were observed in the EELS maps (Supplementary Fig. 12a-e). The nearedge features of the Cu L-edge, such as the Cu L 3 peak at B933 eV, clearly shows that Cu in the reconverted phase is nearly identical to that in the pristine material (Supplementary Fig. 12f); nevertheless the Cu K-edge spectra in the discharged samples (at 2.4 and 1.5 V) show broad plateaus characteristic of metallic Cu (additional details in Supplementary Note 5). These results are consistent with observations in the Cu K-edge XANES and EXAFS measurements, indicating the reconversion of Cu back to a state close to Cu 2 \u00fe (bonded with F). Although no peaks associated with the rutile-like structure were identified by XRD (Supplementary Fig. 8), the electron diffraction pattern, recorded from localized regions of the reconverted Cu y Fe 1-y F x (Supplementary Fig. 12g), shows diffusive rings that are overall similar to those from the pristine sample, indicating the reformation of rutile-like structure in the Cu y Fe 1-y F x electrodes after charge, consistent with the Cu K-edge EXAFS results (Fig. 3j).",
                "Evolution of Cu in Cu y Fe 1-y F 2 during cycling. To track the valence state and local coordination of Cu and better understand Cu redox behaviour in a working electrode, in situ XAS measurements (XANES and EXAFS of Cu K-edge) were performed on the Cu 0.5 Fe 0.5 F 2 electrodes, with hundreds of spectra acquired during the 1st one and half cycles. Since the Cu reduction during the first discharge is well understood, only the results from the first charge and second discharge are presented here (Fig. 4). The results from in situ XAS measurements during charge (Fig. 4b,c) reveal a gradual Cu oxidation from Cu 0 to Cu 2 \u00fe as indicated by the gradual chemical shift to higher energies, and the formation of the Cu-F bonds as indicated by growth of Cu-F peak in the FT of EXAFS (up to an amplitude similar to that of the pristine sample). This process is reversed on discharge (second lithiation) where the Cu K-edge shifts to lower energies and the Cu-F peak in the FT EXAFS data disappears as Cu is reduced back to the metallic state (Fig. 4d,e). This behaviour is distinctly different than what was observed in the CuF 2 electrode, in which no further reduction was found during the second cycle (Supplementary Fig. 10, and Supplementary Note 4, and also reported in ref. 23). These results provide direct evidence verifying a reversible Cu redox process in the Cu 0.5 Fe 0.5 F 2 electrode (which does not occur in CuF 2 ). In addition, the isosbestic points in the XANES data during the first charge and second discharge suggest the dominant reaction is two phase, involving Cu 0 2Cu 2 \u00fe , without going through a Cu \u00fe intermediate (such as Cu-F; being consistent with DFT calculations in Supplementary Fig. 13 and Supplementary Note 6). Despite these results, analysis of the internal cell components after cycling indicates that some Cu dissolution (Cu \u00fe ) still occurs in Cu 0.5 Fe 0.5 F 2 and these parasitic reactions are likely responsible for much of the capacity fade in this system (see Supplementary Fig. 14 and Supplementary Note 7). Various mitigation methods, such as surface coatings to stabilize the electrode at high potentials or barrier layers to prevent crossover, may be useful at limiting the loss of Cu and mitigating the capacity decay 30,31 .",
                "Although Cu reoxidization is expected to occur at voltages above 3.55 V during charge (considering the overpotential), the ex situ XAS results clearly reveal a slight chemical shift in the Cu K-edge along with the formation of a surprisingly large Cu-F peak in the FT EXAFS in Cu 0.5 Fe 0.5 F 2 charged to only 3.5 V (with a 10-h hold; Fig. 3h,j). The Cu reoxidization at low potentials is evident in the in situ XAS data (Fig. 4), particularly by the formation of a small Cu-F peak in the FT EXAFS (spectrum #82 in Fig. 4c) at potentials as low as B1.5 V. This peak occurs almost simultaneously with the Fe reconversion (Fe 0/2 \u00fe ), and gradually grows into an intense peak at 3.5 V (spectrum #126). These results indicate that Cu reconversion is initiated at low potentials and largely overlaps with Fe oxidation, which may consequently lead to the reformation of the solid-solution phase (Cu y Fe 1-y F 2 ). This newly reformed Cu y Fe 1-y F 2 phase has a somewhat disordered structure, but remains a rutile-like framework, similar to the pristine material. This repeatable, cooperative redox behaviour (after the first discharge) may also explain the origin of the reversibility in this system (Fig. 2b,c). The disclosed cooperative redox behaviour in ternary fluorides may also be widely applicable to other systems, such as multication oxides or oxyfluorides 32,33 , provided that solid-solution phases can be formed.   ). So consequently, the converted phase may not be Cu 0.5 Fe 0.5 F 2 , but a Cu-deficient phase, such as Cu 0.35 Fe 0.65 F 2 or other compositions, as being predicated by DFT calculations (Fig. 1d).",
                "The revealed reaction pathway and correlated local structural reorganization may help to understand the small overpotential and strikingly low voltage hysteresis in Cu y Fe 1-y F x (Fig. 2). First the formation of nanosized FeF 2 intermediates, surrounded by metallic Cu 0 from Cu conversion (Supplementary Fig. 12a-e), may accelerate the Fe conversion due to the increased ionic conductivity (resulting from the large LiF/FeF 2 interface) and the enhanced electronic transport (in the presence of metallic Cu 0 ) 15,16 . The increase in defects and structural disorder, along with the size reduction of the FeF 2 after Cu conversion is likely responsible for the higher discharge potential during the initial Fe conversion. Similar observations of elevated conversion potential were also reported in amorphous RuO 2 (compared with crystalline phase) 34 . The low voltage hysteresis associated with the Cu redox (Fig. 2d) is most likely due to the low nucleation barrier for Cu-F formation on/within the existing Fe-F framework. In addition, the structural disorder of the reformed Cu-Fe-F framework, and the intrinsically high mobility of Cu ions may also play a role.",
                "In conclusion, novel ternary metal fluorides M 1 y M 2 1-y F x (M 1 , M 2 \u00bc transition metal) were prepared by a mechanochemical process to form a variety of solid solutions, which exhibit interesting electrochemical properties. The initial conversion reaction (lithiation) in Cu y Fe 1-y F 2 proceeds via a two-stage process, the reduction of Cu to metallic Cu 0 and concomitant formation of disordered FeF 2 , followed by Fe 2 \u00fe /0 reduction. The reformation of the fluoride takes a different path, during which Fe 0 is partially oxidized up to Fe 3 \u00fe , leading to the formation of a rutile framework, which promotes the reconversion of Cu to form a disordered rutile-like Cu-Fe-F final phase (overall similar to the pristine material). However, the formation of some trivalent iron limits the full reconversion of Cu 0 back to Cu 2 \u00fe . Although cation dissolution remains a challenge for the long-term cyclability, the Cu-based ternary fluorides exhibit two truly unique electrochemical properties-a reversible Cu 2 \u00fe /0 reaction and remarkably low hysteresis (o150 mV), which, along with intrinsically high voltage and capacity, makes them appealing for use in nextgeneration rechargeable batteries."
            ],
            "subsections": [
                {
                    "title": "Methods",
                    "paragraphs": [],
                    "subsections": [
                        {
                            "title": "Synthesis of M 1",
                            "paragraphs": [
                                "y M 2 1-y F 2 solid-solution. As-purchased CuF 2 (Aldrich, 98%), FeF 2 (Aldrich, 98%), NiF 2 (Aldrich, 98%) and CoF 2 (Aldrich, 98%) were used as starting materials without any further purification. A stoichiometric mixture of two MF 2 compounds was introduced into a stainless steel reactor inside an Ar-filled glove box. The reactor was sealed to prevent air contamination and transferred to planetary ball-mill (Fritsch, Pulverisette 6). The mixed powder was ball-milled at 300 r.p.m. for 12 h. After the milling, the container was opened inside the Ar glove box to collect the final product for characterization.",
                                "DFT calculations. All DFT calculations were performed with the spin-polarized generalized gradient approximation (GGA) within the Perdew-Burke-Ernzerhof (PBE) functional 35 . A plane-wave basis set and the projector-augmented wave method were used, which were implemented in the Vienna ab initio simulation package (VASP) 36 . The Hubbard parameters (GGA \u00fe U) were used to correct the incomplete cancelation of the self-interaction of the GGA 37 . An effective U-value of 5.3 eV for Fe ion and 4.0 eV for Cu ion were used 38,39 . A plane-wave basis set with a kinetic energy cutoff of 500 eV and 6 \u00c2 4 \u00c2 4 Monkhorst-Pack k-point meshes were used to ensure that the total energies converged to less than 5 meV per formula unit. To investigate the phase stabilities of Cu y Fe 1-y F 2 (0ryr1), we calculated all possible Cu/Fe configurations within triple-sized supercells expanded along one of the axes. We considered 135 configurations within the distorted rutile structure and 78 configurations within the tetragonal rutile structure. All symmetrically distinct configurations were generated with a Cluster-Assisted Statistical Mechanics program 40 . Two-hundred and thirteen configurations of different Cu contents were used in calculating the DFT formation energies (as shown in Fig. 1d). The dashed line shows the convex hull of Cu y Fe 1-y F 2 , when CuF 2 and FeF 2 are considered as the end members. Characterization of as-synthesized materials. Crystal structures were determined by synchrotron XRD at beam line X14A at the National Synchrotron Light Source (NSLS; l \u00bc 0.7787 \u00c5). The lattice parameters of the synthesized samples were calculated by Rietveld refinement using the Fullprof software 41 . In situ high temperature XRD measurements (up to 250 \u00b0C) were also carried out to examine the phase stability. The Cu 0.5 Fe 0.5 F 2 powder was sealed in a quartz tube in the Arfilled glove box and resistively heated during XRD measurements. High-resolution (S)TEM images, electron diffraction patterns and EELS mapping were collected from a JEOL TEM machine (JEM 2100F) and a dedicated STEM (Hitachi, HD2700) equipped with an EELS detector (Gatan, Enfina).",
                                "Electrochemical tests. The cycling performance of Cu y Fe 1-y F 2 was measured using the conventional composite electrode composed of active materials (72 wt.%), carbon black (18 wt.%) and polyvinylidene fluoride binder (10 wt.%), which were homogeneously mixed together in N-methyl-2-pyrrolidone (solvent). The mixed slurry was cast onto an Al foil and dried overnight. All test electrodes were prepared inside the Ar-filled glove box to prevent water absorption. The test electrodes were assembled into CR-2025/2032 type coin cells with Li metal counter electrodes, glass fibre separator (Whatman, GF/D) or a polymer membrane separator (Celgard, 2320) and 1 M LiPF 6 electrolyte dissolved in 1:1 (by volume) mixture of ethylene carbonate and dimethylcarbonate (DMC). The test cell was cycled using a battery cycler (Arbin Instrument, BT-2400) in constant current mode to collect the electrochemical data. CV measurements were performed using a Solatron 1286 Electrochemical Interface. Galvanostatic intermittent titration technique was performed by applying an intermittent current for 3.5 h followed by a 15 h rest. The pristine cells were cycled between 1.0 and 4.5 V at a current of 150 mA (equivalent to a rate of C/20 at constant current).",
                                "Ex situ XRD/XAS/TEM/SEM studies. Cu 0.5 Fe 0.5 F 2 samples at different (dis)charge states were prepared by controlling the cutoff voltage or the cutoff time during the electrochemical reaction. The test cells after cycling were disassembled using the coin cell disassembler. The cycled electrodes were thoroughly rinsed with DMC and then carefully collected inside the Ar-filled glove. For XRD and XAS measurement, the collected electrodes were sealed inside Kapton tape to minimize air exposure during the measurement.",
                                "In situ and ex situ XAS measurements (Cu K-edge and Fe K-edge) were performed at beam line X18A at the NSLS. The measurements were performed in transmission mode using a Si (111) double-crystal mononchroator. Energy calibration for the absorption edge was made using Fe and Cu foils as a reference (Fe K-edge: 7112 Cu K-edge: 8979). A series of reference spectra (Fe K-edge and Cu K-edge) were recorded from Fe and Cu containing materials, including, FeF 2 , FeF 3 , FeO, Fe 2 O 3 , CuF 2 , CuCl, CuCl 2 , CuO, Cu 2 O. The XAS spectra were analysed using Athena 42 .",
                                "TEM samples were loaded onto a TEM holder inside the glove box and then transferred quickly to the TEM to minimize air exposure. The Li metal anode after one cycle was also collected, rinsed with DMC and then attached to carbon tape for SEM-EDS analysis inside the glove box. The SEM holder was sealed and then transferred quickly to the SEM to minimize air exposure."
                            ],
                            "subsections": []
                        },
                        {
                            "title": "Acknowledgements",
                            "paragraphs": [
                                "We thank Clare Grey and M. Stanley Whittingham for discussions concerning the conversion reaction mechanisms and for reviewing the manuscript. We thank colleagues Steven Ehrlich, Jianming Bai, Steve Greenbaum, Mallory Gobet, Young-Uk Park, LinSen Li, Lihua Zhang, Eric Stach, Vyacheslav Volkov, Lijun Wu and Yimei Zhu for discussion and technical support. The work was initiated by and supported as part of the NorthEastern Center for Chemical Energy Storage, an Energy Frontier Research Center funded by the U.S. Department of Energy, Office of Science, under Award Number DE-SC0001294; this award supported the Brookhaven efforts of F.W., S-W. K. and J.G. The XAS measurements by F.W. and L.W. were supported by DOE-EERE under the Batteries for Advanced Transportation Technologies (BATT) Program (being incorporated into the new Advanced Battery Materials Research (BMR) program), under Contract No. DE-AC02-98CH10886 (being recently changed to new DE-SC0012704). DFT calculations by D-H.S. and K.K., were supported by the World Premier Materials grant funded by the Korea government Ministry of Trade, Industry and Energy. Electrochemical tests in Fig. 2 and electrode fabrication for XAS measurements by J.W., J.V. and J.G. were supported as part of the 'Center on Nanostructuring for Efficient Energy Conversion' (CNEEC), an Energy Frontier Research Center funded by the US Department of Energy, Office of Science, under Award Number DE-SC0001060. S.-W.K. thanks the partial support, whilst completing the writing of the manuscript, from the Nuclear Research and Development Program of National Research Foundation (NRF) funded by the Ministry of Science, ICT and Future Planning (MSIP), Republic of Korea. Research carried out at the Center for Functional Nanomaterials and National Synchrotron Light Source, Brookhaven National Laboratory, was supported by the US Department of Energy, Office of Basic Energy Sciences, under Contract No. DE-AC02-98CH10886 (being recently changed to new DE-SC0012704)."
                            ],
                            "subsections": []
                        },
                        {
                            "title": "Author contributions",
                            "paragraphs": [
                                "F.W. and S.-W.K. conceived and designed the experiments. F.W., S.-W.K., L.W., D.S., J.V., J.W. and J.G. conducted the experiments. D.-H.S. and K.K. performed DFT calculation. F.W. and S.-W.K. made the data analysis and wrote the paper. J.G. assisted with data analysis and writing the paper. All authors were involved in revising the paper. "
                            ],
                            "subsections": []
                        }
                    ]
                }
            ]
        }
    ]
}
