Repository: boschresearch/Pap2Pat

# Pap2Pat Dataset

### File Schema

Every directory in `data` corresponds to one patent-paper pair and contains the full texts of both patent and paper, as well as the patent outlines. We include all information in JSON for programmatic parsing and Markdown for manual inspection.

```yaml
data/:
    paper_id-patent_id/:
        # Nested JSON format
        patent.json: JSON file containing patent metadata and full-text, as well as all outlines
        paper.json: JSON file containing paper metadata and full-text
        # Markdown format
        patent.md: patent full-text formatted in markdown
        paper.md: paper full-text formatted in markdown

File: Pap2Pat/data/W2205374549-US20160336597/patent.json (part 1 of 2)
{
    "id": "US20160336597",
    "authors": [
        "Feng Wang",
        "Sungwook Kim",
        "Jason Graetz"
    ],
    "title": "High-Energy Cathodes for Lithium Rechargeable Batteries",
    "date": "2015-01-16 00:00:00",
    "abstract": "Embodiments of the disclosure relate to cathode active materials for lithium-ion batteries. The cathode active material may include particles of at least one ternary metal compound. The ternary metal has a formula M1yM21_yAx where M1 and M2 are different and may be Co, Cu, Fe, Mn, and/or Ni. A may be CI, F, N, O, or S, y may be any number between about 0.05 and about 0.95, and x may be any number between about 0.5 and about 4.",
    "sections": [
        {
            "title": "DESCRIPTION",
            "paragraphs": [],
            "subsections": [
                {
                    "title": "STATEMENT OF GOVERNMENT RIGHTS",
                    "paragraphs": [
                        "This invention was made with Government support under contract numbers DE-AC02-98CH10886 and DE-SC0012704 awarded by the U.S. Department of Energy. The Government has certain rights in the invention."
                    ],
                    "subsections": [],
                    "outline_long": [
                        "disclose government support"
                    ],
                    "num_characters": 199,
                    "outline_medium": [
                        "disclose government rights"
                    ],
                    "outline_short": [
                        "disclose government rights"
                    ]
                },
                {
                    "title": "BACKGROUND",
                    "paragraphs": [
                        "I. Field of Invention",
                        "This disclosure relates generally to compounds which may be used as electrodes. In particular, it relates compounds for use in lithium-ion battery electrodes.",
                        "II. Background",
                        "Lithium-ion batteries are widely used as energy storage devices for portable electronics, and may be candidates for use in grid-scale storage and hybrid or electric vehicles. In commercially available rechargeable lithium-ion batteries, graphic carbon is commonly used as an anode. Graphic carbon provides a capacity of about 370 mAh/g. However, commonly used cathode compounds, such as LiCoO2 and LiFePO4, can only provide a capacity of about 150-170 mAh/g, which is far from matching the capacity of the carbon anode. Thus, for a large-scale application of rechargeable lithium-ion batteries there may be a need for a two-fold improvement in energy and power densities, preferably while also keeping costs low. Metal fluoride (MFx)-based conversion compounds could have been suggested as they may accommodate more than one lithium per transition metal, leading to 2-4 times higher specific capacities than the currently common commercial cathodes (i.e. LiCoO2, LiFePO4). Among various MFx compounds under consideration, FeF2 and FeF3 are leading candidates due to their high cycling reversibility. However, these compounds have low working potential (\u02dc2.5 V), which may limit their applicability. Furthermore, CuF2 has been used as a high-voltage cathode in primary batteries, but may not be suitable in rechargeable batteries because of a low achievable capacity and poor reversibility.",
                        "Therefore, there is a need for low cost cathode compounds for lithium-ion batteries with improved energy and power densities."
                    ],
                    "subsections": [],
                    "outline_long": [
                        "define field of invention",
                        "discuss limitations of lithium-ion batteries",
                        "motivate need for improved cathode compounds"
                    ],
                    "num_characters": 1715,
                    "outline_medium": [
                        "motivate need for improved cathode compounds"
                    ],
                    "outline_short": [
                        "motivate need for improved cathode compounds"
                    ]
                },
                {
                    "title": "SUMMARY",
                    "paragraphs": [
                        "This disclosure provides embodiments of low cost cathode active materials having improved power densities suitable for lithium-ion batteries. In an embodiment, a cathode active material for a lithium-ion secondary battery is provided. The cathode active material includes particles of at least one ternary metal compound. The ternary metal has a formula",
                        "M1yM21-yAx",
                        "where M1 and M2 are different and are selected from the group consisting of Co, Cu, Fe, Mn, and Ni, A is selected from the group consisting of Cl, F, N, O, and S, y is any number between about 0.05 and about 0.95, and x is any number between about 0.5 and about 4.",
                        "In certain embodiments, the cathode active material has an initial discharge capacity of at least 500 or 575 mAh g\u22121 with a cut-off voltage of 1.5 V or higher at lower voltages.",
                        "In certain embodiments, the cathode active material has a charge capacity of at least about 80% or 90% of the initial discharge capacity.",
                        "In certain embodiments, the cathode active material has a Li/Li+ working potential of at least 2.5 or 3 V.",
                        "In certain embodiments, the cathode active material has a capacity above 350 or 400 mAh g\u22121 at a current of 100 mA g\u22121 with a cut-off voltage of 1.5 V.",
                        "In certain embodiments, the cathode active material has a voltage difference between charge and discharge of less than 0.5 V.",
                        "In certain embodiments, the particles of the at least one ternary metal compound is in a single phase in a solid solution.",
                        "In certain embodiments, M1 and M2 occupy the same lattice.",
                        "In certain embodiments, the particles display a rutile like structure or a monoclinic like structure.",
                        "Embodiments also include a cathode for a lithium-ion secondary battery. The cathode includes the cathode active material for a lithium ion secondary battery as defined above, an electrically conductive material, and a binder.",
                        "Embodiments also include a lithium-ion secondary battery which includes the cathode as defined above, an anode, and an electrolyte.",
                        "Embodiments further include a method of forming a cathode active material. The method includes: forming a mixture of M1F2 compound and a M2F2 compound, wherein M1 and M2 are different and are selected from the group consisting of Co, Cu, Fe, Mn, and Ni; and ball-milling the mixture at between about 50 rpm and about 1000 rpm for between about 1 hour and about 25 hours."
                    ],
                    "subsections": [],
                    "outline_long": [
                        "introduce cathode active material",
                        "describe composition of ternary metal compound",
                        "summarize embodiments of cathode active material",
                        "outline embodiments of cathode and lithium-ion battery"
                    ],
                    "num_characters": 2356,
                    "outline_medium": [
                        "introduce ternary metal compound cathode material",
                        "describe embodiments of cathode material"
                    ],
                    "outline_short": [
                        "introduce ternary metal compound cathode material"
                    ]
                },
                {
                    "title": "DETAILED DESCRIPTION",
                    "paragraphs": [
                        "This disclosure provides embodiments of low cost cathode active materials having improved power densities suitable for lithium-ion batteries. The cathode active material may be particles of at least one ternary metal compound. The ternary metal may have a formula",
                        "M1yM21-yAx\u2003\u2003(I)",
                        "M1 and M2 are different metals, and may be any transition metal. For example, M1 and M2 may be selected from Co, Cu, Fe, Mn, and Ni.",
                        "A may be Cl, F, N, O, or S.",
                        "y is any number between about 0.05 and about 0.95. All individual values and subranges between about 0.05 and about 0.95 are included herein and disclosed herein; for example, y may be from a lower limit of about 0.05, 0.1, 0.15, 0.2, 0.3, 0.4, 0.5, 0.6, 0.7, 0.75, 0.8, or 0.9 to an upper limit of about 0.1, 0.15, 0.2, 0.3, 0.4, 0.5, 0.6, 0.7, 0.75, 0.8, 0.9, or 0.95. In certain embodiments, y is about 0.33, 0.67, or 0.5.",
                        "x is any number between about 0.5 and about 4. All individual values and subranges between about 0.5 and about 4 are included herein and disclosed herein; for example, x may be from a lower limit of about 0.5, 0.75, 1, 1.25, 1.5, 1.75, 2, 2.25, 2.5, 2.75, 3, 3.25, 3.5, or 3.75 to an upper limit of about 0.75, 1, 1.25, 1.5, 1.75, 2, 2.25, 2.5, 2.75, 3, 3.25, 3.5, 3.75, or 4. In certain embodiments, x is about 2.",
                        "The ternary metal compound may be made by any method known in the art. For example, the ternary metal compound may be made by combining two metal salts, metal nitrides, metal oxides, metal sulfides, or metal fluorides and subjecting the mixture to a mechanochemical reaction sufficient to form a solid solution phase. For example, the mechanochemical reaction may take place in a ball mill. The compounds may be ball milled at between about 50 rpm and about 1000 rpm. All individual values and subranges between about 50 and about 100 rpm are included herein and disclosed herein; for example, the compounds may be ball milled at an rpm from a lower limit of about 50, 100, 150, 200, 250, 300, 350, 400, 500, 600, 700, 800, or 900, to an upper limit of about 100, 150, 200, 250, 300, 350, 400, 500, 600, 700, 800, 900, or 1000. In one embodiment the compounds are ball milled at 300 rpm.",
                        "The compounds may be ball milled for between about 1 hour and about 24 hours. All individual values and subranges between about 1 hour and about 24 hours are included herein and disclosed herein; for example, the compounds may be ball milled from a lower limit of about 1, 2, 3, 4, 5, 6, 7, 8, 9, 10, 12, 13, 14, 15, 16, 17, 18, 19, 20 or 21 hours, to an upper limit of about 2, 3, 4, 5, 6, 7, 8, 9, 10, 12, 13, 14, 15, 16, 17, 18, 19, 20, 21, 22, 23, or 24 hours. In one embodiment the compounds are ball milled for 12 hours.",
                        "Alternatively, metals in powder form may be dissolved in fluorosilicic acid in water solution (for example a 20-25 wt % solution) as partially described in Journal of The Electrochemical Society, 156 (6) A407-A416 (2009). The mixture may be heated at 40-45\u00b0 C. for several hours to allow the reaction of the metals with the fluorosilicic acid. After filtering any potential excess metal, the resulting solution may be dried under heat until forming a dry powder. The resulting powder may then be heat-treated at temperatures ranging from 150 to 300\u00b0 C. in argon to form pure M1yM21-yF2.",
                        "The resulting cathode active materials may consist of a single-phase solid solution (instead of a mixture of two phases) over the whole compositional range. This may be due to the structural similarity between metal mixtures chosen (see for example FIG. 1b). For example, the crystal structure of FeF2 is tetragonal rutile (space group: P42/mnm) and is comprised of FeF6 octahedra. CuF2 has a similar structure (monoclinic, space group: P21/n), which can be taken as a distorted rutile structure due to the strong Jahn-Teller distortion induced by the Cu2+ ([Ar]3d9) ion. The distorted structure of CuF2 becomes more symmetric with Fe incorporation to form the CuyFe1-yF2 solid solution.",
                        "The as-synthesized particles may be complex agglomerates of small nanocrystallites (<10 nm), (FIG. 1c). The diffusive ring pattern of electron diffraction (inset of FIG. 1c), despite its broadening arising from nanocrystalline nature of the particles, can be assigned to the tetragonal rutile phase (FIG. 1e). FIG. 1e shows the electron diffraction patterns of ball-milled Cu0.5Fe0.5F2 (left), FeF2 (right, upper), and CuF2 (right, lower). A ring pattern of each sample indicates the formation of nanoparticles. The diffraction pattern of Cu0.5Fe0.5F2 resembles that of rutile FeF2 with no additional diffraction, which is identical to the XRD of FIG. 1a. Monoclinic CuF2 has a more complicated ring pattern due to less symmetric, monoclinic structure to tetragonal FeF2.",
                        "The cathode active materials may exhibit two-step lithiation behavior. For example, the reaction voltages of CuyFe1-yF2 are not identical to CuF2, FeF2, or mixture of CuF2 and FeF2, indicating the cooperative conversion of Cu and Fe that sit on the same lattice. Similar observations may also be seen in other solid-solution systems. In addition, compared to for example pure FeF2 the reaction kinetics in the 2nd stage (conversion of intermediate FeF2) may be improved, which may be indicated by elevated working potentials, and disappearance of the \u201cvalley\u201d at the early conversion of FeF2 (arising from sluggish conversion kinetics).",
                        "The cathode active materials may exhibit high cycling reversibility. For example, the voltage profile of Cu0.5Fe0.5F2 for the 1st five cycles is given in FIG. 2a. The similarity of the voltage profiles between different cycles, especially after the 1st discharge (lithiation), indicates the high cycling reversibility. In certain embodiments, the cathode active material has a charge capacity of at least about 80%, 90%, or 93% of the initial discharge capacity. Furthermore, the cathode active material may have a voltage difference between charge and discharge of less than 0.5 V. This reversibility voltage difference may make the cathode active materials suitable for rechargeable lithium-ion batteries.",
                        "Additionally, cathode active materials may have a Li/Li\u2032 working potential of at least 2.5 V or 3 V.",
                        "Further yet, the cathode active material may have an initial discharge capacity of at least 500, 550, or 575 mAh g\u22121 with a cut-off voltage of 1.5 V. Embodiments also encompass the cathode active material having a capacity above 350 or 400 mAh g\u22121 at a current of 100 mA g\u22121 with a cut-off voltage of 1.5 V.",
                        "In one embodiment, the cathode active materials are combined with an electrically conductive material (such as for example carbon black), a binder (such as for example polyvinylidene fluoride), and optionally a solvent (such as N-methyl-2-pyrrolidone). The mixed slurry may then be cast into a film and dried to form a lithium-ion battery cathode.",
                        "An embodiment of a lithium ion battery using the lithium ion battery cathode includes: the lithium ion battery cathode, an anode, a separator, a nonaqueous electrolyte solution, an external encapsulating shell, a cathode terminal, and an anode terminal. The lithium-ion battery cathode, the anode, the separator, and the nonaqueous electrolyte solution are encapsulated in the encapsulating shell. The lithium ion battery cathode and the anode may be stacked with each other and may sandwich the separator. The lithium ion battery cathode and the anode can be in contact with or spaced from the separator. The cathode terminal is electrically connected with the cathode. The anode terminal is electrically connected with the anode."
                    ],
                    "subsections": [
                        {
                            "title": "Examples",
                            "paragraphs": [
                                "**Synthesis of M1yM21-yF2 Solid Solution**",
                                "For each example, a stoichiometric mixture of two MF2 compounds selected from CuF2 (Aldrich, 98%), FeF2 (Aldrich, 98%), NiF2 (Aldrich, 98%), and CoF2 (Aldrich, 98%), was introduced into a stainless steel container inside an Ar-filled glove box. The MF2 compounds were used as-purchased without any further purification. The container was tightly sealed to prevent air contamination and then transferred to a planetary ball-mill (Fritsch, Pulverisette 6). The mixed powder was ball-milled at 300 RPM for 12 hours for a mechanochemical reaction to form the solid solution phases. After ball-milling, the container was opened inside the Ar-filled glove box to collect the final product.",
                                "Characterization of the Solid Solution Materials:",
                                "Crystal structure of the samples was determined by XRD at X14A beam line in National Synchrotron Light Source (NSLS) (\u03bb=0.7787 \u212b). The lattice parameters of the synthesized samples were calculated by Rietveld refinement method using Fullprof software. In-situ high temperature XRD measurement (up to 250\u00b0 C.) was also carried out to examine the phase stability. Cu0.5Fe0.5F2 powder was sealed into a quartz tube in the Ar-filled glove box and heated by a heating coil during XRD measurement. XAS measurement was done to determine the chemical nature of Cu K-edge and Fe K-edge at X18A beam line in NSLS. The obtained spectra were analyzed using Athena software. High-resolution (S)TEM images, electron diffraction patterns, EELS mapping were collected from JEOL TEM machine (JEM 2100F) and dedicated STEM (Hitachi, HD2700) equipped with EELS detector (Gatan, Enfina).",
                                "Electrochemical Tests:",
                                "Cycling performance of CuyFe1-yF2 was measured using the conventional composite electrodes. Active materials (72 wt. %), carbon black (18 wt. %), and polyvinylidene fluoride binder (10 wt. %) were homogeneously mixed together in N-methyl-2-pyrrolidone solvent. The mixed slurry was cast on to Al foil and then dried overnight. All test electrodes were prepared inside the Ar-filled glove box to prevent water absorption. The test electrodes were assembled into CR-2025/2032 type coin cells with Li metal counter electrode, glass fiber separate (Whatman, GF/D), polymer membrane separator (Celgard, 2320), and 1M LiPF6 electrolyte dissolved in 1:1 (in volume) mixture of ethylene carbonate and dimethylcarbonate (DMC). The test cell was cycled using a battery cycler (Arbin Instrument, BT-2400) in constant current mode to collect the electrochemical data.",
                                "Ex-Situ XRD/XAS/TEM/SEM Studies:",
                                "Cu0.5Fe0.5F2 samples at different (dis)charge states were prepared by controlling the cut-off voltage or the cut-off time for the analysis during the electrochemical reaction. The test cells after cycling were disassembled using the coin cell disassembler. The cycled electrodes were rinsed with DMC and then carefully collected inside the Ar-filled glove. For XRD and XAS measurement, the collected electrodes were sealed inside the Kapton tape to minimize air exposure during the measurement. TEM samples were loaded onto TEM holder inside the glove box and then transferred quickly to the TEM machine to minimize the air exposure. The Li metal anode after one cycle was also collected, rinsed with DMC, and then attached on carbon tape for SEM-EDS analysis inside the glove box. The SEM holder was sealed and then transferred to the SEM machine as fast as possible.",
                                "DFT Calculation:",
                                "All density functional theory (DFT) calculations were performed with the spin-polarized generalized gradient approximation (GGA) within the Perdew-Burke-Ernzerhof (PBE) functional. [J. P. Perdew et al., Phys. Rev. Lett. 77, (1996) 3865] A plane-wave basis set and the projector-augmented wave (PAW) method were used, which implemented in the Vienna ab initio simulation package (VASP). [G. Kresse et al., Comp. Mater. Sci. 6 (1996) 15] The Hubbard parameters (GGA+U) were used to correct the incomplete cancelation of the self-interaction of the GGA. [S. L. Dudarev et al., Phys. Rev. B 57 (1998) 1505] Effective U value of 5.3 eV for Fe ion and 4.0 eV for Cu ion were used. [S. P. Ong et al., Comp. Mater. Sci. 68, 314 (2013) & A. Jain et al., Phys, Rev, B 84, 045114 (2011)] A plane-wave basis set with a kinetic-energy cutoff of 500 eV and 6\u00d74\u00d74 Monkhorst-Pack k-point meshes were used to ensure that the total energies converged to less than 5 meV per formula unit (fu). To investigate the phase stabilities of CuyFe1-yF2 (0\u2266y\u22661), all possible Cu/Fe configurations within triple sized supercells expanded along one of the axes were calculated. 135 configurations within the distorted rutile structure and 78 configurations within the tetragonal rutile structure were considered. All symmetrically distinct configurations were generated with a Cluster-Assisted Statistical Mechanics (CASM) program. [A. Van der Ven et al., J. Math. Comput. Simulat. 80, 1393 (2010)].",
                                "Solid solution behavior of ternary metal fluorides: The crystal structures of as-synthesized M1yM21-yF2 powders were examined by synchrotron XRD. FIG. 1a shows the XRD patterns of a CuF2\u2014FeF2 system at various Cu/Fe ratios (y in CuyFe1-yF2=0, 0.1, 0.33, 0.5, 0.67, 0.9, 1). Due to ball milling, the synthesized powders lose long-range ordering as indicated by the broadened diffraction peaks. The simple mechanochemical processing of CuF2\u2014FeF2 mixture leads to formation of a single-phase solid solution (instead of a mixture of two phases) over the whole compositional range. This may be due to the structural similarity between CuF2 and FeF2 (FIG. 1b). The crystal structure of FeF2 is tetragonal rutile (space group: P42/mnm) and is comprised of FeF6 octahedra. CuF2 has a similar structure (monoclinic, space group: P21/n), which can be taken as a distorted rutile structure due to the strong Jahn-Teller distortion induced by the Cu2+ ([Ar]3d9) ion. The distorted structure of CuF2 becomes more symmetric with Fe incorporation to form the CuyFe1-yF2 solid solution. The as-synthesized particles are complex agglomerates of small nanocrystallites (<10 nm), which is typical for ball-milled samples (FIG. 1c). The diffusive ring pattern of electron diffraction (inset of FIG. 1c), despite its broadening arising from nanocrystalline nature of the particles, can be assigned to the tetragonal rutile phase (FIG. 1e). FIG. 1e shows the electron diffraction patterns of ball-milled Cu0.5Fe0.5F2 (left), FeF2 (right, upper), and CuF2 (right, lower). Ring pattern of each sample indicates the formation of nanoparticles. The diffraction pattern of Cu0.5Fe0.5F2 resembles that of rutile FeF2 with no additional diffraction, which is identical to the XRD of FIG. 1a. Monoclinic CuF2 has a more complicated ring pattern due to less symmetric, monoclinic structure to tetragonal FeF2.",
                                "Density functional theory (DFT) calculations were used to predict the stability of all the possible solid solution phases. The energy difference between the possible CuyFe1-yF2 phases and the simple yCuF2-(1-y)FeF2 mixture (FIG. 1d) indicates that, regardless of the composition, there exist several CuyFe1-yF2 phases that are energetically more stable (negative energy points) than the simple mixture (zero energy points). The lowest energy points at each composition overlap well with the convex hull (dashed line), indicating that CuyFe1-yF2 can exhibit solid solution behavior over the entire composition range. The structural stability of the solid solution phases was also examined by in situ heating experiment, in which no phase separation was found in Cu0.5Fe0.5F2 with heating up to 250\u00b0 C.",
                                "Due to incorporation of Cu and Fe into the same lattice, the CuyFe1-yF2 system exhibits two-step lithiation behavior. The reaction voltages of CuyFe1-yF2 are not identical to CuF2, FeF2, or mixture of CuF2 and FeF2, indicating the cooperative conversion of Cu and Fe that sit on the same lattice. Similar observations were also reported in other solid-solution systems. In addition, compared to pure FeF2 the reaction kinetics in the 2nd stage (conversion of intermediate FeF2) was largely improved, which is indicated by elevated working potentials, and disappearance of the \u201cvalley\u201d at the early conversion of FeF2 (arising from sluggish conversion kinetics).",
                                "Lattice parameters of CuyFe1-yF2 were evaluated based on the CuF2-based monoclinic model as shown in FIG. 1g. The \u03b2 angle gradually increases with Fe content until it reaches 90\u00b0, indicating the structural change from the distorted monoclinic to symmetric tetragonal rutile at higher Fe concentrations. Unit cell volume and b/c lattice parameters (corresponding to a/b parameters in the FeF2-based tetragonal rutile) increase continuously at higher Fe content due to differences in ionic size of Fe2+ (92 pm) and Cu2+ (87 pm). On the contrary, a lattice parameter (corresponding to c lattice parameter in the tetragonal rutile) decreases up to y=0.5 and then becomes larger gradually, which may be attributed to the change in the \u03b2 angle, i.e., the inter-axial angle of ac plane.",
                                "As most of 3d metal difluorides (i.e. MF2) have similar structures, either based on the tetragonal rutile or the distorted rutile framework, it is expected that a large variety of solid solutions can be synthesized via mechanochemical reaction. Examples are Cu0.5Ni0.5F2, Fe0.5Ni0.5F2, and Ni0.5Co0.5F2. In FIG. 1F, the formation of new solid solution is verified by XRD. Cu0.5Ni0.5F2, Fe0.5Ni0.5F2, and Ni0.5Co0.5F2 formed the solid solution phase without any phase segregation, demonstrating the wide applicability of the solid solution fluoride system synthesized by the mechanochemical reaction.",
                                "This implies the wide applicability of this method for preparing single-phase solid solution of ternary metal fluorides, with varying metal species and stoichiometry.",
                                "Electrochemical Properties of CuyFe1-yF2:",
                                "Electrochemical measurements were performed on a series of CuyFe1-yF2 samples to investigate their electrochemical properties in the presence of two redox centers (FIG. 2a). During galvanostatic discharge, CuyFe1-yF2 exhibits a two-step lithiation process as expected, but the voltage profiles are different than those obtained from pure CuF2, FeF2, or a mixture of the two. In CuyFe1-yF2, the Cu conversion (higher plateau) occurs at similar potentials as CuF2, while the Fe conversion (lower plateau) occurs at a much higher potential and does not exhibit the voltage dip typically observed in pure FeF2, indicating a more facile Fe conversion. Even at low Cu concentration (e.g., 10%), significantly higher rate capabilities were achieved in Cu0.1Fe0.9F2 at room temperature. Similar to other solid-solution systems, the electrochemical properties in the ternary system, CuyFe1-yF2, are significantly affected by the cooperative redox of Cu and Fe sitting on the same lattice. The electrochemical cycling performance of Cu0.5Fe0.5F2 was measured in the voltage range of 1.0-4.5 V (FIG. 2b). The initial discharge capacity is approximately 575 mAh g\u22121, comparable with the theoretical value (549 mAh g\u22121 for 2 electron transfer), and the charge capacity is \u02dc93% of this value for the initial discharge, indicating the re-oxidization of both the iron and the copper. The reaction process during the subsequent charge and discharge appear to be different than that during the first discharge, as evidenced by the change from two obvious plateaus (\u02dc2.9 and \u02dc2.2 V) to three plateaus (3.4, 3.0, 2.3 V). Upon subsequent cycles the voltage profiles are similar from cycle to cycle, indicating a high cycling reversibility.",
                                "In FIG. 2c, CV curves of Cu0.5Fe0.5F2 were compared to that of FeF3 (Liu, P., Vajo, J. J., Wang, J. S., Li, W. & Liu, J. Thermodynamics and kinetics of the Li/FeF3 reaction by electrochemical analysis. J. phys. Chem. C. 116, 6467-6473 (2012)) in order to identify the origin of the cathodic peaks. Accordingly, one cathodic peak can be attributed to Fe0/2+ oxidation (at \u02dc2.8 V), another may to be due to the Fe2+/3+ oxidation (\u02dc3.4 V). The third at higher voltage (\u02dc3.8 V; being absent from the CV of FeF3) appears to be related to Cu0/2+ oxidation, and was confirmed by XAS measurements (FIG. 3). The initial discharge capacity is approximately 575 mAh g\u22121, being close to theoretical capacity (548.7 mAh g\u22121 for 2 Li transfer). The charge capacity is high, of about 93% to the initial discharge capacity, which indicates the re-oxidization of the converted Cu0 upon delithiation; otherwise 50% capacity loss should be expected during reconversion. In contrast to pure CuF2, which showed no reversible redox Cu peaks, the redox peaks in Cu0.5Fe0.5F2 are present over multiple cycles, indicating different electrochemical behavior in the solid solution ternary phase.",
                                "Besides the high reversibility (shown in FIG. 2b), the voltage hysteresis of Cu0.5Fe0.5F2 are quite small, of about 0.63 V for Fe0/2+ redox, 0.43 V for Fe2+/3+, and 0.48 V for Cu0/2+ at a moderate rate (C/40). The values are much less than that of pure FeF2. This suggests that poor energy efficiency, one of the main issues in using conventional metal fluoride as cathodes, may also be alleviated by forming the solid solution. Furthermore, the voltage hysteresis measured by galvanostatic intermittent titration technique (GITT) is reduced to 148 mV for the Cu0/2+ redox and \u02dc200 mV for the Fe redox, which is substantially lower than recent measurements for pure FeF2 (700 mV) and comparable to intercalation-type electrodes. This is the lowest reported hysteresis for conversion reaction in any metal fluoride, indicating the potential for achieving high-energy efficiency in ternary fluoride cathodes. In addition, these results also suggest that the hysteresis is not solely determined by the anions, but is also affected by the type of cations present.",
                                "Redox Reactions in CuyFe1-yF2 During the 1st Cycle:",
                                "XAS measurements on Cu0.5Fe0.5F2 in the as-synthesized state and at different (de)lithiation states were performed to identify changes in valence and the coordination of Fe and Cu during the 1st cycle (FIG. 3). Upon discharge, the near-edge structure in the XAS (XANES) indicates the Cu conversion occurs first (#1\u2192#4), followed by the Fe conversion (#4\u2192#8) at lower voltages. XANES spectra in Cu K- and Fe K-edges reveal an isobestic point, indicating the two-phase behavior of the conversion reactions. Simultaneous dissociation of Cu\u2014F/Fe\u2014F bond and formation of metallic Cu\u2014Cu/Fe\u2014Fe bonds at each plateau was also confirmed by extended X-ray absorption fine structure (EXAFS). XRD measurements also indicated decomposition of the pristine solid solution phase and formation of metallic Cu0 after the high voltage plateau, while there is no visible diffraction peak of FeF2, indicating the highly disordered nature of the formed FeF2 after Cu conversion. The intermediate FeF2 is then reduced to metallic Fe0 at lower voltages, according to XRD, XANES, and EXAFS measurements.",
                                "At the initial stage of charge (#8\u2192#9), the oxidation state of Fe was increased from 0 to +2 while there is no noticeable difference observed in the valence state of Cu. Upon further delithiation (#9\u2192#11), the oxidation state of Fe continues to increase (indicated by edge shift to higher energies), along with the formation of 2nd isobestic point suggests the over-oxidation of Fe to Fe2+/3+. This is consistent with the similarity in the CV of FeF3 (FIG. 2c). Considering that there is excess LiF (coming from the Cu conversion during discharge) that can be consumed by Fe reconversion, it is possible that some of the reconverted FeF2 is further oxidized to form FeF2+\u03b4 phase (with Fe valence between +2 and +3). A strong Fe\u2014F peak in the final product, with similar bond distance as that of FeF6 octahedra in rutile phase, suggests the reconversion into a rutile-like framework.",
                                "In the high voltage region (above \u02dc3.4 V), the shift of Cu K-edge to higher energies is a direct experimental evidence proving the reconversion of Cu back to CuF2-like phase (#10\u2192#11). This is surprising as CuF2 has been considered suitable only for primary batteries for some time. Reconstruction of the Cu\u2014F bonds was also identified by EXAFS analysis. This may be the first experimental demonstration of the reversibility of the Cu conversion reaction in the fluoride system. The valence state of Cu was not fully recovered to the pristine state (+2) because of the deficiency of the LiF after the over-oxidation of Fe into FeF2+\u03b4 phase. A weighted XANES fitting indicates that the reconverted final phase is close to a 1:1 mixture of the metallic Cu0 and CuF2. Despite the reversible redox reaction, no crystalline MFx phase was observed in XRD after charge, indicating the formation of disordered fluoride framework. Furthermore, the local coordinate of Cu in the final product appears to be different from that in CuF2.",
                                "Thermodynamics and Kinetics of Conversion Reaction:",
                                "In the galvanostatic experiments (as in FIG. 2), the measured voltage is not solely determined by the intrinsic chemical potential (or thermodynamics), but strongly influenced by kinetics. To separate the intrinsic and kinetic factors, galvanostatic intermittent titration technique (GITT) measurements were performed on Cu0.5Fe0.5F2 during lithiation. Results are given in FIGS. 4a-4c with comparison to CuF2 and FeF2. The voltage difference before and after the relaxation denotes the degree of polarization applied upon the lithiation. FIG. 4a shows the GITT profiles for CuF2, Cu0.5Fe0.5F2, and FeF2 run under the same condition (current applied for 1 h with a 5 h rest). The quasi-equilibrium state was reached quickly in Cu conversion in CuF2 (i.e., small polarization) but not in Fe conversion in FeF2 or Cu0.5Fe0.5F2 within the same relaxation time. This may be explained by the high diffusivity of Cu atoms. The slightly higher polarization of Cu conversion in Cu0.5Fe0.5F2 may be due to the presence of neighboring Fe, i.e. hindering diffusion of Cu. It is also found that, in spite of the non-saturated voltage, the polarization of Fe conversion is reduced in Cu0.5Fe0.5F2 (by \u02dc0.21 V) compared to FeF2, demonstrating the improved Fe conversion kinetics in the solid solution.",
                                "GITT performed with a longer relaxation time (current applied for 5 h with a 50 h rest) was carried out on Cu0.5Fe0.5F2 and pure FeF2 to get the quasi-equilibrium state (FIG. 4b). The quasi-equilibrium voltage of each reaction is not identical in the pure and the solid solution systems. The quasi-equilibrium voltage of Fe conversion in Cu0.5Fe0.5F2 is higher by \u02dc0.25 V than that in FeF2, while there is small difference in Cu conversion (\u02dc0.07 V). This indicates that the two cations in the same lattice also influence each other on the intrinsic thermodynamic behavior (in addition to the kinetics). This may be explained by local phase reorganization that was identified by STEM-EELS measurements. The improved conversion kinetics in Fe is due to the formation of nanosized FeF2 intermediate surrounded by metallic Cu0 after Cu conversion at a higher voltage. Such nanostructure is believed to accelerate the Fe conversion reaction because of increased ionic conductivity via the massive LiF/FeF2 interface and the enhanced electronic transport attributed to metallic Cu0. The structural disordering, defect formation, and/or size reduction of the FeF2 product, as a result of the Cu conversion, may affect the increment of the quasi-equilibrium voltage of Fe conversion in the solid solution since they are strongly correlated with the free energy of materials. Similar observations, namely, elevated conversion potential were also reported in amorphous RuO2 (compared to crystalline phase). The change in the equilibrium voltage and the kinetics both contributed to the observed low hysteresis of Cu0.5Fe0.5F2 (FIG. 2b).",
                                "The GITT results show the advantage of using a solid solution for batteries, in particular on the lower-voltage-operating cation species (i.e., Fe in CuyFe1-yF2), in terms of reaction kinetics and voltage, and hence, the power capability. In this respect, it appears that minimizing the Cu content in CuyFe1-yF2, (i.e., doping of Cu in FeF2), may be a viable strategy to improve the electrochemical performance of FeF2-based cathodes. This hypothesis was verified by much improved electrochemical performance of Cu0.1Fe0.9F2 than FeF2, especially at higher currents, as shown in FIG. 4c. The specific capacity and energy density of Cu0.1Fe0.9F2 at 100 mA g\u22121 was approximately 400 mAh g\u22121 and 665 Wh kg\u22121 above 1.5 V while pure FeF2 was not active at all in this voltage range. The superior performance of Cu0.1Fe0.9F2, measured at room temperature without optimization (i.e. via making nanocomposites), is largely due to the in-situ formation of nanosized FeF2 surrounded with highly conductive Cu0. Because the doping can be easily applied to various compounds, this study indicates that doping of a second cation with a higher redox voltage is a promising strategy to improve the rate capability of conversion compounds.",
                                "Reaction Pathway in Cu0.5Fe0.5F2:",
