Repository: boschresearch/Pap2Pat

# Pap2Pat Dataset

### File Schema

Every directory in `data` corresponds to one patent-paper pair and contains the full texts of both patent and paper, as well as the patent outlines. We include all information in JSON for programmatic parsing and Markdown for manual inspection.

```yaml
data/:
    paper_id-patent_id/:
        # Nested JSON format
        patent.json: JSON file containing patent metadata and full-text, as well as all outlines
        paper.json: JSON file containing paper metadata and full-text
        # Markdown format
        patent.md: patent full-text formatted in markdown
        paper.md: paper full-text formatted in markdown

File: Pap2Pat/data/W2224766666-US20180348431/patent.json (part 1 of 2)
{
    "id": "US20180348431",
    "authors": [
        "Lee Bassett",
        "Richard Grote"
    ],
    "title": "HIGH REFRACTIVE INDEX WAVEGUIDES AND METHOD OF FABRICATION",
    "date": "2016-12-02 00:00:00",
    "abstract": "Optical component and methods for forming optical components are described. The optical component includes a substrate having a base and a fin extending from the base, a buffer layer formed on the substrate leaving a portion of the fin exposed, and a confinement layer deposited over the buffer layer and the fin. The refractive index of the substrate is greater than the refractive index of the confinement layer, and the refractive index of the confinement layer is greater than the refractive index of the buffer layer.",
    "sections": [
        {
            "title": "DESCRIPTION",
            "paragraphs": [],
            "subsections": [
                {
                    "title": "FIELD",
                    "paragraphs": [
                        "This application relates, in general, to a waveguide and a method for fabricating the waveguide. The waveguide includes a high refractive index material surrounded by a low index material, and an additional intermediate index cladding on the waveguide."
                    ],
                    "subsections": [],
                    "outline_long": [
                        "relate to waveguide"
                    ],
                    "num_characters": 252,
                    "outline_medium": [
                        "relate to waveguide"
                    ],
                    "outline_short": [
                        "relate to waveguide"
                    ]
                },
                {
                    "title": "BACKGROUND",
                    "paragraphs": [
                        "Photonic devices are used today in fiber optic communications and Photonic Integrated Circuits (PICs) are an active research area to transmit information with light rather than electricity. Using PICs on computer chips provides faster data transmission rates, lower power consumption, and less energy wasted through thermal dissipation. PICs are used commercially for the telecom backbone, and are increasingly finding use in active optical cables for rack-to-rack communication in server farms.",
                        "Conventionally, PICs require a substrate hetero-structure including a low-refractive-index buried layer to achieve optical confinement, such as the buried oxide layer used for silicon-on-insulator PICs or the AlGaAs layer used for molecular-beam-epitaxy-grown III-V PICs. Diamond is a promising material for PICs due to its optical properties. Fabrication difficulties associated with diamond, however, have impeded progress in this area."
                    ],
                    "subsections": [],
                    "outline_long": [
                        "motivate photonic devices"
                    ],
                    "num_characters": 935,
                    "outline_medium": [
                        "motivate photonic devices"
                    ],
                    "outline_short": [
                        "motivate photonic devices"
                    ]
                },
                {
                    "title": "SUMMARY",
                    "paragraphs": [
                        "To meet this and other needs, and in view of its purposes, optical components and methods for forming optical components are described. The optical component includes a substrate having a base and a fin extending from the base, a buffer layer formed on the substrate leaving a portion of the fin exposed, and a confinement layer deposited over the buffer layer and the fin. The refractive index of the substrate is greater than the refractive index of the confinement layer, and the refractive index of the confinement layer is greater than the refractive index of the buffer layer.",
                        "A method for fabricating the optical component includes performing lithography to produce a hard mask on a substrate, performing hard etching to transfer the hard mask onto the substrate to create a fin, performing an isotropic low index growth on the etched substrate to cover the fin with a low index material, performing an anisotropic low index growth on the isotropic low index growth to further cover the fin with the low index material, performing a planarization process on the isotropic low index growth and the anisotropic low index growth to expose a portion of the fin, performing a high index growth to cover the exposed portion of the fin with a layer of high index material, and performing laser cutting on the optical component to expose a portion of the diamond substrate for optical coupling.",
                        "It is understood that the foregoing general description and the following detailed description is exemplary, but not restrictive."
                    ],
                    "subsections": [],
                    "outline_long": [
                        "define optical component",
                        "describe fabrication method",
                        "outline process steps"
                    ],
                    "num_characters": 1525,
                    "outline_medium": [
                        "describe optical component"
                    ],
                    "outline_short": [
                        "describe optical component"
                    ]
                },
                {
                    "title": "DETAILED DESCRIPTION",
                    "paragraphs": [
                        "As described below, the example embodiments provide a single-mode waveguide geometry for guiding and confining light in a high-refractive index material on a native substrate. The geometry includes a high-aspect-ratio fin of the guiding material surrounded by lower refractive index dielectrics, which allows for top-down fabrication of photonic integrated circuits on high-refractive index substrates without the need for a buffer layer.",
                        "To illustrate this concept, the waveguide geometry is modeled using an effective index method and the results are compared with a fully vectorial numerical mode solver. Device designs are then given for two candidate systems (e.g., diamond at \u03bb=637 nm and silicon at \u03bb=1.55 \u03bcm). This waveguide design allows for optical integrated circuit fabrication on emerging high index materials, and can potentially remove the need for a buried oxide layer in silicon photonics.",
                        "FIG. 1 depicts an optical fin waveguide. The illustrated optical fin waveguide includes a diamond substrate 102. The diamond substrate 102 includes a base 102a and a fin 102b that extends from the base 102a. In the illustrated embodiment, the fin 102b extends perpendicular to the x-z plane of the base 102a. A first material 104 is formed over the diamond substrate 102 such that a portion of the fin 102b extends beyond a top surface of the first material. In the illustrated embodiment, the first material is SiO2. A second material 106 is formed over the first material 104. In the illustrated embodiment, the second material 106 is Si3N4. For the illustrated optical fin waveguide, a diamond waveguide at \u03bb=637 nm is designed to support a single mode at that wavelength. Although a diamond substrate optical fin waveguide is illustrated, other suitable waveguide materials, such as Si, and their architecture will be understood from the description herein. Additionally, although the first material 104 is illustrated as SiO2 and the second material 106 is illustrated as Si3N4, other materials where the base/fin has the highest index, the first material 104 (buffer layer) has the lowest index, and the second material 106 (confinement layer) has an intermediate index.",
                        "High-performance photonic integrated circuits in both Si and InP-based platforms are playing an increasingly important role in data applications. Similarly, diamond and other wideband gap semiconductors (such as SiC and GaP) have emerged as candidate materials for integrated quantum communications applications due to the presence of color centers with desirable quantum properties. Common to both of these areas is a need for low-propagation-loss single-mode waveguides that can be fabricated on a high-refractive-index substrates in a scalable fashion. The high-refractive index of these materials allows for tight optical confinement, small on-chip bend radii, and strong light-matter interaction. Power leakage from the waveguide may be minimized through the use of a lower refractive index support substrate and/or under-cutting.",
                        "A new type of waveguide was developed that is optimized for high-index substrates that utilizes top-down lithography and deposited dielectric layers to create confinement in the high-index material. An example of a SiO2/Si3N4 stack on a diamond substrate at \u03bb=637 nm is shown in FIG. 1.",
                        "Though both deposited dielectric layers have a lower index than the substrate, the proposed design achieves confinement by engineering the effective index, resulting in an optical mode confined within the high-index material (diamond in the case of FIG. 1). The supported waveguide mode can propagate without leaking power into the underlying diamond substrate. These highly confined single-mode waveguides can be fabricated on a native high refractive index substrate, obviating the need for thin membranes, free-standing structures, and wafer bonding. As such, the proposed architecture provides a pathway towards large area, scalable PICs with applications ranging from silicon photonics to quantum information science.",
                        "An example of a fabricated silicon waveguide viewed under magnification is shown in FIG. 13. Specifically, FIG. 13 shows a cross section 1300 of a silicon fin waveguide encapsulated in SiO2. The fin can be seen in the center of the figure extending from the substrate at the bottom of the figure.",
                        "The physical mechanism for the optical confinement displayed in FIG. 1 can be understood by an effective index model, which provides an approximate solution to the modal eigenvalue problem. Begin by considering the two dimensional cross-section of the z-invariant waveguide dielectric topology with a high index substrate and guiding region, nf a lower index buffer layer, nL, and an intermediate-index confinement layer, nH as shown in FIG. 2a. The first step in calculating the effective index is to split the dielectric topology into homogeneous regions along the vertical y-direction, indicated by the dashed black lines. The top slice is also homogeneous in the horizontal x-direction, while the middle and bottom slices can be treated as symmetric slab waveguides with one dimensional confinement in the x-direction. The two slab waveguides, comprised of nL/nf/nL and nH/nf/nH can be replaced by homogeneous layers in the x-direction with effective indices nL,eff and nf,eff, respectively, where these effective indices have been calculated using the standard symmetric slab waveguide eigenvalue equation. The effective indices for these two slabs are calculated for both transverse-magnetic (TM) and transverse-electric (TE) polarizations in FIG. 2b and FIG. 2c, respectively, with example refractive index values of nf=2.5, nH=2.0, and nL=1.5. Using the cut-off condition for the second supported mode the maximum waveguide width for single-mode operation can be expressed as:",
                        "\\(\\begin{matrix}\n{w_{\\max} = \\frac{\\lambda}{2\ue89e\\sqrt{n_{f}^{2} - n_{H}^{2}}}} & (1)\n\\end{matrix}\\)",
                        "For the indices used in FIGS. 2b and 2c the maximum width for single-mode operation occurs when \u03c9\u22480.33\u03bb. The effective index solutions to these slab waveguides are then used to treat the dielectric layers in the y-direction as homogeneous media, and the supported modes of the two dimensionally confined structure are found by solving for the asymmetric slab waveguide shown in FIG. 1. Depending on the value of w chosen, the substrate index of the asymmetric waveguide can be defined as follows:",
                        "\\(\\begin{matrix}\n{n_{s} = \\left\\{ \\begin{matrix}\n{n_{L,{eff}},} & {{{if}\ue89e\\mspace{14mu} \ue89en_{L,{eff}}} > n_{H}} \\\\\n{n_{H},} & {{{if}\ue89e\\mspace{14mu} \ue89en_{L,{eff}}} < n_{H}}\n\\end{matrix} \\right.} & (2)\n\\end{matrix}\\)",
                        "and a clad g index of:",
                        "\\(\\begin{matrix}\n{n_{c} = \\left\\{ \\begin{matrix}\n{n_{H},} & {{{if}\ue89e\\mspace{14mu} \ue89en_{L,{eff}}} > n_{H}} \\\\\n{n_{L,{eff}},} & {{{if}\ue89e\\mspace{14mu} \ue89en_{L,{eff}}} < n_{H}}\n\\end{matrix} \\right.} & (3)\n\\end{matrix}\\)",
                        "with the condition nH<nf,eff and nL,eff<nf,eff. The effective index of the two dimensionally confined mode is again calculated using an asymmetric waveguide eigenvalue equation, as shown in FIGS. 2e and 2f. Since the modes are two dimensionally confined, pure TE and TM modes no longer exist. However, we can define two lowest order modes with orthogonal polarization, which we label quasi-TE (Ex-dominant) and quasi-TM (Ey-dominant). Note that, for consistency in the polarization definitions, the quasi-TE mode are calculated with the TM effective slab indices and the quasi-TM mode are calculated with the TE effective slab indices. There are two shaded regions in both FIG. 2e and FIG. 2f, corresponding to nH>nL,eff and nH<nL,eff. In the first case the higher index confinement layer acts as the substrate of the asymmetric waveguide and the lower slab waveguide acts as the cladding. In the second case these designations are reversed. By operating in the lower region of the dispersion curve with ns=nH most of the field penetration occurs into the confinement layer, relaxing the requirements on the buffer layer thickness for low leakage at the expense of confinement in the high-index guiding region.",
                        "The limits on allowable height for single mode operation are found by the cut-off condition for the lowest and first order modes of the asymmetric waveguide in FIG. 2d, which can be parameterized by an asymmetry parameter a:",
                        "\\(\\begin{matrix}\n{a = \\left\\{ \\begin{matrix}\n{\\frac{n_{s}^{2} - n_{c}^{2}}{n_{f,{eff}}^{2} - n_{s}^{2}},} & {{quasi}\ue89e\\text{-}\ue89e{TE}\ue89e\\mspace{14mu} \ue89e{mode}} \\\\\n{{\\left( \\frac{n_{f,{eff}}}{n_{c}} \\right)^{4}\ue89e\\frac{n_{s}^{2} - n_{c}^{2}}{n_{f,{eff}}^{2} - n_{s}^{2}}},} & {{quasi}\ue89e\\text{-}\ue89e{TM}\ue89e\\mspace{14mu} \ue89e{mode}}\n\\end{matrix} \\right.} & (4)\n\\end{matrix}\\)",
                        "This parameter can be used to determine the minimum and maximum waveguide height h for a given \u03c9:",
                        "\\(\\begin{matrix}\n{h_{\\min} = \\frac{\\lambda \ue89e\\; \ue89e\\tan^{- 1}\ue89e\\sqrt{a}}{2\ue89e\\pi \ue89e\\sqrt{n_{f,{eff}}^{2} - n_{s}^{2}}}} & (5) \\\\\n{h_{\\max} = \\frac{\\lambda \ue8a0\\left( {{\\tan^{- 1}\ue89e\\sqrt{a}} + \\pi} \\right)}{2\ue89e\\pi \ue89e\\sqrt{n_{f,{eff}}^{2} - n_{s}^{2}}}} & (6)\n\\end{matrix}\\)",
                        "These bounds on the waveguide height are plotted as the bounding curves in FIGS. 2e and 2f. Note that when ns,eff=nH the asymmetry parameters in Eqn. 4 becomes 0, and hmin=0. The width at which the vertical slab waveguide becomes symmetric is indicated by the vertical black dashed lines in FIGS. 2b and 2c. For nL,eff<nH, hmin(\u03c9) occur when neff=nH.",
                        "These equations are matched using finite-difference method (FDM), as indicated by circles in FIGS. 2e and 2f, illustrating that the effective index method provides a good approximation to the waveguide dispersion. To illustrate the usefulness of this type of waveguide, geometries in two potential material platforms are explored: diamond and silicon.",
                        "The diamond waveguide is designed with an SiO2 buffer layer, a conformal 200 nm-thick confinement layer, and SiO2 over cladding for single-mode operation at a wavelength of 637 nm. The operating wavelength corresponds to the nitrogen-vacancy center zero phonon line. The waveguide design for maximum confinement in diamond occurs when nL,eff=nH and h=hmax. The Poynting vector, Sz, of the quasi-TE mode at \u03bb=637 nm is shown in FIG. 3a (inset) along with the waveguide dimensions. At this wavelength, the material stack has the following refractive indices: ndiamond=2.41, nSiN=2.01, and nSiO=1.46 as determined from Sellmeir equations for each material. The group index, defined as the ratio of the vacuum speed of light to the group velocity Ng=c/vg=c(d\u03c9/d\u03b2), is also shown in FIG. 3a. The propagation loss as a function of buffer layer thickness is plotted in FIG. 3b, where the solid line has been calculated by FDM with an absorbing boundary condition and the circles are calculated using first-order perturbation theory of the unperturbed FDM calculated eigenmode. The Poynting vector in the y-direction, Sy, for two different buffer layer thicknesses is inset. Using a conformal map, the bending loss for a bend radius of 5 \u03bcm is determined to be 11 dB/cm with a buffer layer of 2 \u03bcm.",
                        "The silicon waveguide is also designed for maximum confinement, and the quasi-TE mode profile at \u03bb=1.55 \u03bcm is shown in FIG. 4a (inset) along with the dimensions. At \u03bb=1.55 \u03bcm the material stack has the following refractive indices: nSi=3.48, nSiN=1.98, and nSiO=1.44. The effective index and group index of the quasi-TE mode are plotted in FIG. 4a, and Sz of the mode at \u03bb=1.55 \u03bcm is inset. The bending loss for a bend radius of 5 \u03bcm is determined to be 11 dB/cm with a buffer layer of 2.5 \u03bcm. The parameters of both the diamond and silicon waveguides shown in FIGS. 3 and 4 are comparable to channel waveguides in the same material platforms.",
                        "A potential fabrication flow for the proposed device designs would start by lithographically defining the waveguide fin in a hard mask, followed by a deep anisotropic dry etch. Subsequently, plasma enhanced chemical vapor deposition (PECVD) of SiO2 followed by a planarization step can form the buffer layer, and a selective SiO2 etch can expose the desired fin height, h. Finally, the Si3N4 confinement layer can be deposited via PECVD and patterned. While the analysis presented here has been for a Si3N4 confinement layer, this waveguide design is applicable for any materials stack with nH>nL. Keeping SiO2 as the buffer material, other alternatives for the confinement layer include Al3O2 (n\u22481.8), AlN (n\u22482.2), and SU-8 (n\u22481.5). Similarly, drip, spin cast, or sputtered polymer layers can also be used to engineer a supported waveguide mode.",
                        "Aspects of the invention described herein are compatible with a number of standard fabrication processes, and can be designed for any number of emerging high index substrate applications including silicon photonics and quantum information science. Because it alleviates the need for a buffer layer, this approach can lead to rapid development of photonic integrated circuits on emerging substrate materials.",
                        "A set of on-chip passive and active optical elements may be produced that combines the versatility, robustness, and small size of silicon photonics with the unique material properties of diamond. Embodiments of the invention solve many of the problems that have impeded earlier efforts in terms of fabrication complexity, scalability, and robustness, and\u2014since there is no longer a buried layer of oxide or other substrate material\u2014new opportunities are provided for the design of functional optical elements.",
                        "Waveguide couplers, either between propagating waveguides (e.g., to create a Mach-Zehnder interferometer) or between waveguides and resonator structures, can be formed by controlling the spacing and coupling length through top-down patterning, as in established approaches using thin films or SOI structures.",
                        "As with electronic integrated circuits, desired functionality of PICs includes active devices including switches, modulators, light sources, and detectors, together with electronic circuitry. Such components are extremely challenging to engineer using the established thin-film approach to fabricating diamond photonic structures. Initial steps in that direction include on-chip Raman laser. An architecture in accordance with aspects of the invention may be built on bulk single crystal diamond that can be doped and fabricated into diode structures, which presents exciting new opportunities for active, electrically controlled devices.",
                        "Amplitude and phase modulators form the basis for optical switches and data encoding, and new applications such as phased antenna arrays and quantum linear photonics. Two mechanisms to achieve phase modulation in silicon PICs are the thermo-optic effect and free-carrier plasma dispersion. The former leverages the relatively large thermo-optic coefficient (TOC) of silicon (dn=dT=1.9\u00d710\u22124 K\u22121) and has the advantage of being lossless, but the disadvantage of being relatively slow and requiring large separations between devices to maintain thermal isolation. The latter has the advantage of being much faster, but the disadvantage of intrinsic optical loss due to free-carrier absorption.",
                        "In many cases, thermo-optic modulators are used to actively stabilize silicon PICs, since the large TOC leads to a high sensitivity to thermal fluctuations on the chip. Diamond, in contrast, has a much higher thermal conductivity (1800 W/m*K compared to 130 W/m*K for silicon) and a lower TOC (10\u22125 K\u22121). On the one hand, these properties will make diamond PICs much more stable than those in silicon, removing the need for active stabilization and enabling high-power operation. On the other hand, thermo-optic modulators in diamond may require a larger change in temperature to create a comparable phase shift. For architecture in accordance with aspects of the invention, the thermo-optic shift is likely to be dominated by the TOC of the cladding material (e.g., 4.7\u00d710\u22125 K\u22121 for Si3N4) to provide the best of both worlds. Diamond's high thermal conductivity and the strong thermal grounding provided by the fin structure enables faster modulation speeds than in silicon, and with higher isolation between components, although this enhanced functionality potentially comes with higher power requirements for the heater elements.",
                        "The potential to include vertical diode structures in the waveguide fin opens up opportunities to achieve fast modulation based on free-carrier effects. Possible devices include PIN, metal-oxide-semiconductor capacitor (MOSCAP), and plasmonic MOSCAP structures. The PIN and MOSCAP structures can function as fast phase modulators, whereas the plasmonic structure is a highly compact and efficient amplitude modulator.",
                        "Electrically driven on-chip light sources (e.g. lasers) are of particular interest. Diamond hosts hundreds of optically-active defects which fluoresce at wavelengths spanning the visible and near infrared. Broad-band visible electroluminescence from diamond has been demonstrated in several cases and PIN diode structures have recently been employed to electrically excite both the neutral NV defect (emission between 575-750 nm) and the negatively charged SiV defect (emission around 736 nm). A diode structure embedded in an integrated cavity may be employed to realize electrically-pumped, on-chip lasers. A high density of NVs or SiVs can be incorporated into the intrinsic region of the PIN structure either through implantation or during growth. On-chip lasers based on NV0 emission around its zero phonon line of 575 nm would be of particular interest for integrated quantum devices based on NV spins, since the light can be used to efficiently pump NV defects elsewhere in the circuit.",
                        "At the opposite extreme of low defect density, both NVs and SiVs are attractive room-temperature sources of single photons for applications in quantum key distribution and integrated linear optics. The SiV defect is particularly attractive in this regard, since it produces bright, narrow-band emission at room temperature and indistinguishable photons at low temperature.",
                        "Single photon avalanche diode (SPAD) detectors on a silicon CMOS chip may be integrated with diamond PICs through a flip-chip approach. Grating couplers can be designed to deflect photons to SPADs on the silicon circuit, such that molecular-scale wafer bonding is not needed. Once the chips are aligned, they can be encapsulated in epoxy. The visible transparency of the diamond substrate provides advantages both for alignment and also since optical input signals can be routed through the backside of the diamond towards grating couplers designed to direct light to/from the substrate. Silicon CMOS SPADs can be operated close to room temperature with low noise and high efficiency, and the CMOS circuit can also include amplifiers and functionality for time-correlated single photon counting, data compression, and transfer buffers as required.",
                        "Diamond is an attractive platform for nonlinear photonics, since it combines a large transmission window (UV to far-infrared) with a relatively high nonlinear refractive index and excellent thermal properties for handling high optical powers. These properties enable the generation of optical frequency combs for precision measurements and efficient frequency conversion for single photons. The fin-waveguide design provides a better thermal sink than diamond membrane structures, which will enable operation of these devices at significantly higher optical power densities and correspondingly stronger nonlinear effects.",
                        "The diamond PIC platform can be used for various applications. In one example application, a miniature on-chip magnetometer may be developed in accordance with aspects of the diamond PIC platform. Near-infrared absorption around the zero-phonon line of the NV's singlet transition (1042 nm) is used, which together with appropriate time-domain control with visible light and microwaves provides a readout of the ensemble spin projection that is not limited by photoluminescence shot noise. An external cavity enhances the interaction, which in the limit of critical coupling can lead to 100% absorption contrast, taking maximum advantage of the NV ensemble for sensing small variations in magnetic field.",
                        "The proposed device (FIG. 5) includes a waveguide coupled to a resonator, with appropriate couplers and filters to provide both visible (532 nm) and 1042 nm light and to detect the NIR transmission. Aspects of the PIC architecture described herein supports fabrication of an on-chip antenna aligned with the resonator to deliver microwave excitation to the NV ensemble. If needed, the antenna can be fabricated directly on the diamond substrate to facilitate optimal heat dissipation and the generation of large on-chip fields for fast spin control.",
                        "FIG. 6 is a flowchart describing a CMOS processing method for fabricating the waveguide in FIG. 1. In step 602, a substrate is formed having a base and a fin. The substrate may be formed by etching the fin from a high-index material (e.g., diamond, Si, etc.). In step 604, a buffer layer is formed over the substrate leaving a portion of the fin exposed. The buffer layer may be a low-index material (e.g., SiO2) conformally deposited with a thickness exceed the fin height. After deposition, the buffer layer may be planarized and selectively etched to expose a desired portion of the fin. In step 606, a confinement layer (e.g., silicon nitride) is conformally deposited over the buffer layer and the fin. The substrate has a refractive index that is greater than the refractive index of the confinement layer. The confinement layer has a refractive index that is greater than the refractive index of the buffer layer.",
                        "The steps described in the fabrication example above are all compatible with CMOS processing, and the structure is compatible with standard silicon wafers for CMOS electronics, thereby allowing photonic and electronic devices to be fabricated on the same chip (i.e. PICs and electronic circuits on the same chip). FIG. 7 is a diagram of a PIC and two electronic circuits fabricated on the same chip.",
                        "In this example, through CMOS processing, substrate 702 (e.g., diamond or silicon substrate) is fabricated to include multiple optical and electronic devices. Specifically, the devices include electric circuits 704 and 716 connected to each other via a PIC including laser transmitter 706, optical multiplexer 708, optical waveguide 100, optical de-multiplexer 712, and receiver photo-diode 714.",
                        "Embodiments of the waveguides described in the application have unique thermal properties for high-power applications. The geometry of the fin waveguide entails a direct material link between the waveguide and the substrate. Besides making the structure easier to fabricate, this geometry changes the device's thermal characteristics by providing a built-in heat sink to the substrate. Diamond, in particular, is an exceptional thermal conductor, and widely desired as a heat-sinking material; its room-temperature thermal conductivity of >20 W=cmK is more than five times higher than copper and nearly twenty times higher than silicon. The fin waveguides, therefore, can be highly resilient to thermal stresses induced by high optical powers, making the architecture suited to applications in nonlinear optics including on-chip lasers, wavelength converters, and generation of super-continuum light and frequency combs.",
                        "More efficient heat sinking also leads to better thermal stability and faster thermal modulation for fin-waveguide PICs in both diamond and silicon compared to traditional architectures. Uncontrolled thermal variations are a challenge for large-scale silicon PICs, limiting the practical communication bandwidth and requiring special thermal designs or active feedback tuning to suppress changes in refractive index. Similarly, while thermo-optic modulators are commonly used to tune resonators and interferometers, poor thermal links limit the modulation speed and isolation between neighboring devices.",
                        "The fin waveguide architecture for silicon PICs is great for electronic-photonic co-integration in silicon. The SOI platform has limitations when it comes to combining electronic and photonic functionality, since the thick buried oxide required for waveguide isolation is not compatible with conventional CMOS wafers for electronic circuits. Current workarounds to that problem involve hybrid integration of separately-fabricated electronic and photonic chips, or back-end-of-line processing of photonic circuits on CMOS electronic devices using alternative materials such as poly-silicon and silicon-nitride.",
                        "Since the fin waveguide architecture can be formed on conventional silicon CMOS substrates using standard processing steps for VLSI electronics (etching, dielectric deposition, etc.), it can support low-loss PICs formed from single-crystal silicon alongside electronics in the same device layer. This reduces cost and improves performance of electronic-photonic integrated circuits, and opens the door to design of new types of high-speed active photonic components. For example, the ability to incorporate vertical diode structures in the waveguide fin opens up opportunities to achieve fast modulation based on free-carrier effects.",
                        "FIG. 8 shows a fin-waveguide-based fin modulator 802 fabricated next to a standard NMOS transistor element 804. Such co-integration leads to new generations of technologies that can take full advantage of the speed and computational density of CMOS electronic components together with the ultralow power dissipation of photonic circuits.",
                        "A suitable fabrication flow for embodiments of the fin waveguides is shown in FIG. 9. Other suitable fabrication processes will be understood by one of skill in the art from the description herein. The fabrication steps shown in FIG. 9 are as follows:",
                        "1. Lithography (step 902): Electron beam or deep-UV lithography are implemented for placing a mask on the substrate.",
                        "2. Anisotropic etch (step 904): Inductively-coupled plasma reactive-ion etches (ICP-RIE) provide high-aspect ratio structures in many high-refractive-index materials and is used to etch the substrate.",
                        "3. Low index growth (step 906): Optical quality SiO2 can be grown on the substrate by plasma-enhanced chemical vapor de-position (PECVD) or low-pressure chemical vapor deposition (LPCVD). Alternatively, spin casting can be used for the application of flowable oxides, other low index polymer layers, or chalcogenide glasses.",
                        "4. Planarization (step 908): Planarization is a step of removing at least a portion of the low-index layer to flatten the growth. This step can be achieved by chemical-mechanical polishing (CMP) or local oxide growth and anisotropic etching.",
                        "5. Low index etch (step 910): Selective (e.g. Anisotropic) etching is another step of removing at least a portion of the low index layer to expose a portion of the fin. This step can be performed using ICP-RIE or capacitively-coupled RIE.",
                        "6. High index growth (step 912): The high-index confinement layer can be grown on the fin by PECVD or LPCVD of Si3N4 (n\u22482.0), sputtering of Al2O3 (n\u22481.8) or AlN (n\u22482.2), spin casting other high index polymer layers such as SU-8 (n1.5), or deposition of Hydex (n=1.5 to 1.9).",
                        "Each step of the illustrated fabrication flow is compatible with a conventional CMOS process used for VLSI electronics, making the fin waveguide suitable for photonic-electronic co-integration. The proposed implementation alleviates the need for silicon-on-insulator (SOI) with a thick buried-oxide-layer, providing a pathway for implementing optical interconnects on VLSI chips.",
                        "The fin waveguide architecture is also an enabling technology for producing scalable diamond based platforms for quantum information processing. By forming PICs directly from high-purity, single crystal diamond substrates, it is possible to deterministically align photonic structures to individual defect spins that are either preselected from natural ensembles or controllably created. Furthermore, the architecture's resiliency to high optical powers facilitates efficient wavelength conversion between the native optical transition frequencies of spin defects in the visible-to-near-infrared spectrum and the telecommunications band at 1550 nm for low-loss fiber transmission of single photons.",
                        "The platform can also be realized in other high-index materials including silicon carbide, which also hosts defect spins with room-temperature coherence properties. Silicon carbide is particularly interesting since it shares many of diamond's desirable properties but is more technologically advanced as a semiconductor host, with wafer-scale production of CMOS electronic devices already established. For example, FIG. 14 shows a design and optical dispersion calculations 1400 for a silicon carbide fin waveguide.",
                        "Other wide-band gap semiconductors of interest for quantum technologies include yttrium-oxide crystals containing rare-earth ions, ZnO and hexagonal boron nitride (hBN). Fin-waveguide PICs can be formed directly in many of these materials, or emitters could be coupled to diamond or silicon carbide PICs through heterogeneous integration, taking maximum advantage of each material platform.",
                        "Reconfigurable low-loss PICs incorporating robust, electrically pumped single photon sources and long lived spin quantum memories can serve as a framework for wide-ranging quantum technologies. The addition of fast electro-optic modulators enables the dynamic adaptive reconfigurations necessary to execute quantum algorithms using linear optical networks. Ensembles of spins coupled to optical resonators can serve as precision atomic clocks, sensitive magnetometers, and biochemical sensors. With continued improvement in diamond materials, and in particular the passivation of surfaces that induce charge and magnetic noise on NV spins in nanostructures, the platform enables the realization of quantum repeaters, device-independent quantum security, randomness certification, and distributed quantum computing using photon-mediated entanglement between NVs. FIG. 10 presents an example of a solid-state spin-photon interface 1000 based on this technology, which combines quantum PICs 1002 with a silicon CMOS backbone 1004 to achieve on-chip classical and quantum information processing.",
                        "Although FIG. 9 shows a fabrication flow, other fabrication flows are possible. One example of another fabrication flow for the passive waveguide circuit in diamond is shown in FIG. 11. The process begins by performing electron beam lithography on a 500-nm-thick hydrogen silsesquioxane (HSQ) resist (Fox-16, Dow Corning) to position a mask on the diamond substrate, as shown in step 1102. This negative resist converts to a glass-like substance when cross-linked by the electron beam, and can act as a hard masks with feature sizes below 10 nm.",
                        "Although diamond is highly resistant to wet chemical processing, dry etching techniques based on reactive ion etching (RIE) and inductively coupled plasma (ICP) are well established. The ICP method in particular, using an O2/Ar plasma, provides a highly anisotropic etch that is selective to diamond over hard mask materials including silica. The patterned HSQ hard mask is transferred to the diamond via ICP etching, resulting in smooth fin having vertical sidewalls as shown in step 1104.",
