Repository: boschresearch/Pap2Pat

# Pap2Pat Dataset

### File Schema

Every directory in `data` corresponds to one patent-paper pair and contains the full texts of both patent and paper, as well as the patent outlines. We include all information in JSON for programmatic parsing and Markdown for manual inspection.

```yaml
data/:
    paper_id-patent_id/:
        # Nested JSON format
        patent.json: JSON file containing patent metadata and full-text, as well as all outlines
        paper.json: JSON file containing paper metadata and full-text
        # Markdown format
        patent.md: patent full-text formatted in markdown
        paper.md: paper full-text formatted in markdown

File: Pap2Pat/data/W2226737628-US20160046885/patent.json (part 1 of 4)
{
    "id": "US20160046885",
    "authors": [
        "Lelia Cosimbescu",
        "Joshua W. Robinson",
        "Priyanka Bhattacharya"
    ],
    "title": "BRANCHED POLYMERS AS VISCOSITY AND/OR FRICTION MODIFIERS FOR LUBRICANTS",
    "date": "2015-08-11 00:00:00",
    "abstract": "Embodiments of branched polymer lubricant additives comprise a branched polymer and, when combined with a lubricant base at a concentration from 1 wt % to 50 wt %, provide (i) a viscosity index \u2267150, (ii) that is at least 10% less than a coefficient of friction of the lubricant base alone in contact with a component of a device during operation of the device at a temperature within a range of 20 to 100\u00b0 C., or (iii) both (i) and (ii).",
    "sections": [
        {
            "title": "DESCRIPTION",
            "paragraphs": [],
            "subsections": [
                {
                    "title": "ACKNOWLEDGMENT OF GOVERNMENT SUPPORT",
                    "paragraphs": [
                        "This invention was made with government support under DE-AC0576RLO1830 awarded by the U.S. Department of Energy. The government has certain rights in the invention."
                    ],
                    "subsections": [],
                    "outline_long": [
                        "acknowledge government support"
                    ],
                    "num_characters": 164,
                    "outline_medium": [
                        "acknowledge government support"
                    ],
                    "outline_short": [
                        "acknowledge government support"
                    ]
                },
                {
                    "title": "FIELD",
                    "paragraphs": [
                        "This disclosure concerns embodiments of a branched polymer that, when combined with a lubricant base at an effective concentration, provides an increased viscosity index and/or a reduced coefficient of friction compared to the lubricant base alone."
                    ],
                    "subsections": [],
                    "outline_long": [
                        "define field of disclosure"
                    ],
                    "num_characters": 248,
                    "outline_medium": [
                        "define field of disclosure"
                    ],
                    "outline_short": [
                        "define field of disclosure"
                    ]
                },
                {
                    "title": "BACKGROUND",
                    "paragraphs": [
                        "The main driving force behind the development of new lubricant additives is to meet ever increasing challenges towards fuel economy and environmental stewardship. Lubricant formulations include many additives to improve efficiency (e.g., by reducing friction) and prolong the life of mechanical components (i.e., reduce wear). It is widely accepted that fuel-saving engine oil formulations feature good viscosity index properties. In order to attain these properties, the engine oil must be designed to behave differently at high and low temperatures. At low temperatures, the viscosity of the oil must not become too high in the presence of additives as to prevent solidification of the oil. At high temperatures, the additives must resist the inherent thinning of the oil, as to prevent boundary friction and wear. Additives that promote low viscosity at low temperature but maintain sufficient viscosity at high temperatures are desirable for fuel economy.",
                        "The viscosity index (VI) number of an oil provides insight into the thinning effect (decrease in viscosity) of a lubricant formulation at temperatures of 40 and 100\u00b0 C. (ASTM D2270). Ideally, the change in viscosity would be minimal between these temperatures, affording consistent lubricity. However, a natural thinning effect is observed at elevated temperatures, and polymeric additives provide an opportunity to minimize the loss in viscosity. This can be achieved by increasing the shear thickness (intermolecular interactions) of the polymer/oil blend and/or by a globular-to-coil transition (expansion) of the polymer in the oil between low to high temperatures (\u221220 to 150\u00b0 C.)."
                    ],
                    "subsections": [],
                    "outline_long": [
                        "motivate fuel economy and environmental stewardship",
                        "describe lubricant formulations",
                        "explain viscosity index"
                    ],
                    "num_characters": 1647,
                    "outline_medium": [
                        "motivate lubricant additives"
                    ],
                    "outline_short": [
                        "motivate lubricant additives"
                    ]
                },
                {
                    "title": "SUMMARY",
                    "paragraphs": [
                        "This disclosure concerns embodiments of branched polymers that are useful as lubricant additives to improve the viscosity index and/or reduce the coefficient of friction of a lubricant base (e.g., a hydrocarbon or synthetic oil).",
                        "In some embodiments, the branched polymer comprises (i) a hyperbranched polar core having a functionality of at least 3 and comprising a plurality of heteroatoms, and (ii) a plurality of polymeric or non-polymeric arms bonded to the hyperbranched polar core, wherein when the functionality is within a range of 3-21 and the plurality of arms is polymeric, the hyperbranched polar core is not a cyclotetrasiloxane derivative, a cyclophosphazene derivative, a calixarene derivative, a cyclodextrin derivative, or a saccharide derivative. In certain embodiments, the hyperbranched polar core is derived from a branched 2,2-bis(hydroxymethyl)propionic acid polyester comprising 8-256 hydroxy moieties, a branched polyethyleneimine comprising primary, secondary, and tertiary amine groups and having an weight average molecular weight within a range of 600-10,000 Daltons, or a branched polyamidoamine comprising 8-256 primary amine moieties. In one embodiment, each of the plurality of arms is a non-polymeric arm derived from a C8-C20 aliphatic carboxylic acid, a C8-C20 aliphatic acyl halide, a C8-C20 aliphatic ester, or a C8-C20 aliphatic glycidyl ether. In some embodiments, each of the plurality of arms is a random copolymer or a block copolymer, the random or block copolymer comprising first monomeric units derived from nonpolar monomers and second monomeric units derived from polar monomers. The random or block copolymer may be formed via atom-transfer radical polymerization. Suitable nonpolar monomers include unsubstituted alkenes, aryl-substituted alkenes wherein the aryl group is alkyl-substituted or unsubstituted, alkyl acrylates wherein the alkyl group of the alkyl acrylate is unsubstituted and has 6 to 20 carbon atoms, methacrylates wherein the alkyl group of the alkyl methacrylate is unsubstituted and has 6 to 20 carbon atoms, lipophilic vinyl monomers, or a combination thereof. In certain embodiments, each of the second monomeric units comprises at least one heteroatom. Exemplary polar monomers are",
                        "where t is an integer from 1 to 10, or a combination thereof.",
                        "In some embodiments, the branched polymer is a hyperbranched polymer comprising an aryl polyester core derived from ABx monomers, ABx+By monomers, or A2+By monomers, where x\u22672 and y\u22673, and a plurality of polymeric or non-polymeric arms bonded to the aryl polyester core. In certain embodiments, the monomers are AB2 monomers having a structure",
                        "where n is an integer from 3 to 20, and the core has a degree of branching within a range of 0.1 to 0.9. In one embodiment, the branched polymer includes a plurality of non-polymeric arms having a structure \u2014(C(O)\u2014(CH2)q)\u2014 where q is an integer from 8 to 16. In an independent embodiment, the branched polymer includes a plurality of homopolymeric arms derived from a nonpolar monomer, wherein the nonpolar monomer is an unsubstituted alkene, an aryl-substituted alkene wherein the aryl group is alkyl-substituted or unsubstituted, an alkyl acrylate wherein the alkyl group of the alkyl acrylate is unsubstituted and has 6 to 20 carbon atoms, a methacrylate wherein the alkyl group of the alkyl methacrylate is unsubstituted and has 6 to 20 carbon atoms, or a lipophilic vinyl monomer. In yet another independent embodiment, the branched polymer comprises a plurality of copolymeric arms comprising first monomeric units derived from nonpolar monomers and second monomeric units derived from polar monomers, each second monomeric unit comprising at least one heteroatom. In certain examples, the first monomeric units are derived from ethylene and the second monomeric units are derived from polar monomers having a general formula R1\u2014C(O)O\u2014R2, wherein R1 is an alkenyl moiety and R2 is a C1-C3 alkyl moiety or a heteroaliphatic moiety including at least one oxygen atom, at least one nitrogen atom, or at least one oxygen atom and at least one nitrogen atom. Exemplary polar monomers include",
                        "where t is an integer from 1 to 10, or a combination thereof.",
                        "In some embodiments, the branched polymer is a branched polyolefin including first monomeric units derived from an olefin and second monomeric units derived from a polar monomer including at least one heteroatom, wherein if the olefin is ethylene, then the polar monomer is not an alkenyl ether, methyl-9-decenoate, or methyl 2,2-dimethylpent-4-enoate. In certain embodiments, the polar monomers comprise vinyl monomers, acrylate monomers, methacrylate monomers, or a combination thereof. In one embodiment, the polar monomers have a general formula R1\u2014C(O)O\u2014R2, wherein R1 is an alkenyl moiety and R2 is a short-chain alkyl moiety (e.g., 1-3 carbon atoms) or a heteroaliphatic moiety including at least one oxygen atom, at least one nitrogen atom, or at least one oxygen atom and at least one nitrogen atom.",
                        "The disclosed branched polymers are useful as lubricant additives. Embodiments of a lubricant include a lubricant base and a branched polymer that, when combined with a lubricant base at a concentration from 1 wt % to 50 wt %, (i) provides a viscosity index 150, (ii) has a coefficient of friction that is at least 10% less than a coefficient of friction of the lubricant base alone in contact with a component of a device during operation of the device at a temperature within a range of 20 to 100\u00b0 C., or (iii) both (i) and (ii). The branched polymer is (a) a branched polymer comprising (i) a hyperbranched polar core having a functionality of at least 3 and comprising a plurality of heteroatoms, and (ii) a plurality of polymeric or non-polymeric arms bonded to the hyperbranched polar core, wherein when the functionality is within a range of 3-21 and the plurality of arms is polymeric, the hyperbranched polar core is not a cyclotetrasiloxane derivative, a cyclophosphazene derivative, a calixarene derivative, a cyclodextrin derivative, or a saccharide derivative; (b) a hyperbranched polymer comprising an aryl polyester core derived from monomers ABx monomers, ABx+By monomers, or A2+By monomers, where x\u22672 and y\u22673, the aryl polyester core having a degree of branching within a range of 0.1 to 0.9, and a plurality of polymeric or non-polymeric arms bonded to the aryl polyester core; or (c)) a branched polyolefin comprising first monomeric units derived from an olefin and second monomeric units derived from a polar monomer including at least one heteroatom. In some embodiments, the lubricant includes 1 to 50 wt % of the branched polymer. In any or all of the above embodiments, the lubricant base may be a group I oil, group II oil, a group III oil, a group IV oil, a group V oil, or any combination thereof.",
                        "Embodiments of the disclosed lubricants are made by combining a lubricant base with a branched polymer as disclosed herein to form a lubricant as disclosed herein. Embodiments of the disclosed lubricants are useful for lubricating a device. For example, a method of lubricating an engine includes supplying to the engine a lubricant as disclosed herein.",
                        "The foregoing and other objects, features, and advantages of the disclosure will become more apparent from the following detailed description, which proceeds with reference to the accompanying figures."
                    ],
                    "subsections": [],
                    "outline_long": [
                        "introduce branched polymers",
                        "describe hyperbranched polar core",
                        "specify functionality of hyperbranched polar core",
                        "describe polymeric or non-polymeric arms",
                        "specify hyperbranched polar core derivatives",
                        "describe branched polyethyleneimine",
                        "describe branched polyamidoamine",
                        "specify non-polymeric arms",
                        "describe random or block copolymer",
                        "specify nonpolar monomers",
                        "specify polar monomers",
                        "describe aryl polyester core",
                        "describe branched polyolefin",
                        "describe lubricant embodiments"
                    ],
                    "num_characters": 7417,
                    "outline_medium": [
                        "summarize branched polymers",
                        "describe hyperbranched polar core",
                        "describe polymeric or non-polymeric arms",
                        "describe aryl polyester core",
                        "describe branched polyolefin",
                        "describe lubricant composition",
                        "describe method of lubricating"
                    ],
                    "outline_short": [
                        "summarize branched polymers",
                        "describe application of branched polymers",
                        "outline embodiments of lubricants"
                    ]
                },
                {
                    "title": "DETAILED DESCRIPTION",
                    "paragraphs": [
                        "Polymers constitute a significant portion of the conventional additives blended into lubricants and are utilized as viscosity index improvers (VIIs). The role of a VII is to mitigate viscosity changes that the lubricant experiences over operating temperatures (e.g. \u221220 to 150\u00b0 C. for engine oils). Much emphasis has been placed on reducing the natural thinning effect that occurs at higher temperatures (40 to 150\u00b0 C.). An ideal polymeric additive would have minimal influence on the lubricant's viscosity at low temperatures (\u221220 to 40\u00b0 C.) and significantly reduce the natural thinning effect of the lubricant at elevated temperatures (40 to 150\u00b0 C.). High-performing polymeric additives become even more imperative as original equipment manufacturers (OEMs) design engines that show significant fuel economy gains when utilizing low viscosity oils (e.g. SAE 0W-20). Sliding friction in an engine is significantly reduced by the addition of lubricants. There are three regimes of lubrication, depending on the thickness of the lubricating film between the moving parts: boundary lubrication, mixed lubrication and hydrodynamic lubrication. In an operating engine, all three regimes occur simultaneously in different parts of the engine although some dominate under different conditions of operation. Therefore, engine durability requires lubricant additives that help the oil to maintain a suitable viscosity at elevated temperatures as well as under mechanical shear. This disclosure concerns embodiments of branched polymers that are useful as lubricant additives to improve the viscosity index and/or reduce the coefficient of friction of a lubricant base (e.g., a hydrocarbon or synthetic oil). Methods of making and using the lubricants are also disclosed."
                    ],
                    "subsections": [
                        {
                            "title": "I. DEFINITIONS AND ABBREVIATIONS",
                            "paragraphs": [
                                "The following explanations of terms and abbreviations are provided to better describe the present disclosure and to guide those of ordinary skill in the art in the practice of the present disclosure. As used herein, \u201ccomprising\u201d means \u201cincluding\u201d and the singular forms \u201ca\u201d or \u201can\u201d or \u201cthe\u201d include plural references unless the context clearly dictates otherwise. The term \u201cor\u201d refers to a single element of stated alternative elements or a combination of two or more elements, unless the context clearly indicates otherwise.",
                                "Unless explained otherwise, all technical and scientific terms used herein have the same meaning as commonly understood to one of ordinary skill in the art to which this disclosure belongs. Although methods and materials similar or equivalent to those described herein can be used in the practice or testing of the present disclosure, suitable methods and materials are described below. The materials, methods, and examples are illustrative only and not intended to be limiting. Other features of the disclosure are apparent from the following detailed description and the claims.",
                                "Unless otherwise indicated, all numbers expressing quantities of components, molecular weights, percentages, temperatures, times, and so forth, as used in the specification or claims are to be understood as being modified by the term \u201cabout.\u201d Accordingly, unless otherwise implicitly or explicitly indicated, or unless the context if properly understood by a person of ordinary skill in the art to have a more definitive construction, the numerical parameters set forth are approximations that may depend on the desired properties sought and/or limits of detection under standard test conditions/methods as known to those of ordinary skill in the art. When directly and explicitly distinguishing embodiments from discussed prior art, the embodiment numbers are not approximates unless the word \u201cabout\u201d is recited.",
                                "Definitions of common terms in chemistry may be found in Richard J. Lewis, Sr. (ed.), Hawley's Condensed Chemical Dictionary, published by John Wiley & Sons, Inc., 1997 (ISBN 0-471-29205-2) and other similar references.",
                                "In order to facilitate review of the various embodiments of the disclosure, the following explanations of specific terms are provided:",
                                "Acyl halide: A compound having the general formula R\u2014C(O)\u2014X, where R is alkyl, heteroalkyl, haloalkyl, aliphatic, heteroaliphatic, aryl, or heteroaryl, and X is halide (bromide, chloride, fluoride, or iodide).",
                                "Aliphatic: A substantially hydrocarbon-based compound, or a radical thereof (e.g., C6H13, for a hexane radical), including alkanes, alkenes, alkynes, including cyclic versions thereof, and further including straight- and branched-chain arrangements, and all stereo and position isomers as well. Unless expressly stated otherwise, an aliphatic group contains from one to twenty-five carbon atoms; for example, from one to fifteen, from one to ten, from one to six, or from one to four carbon atoms. The term \u201clower aliphatic\u201d refers to an aliphatic group containing from one to ten carbon atoms. An aliphatic chain may be substituted or unsubstituted. Unless expressly referred to as an \u201cunsubstituted aliphatic,\u201d an aliphatic group can either be unsubstituted or substituted. An aliphatic group can be substituted with one or more substituents (up to two substituents for each methylene carbon in an aliphatic chain, or up to one substituent for each carbon of a \u2014C\u2550C\u2014 double bond in an aliphatic chain, or up to one substituent for a carbon of a terminal methine group). Exemplary substituents include, but are not limited to, alkoxy, alkylamino, alkylthio, acyl, aldehyde, amide, amino, aminoalkyl, aryl, carboxyl, cyano, cycloalkyl, dialkylamino, halo, haloaliphatic, heteroaliphatic, heteroaryl, heterocycloaliphatic, hydroxyl, oxo, sulfonamide, sulfhydryl, thioalkoxy, or other functionality.",
                                "Alkyl: A hydrocarbon group having a saturated carbon chain. The chain may be cyclic, branched or unbranched. The term lower alkyl means the chain includes 1-10 carbon atoms. The term alkenyl refers to hydrocarbon groups having carbon chains containing one or more double bonds.",
                                "Arm: As used herein, the term \u201carm\u201d refers to (i) a long-chain (8-24 carbon atoms) aliphatic or heteroaliphatic molecule bound to a functional group on a core molecule, or (ii) a polymer bound to a functional group on a core molecule. A polymeric arm may be a homopolymer or a copolymer. A polymeric arm includes a plurality of monomeric units. In some embodiments, the polymeric arm includes at least 50 monomeric units.",
                                "Asperity: The term \u201casperity\u201d refers to unevenness of surface, i.e., roughness. When generally smooth surfaces come into contact with one another, initial contact occurs at surface asperities. Friction and wear originate at these contact points.",
                                "ATRP: Atom-transfer radical polymerization. In ATRP, a transition metal compound is reacted with a compound having a transferable atom group. The transferable atom group is transferred to the transition metal compound, thereby oxidizing the metal and forming a free-radical compound. The free radical reacts with alkene groups, e.g., ethylenic groups. Because the transfer of the atom group to the transition metal compound is reversible, the atom group is transferred back to the growing polymer chain, which provides a controlled polymerization reaction. Due to a catalytic loading, equal or less than 5 mol %, of the transition metal, and an equilibrium that favors the transferable atom being attached to the terminus of the growing polymer, the propagating radical is disproportionately low, which reduces unwanted polymerization events and affords narrow distributions of targeted molecular weights with enhanced precision over chemical compositions. So called \u201ccontrolled\u201d polymerizations are considered to contain these latter attributes.",
                                "Carboxylic acid: A carbonyl-bearing functional group having a formula RCOOH where R is aliphatic, heteroaliphatic, alkyl, or heteroalkyl.",
                                "Coefficient of friction (COF): A dimensionless value describing the ratio of the force of friction between two bodies and the force pressing them together. COF may be represented by the Greek letter \u03bc. As used herein, COF refers to kinetic (or sliding) coefficient of friction in which the surfaces are in relative motion.",
                                "Copolymer: A polymer formed from polymerization of two or more structurally different monomers. Simultaneous polymerization of two or more structurally different monomers generally produces a random copolymer (sometimes referred to as a statistical copolymer). Sequential polymerization of a first monomer followed by a second monomer produces a diblock block copolymer having a first series of monomeric units derived from the first monomers and a second series of monomeric units derived from the second monomers. Sequential polymerization is performed by adding a first monomer during the initial stages of polymerization, and then adding a subsequent monomer at a subsequent, later time (e.g., after a majority, or substantially all, of the first monomers have been incorporated into the polymer). Triblock (and higher) copolymers may be produced by sequential addition of subsequent monomers. A tapered block copolymer is obtained by sequential addition of two co-monomers, such that the first block contains a first monomer, an intermediate block includes both monomers, and a final block is primarily composed of the second monomer.",
                                "Core: As used herein, the term \u201ccore\u201d refers to a branched or hyperbranched molecule comprising a plurality of functional groups and from which certain of the disclosed branched and hyperbranched polymers are derived. Typically the functional groups have the same composition. The functional groups may be symmetrically or unsymmetrically distributed on the core. A branched or hyperbranched polymer is produced by bonding a plurality of nonpolymeric or polymeric arms to the core via reaction with the functional groups of the core molecule.",
                                "Degree of branching (DOB): The term \u201cdegree of branching\u201d refers to the number of branches per molecule and is provided as a value from 0-1 or a percentage. In some instances, when the polymer is not a branched polyolefin, percent DOB may be calculated as (T+Z)/(T+Z+L)\u00d7100, where T is the average number of terminally bonded monomer units, Z is the average number of monomer units forming branches, and L is the average number of linearly bonded monomer units. For branched polyolefins, DOB may be expressed as the number of branches per 1,000 carbon atoms.",
                                "Dendritic: A branching configuration in which branches increase exponentially extending from a starting point or core to the periphery. The configuration is highly defined. A dendritic polymer generally is symmetric around the core and may have a spherical, globular morphology.",
                                "Derivative: A molecule that differs in chemical structure from a parent or base compound, for example a structure that differs by one or more functional groups. As used herein, the term \u201cderivative\u201d refers to a molecule that has undergone a chemical reaction to become part of a larger molecule.",
                                "Derived from: As used herein, the term \u201cderived from \u2018xx\u2019\u201d means that \u2018xx\u2019 was a reactant and the chemical structure is altered in the product formed. For example, when a core having terminal hydroxyl moieties is reacted with molecules or monomers to produce arms bonded to the core, the hydroxy groups react with the molecules or monomers resulting in a polymer having a core that forms \u2014O\u2014 linkages with the arms. Similarly, monomers used to form polymers may include an alkylene group prior to polymerization. During polymerization, the double bond is broken when the monomer forms bonds with adjacent monomers or a core molecule and an adjacent monomer. Thus, monomeric units in the polymer are \u201cderived from\u201d the monomers and no longer include the alkylene bond.",
                                "Dynamic (absolute) viscosity: A measure of internal resistance to shearing flows; the tangential force per unit area required to move one horizontal plane with respect to another plane, at a unit velocity, while maintaining a unit distance apart in the fluid. Dynamic viscosity is commonly expressed in centipoise (0.01 g/(cm\u00b7s), 0.001 N\u00b7s/m2).",
                                "Ester: A chemical compound derived from an organic acid (general formula: RCO2H) where the hydrogen of the \u2014OH (hydroxy) group is replaced by an aliphatic or aryl group. A general formula for an ester derived from an organic acid is shown below:",
                                "where R and R\u2032 denote virtually any group, including aliphatic, substituted aliphatic, heteroaliphatic, substituted heteroaliphatic, aryl, heteroaryl, etc.",
                                "Functionality: As used herein with respect to a hyperbranched polymer comprising a core and a plurality of polymeric arms, the term \u201cfunctionality\u201d refers to the number of chemical bonds through which the core can be joined to the polymeric arms. For example, the core molecule 2,2-bis(hydroxymethyl)propionic acid polyester-16-hydroxyl has a functionality of 16.",
                                "Glycidyl ether: A functional group having the general structure:",
                                "HAPe: Hyperbranched aryl polyester",
                                "Heteroaliphatic: An aliphatic compound or group having at least one heteroatom, i.e., one or more carbon atoms has been replaced with an atom having at least one lone pair of electrons, typically nitrogen, oxygen, phosphorus, silicon, or sulfur. Heteroaliphatic compounds or groups may be substituted or unsubstituted, branched or unbranched, cyclic or acyclic, and include \u201cheterocycle\u201d, \u201cheterocyclyl\u201d, \u201cheterocycloaliphatic\u201d, or \u201cheterocyclic\u201d groups.",
                                "Heteroatom: As used herein, the term \u201cheteroatom\u201d refers to an atom, having at least one lone pair of electrons, which has replaced a carbon atom of an organic molecule or moiety. Typical heteroatoms are nitrogen, oxygen, sulfur, and phosphorus.",
                                "Homopolymer: A polymer in which all of the monomeric units have the same chemical structure. For example, a polyethylene homopolymer is comprised only of monomeric units derived from ethylene.",
                                "Hyperbranched polymer: As used herein, the term \u201chyperbranched polymer\u201d refers to a nonlinear polymer having a degree of branching (DOB) per molecule of 0.4-1, such as 0.4\u2266DOB\u22660.9, or a DOB from 40-90% (as defined above), a polymer with at least 100 branching points per 1000 carbons (including carbon atoms in the branches), or a polymer that contains at least one dendritic moiety.",
                                "Kinematic viscosity: The ratio of dynamic viscosity to density. Kinematic viscosity (Kv) is determined by dividing the dynamic viscosity (p) of a fluid by its mass density (p). Kv is commonly expressed in centistokes (cSt) where 1 cSt=10\u22126 m2/s or 1 mm2/s. Unless otherwise specified as \u201cdynamic viscosity\u201d or reported in units of centipoise, the term \u201cviscosity\u201d as used herein refers to \u201ckinematic viscosity.\u201d",
                                "Liphophilic: Groups or molecules which are hydrocarbon rich and tend to combine with or dissolve in lipids, e.g., oils, and nonpolar solvents. A homopolymer derived from lipophilic monomers and having a molecular weight of at least 100,000 g/mole has a solubility of at least 0.1 wt % at 0\u00b0 C. in a paraffin-base mineral oil.",
                                "Lubricant: A substance capable of reducing friction between surfaces in mutual contact.",
                                "Lubricant additive\u2014A compound that improves the lubricant performance of a base oil. Types of lubricant additives include detergent additives, corrosion or rust-inhibiting additives, antioxidant additives, metal deactivators, pour point depressants, extreme pressure agents, antiwear additives, dispersants, anti-foam agents, antimisting agents, additional viscosity index improvers, additional viscosity modifiers, and combinations thereof.",
                                "Lubricant base: As used here, the term \u201clubricant base\u201d refers to the majority component of a lubricant composition. Lubricant bases include mineral oils (derived from crude oil), biolubricants (e.g., triglyceride esters derived from plants and animals), synthetic oils (e.g., polyalphaolefins, synthetic esters, polyalkylene glycols, alkylated naphthalenes), and combinations thereof.",
                                "Moderately branched polymer: As used herein, the term \u201cmoderately branched polymer\u201d refers to a nonlinear branched polymer having a degree of branching (DOB) that is less than 40%, such as 0.1\u2266DOB<0.4, or 10%\u2266DOB<40%, or a polymer with a range of branches between 20 to 100 per 1000 carbon atoms.",
                                "Moiety: A fragment of a molecule.",
                                "Monomer: A molecule or compound (usually containing carbon) that can react and combine with other monomers (of the same or different chemical structure) to form polymers. For example, polystyrene is formed by polymerization of the monomer styrene. Common monomers include, for example and without limitation, alkenes, amides, unsaturated carboxylic acids, and unsaturated aliphatic esters.",
                                "Number average molecular weight: The statistical average molecular weight of all the polymer chains in a sample, defined as:",
                                "\\({Mn} = \\frac{\\Sigma \ue89e\\; \ue89eN_{i}\ue89eM_{i}}{\\Sigma \ue89e\\; \ue89eN_{i}}\\)",
                                "where Mi is the molecular weight of a chain, and Ni is the number of chains of that molecular weight. Mn can be predicted by polymerization mechanisms and is measured by methods that determine the number of molecules in a sample of a given weight, e.g., gel permeation chromatography, viscometry, colligative methods such as vapor pressure osmometry, end group assays, or proton NMR. When used in general statements (e.g., \u201ccomparable molecular weights\u201d), the term \u201cmolecular weight\u201d as used herein with respect to a polymer may refer to either of the number average molecular weight or the weight average molecular weight. When used in a specific context, the molecular weight is expressly stated as number average or weight average molecular weight.",
                                "Olefin: An unsaturated, acyclic aliphatic hydrocarbon having one or more double bonds. Olefins with one double bond are alkenes. A polyolefin is a polymer comprising monomeric units derived from olefins.",
                                "Polar: The term \u201cpolar\u201d refers to a compound in which electrons are not equally shared between the atoms i.e., areas of positive and negative charges are permanently separated. A common example is water. Other polar compounds typically are soluble in water. In contrast, a nonpolar compound is one in which electrons are equally, or nearly equally, shared between the atoms. Common examples include fats and oils. Nonpolar compounds typically are insoluble in water.",
                                "Polymer: As used herein, the term \u201cpolymer\u201d refers to a molecule of repeating structural or monomeric units bonded together or to a branched or hyperbranched core.",
                                "Polymerization: A chemical reaction, usually carried out with a catalyst, heat or light, in which a large number of relatively simple molecules (monomers) combine to form chainlike macromolecules (a polymer) where uniformity to non-uniformity of the chains is dependent on the reaction conditions, kinetics of the monomeric moieties, and/or polymerization technique employed. The monomers typically are unsaturated or otherwise reactive substances.",
                                "RAFT: Reversible addition-fragmentation chain transfer polymerization. RAFT is a reversible deactivation radical polymerization. RAFT is a controlled radical polymerization technique employed in the preparation of well-defined polymers. RAFT is performed with reagents that are capable of reversibly deactivating propagating radicals so that the majority of living chains are maintained in a dormant form, and under reaction conditions that support a rapid equilibrium between the active and dormant chains.",
                                "Viscosity index (VI): A measure of the change in kinematic viscosity with variations in temperature. A greater viscosity index indicates a smaller viscosity change with temperature. The temperatures used for reference are 40\u00b0 C. and 100\u00b0 C. As defined by the Society of Automotive Engineers, the original scale went from 0 (naphthenic oil) to 100 (best, paraffinic oil). Viscosity index improvers (VIIs) are additives that increase the viscosity index of an oil. Oils containing VIIs and synthetic oils may have a VI greater than 100. VI can be calculated using the formula VI=100\u00d7(L\u2212U)/(L\u2212H) where U is the kinematic viscosity (mm2/s) at 40\u00b0 C., and L and Hare values based on the kinematic viscosity at 100\u00b0 C. (available in ASTM D2270).",
                                "Weight Average Molecular Weight:",
                                "\\({Mw} = \\frac{\\Sigma \ue89e\\; \ue89eN_{i}\ue89eM_{i}^{2}}{\\Sigma \ue89e\\; \ue89eN_{i}\ue89eM_{i}}\\)",
                                "where Mi is the molecular weight of a chain, and Ni is the number of chains of that molecular weight. Weight average molecular weight is determined by methods that are sensitive to molecular size, such as light-scattering techniques, small angle neutron scattering, X-ray scattering, and sedimentation velocity. When used in general statements (e.g., \u201ccomparable molecular weights\u201d), the term \u201cmolecular weight\u201d as used herein with respect to a polymer may refer to either of the number average molecular weight or the weight average molecular weight. When used in a specific context, the molecular weight is expressly stated as the number average or weight average molecular weight."
                            ],
                            "subsections": [],
                            "outline_long": [
                                "define \"comprising\" and \"a\" or \"an\"",
                                "explain \"or\" and its usage",
                                "define technical and scientific terms",
                                "introduce \"about\" for numerical parameters",
                                "define \"acyl halide\"",
                                "define \"aliphatic\"",
                                "define \"arm\"",
                                "define \"asperity\"",
                                "explain \"ATRP\"",
                                "define \"carboxylic acid\"",
                                "define \"coefficient of friction\"",
                                "define \"copolymer\"",
                                "define \"core\"",
                                "explain \"degree of branching\"",
                                "define \"dendritic\"",
                                "define \"derivative\"",
                                "explain \"derived from\"",
                                "define \"dynamic viscosity\"",
                                "define \"ester\"",
                                "explain \"functionality\"",
                                "define \"glycidyl ether\"",
                                "define \"HAPe\"",
                                "define \"heteroaliphatic\"",
                                "define \"heteroatom\"",
                                "define \"homopolymer\"",
                                "explain \"hyperbranched polymer\"",
                                "define \"kinematic viscosity\"",
                                "define \"lipophilic\"",
                                "define \"lubricant\"",
                                "define \"lubricant additive\"",
                                "define \"lubricant base\"",
