Repository: boschresearch/Pap2Pat

# Pap2Pat Dataset

### File Schema

Every directory in `data` corresponds to one patent-paper pair and contains the full texts of both patent and paper, as well as the patent outlines. We include all information in JSON for programmatic parsing and Markdown for manual inspection.

```yaml
data/:
    paper_id-patent_id/:
        # Nested JSON format
        patent.json: JSON file containing patent metadata and full-text, as well as all outlines
        paper.json: JSON file containing paper metadata and full-text
        # Markdown format
        patent.md: patent full-text formatted in markdown
        paper.md: paper full-text formatted in markdown

File: Pap2Pat/data/W2256340486-US20150376560/paper.json (part 1 of 2)
{
    "id": "https://semopenalex.org/work/W2256340486",
    "authors": [
        "Andrew J. Bulpitt",
        "Darren Treanor",
        "Jennifer Kirkham",
        "B B Seedhom",
        "Scott Finlay",
        "Duane Carey"
    ],
    "title": "<i>In Vitro</i> Engineering of High Modulus Cartilage-Like Constructs",
    "date": "2016-04-01",
    "abstract": "To date, the outcomes of cartilage repair have been inconsistent and have frequently yielded mechanically inferior fibrocartilage, thereby increasing the chances of damage recurrence. Implantation of constructs with biochemical composition and mechanical properties comparable to natural cartilage could be advantageous for long-term repair. This study attempted to create such constructs, in vitro, using tissue engineering principles. Bovine synoviocytes were seeded on nonwoven polyethylene terephthalate fiber scaffolds and cultured in chondrogenic medium for 4 weeks, after which uniaxial compressive loading was applied using an in-house bioreactor for 1 h per day, at a frequency of 1 Hz, for a further 84 days. The initial loading conditions, determined from the mechanical properties of the immature constructs after 4 weeks in chondrogenic culture, were strains ranging between 13% and 23%. After 56 days (sustained at 84 days) of loading, the constructs were stained homogenously with Alcian blue and for type-II collagen. Dynamic compressive moduli were comparable to the high end values for native cartilage and proportional to Alcian blue staining intensity. We suggest that these high moduli values were attributable to the bioreactor setup, which caused the loading regime to change as the constructs developed, that is, the applied stress and strain increased with construct thickness and stiffness, providing continued sufficient cell stimulation as further matrix was deposited. Constructs containing cartilage-like matrix with response to load similar to that of native cartilage could produce long-term effective cartilage repair when implanted.",
    "sections": [
        {
            "title": "Introduction",
            "paragraphs": [
                "Cartilage damage can eventually lead to osteoarthritis, causing pain and reduced joint mobility, seriously compromising the affected individual's quality of life.1 It is well recognized that cartilage has a poor capacity for spontaneous self-repair, which is, in part, because of its low cellularity and the lack of vascular and lymphatic systems necessary for efficient healing. In addition, any neotissue that is deposited is likely to be destroyed by the stresses acting within joints during daily activities because it is mechanically weak.2,3 Intervention is required to maintain quality of life. However, so far, surgical treatments for articular cartilage defects have not been consistently effective in preventing the recurrence of damage.1,4",
                "One potential strategy for repairing cartilage is the implantation of cartilage constructs, produced in vitro, that have matrix composition and mechanical properties similar to those of the surrounding native cartilage. The principles of tissue engineering would be followed in creating such cartilage constructs, where appropriate mechanical stimulation would be applied onto cells seeded onto a suitable 3D scaffold to promote a chondrocyte-like phenotype and matrix. It is well documented that biochemical stimulation is a prerequisite for successful differentiation/redifferentiation of cells and desired tissue deposition.5 Mechanical stimulation is also a highly influential factor in the formation of tissue, especially musculoskeletal tissue.6 In order for mechanical loading to elicit a desired mechanotransductive effect on a cartilage-like construct, the following criteria need to be met: (1)\u2002The scaffold should be sufficiently compliant and populated by viable cells with a chondrocyte-like phenotype7\u201310 and surrounded by a cartilage-like matrix such that when loaded, the scaffold will deform and the applied force will be transmitted through the matrix to the cells, and transduced into the cells through appropriate integrins.11\u201313(2)\u2002The values of compressive strain applied onto the constructs should be within the physiological range, which maintain the native tissue's functional properties and are, therefore, likely to induce the desired anabolic effects.14,15 In vitro cyclic compressive loading regimes shown to elicit beneficial chondroinductive effects on tissue-engineered constructs have applied cyclic strains between 5% and 15% at frequencies of, or near, 1\u2009Hz.9,16\u201325",
                "However, the application of compressive loading to engineered constructs in vitro has had limited success in creating mechanically functional constructs that are suitable to implant. This could be because these constructs had moduli that were significantly lower than those of the surrounding native cartilage, they would deform by a greater amount postimplantation, generating excessive shear at the construct\u2013tissue interface impeding integration. In addition, such constructs may be unable to withstand the combination of high compressive and shear stresses arising in the joint. If constructs with mechanical properties comparable to those of the surrounding native cartilage were to be implanted, they are more likely to survive the rigors of the mechanical environment within the joint, integrate with the surrounding native cartilage, and produce long-term repair.26",
                "In previous studies, the values of strain (mechanical stimulus) applied onto constructs have been apparently justified solely by their falling within physiological values.9,20\u201322 However, immature constructs have different matrix composition (e.g., much looser structure) and consequently much lower moduli than those of native cartilage. Hence, to produce adequate mechanical stimulus to the cells resident within the constructs, it is likely that applied strain will be greater for these immature constructs than for native cartilage. We hypothesized that determining the response to load of (immature) precultured constructs would help determine a strain that will provide effective mechanical stimulation to the residing cells within the construct. This would then lead to the formation of cartilage-like constructs with biochemical composition and high-compressive moduli similar to those of native cartilage, and so be mechanically functional.",
                "The objectives of this study were, therefore, to (1) determine appropriate parameters for mechanical stimulation, namely the range of strains to be applied on the constructs; (2) develop a method for implementing the desired mechanical stimulation; (3) compare the compressive properties of the constructs that were subjected to this mechanical stimulus with those of nonloaded controls and native cartilage; and (4) potentially identify any histological characteristics of the constructs that might be associated with their compressive properties."
            ],
            "subsections": []
        },
        {
            "title": "Materials And Methods",
            "paragraphs": [
                "A flow diagram depicting the overall experimental and analytical stages is shown in Figure 1."
            ],
            "subsections": [
                {
                    "title": "Cell Acquisition And Monolayer Expansion",
                    "paragraphs": [
                        "Bovine synoviocytes were obtained from the synovia of 6-month-old bovine metatarsophalangeal joints, using a method similar to that described by De Bari et al. 2001.27 Synoviocytes were selected because of their strong chondrogenic potential28\u201330 and, should such a strategy be translated, extraction of a biopsy should not cause long-term damage. Each synovial sample was cut into small pieces and digested in 0.25% (w/v) collagenase 1A (Sigma Aldrich, Gillingham, United Kingdom; C9891) within Dulbecco's modified Eagle's medium/Ham's F12 medium (DMEM/F12) (Invitrogen, Paisley, United Kingdom; 21041) at 37\u00b0C for 3\u2009h. The digest was centrifuged at 100 g for 10\u2009min and the resulting pellet was resuspended in DMEM/F12 and seeded at 5000 cells/cm2 into tissue culture flasks after filtering through a 70\u2009\u03bcm nylon filter. Synoviocytes were cultured in DMEM/F12 supplemented with 10% fetal bovine serum (FBS), 1% 100\u00d7 antibiotic (AB) (Sigma Aldrich; P0781), and 2\u2009mM l-glutamine at 37\u00b0C and 5% CO2. When approaching 90% confluency, cells were passaged through trypsinization and reseeded at 5000 cells/cm2. Cells between passages 1 and 3 were used for experimentation."
                    ],
                    "subsections": []
                },
                {
                    "title": "Scaffold Cell Seeding And Static Chondrogenic Culture",
                    "paragraphs": [
                        "Polyethylene terephthalate (PET) scaffolds were used for experimentation. These were comprised of nonwoven 20\u2009\u03bcm diameter filaments that had been plasma treated (Xiros Ltd., Leeds, United Kingdom).31 Scaffolds had an overall porosity of 90.2% by volume and were in the form of disks of 5\u2009mm diameter and 0.9\u2009mm thickness. A 250,000 cells/mL suspension was prepared and 1\u2009mL of cell suspension was combined with one PET scaffold and placed within a 2\u2009mL capacity polypropylene tube. Each tube was then inserted into an in-house built, dynamic cell-seeding apparatus in which these tubes were rotated at a rate of approximately 0.25\u2009Hz. The dynamic cell-seeding apparatus was placed into an incubator at 37\u00b0C for 24\u2009h to allow cells to attach to the PET scaffold. Each scaffold was then transferred into a single well of a 24-well tissue culture plate and submerged within 1\u2009mL of chondrogenic medium, which consisted of DMEM/F12 supplemented with 10\u2009ng/mL TGF-\u03b23 (Invitrogen; PHG9305), 10\u20137\u2009M dexamethasone, 1\u2009\u00d7\u2009Insulin-Transferrin-Selenium (Invitrogen; 51300044), 50\u2009\u03bcg/mL l-ascorbic acid-2-phosphate sesquimagnesium salt hydrate (Sigma Aldrich; A8960), 1\u2009\u00d7\u2009AB, and 2\u2009mM l-glutamine. The plates were placed in an incubator at 37\u00b0C. Cultures remained under these conditions for a total of 4 weeks. The medium was replaced every 3\u20134 days."
                    ],
                    "subsections": []
                },
                {
                    "title": "Response Of Immature Constructs To Load",
                    "paragraphs": [
                        "To identify a suitable loading regime to apply onto the immature constructs, their mechanical response to load needed to be ascertained. After 4 weeks in chondrogenic culture, 13 constructs were each subjected to 20% cyclic strain, at a frequency of 1\u2009Hz, within a dynamic universal testing machine (ElectroPuls E3000, Instron), and the corresponding load was recorded. A representative example of the data is shown in Figure 2. The data showed that the loads recorded at strains of less than 10% were almost negligible and consequently little stress was being transmitted to the matrix and its resident cells. However, at strains greater than approximately 13%, the measured load increased exponentially, indicating the potential for stress to be transmitted to the matrix and residing cells, which was hoped would be adequate to elicit the desired mechanotransductive effects. This strain value of 13% was, therefore, selected as the minimum strain to be applied to the immature constructs. An upper limit of 30% strain was chosen. This value tended toward the higher limit of strains observed in native cartilage, but we assumed that the loose matrix populating the construct was not likely to transmit damaging forces to the cells.",
                        "Application of the selected strain range was achieved using an in-house built compressive bioreactor. The bioreactor was driven by a 12 volt DC motor connected to an assembly comprising a gear box, timing belt, and pulley system, which caused 12 individual plungers to reciprocate vertically at a frequency of 1\u2009Hz. The bioreactor was force controlled. The force delivered by each plunger (which was 7\u2009mm in diameter) comprised the weight of the plunger assembly and the load exerted by a precompressed spring. Each construct was cultured in a separate well of a custom chamber, comprising six wells, made of (316) stainless steel, as shown in Figure 3. A flexible polyurethane film (OpSite Flexigrid, Smith & Nephew, Hull, United Kingdom; 4631) sealed the rim of each well. The plunger penetrated the film, which also sealed the exit of the plunger but did not constrain the plunger's vertical movement. The film allowed for gaseous exchange while maintaining sterility of the culture wells.",
                        "The following setup was adapted to apply mechanical loading in a quasistrain controlled modality. The plunger displacement was limited by surrounding each construct with a silicone ring of 1\u2009mm in thickness and compressive modulus of 2.64\u2009MPa (produced from Sylgard 184 elastomer, VWR International; Lutterworth, United Kingdom; 634165S), as shown in Figure 3. The silicone ring had substantially greater stiffness than the constructs after their 4-week incubation in chondrogenic culture. The effect of the constructs on the plunger displacement was assumed to be negligible when the bioreactor applied a relatively high force of 5\u2009N. Hence, the initial plunger displacement could be determined from (1) the force applied by the bioreactor plunger, (2) the stiffness of the silicone ring, and (3) the contact surface areas of the plunger with the silicone ring and construct. Construct strain was, therefore, dependent on plunger displacement and construct thickness.",
                        "To achieve the desired strain, constructs of thicknesses between 1110 and 1250\u2009\u03bcm were selected. Thickness measurement at this stage of experimentation was achieved using sterile Vernier callipers having an accuracy of 10\u2009\u03bcm. This corresponded to a strain between 13% and 23%. Thirty five per cent of the constructs was discarded, because their thicknesses did not fall within the desired range after 4 weeks in static chondrogenic culture.",
                        "Constructs were loaded for 1\u2009h per day, 5 days per week for 28, 56, or 84 days. Experimental controls (nonloaded constructs) were returned to culture within tissue culture plastic well plates. Chondrogenic medium was exchanged every 3\u20134 days."
                    ],
                    "subsections": []
                },
                {
                    "title": "Guhcl Digestion, Dna And Protein Quantification",
                    "paragraphs": [
                        "Before DNA and protein quantification, the constructs' contents were solubilized. Constructs were removed from the culture, dipped into phosphate-buffered saline (PBS) (to remove excess medium), and then placed into 1\u2009mL of 4\u2009M GuHCl with 50\u2009mM Tris (pH 7.5) and vortexed at 4\u00b0C for 30\u2009min.32 The resulting solution was stored frozen at \u221220\u00b0C until analyzed (n\u2009=\u20096 for each time point).",
                        "DNA quantification was accomplished using the Quant-iT\u2122 PicoGreen\u00ae assay (Invitrogen; P7581); a 30\u2009\u03bcL aliquot of GuHCl digested construct was added to 900\u2009\u03bcL of TE buffer (10\u2009mM Tris-HCl and 1\u2009mM EDTA, at pH 7.5) and vortexed. Fifty microliters of this was then combined with 50\u2009\u03bcL PicoGreen working solution (10\u2009\u03bcL PicoGreen concentrate, 1990\u2009\u03bcL TE buffer) and placed in a 200\u2009\u03bcL capacity PCR tube. Fluorescence was read at 520\u2009nm (excited at 480\u2009nm).",
                        "Protein content was determined by Bradford assay; a 5\u2009\u03bcL aliquot of GuHCl digested construct was added to 250\u2009\u03bcL of Quick Start\u2122 Bradford Dye Reagent (Bio-Rad Laboratories, Hemel Hempstead, United Kingdom; 500\u20130205) within a well of a 96-well plate. The solution was pipette mixed and incubated at room temperature for 5\u2009min. Absorbance was read at 595\u2009nm."
                    ],
                    "subsections": []
                },
                {
                    "title": "Mechanical Testing",
                    "paragraphs": [
                        "The compressive moduli of native cartilage and constructs at each time point (days 0, 28, 56, and 84) were measured. Constructs were transferred to PBS and their mechanical properties were determined within 30\u2009min. Constructs were dynamically tested using an Instron ElectroPuls\u2122 E3000 materials testing machine. The thickness of each construct was first determined as follows: the construct was placed between two metallic platens and suspended in a column of PBS. The top platen was lowered at a rate of 50\u2009\u03bcm/s and stopped once a tare load of \u22120.02\u2009N was measured. The construct thickness was read as the distance between the two facing surfaces of the platens. The construct was then subjected to 10 cycles of 20% cyclic strain at 1\u2009Hz, and both the load and resulting compression of the construct were simultaneously recorded.",
                        "A dynamic testing method was chosen because it simulates functional loading and, therefore, a functional response of the constructs.33 In addition, in studies that have compared mechanical testing data of constructs with those of native cartilage, although equilibrium mechanical properties have been comparable to those of native articular cartilage, the dynamic properties have been substandard.21,34 Construct diameter was estimated by matching the constructs to circles of known diameter, increasing in increments of 100\u2009\u03bcm.",
                        "The 4 last cycles (out of 10) were chosen for mechanical testing as it was shown that a steady state of the recorded loading profile had been achieved. A stress\u2013strain curve was plotted from the data of the four cycles, to which a best-fit exponential curve was fitted. The gradient of this curve at strain values of 10%, 12%, 15%, and 18% was calculated by differentiating the exponential best-fit curve. The resulting values were equivalent to the tangent instantaneous moduli of the construct at these strains (n\u2009=\u20096\u20138 at each time point).",
                        "Bovine articular cartilage specimens were tested in the same manner as the constructs. The test specimens were obtained as described by Fortin et al. 200035: osteochondral plugs, 7\u2009mm in diameter, were harvested (with a rotating reamer) from the flattest surfaces of the trochlea of a bovine knee joint of a 6-month-old animal. The subchondral bone was removed from the osteochondral plugs with a precision rotary saw to leave as close to full depth cartilage as possible (n\u2009=\u20098)."
                    ],
                    "subsections": []
                },
                {
                    "title": "Fixation, Embedding, And Sectioning Of Constructs",
                    "paragraphs": [
                        "Constructs were removed from the culture, washed with PBS to remove excess medium, and fixed in 10% neutral buffered formalin for at least 30\u2009min (n\u2009=\u20092 at each time point). Fixed constructs were then washed in PBS. Embedding and sectioning of these constructs were carried out by Covance Laboratories Ltd. (Harrogate, United Kingdom). After fixing but before embedding, a 3\u2009mm wide central region was cut from the 5\u2009mm diameter construct disks, using a scalpel. The cut region was then embedded in paraffin wax within an enclosed tissue processor, with the cut face positioned parallel to the resulting block to create longitudinal sections with respect to the disk face. In brief, samples were then dehydrated in a series of increasing concentrations of ethanol, followed by multiple treatments of xylene to remove the ethanol. Finally, melted paraffin wax was infiltrated into the sample with the aid of vacuum. Once the wax had cooled and solidified, the samples were sectioned with a rotary microtome to a thickness of 5\u2009\u03bcm and mounted onto slides."
                    ],
                    "subsections": []
                },
                {
                    "title": "Histological Staining And Light Microscopy Of Sectioned Constructs",
                    "paragraphs": [],
                    "subsections": [
                        {
                            "title": "Alcian Blue/Sirius Red Staining Methodology",
                            "paragraphs": [
                                "Construct sections were taken to water and then stained with Weigert's hematoxylin (10\u2009min). Excess stain was removed by a water wash (10\u2009min), followed by a brief dip in 1% HCl (in methanol). Sections were stained with 0.5% Alcian blue 8GX (in 1% acetic acid in water) for 10\u2009min. Excess stain was removed by a water wash (1\u2009min). Sections were further stained with 0.3% Sirius red (in saturated picric acid) for 45\u2009min. Excess stain was removed by a water wash (1\u2009min). Sections were then dehydrated, cleared, and mounted in p-xylene bis-pyridinium bromide (DPX)."
                            ],
                            "subsections": []
                        },
                        {
                            "title": "Immunohistochemistry Of Construct Sections",
                            "paragraphs": [
                                "Construct sections were taken to water and then immersed in 2% H2O2 (20\u2009min). After washing in PBS, antigen was retrieved by submerging the sections in 0.1% chymotrypsin (Sigma Aldrich; C4129) at 37\u00b0C, pH 7.8 (within 0.1% CaCl2) (30\u2009min), followed by another wash in PBS. Sections were then blocked with normal goat serum (20\u2009min) to reduce nonspecific binding, washed with PBS, then incubated with a primary antibody overnight at 4\u00b0C. Primary antibodies used were raised against antigens for collagen type I (Abcam, Cambridge, United Kingdom; monoclonal ab6308) and collagen type II (Calbiochem, Nottingham, United Kingdom; monoclonal II-4C11) and were used at dilutions of 1 in 300 and 1 in 1500, respectively. Sections were then washed with PBS and incubated with secondary antibodies as per the EnVision\u2122 kit's instructions (Dako, Ely, United Kingdom; K5007) (30\u2009min). After incubation, sections were washed again with PBS and exposed to the chromogenic substrate (10\u2009min). Developed sections were washed with water, counterstained within Harris's hematoxylin (3\u2009min), water washed, and immersed in Scott's tap water (3\u2009min) before a final water wash. Sections were then cleared by two washes in xylene (2\u2009min each). Finally, the sections were mounted in DPX and observed by standard light microscopy.",
                                "To ensure that the primary antibodies used were specific for the epitopes being investigated, they were tested against native cartilage, growth plate, and cortical and trabecular bone from mammalian joints (Fig. 4). In addition, to ensure the secondary antibodies and chromogen development methodology did not exhibit false positive staining, sections without primary antibodies were also produced (Fig. 5)."
                            ],
                            "subsections": []
                        }
                    ]
                },
                {
                    "title": "Image Analysis Of Histochemical Staining",
                    "paragraphs": [
                        "Sections that were stained with Alcian blue and Sirius red were analyzed to determine the percentage coverage and mean staining intensity of Alcian blue histochemical stain. An Aperio T2 whole slide imaging device (Aperio, Vista, CA) was used to acquire images of the sectioned engineered constructs using a \u00d720 objective, resulting in images with a spatial resolution of 0.49\u2009\u03bcm.36 The Alcian blue percentage coverage and mean intensity of these ultra-high-resolution images were evaluated by custom written image analysis software written in Matlab (Natwick USA) that used color deconvolution37 and Otsu's thresholding38 method.",
                        "Color deconvolution is a methodology that changes the bases of the original images' red, blue, and green channels into those that are representative of user-defined reference stains. To automatically generate reference stains, Macenko et al.'s singular value decomposition method was used.39",
                        "Color deconvolution uses a simple least squares fit and so the calculated staining coefficients for all image's pixels needed to be differentiated into actual and nonstaining contributions. This was achieved by Otsu's method,38 which finds a threshold on an image's staining intensity histogram by maximizing the variation between the hypothesized staining contributions, that is, actual and nonstained regions.",
                        "The threshold was derived from an entire whole slide image so that inconsistent segmentation was avoided. To negate issues relating to noise and histological artifacts outside the area of interest, manual demarcations were made around the periphery of the sections using Aperio Image Scope software (version 10) to restrict image analysis to the chosen areas. The positive pixels found within the delineated region were used to compute percentage coverage and mean staining intensity metrics for each image. These image analysis values were then plotted against the base 10 logarithm of each sample's instantaneous compressive modulus at 18% strain."
                    ],
                    "subsections": []
                },
                {
                    "title": "Statistical Analysis",
                    "paragraphs": [
                        "Data are presented as mean\u2009\u00b1\u2009standard deviation (SD). Statistical significance between two datasets was determined by Mann\u2013Whitney test. Statistical significance is presented by superscript a, b, or c to denote when p\u2009<\u20090.05, p\u2009<\u20090.01, and p\u2009<\u20090.001, respectively."
                    ],
                    "subsections": []
                }
            ]
        },
        {
            "title": "Results",
            "paragraphs": [],
            "subsections": [
                {
                    "title": "Protein And Dna Content Of Constructs",
                    "paragraphs": [
                        "From days 0 to 28, there was a significant decrease in the protein content for both loaded and nonloaded constructs; then throughout the remaining culture period (of 84 days), the protein content gradually increased in both experimental groups (Fig. 6). There was no statistical difference between loaded and nonloaded constructs at each time point.",
                        "The cellular content of the nonloaded constructs (as judged by DNA content) did not change significantly throughout the entire 84 days of culture (Fig. 7). Loaded constructs, however, had an apparent surge in cell proliferation within the first 28 days and continued to have high-cellular content for the remaining culture period (to 84 days) (Fig. 7)."
                    ],
                    "subsections": []
                },
                {
                    "title": "Mechanical Testing Of Constructs",
                    "paragraphs": [],
                    "subsections": [
                        {
                            "title": "Construct Thickness, Construct Diameter, And Estimated Applied Strain Onto Loaded Constructs",
                            "paragraphs": [
                                "The thickness of nonloaded constructs increased significantly (p\u2009<\u20090.001) until day 56 and remained at this thickness at day 84. The thickness of the loaded constructs significantly reduced from days 0 to 28, after which the thickness increased for the remaining culture period. The rate of increase in thickness was greatest from days 28 to 56. Nonloaded constructs were significantly thicker than loaded constructs at all time points (Fig. 8).",
                                "The diameter of nonloaded constructs increased at each time point, although this was not significant between days 56 and 84. However, the rate of enlargement decreased with time. The loaded constructs did not have a statistically significant increase in diameter until day 84 of mechanical loading. Nonloaded constructs had significantly larger diameter than loaded constructs at all time points (Fig. 9).",
                                "The estimated applied strain at each time point was determined using the thickness and moduli of the constructs and thickness and modulus of the silicone ring. The applied strain followed a trend similar to that of construct thickness. The applied compressive strain decreased significantly from days 0 to 28. From days 28 to 56 it increased significantly. There was no significant increase from days 56 to 84 (Fig. 10)."
                            ],
                            "subsections": []
                        },
                        {
                            "title": "Compressive Moduli",
                            "paragraphs": [
                                "The compressive moduli values (expressed as tangents to stress\u2013strain curves), which were measured at different strains (on the stress\u2013strain plots) and at time points of the study, are compared in Tables 1 and 2.",
                                "Moduli of both the loaded and nonloaded constructs tended to increase as the experiment progressed in time, but not in a consistent manner. Furthermore, the loaded constructs had significantly higher moduli throughout the experiment than the nonloaded constructs (Fig. 11). Also, as a construct was loaded, the higher the strain applied, the higher was the value of the tangent modulus observed.",
                                "At 18% strain, the moduli of the nonloaded constructs increased steadily at each time point, from a mean of 0.13\u2009MPa at day 0 (i.e., at the end of the 4-week culture period) to an average of 2.7\u2009MPa at day 84 (Table 1). Moduli of loaded constructs increased significantly at days 28 and 56 (mean of 1.8\u2009MPa and 12.1\u2009MPa, respectively) compared with the previous time point. Although the modulus of constructs continued to increase in the period between days 56 (12.1\u2009MPa) and 84 (15.2\u2009MPa), this increase was not statistically significant (p\u2009=\u20090.290) (Table 2). Thus the greatest effect of compressive mechanical loading on construct compressive moduli occurred between days 28 and 56. Native bovine articular cartilage from the trochlea of the knee had an average modulus of 7.8\u2009MPa (ranging from 0.5 to 20.2\u2009MPa).",
                                "At 10% strain, no change was observed in the modulus of the nonloaded constructs at any time point (Table 1). At 12% strain, a significant difference in modulus was observed between days 56 and 84, although this was not substantial in absolute terms. At 15% strain, a significant difference in the modulus was observed between days 56 and 84. Thus, only at 18% strain was there a clearly observable significant difference in moduli at each time point.",
                                "The moduli of loaded constructs obtained at 10% strain did not show significant differences at the various time points (Table 2). However, at day 84, in contrast to nonloaded constructs, the moduli were similar to those of native cartilage. At 12% strain, the moduli values continued to be comparable to those of native cartilage at days 56 and 84. At 15% strain, there were significant differences between days 28 and 56, and days 56 and 84. This significance increased at 18% strain, with moduli values comparable to the modulus values at the higher end of the range of native cartilage."
                            ],
                            "subsections": []
                        }
                    ]
                },
                {
                    "title": "Histological Appearance Of Constructs",
                    "paragraphs": [
                        "The histological appearance of the constructs in the presence or absence of loading and at different time points in the culture period is shown in Figures 12 and 13. At day 0 of the mechanical loading (after 4 weeks of preculture), low level staining was seen for collagen type I, collagen type II, and Alcian blue (Fig. 12a), primarily localized at the periphery of the constructs' cross-sections.",
                        "By day 28, there was a considerable increase in staining for collagen type II and Alcian blue in both loaded and nonloaded constructs (compared with day 0), suggesting the deposition of a cartilage-like matrix. The laying down of cartilage-like matrix appeared to first occur at the edges of the construct and at either the top or bottom face of the construct (Fig. 12b, c). There was an increased amount of collagen type I staining throughout all constructs compared with day 0.",
                        "By day 56, there was further increase in staining for collagen type II and Alcian blue in both loaded and nonloaded constructs accompanied by increased construct thickness, in comparison with those at day 28. In addition, at day 56 there were visible differences in histological appearance between loaded and nonloaded constructs. Homogeneity of staining for collagen type II and Alcian blue throughout the construct volume was different according to whether the constructs had been loaded or not. Loaded constructs (Fig. 13e) had greater homogeneity of staining than nonloaded constructs (Fig. 13d). In addition, loaded constructs had a more uniform shape than nonloaded constructs.",
                        "At day 84, the histological appearance of the constructs was similar to that seen at day 56, including the differences previously observed between loaded and nonloaded constructs. Nonloaded constructs had a variable cross-sectional shape and nonhomogeneous matrix staining for collagen type I, collagen type II, and Alcian blue (Fig. 13f). Loaded constructs had uniform shape throughout their cross-section and homogeneous matrix staining throughout (Fig. 13g)."
                    ],
                    "subsections": []
                },
                {
                    "title": "Image Analysis Of Histochemical Staining",
                    "paragraphs": [
                        "The percentage coverage and mean staining intensity of Alcian blue within both loaded and nonloaded constructs demonstrated a positive linear relationship with the base 10 logarithm of the instantaneous compressive modulus, with R2 values of 0.64 and 0.84, respectively (Figs. 14 and 15). Mean staining intensity correlated more closely with compressive modulus than with percentage coverage of the stain."
                    ],
                    "subsections": []
                }
            ]
        },
        {
            "title": "Discussion",
            "paragraphs": [
                "The ultimate aim of this study was to engineer cartilage constructs in vitro, with both staining characteristics and mechanical properties comparable to those of native cartilage. This was attempted by first seeding bovine synoviocytes onto synthetic nonwoven PET scaffolds and culturing in a chondrogenic medium for 4 weeks. The resulting immature constructs were then subjected to cyclic compressive loading, for periods lasting 28, 56, or 84 days. The initial loading parameters were determined from the immature constructs' response to load, which indicated that cyclic strains of amplitude between 13% and 30% could produce suitable stress within the deposited matrix and residing cells, and trigger desired anabolic mechanotransductive effects. Compressive loading was achieved using a force-controlled bioreactor and silicone rings that surrounded each construct, thereby delivering the desired strain.",
                "Within 28 days of applying compression, an increase in cell proliferation was observed, evidenced by a statistically significant increase in DNA content that was absent in nonloaded controls. The DNA content remained at an elevated level throughout the remaining culture period (total 84 days). By day 56 of applying compression, there was a substantial increase in the compressive moduli in the constructs in comparison with those observed at day 28 and in comparison with those in the nonloaded (control) constructs. This occurred in conjunction with the histological findings of intense, homogeneous Alcian blue staining and type II collagen immuno-positive staining, with low immuno-positive staining for type I collagen throughout the loaded constructs. The results indicate an effect of the applied mechanical stimulus on the resident cells within the constructs, whereby these cells have deposited extracellular matrix (ECM) that has characteristics similar to that of native cartilage. Furthermore, the modulus of the constructs reached values that were at the higher end of the range of modulus values of native cartilage.",
                "The effects of compressive loading on tissue-engineered cartilage constructs have been previously reported and are similar in nature to the results within this study, whereby mechanical stimulus resulted in cellular differentiation and deposition of ECM, which increased the modulus of the constructs.9,16\u201325 Indeed, the response of native cartilage to mechanical stimulus is well known, and the regional variations in the compressive modulus of native cartilage have been shown to correlate with the corresponding variations in the predominating regional stress.14,40,41",
                "Numerous publications have reported an increase in cell proliferation attributed to mechanical stimulation during 3D culture of chondrocytes.42\u201345 Different pathways have been implicated in such a response, involving stretch-activated sodium ion channels44 and integrins (specifically \u03b11\u03b25).43 Significantly, these studies suggested that proliferation caused by mechanical stimulation occurs primarily in immature chondrocytes44 and second when the cells are in a \u201creceptive\u201d phenotype (e.g., after treatment with TGF-\u03b23).43 The observation that cell proliferation occurs in immature chondrocytes implies that proliferation is a natural stage in the formation of new cartilage tissue.44 This suggests that the synoviocytes used in this study had differentiated to an immature chondrocyte-like phenotype after the 4 weeks of chondro-induction and upon commencement of mechanical loading.",
                "From days 0 to 28 of mechanical loading, there was a statistically significant drop in protein content for both loaded and nonloaded constructs, whereas both experimental groups displayed a significant increase in staining for cartilage matrix. This unexpected phenomenon could, therefore, be attributed to the continued action of the chondrogenic medium, which caused the noncartilage-like matrix to undergo significant turnover toward a cartilage-like matrix with an overall net drop in protein content.",
