Repository: boschresearch/Pap2Pat

# Pap2Pat Dataset

### File Schema

Every directory in `data` corresponds to one patent-paper pair and contains the full texts of both patent and paper, as well as the patent outlines. We include all information in JSON for programmatic parsing and Markdown for manual inspection.

```yaml
data/:
    paper_id-patent_id/:
        # Nested JSON format
        patent.json: JSON file containing patent metadata and full-text, as well as all outlines
        paper.json: JSON file containing paper metadata and full-text
        # Markdown format
        patent.md: patent full-text formatted in markdown
        paper.md: paper full-text formatted in markdown

File: Pap2Pat/data/W2256398192-US20170338430/paper.json
{
    "id": "https://semopenalex.org/work/W2256398192",
    "authors": [
        "Yabing Qi",
        "Luis K. Ono",
        "Sonia R. Raga",
        "Min-Cherl Jung"
    ],
    "title": "Substantial improvement of perovskite solar cells stability by pinhole-free hole transport layer with doping engineering",
    "date": "2015-05-18",
    "abstract": "We fabricated perovskite solar cells using a triple-layer of n-type doped, intrinsic, and p-type doped 2,2',7,7'-tetrakis(N,N'-di-p-methoxyphenylamine)-9,9'-spirobifluorene (spiro-OMeTAD) (n-i-p) as hole transport layer (HTL) by vacuum evaporation. The doping concentration for n-type doped spiro-OMeTAD was optimized to adjust the highest occupied molecular orbital of spiro-OMeTAD to match the valence band maximum of perovskite for efficient hole extraction while maintaining a high open circuit voltage. Time-dependent solar cell performance measurements revealed significantly improved air stability for perovskite solar cells with the n-i-p structured spiro-OMeTAD HTL showing sustained efficiencies even after 840 h of air exposure.",
    "sections": [
        {
            "title": "Results",
            "paragraphs": [
                "XRD measurements on our perovskite thin films showed typical perovskite (110) and (220) peaks at 14.2 \u00b0 and 28.5 \u00b0, respectively (Fig. 1a).45 To find the optimal condition of DMC vapor pressure, we performed the spiro-OMeTAD deposition with different DMC vapor pressure from 1.0 \u00d7 10\u20136 to 5.0 \u00d7 10\u20135 Torr. Based on UPS measurements, work functions were 3.5, 3.4, 3.0, and 1.8 eV under the working pressures of 1.0 \u00d7 10\u20136, 5.0 \u00d7 10\u20136, 1.0 \u00d7 10\u20135, and 5.0 \u00d7 10\u20135 Torr, respectively (Fig. 1b). Also, the HOMO leading edge for each pressure was measured to be 1.5, 1.9, 2.5, and 4.6 eV below the Fermi level (EF). These measurements confirm the n-type doping behavior using DMC as the dopant and the possibility to tune the HOMO level of spiro-OMeTAD with respect to the Fermi level by varying the DMC vapor pressure.2024",
                "Furthermore, we performed in situ UPS measurements on n-type doped, intrinsic, and p-type doped spiro-OMeTAD by depositing these layers sequentially on a solution prepared perovskite film on a FTO substrate pre-coated with a TiO2 compact layer. Figure 2(a) shows UPS spectra of perovskite, n-type doped, intrinsic, and p-type doped spiro-OMeTAD. The valence band maximum of perovskite was measured to be 2.6 eV below EF. An optimal DMC vapor pressure of 1.0 \u00d7 10\u20135 Torr was identified, which enabled the matching between the valence band maximum of perovksite and the HOMO level of DMC doped spiro-OMeTAD (Fig. 2b).2023 In the case of intrinsic spiro-OMeTAD, this layer is used to minimize the inter-diffusion of n- and p-type dopants. For this layer, the HOMO level was found to be at 1.5 eV below EF, which is consistent with a previous report.19 The HOMO level of F4-TCNQ (2 wt.%) doped spiro-OMeTAD was determined to be 0.3 eV below EF, which agrees well with the p-type doping effect.2122 Based on these UPS results, we can precisely determine the energy diagram for this solar cell, which is expected to have a strong correlation with solar cell performance (Fig. 2b). For instance, the built-in potential represented by the staircase change of the HOMO levels across the n-type, i-type, and p-type layers in Fig. 2b is expected to enhance the hole carrier extraction efficiency.24 Small amounts of F4-TCNQ dopant induce a high doping efficiency in the host spiro-OMeTAD molecules pinning the Fermi level to its HOMO level. Thus, devices with only p-type layers will generate a large gap (~2.2 eV) between p-doped spiro-OMeTAD HOMO and perovskite VBM is not optimum for efficient hole extraction. Minimizing charge carrier injection barriers and extraction losses at interfaces is critical for optimizing solar cell device performance."
            ],
            "subsections": []
        },
        {
            "title": "Discussion",
            "paragraphs": [
                "To study the stability of solar cell devices, we measured the solar cell performance with the time evolution up to 890 h in air and in high vacuum with the pressure of 10\u20136 Torr (Fig. 3 and Table 1). We prepared two reference samples (total 12 solar cell devices) with standard spin coated doped spiro-OMeTAD as HTL and two other samples (total 12 devices) with vacuum evaporated n-i-p structured spiro-OMeTAD HTL. After approximately 300 h, all samples roughly stabilized to a constant PCE value. The PCEs of the two reference samples decreased and stabilized to a value close to 50% for the air-stored reference sample and 60% for the vacuum-stored reference sample. The main reason for the lower efficiency is a lower photocurrent and a large decrease in FF (Figure S3b and c). The decrease in jsc and FF is likely caused by perovskite layer degradation, which can be induced by (1) air molecules (O2, H2O, etc.) migration and interaction with perovskite via the pinholes in the spin coated spiro-OMeTAD HTL and/or (2) out-diffusion of mobile ions in the perovskite film via the pinholes in the spin coated spiro-OMeTAD HTL. For the samples with the vacuum evaporated n-i-p structured HTL, on the other hand, the efficiency obtained after 840 h (35 days) is even larger than that measured on the fresh devices, more pronounced for the air-stored sample. The PCE improvement is primarily due to the increase of Voc and FF from initial low values to values that are roughly the same as those for the freshly prepared reference devices. We attribute it to the doping effects of the intrinsic spiro-OMeTAD layer by either the diffused F4-TCNQ, DMC dopants or air molecules, leading to reduced series resistance.25 We observed a similar improvement for solar cells prepared with undoped intrinsic spiro-OMeTAD after 5 days storage in a N2 glove box with a few hours of exposure in ambient air with a relative humidity of ~50% (Figure S4). Finally, the photocurrent for the two samples with the vacuum evaporated n-i-p structured HTL remained almost constant over the 840 h of study (Table 1). A constant jsc indicates a good stability of the perovskite layer that is protected from air exposure by the vacuum evaporated pinhole-free HTL. This is further corroborated by AFM (Figure S1) and SEM,1819 which the vacuum prepared spiro-OMeTAD films showed absence of pinholes. The amorphous nature of spiro-OMeTAD films and its high stability (glass-transition temperature Tg = 121 \u00b0C)19 are expected to serve as gas barrier layer for the underneath active perovskite material.",
                "The efficiencies of the n-i-p HTL samples stored in air increased during the first ~300 h in our device life-time tests. The architecture of our cells comprising of FTO/c-TiO2/perovskite/n-i-p HTL/Au is complex and convoluted physico-chemical processes taking place within the layers are present to explain the non-monotonic behavior in PCE. The observed efficiency enhancement may be attributed due to dopants redistribution18 induced by the ambient air exposure. This can be correlated also by the observed improvement in Voc (Figure S3) meaning that gradual changes in energy levels take place within the n-i-p and/or with the underneath perovskite layers upon air exposure.18 Further investigation is needed to determine unambiguously the origin of such efficiency enhancement.",
                "In summary, organometal halide perovskite based solar cells using a triple-layer of n-type doped, intrinsic and p-type doped (spiro-OMeTAD) as HTL show substantially improved air stability. The doping concentration for n-type doped spiro-OMeTAD was optimized to match the spiro-OMeTAD HOMO with the valence band maximum of perovskite for efficient hole extraction while maintaining a relatively high open circuit voltage. It is expected that vacuum evaporated spiro-OMeTAD with doping engineering can be a promising route for fabricating high-efficiency high-stability perovskite solar cells."
            ],
            "subsections": []
        },
        {
            "title": "Methods",
            "paragraphs": [],
            "subsections": [
                {
                    "title": "The Sample Preparation",
                    "paragraphs": [
                        "The patterned fluorine-doped tin oxide glass (FTO Pilkington, 7 \u03a9/\u25a1) was prepared by HCl and Zn powder and cleaned. On this substrate, we deposited 100 nm thick compact layer of TiO2 by spray pyrolysis with a precursor solution of acetylacetone, Ti (IV) isopropoxyde and anhydrous ethanol (3:3:2) and then performed post-annealing at 480 \u00b0C on a hotplate. MAI and PbCl2 (Sigma-Aldrich) were dissolved in N,N-dimethylformamide at a 2.5:1 molar ratio with a concentration of 2.2 M MAI and 0.88 M PbCl2. Perovskite solution was spin coated on the compact TiO2 at 2000 rpm for 45 sec followed by a thermal annealing on the hotplate for 45 min in the glove box (< 0.1 ppm O2 and H2O). To make a reference sample, we used a typical spin-coating method (2000 rpm for 60 s) with a solution consisting of 59 mM of spiro-OMeTAD, 172 mM 4-tert-butylpiridine (tBP) and 32 mM lithium bis-(trifluoromethylsulfonyl)imide salt in chlorobenzene to prepare HTL. To fabricate n-type doped spiro-OMeTAD by vacuum evaporation, we placed 5 mg of DMC powder in a glass ampule that is connected with an all-metal leak valve. The filling of DMC to the ampule was performed in a N2 glovebox to avoid the air exposure induced oxidation of DMC. Then we installed the ampule with DMC powder to the vacuum chamber. To evaporate DMC powder, we used a heating tape and heated the ampule to ~100 \u00b0C. The base pressure of vacuum chamber was 1.0 \u00d7 10\u20138 Torr. We varied the DMC vapor pressure from 1.0 \u00d7 10\u20136 to 5.0 \u00d7 10\u20135 Torr to find an optimal DMC doping concentration that can match the HOMO level of the n-type doped spiro-OMeTAD layer to the valence band maximum of perovskite. Under the optimal DMC vapor pressure of 1.0 \u00d7 10\u20135 Torr, we performed n-type doped spiro-OMeTAD evaporation with the deposition rate of 0.5 \u00c5/s measured by a quartz crystal microbalance (INFICON Co.). When the deposition of the n-type doped spiro-OMeTAD was completed, we deposited undoped spiro-OMeTAD (i.e., intrinsic) in the same chamber. To fabricate p-type doped spiro-OMeTAD, we moved the sample to a second chamber and performed co-evaporation with F4-TCNQ (deposition rate = 0.1 \u00c5/s corresponding to 2 wt.%) and spiro-OMeTAD (deposition rate = 0.5 \u00c5/s)."
                    ],
                    "subsections": []
                },
                {
                    "title": "Measurements Of Thickness, Structural Phase, Energy Levels, Solar Cell Performance",
                    "paragraphs": [
                        "On the basis of atomic force microscopy (MFP-3D Asylum Research) measurement results, the thicknesses of n-type doped spiro-OMeTAD, intrinsic spiro-OMeTAD, and p-type doped spiro-OMeTAD were 30, 20, and 30 nm, respectively. Lastly, 60 nm-thick gold contacts were deposited by thermal evaporation. To confirm the crystalline structure of perovskite, we used x-ray diffractometer (D8 Discover, Bruker Corporation). We also performed in-situ UPS measurements on each of the three layers of the n-i-p structured HTL using the He I (21.2 eV) discharging lamp and EA125 energy analyzer with single channeltron (Focus and Omicron Nanotechnology). The Fermi edge of a gold film deposited on a high n-doped Si substrate (0.011 ~0.015 \u03a9 cm) was used to determine the EF position and the instrumental resolution. Current-voltage device characteristics were measured by applying an external potential bias under standard 1 sun AM1.5 simulated solar irradiation (100 mW/cm2, Newport Oriel Sol1A) and measuring the photocurrent generated (Keithley 2420 source meter). The final measured efficiencies were prone to variations from sample-to-sample preparation conditions due to the complexity (fabrication with multi step processes) of the solar cell architecture (FTO/c-TiO2/perovskite/n-i-p HTL/Au). The results reported in our work correspond to statistical analysis based on at least six devices. Thus, the reported trends are not influenced by the sample-to-sample variation due to a relatively large number of devices prepared."
                    ],
                    "subsections": []
                }
            ]
        },
        {
            "title": "Author Contributions",
            "paragraphs": [
                "Y.B.Q. conceived the idea, designed the experiments and supervised the project. M.-C.J., S.R.R., and L.K.O performed a major portion of sample preparation, XRD, AFM, UPS, and solar cell performance measurements. All authors discussed the results, performed data analysis and explanation, wrote the manuscript and revised it."
            ],
            "subsections": []
        },
        {
            "title": "Additional Information",
            "paragraphs": [
                "How to cite this article: Jung,M.-C., Raga, S.R., Ono, L.K.& Qi,Y. Substantial improvement of perovskite solar cells stability by pinhole-free hole transport layer with doping engineering. Sci. Rep. 5, 9863; doi: 10.1038/srep09863 (2015)."
            ],
            "subsections": []
        }
    ]
}

File: Pap2Pat/data/W2256398192-US20170338430/patent.json (part 1 of 2)
{
    "id": "US20170338430",
    "authors": [
        "Yabing Qi",
        "Min-Cherl Jung",
        "Sonia Ruiz Raga"
    ],
    "title": "DOPING ENGINEERED HOLE TRANSPORT LAYER FOR PEROVSKITE-BASED DEVICE",
    "date": "2015-11-05 00:00:00",
    "abstract": "An optoelectronic device is provided, the p-doped HTL device comprising an active layer comprising organometal halide perovskite and a hole transport layer (HTL) formed by vacuum evaporation and configured to transport hole carriers. The HTL includes a first sublayer comprising a hole transport material (HTM) doped with an n-dopant and disposed adjacent to the active layer, a second sublayer comprising the HTM that is undoped and disposed adjacent to the first sublayer, and a third sublayer comprising the HTM doped with a p-dopant and disposed adjacent to the second sublayer. The doping concentration of the n-dopant for the n-doped sublayer is determined to match the highest occupied molecular orbital energy level of the n-doped sublayer with the valence band maximum energy level of the perovskite active layer.",
    "sections": [
        {
            "title": "DESCRIPTION",
            "paragraphs": [],
            "subsections": [
                {
                    "title": "TECHNICAL FIELD",
                    "paragraphs": [
                        "The present invention relates to doping engineered hole transport layers for perovskite-based devices for optoelectronics applications."
                    ],
                    "subsections": [],
                    "outline_long": [
                        "relate to doping engineered hole transport layers"
                    ],
                    "num_characters": 135,
                    "outline_medium": [
                        "introduce perovskite-based devices"
                    ],
                    "outline_short": [
                        "introduce perovskite-based devices"
                    ]
                },
                {
                    "title": "BACKGROUND ART",
                    "paragraphs": [
                        "A solar cell (also called a photovoltaic cell) is an electrical device that converts solar energy into electricity by using semiconductors that exhibit the photovoltaic effect. Solar photovoltaics is now, after hydro and wind power, the third most important renewable energy source in terms of globally installed capacity. Constructions of these solar cells are based around the concept of a p-n junction, wherein photons from the solar radiation are converted into electron-hole pairs. Examples of semiconductors used for commercial solar cells include monocrystalline silicon, polycrystalline silicon, amorphous silicon, cadmium telluride, and copper indium gallium diselenide. Solar cell energy conversion efficiencies for commercially available cells are currently reported to be around 14-22%.",
                        "High conversion efficiency, long-term stability and low-cost fabrication are essential for commercialization of solar cells. For this reason, a wide variety of materials have been researched for the purpose of replacing conventional semiconductors in solar cells. For example, the solar cell technology using organic semiconductors is relatively new, wherein these cells may be processed from liquid solution, potentially leading to inexpensive, large scale production. Besides organic materials, organometal halide perovskites, CH3NH3PbX3 and CH3NH3SnX3, where X\u2550Cl, Br, I or a combination thereof, for example, have recently emerged as a promising material for the next generation of high efficiency, low cost solar technology. It has been reported that these synthetic perovskites can exhibit high charge carrier mobility and lifetime that allow light-generated electrons and holes to move far enough to be extracted as current, instead of losing their energy as heat within the cell. These synthetic perovskites can be fabricated by using the same thin-film manufacturing techniques as those used for organic solar cells, such as solution processing, vacuum evaporation techniques, etc.",
                        "Recent reports have indicated that this class of materials, i.e., organometal halide perovskites, have potential for high-performance semiconducting media in other optoelectronic devices as well. In particular, some perovskites are known to exhibit strong photoluminescence properties, making them attractive candidates for use in light-emitting diodes (LEDs). Additionally, it has been reported that perovskites also exhibit coherent light emission properties, hence optical amplification properties, suitable for use in electrically driven lasers. In these devices, electron and hole carriers are injected into the photoluminescence media, whereas carrier extraction is needed in solar cell devices.",
                        "However, to date, it has been difficult to obtain stable perovskite-based devices using existing fabrication techniques. Furthermore, these existing techniques are not robust enough for fabricating perovskite-based devices with doping engineered layers, multi-junction or Tandem cell structure, heterostructure construction, or other advanced optoelectronic structures. In view of ever increasing needs for low cost fabrication techniques of high-performance devices, a new fabrication technique is desired for producing stable and highly efficient perovskite-based devices suitable for solar cells and other optoelectronics applications including LEDs and lasers."
                    ],
                    "subsections": [],
                    "outline_long": [
                        "introduce solar cells",
                        "describe p-n junction",
                        "discuss solar cell energy conversion efficiencies",
                        "motivate organometal halide perovskites",
                        "discuss limitations of existing fabrication techniques",
                        "motivate new fabrication technique"
                    ],
                    "num_characters": 3359,
                    "outline_medium": [
                        "describe solar cells",
                        "motivate perovskite materials",
                        "limitations of existing fabrication techniques"
                    ],
                    "outline_short": [
                        "limitations of solar cells"
                    ]
                },
                {
                    "title": "SUMMARY",
                    "paragraphs": [
                        "An optoelectronic device is provided, the device comprising an active layer comprising organometal halide perovskite and a hole transport layer (HTL) formed by vacuum evaporation and configured to transport hole carriers. The HTL includes a first sublayer comprising a hole transport material (HTM) doped with an n-dopant and disposed adjacent to the active layer, a second sublayer comprising the HTM that is undoped and disposed adjacent to the first sublayer, and a third sublayer comprising the HTM doped with a p-dopant and disposed adjacent to the second sublayer. The doping concentration of the n-dopant for the n-doped sublayer is determined to match the highest occupied molecular orbital energy level of the n-doped sublayer with the valence band maximum energy level of the perovskite active layer."
                    ],
                    "subsections": [],
                    "outline_long": [
                        "describe optoelectronic device structure"
                    ],
                    "num_characters": 810,
                    "outline_medium": [
                        "describe optoelectronic device"
                    ],
                    "outline_short": [
                        "describe optoelectronic device"
                    ]
                },
                {
                    "title": "DESCRIPTION OF EMBODIMENTS",
                    "paragraphs": [
                        "Source materials for fabricating an organometal halide perovskite film include halide materials such as PbCl2, PbBr2, Pb2, SnCl2, SnBr2, SnI2 and the like, and methy-lammonium (MA=CH3NH3+) compounds such as CH3NH3Cl, CH3NH3Br, CH3NH3I, and the like. In place of, or in a combination with the MA compound, a formamidinium (FA=HC(NH2)2+) compound can also be used. Organometal halide perovskites have the orthorhombic structure generally expressed as ABX3, in which an organic element, MA or FA, occupies each site A; a metal element, Pb2+ or Sn2+, occupies each site B; and a halogen element, Cl\u2212, I\u2212 or Br\u2212, occupies each site X. In this document, AX represents an organic halide compound having an organic element MA or FA for the A-cation combined with a halogen element Cl, I or Br for the X-anion; BX2 represents a metal halide compound having a metal element Pb or Sn for the B-cation combined with a halogen element Cl, I or Br for the X-anion. Here, the actual element X in the AX and the actual element X in the BX2 can be the same or different, as long as each is selected from the halogen group. For example, X in the AX can be Cl, while X in the BX2 can be Cl, I or Br. Accordingly, formation of a mixed perovskite, e.g., MAPbI3-XClX, is possible.",
                        "Organometal halide perovskite can be used for an active layer in an optoelectronic device, such as a solar cell, LED, laser, etc. Here, the \u201cactive layer\u201d refers to a layer where the conversion of photons to charge carriers (electrons and holes) occurs in a photovoltaic device; for a photo-luminescent device, it refers to a layer where charge carriers are combined to generate photons. A hole transport layer (HTL) can be used as a medium for transporting hole carriers from the active layer to an electrode in a photovoltaic device; for a photo-luminescent device, the HTL refers to a medium for transporting hole carriers from an electrode to the active layer. A solution method is typically employed to form an HTL for a perovskite-based device. For example, the solution of 2,2\u2032,7,7\u2032-tetrakis(N,N\u2032-di-p-methoxyphenylamine)-9,9\u2032-spirobifluorene (spiro-OMeTAD, also called spiro-MeOTAD) with 4-tert-butylpiridine (tBP) and lithium bis-(trifluoromethylsulfonyl)imide salt (Li-salt) may be spin-coated to form the HTL on a perovskite film. However, a recent study described in NPL6 (Hawash et al., incorporated herein by reference) reveals that these solution-processed films made of spiro-OMeTAD typically include pinholes with a high density. Here, a pinhole is defined as a defect having a shape of a hole with a small diameter penetrating substantially vertically through the film. These pinholes may penetrate through the entire thickness of the film or deeply into the film starting from the film surface. These pinholes in the HTL can cause instability of perovskite-based devices, via shortening or mixing between layers, which is likely the reason why a typical perovskite solar cell using a solution-processed spiro-OMeTAD film for the HTL shows rapidly reduced efficiency when exposed to air. These pinholes are also likely the cause for the very short lifetime of typical perovskite solar cells, which use solution-processed spiro-OMeTAD for the HTL. The effects are considered to be twofold: (i) pinholes facilitate moisture migration through the HTL to reach and degrade the perovskite; (ii) pinholes facilitate component elements, e.g., iodine, from the perovskite to migrate to the top surface and degrade or decompose the perovskite. Based on such observations, it is noted that the preparation procedure of spiro-OMeTAD for use as the HTL be optimized to avoid pinhole formation, thereby to increase the lifetime of perovskite solar cells.",
                        "Another study described in NPL7 (Ono et al., incorporated herein by reference) reveals that spiro-OMeTAD films prepared by vacuum evaporation include a significantly less number of pinholes than the solution-processed spiro-OMeTAD films. FIGS. 1A-1B show photos of the tapping-mode atomic force microscopy (AFM) images of the solution-based spin-coated spiro-OMeTAD with tBP and Li-salt and the p-doped spiro-OMeTAD fabricated by vacuum evaporation, respectively. Tetrafluorotetracyanoquinodimethane (F4-TCNQ) is used for the p-dopant in FIG. 1B, and the scan range is 10\u00d710 m2 in both photos. The diameter of a pinhole is approximately 135 nm on average, and the pinhole density is about 3.72/\u03bcm2 in the photo of FIG. 1A. The white spots seen in the photo of FIG. 1B are considered to be aggregates induced by the p-dopant. The size and density of these aggregates depend on doping concentration. It is observed that the overall smooth film morphology is achieved in the HTL in FIG. 1B fabricated by vacuum evaporation. Accordingly, vacuum evaporation is considered to be suitable for obtaining pinhole-free spiro-OMeTAD films. Here the term \u201cpinhole-free\u201d is used to represent a significantly less number of pinholes than normally present in a solution-processed spiro-OMeTAD film. However, it is also noted that when an intrinsic spiro-OMeTAD layer (i.e., undoped or not intentionally-doped) and/or a p-doped spiro-OMeTAD layer is grown on a perovskite film by vacuum evaporation to be used as the HTL for a solar cell device, the power conversion efficiency (PCE) becomes low, possibly due to inefficient hole extraction, resulting in low conductivity.",
                        "In general, electrical or chemical doping is an efficient means for improving and con-trolling charge injection/extraction and carrier transport in photovoltaic and other optoelectronic devices. Doping engineering can be utilized to increase the carrier density and generate space-charge layers at interfaces, resulting in an increase in effective charge mobility, hence conductivity.",
                        "In this document, perovskite solar cells are fabricated by implementing an HTL comprising a triple-layer of n-type doped, intrinsic and p-type doped hole transport material (HTM). The n-dopant and the p-dopant for typical use are decamethylcobaltocene (DMC) and tetrafluorotetracyanoquinodimethane (F4-TCNQ), respectively. Other types of n-dopants, p-dopants and HTMs can be considered for doping engineering to enhance the carrier mobility, hence the film conductivity, for solar cells, LEDs, lasers and other perovskite-based optoelectronic devices. Examples of n-dopants include but not limited to: DMC, Pyronin B, cobaltocene (CoCp2), rhodocene ([RhCp2]2) and ruthenium (pentamethylcyclopentdienyl) (1,3,5-triethylbenzene) ([Cp*Ru(TEB)]2). Examples of p-dopants include but not limited to: F4-TCNQ, transition metal oxides such as molybdenum tri-oxide (MoO3), vanadium pent-oxide (V2O5) or tungsten tri-oxide (WO3), and molybdenum tris[1,2-bis(trifluoromethyl-)ethane-1,2-dithiolene] (Mo(tfd)3). Examples of HTMs include but not limited to: spiro-OMeTAD, poly(3-hexylthiophene-2,5-diyl) (P3HT), poly(triaryl amine) (PTAA), graphene oxide, nickel oxide, poly(3,4-ethylenedioxythiophene) polystyrene sulfonate (PEDOT:PSS), copper thiocyanate (CuSCN), CuI, Cs2SnI6, alpha-NPD, Cu2O, CuO, subphthalocyanine, 6,13-bis (triisopropylsilylethynyl) pentacene (TIPS-pentacene), PCPDTBT, PCDTBT, OMeTPA-FA, OMeTPA-TPA, and quinolizino acridine.",
                        "FIG. 2 illustrates an energy diagram of a perovskite-based device, having an active layer comprising perovskite and an HTL comprising three sublayers of an n-doped HTL, an intrinsic HTL and a p-doped HTL. In the structure illustrated in FIG. 2, the n-doped HTL is a first sublayer comprising an n-type doped HTM disposed adjacent to the perovskite active layer, the intrinsic HTL is a second sublayer comprising an intrinsic (i.e., undoped or not intentionally doped) HTM disposed adjacent to the first sublayer, and the p-doped HTL is a third sublayer comprising a p-type doped HTM disposed adjacent to the second sublayer. A metal electrode is formed on the p-doped HTL, defining the Fermi energy level EF. The energy level of highest occupied molecular orbital (HOMO) for each layer can be measured by using ultra-violet photo-electron spectroscopy (UPS), and labeled HOMO1 for the n-doped HTL, HOMO2 for the intrinsic HTL, and HOMO3 for the p-doped HTL in FIG. 2. On the basis of energetics studies, it is possible to determine the n-type doping concentration that is optimal for matching the HOMO1 level with the top of the valence band of the perovskite layer, i.e., the valence band maximum energy level, labeled VM in FIG. 2. Specifically, the n-doped HTL with a proper level of doping concentration can cause the Fermi energy level in the n-doped HTL to shift toward the lowest unoccupied molecular orbital (LUMO) of the n-doped HTL so that the HOMO1 level of the n-doped HTL can match with the valence band maximum of the perovskite layer, which is adjacent to the n-doped HTL. Here, the HOMO1 and the VM are considered to be matched when the HOMO1 with respect to the VM is in the range of \u22120.1 eV\u02dc0.3 eV, while 0 eV in this range corresponds to exactly the same energy level. When the HOMO1 is higher than the VM, there is no energy barrier for holes to flow from the valence band of the perovskite layer to the HOMO1 of the n-doped HTL. However, it has been observed that the open circuit voltage (Voc) of the solar cell typically decreases as the energy difference between the HOMO1 and VM increases. Accordingly, the upper limit of 0.3 eV is empirically set to keep the Voc, in an optimal range. On the other hand, when the HOMO1 is lower than the VM, there is an energy barrier for holes. The lower limit of \u22120.1 eV, i.e., the HOMO1 being lower than the VM by 0.1 eV, is set based on experiments, such as UPS. These experiments provide information that within a small energy gap away from the HOMO1, e.g., 0.1 eV away, and into the gap between the HOMO1 and the LUMO, there are a reduced density of (but non-zero) states that enable holes to flow from the valence band of the perovskite layer to the HOMO1 level of the n-doped HTL.",
                        "FIG. 3 show plots of current density j versus voltage V of perovskite solar cells fabricated with four different HTLs, respectively. The plot A represents j vs. V for the case of having the HTL comprising solution-processed spiro-OMeTAD with tBP and Li-salt; the plot B for the case of having the HTL comprising three sublayers of DMC doped spiro-OMeTAD, intrinsic spiro-OMeTAD, and F4-TCNQ doped spiro-OMeTAD; the plot C for the case of having the HTL comprising a layer of F4-TCNQ doped spiro-OMeTAD only; and the plot D for the case of having the HTL comprising a layer of intrinsic spiro-OMeTAD only. The HTL in A is formed based on a solution method; while the HTLs in B, C and D are grown by vacuum evaporation. Table 1 lists open circuit voltage Voc, short circuit current density jsc, fill factor FF, and power conversion efficiency PCE associated with the four plots A, B, C, and D. It should be noted that p-doping alone does not lead to significant improvement in conductivity and efficiency, as evidenced by the plot C. On the other hand, conductivity and efficiency are significantly improved, reaching the PCE of almost 9%, in the case of having the HTL comprising the n-i-p structured sublayers, as evidenced by the plot B. It should be noted also that Voc, is significantly lower in the sample C (with the p-doped HTL only) than in the sample B (with the n-i-p structured HTL).",
                        "FIG. 4 is a flowchart illustrating a fabrication process of a perovskite-based device including the n-i-p structured HTL. First, in step 404, a perovskite layer is formed as the active layer on a substrate. Examples of substrate materials include: fluorine-dope tin oxide (FTO) glass with or without an electron transport layer (ETL) formed thereon. Examples of ETL materials include TiO2, ZnO and phenyl-C61-butyric acid methyl ester (PCBM). A flexible polymer such as polyethylene terephthalate may be used as the base material instead of a glass. Additionally, a thin wetting layer comprising PbCl2 or PbI2, for example, can be added to any of the above substrate for enhancing the quality of a subsequently grown perovskite film. As mentioned earlier, a wide variety of organic source materials AX and halide source materials BX2 are available to form a perovskite film ABX3. The perovskite film can be grown on the substrate by using any of the solution methods, vacuum evaporation methods, chemical vapor deposition (CVD) methods and other fabrication methods.",
                        "In step 408, an n-doped HTL comprising an n-type doped HTM is formed on the perovskite layer by co-evaporating the HTM and the n-dopant using a vacuum evaporation system. After a predetermined thickness of the n-doped HTL has been reached, in step 412, an intrinsic HTL is formed on the n-doped HTL by vacuum evaporation. For example, to carry out this step, the evaporation of the HTM is continued in the same chamber, while the evaporation of the n-dopant material is discontinued. The intrinsic HTL plays a role in minimizing inter-diffusion between the n-type and p-type dopants from the respective sublayers in the resultant film. In step 416, a p-doped HTL comprising a p-type doped HTM is formed on the intrinsic HTL by co-evaporating the HTM and the p-dopant by vacuum evaporation. As explained later, this step of forming the p-doped HTL may be carried out using the same or a different vacuum evaporation system that was used for step 408 of forming the n-doped HTL. After a predetermined thickness of the p-doped HTL has been reached, in step 420, an electrode is formed on the p-doped HTL by thermal evaporation. The electrode can be metal contacts made of Au, Ag or Al, for example. A bell jar evaporator, for example, may be used to deposit the thick metal layer, which generally requires a large amount of the source metal and high power during deposition.",
                        "Fabrication of the n-i-p structured HTL on a perovskite active layer may be carried out by using one or more vacuum evaporation systems that are similar to or variations of the systems described in PTL3 (PCT/JP2015/002041) and PTL4 (PCT/JP2015/003450), the disclosures of which are incorporated herein by reference.",
                        "FIG. 5 schematically illustrates an example of the vacuum evaporation system (not to scale) for co-evaporating two or more source materials. This system includes a chamber 500 coupled to necessary parts. A pump unit (not shown) is coupled to the chamber 500 for generating near vacuum in the chamber 500 for the deposition process. A substrate stage 504 is coupled to the top section of the chamber 500 and configured to have a stage surface facing downward for a substrate or a base film to be staged facing downward. The temperature of the substrate stage 504 can be controlled to provide uniform cooling or heating to the substrate or the base film. In the system of FIG. 5, a first evaporation unit 508 is coupled to the side section of the chamber 500, and is configured for generating the vapor of a dopant material in the chamber 500. Furthermore, a second evaporation unit 512 is coupled to the bottom section of the chamber 500, and is configured for generating the vapor of an HTM in the chamber 500. The second evaporation unit 512 may be configured to include a crucible to contain the HTM, which can be heated to generate the HTM vapor. In the system of FIG. 5, a monitor 516, e.g., a quartz crystal microbalance, is provided to monitor the deposition rate of the HTM. One first evaporation unit 508 for the dopant is illustrated in FIG. 5; however, two or more first evaporation units may be coupled to the side section of the chamber 500, depending on the type and number of dopants.",
                        "As an example, the first evaporation unit 508 in FIG. 5 is illustrated to include an ampule 524 to contain the powder of the dopant material 528, and a heating element 532 is provided to heat the ampule 524, hence the powder 528, to generate its vapor. The temperature of the heating element 532 is controlled to adjust the evaporation rate of the dopant material 528. The first evaporation unit 508 illustrated in FIG. 5 further includes a duct 536 to guide the vapor flux into the chamber 500, and can be positioned at an angle with respect to the internal side surface of the chamber 500, wherein the angle can be predetermined so that the vapor is outputted efficiently into the chamber 500. Alternatively or additionally, the duct 536 may be configured to have an extending section 538 to output the vapor in a desired direction in the chamber 500. The duct 536 is coupled to a valve 540, e.g., a precision leak valve, for adjusting the vapor flow in a simple but timely manner. Thus, the valve 540 can be used to effectively control the vapor pressure of the dopant in the chamber 500, hence the doping concentration in the resultant film.",
                        "The system configuration, as illustrated in FIG. 5, having the first evaporation unit 508 coupled to the side section of the chamber 500 allows for the vapor flow of the dopant material to circulate to fill the chamber 500 effectively, thereby facilitating efficient and uniform doping. The use of an ampule coupled with a valve for the first evaporation unit 508 is especially suited for a volatile dopant material, not only because this configuration allows for uniform and efficient circulation of the volatile dopant vapor to fill the chamber 500, but also because the vapor pressure of the dopant in the chamber 500 can be simply and swiftly controlled by the valve 540.",
                        "FIG. 6 schematically illustrates another example of the vacuum evaporation system (not to scale) for co-evaporating two or more source materials. This system includes a chamber 600 coupled to necessary parts. A pump unit (not shown) is coupled to the chamber 600 for generating near vacuum in the chamber 600 for the deposition process. A substrate stage 604 is coupled to the top section of the chamber 600 and configured to have a stage surface facing downward for a substrate or a base film to be staged facing downward. The temperature of the substrate stage 604 can be controlled to provide uniform cooling or heating to the substrate or the base film. Additionally, the substrate stage 604 may be configured to be rotatable; uniformity of the deposited film can be enhanced by rotating the substrate stage 604 during co-evaporation. In the system of FIG. 6, a first evaporation unit 608 and a second evaporation unit 612 are coupled to the bottom section of the chamber 600, and are configured for generating the vapors of the dopant material and the HTM, respectively. Each of the first and second evaporation units 608 and 612 may be configured to include a crucible to contain the source material in the form of powder, which can be heated to generate its vapor. The substrate stage 604 may not have to be rotated during the co-evaporation, if the substrate stage 604 and the evaporation units 608 and 612 are separated along a vertical distance sufficiently long enough to ensure uniform deposition of the vapors of the two source materials. A shield may be provided between the first evaporation unit 608 and the second evaporation unit 612, so as to reduce the thermal interference between the two types of vapors in the proximity of the sources. The present system includes a shutter 616 below the substrate stage 604, and configured to be movable to expose and cover the substrate stage 604. Initially, the substrate stage 604 may be covered by the shutter 616, while the source materials in the first and second evaporation units 608 and 612 are heated until the evaporation rates reach predetermined values, respectively. Thereafter, the shutter 616 can be moved to expose the substrate stage 604 to the deposition. In the system of FIG. 6, a first monitor 620 and a second monitor 624, e.g., a quartz crystal microbalance, are provided to monitor the deposition rates of the dopant and the HTM, respectively. One first evaporation unit 608 for the dopant and one second evaporation unit 612 for the HTM are illustrated in FIG. 5; however, two or more first evaporation units may be coupled to the bottom section of the chamber 600, depending on the type and number of dopants. Correspondingly, three or more monitors may be provided to monitor individual deposition rates of the three or more types of source materials.",
                        "F4-TCNQ and many other p-dopants are available in the form of powder. Spiro-OMeTAD and many other small molecule HTMs are available in the form of powder, except for polymeric HTMs, e.g., P3HT and PTAA. DMC and many other n-dopants are available in the form of powder. It is noteworthy that the system configuration including an ampule coupled with a valve, such as the first evaporation unit 508 illustrated in FIG. 5, is compatible with dopants in the liquid or gas form.",
                        "As mentioned earlier, the use of an ampule coupled with a valve for the first evaporation unit 508 is especially suited for a volatile dopant material, not only because this configuration allows for uniform and efficient circulation of the volatile dopant vapor to fill the chamber 500, but also because the vapor pressure of the dopant in the chamber 500 can be simply and swiftly controlled by the valve 540 of the first evaporation unit 508. The vapor pressure of a volatile n-dopant can be varied using this configuration to find the doping concentration that can match the HOMO level of the n-doped HTL, HOMO1, to the valence band maximum of the perovskite, VM, as labeled in FIG. 2. Here, the HOMO1 and the VM are considered to be matched when the energy level difference is small enough to extract photoexcited hole carriers from the perovskite active layer to the n-doped HTL. As mentioned earlier, such a matching tolerance of the HOMO1 with respect to the VM may be set to be in the range of \u22120.1 eV\u02dc0.3 eV, while 0 eV in this range corresponds to exactly the same energy level. The optimal value of vapor pressure of the n-dopant may be predetermined based on experiments, such as UPS measurements, prior to the fabrication. For example, after the formation of the perovskite layer, one batch of the samples may be used for the experiments to find the optimal vapor pressure, hence the doping concentration, of the volatile n-dopant for forming the n-doped HTL with the proper HOMO1 energy level.",
                        "On the other hand, when the n-dopant is non-volatile, an evaporation unit such as a crucible coupled to the bottom section of the chamber 600 may be used to generate the vapor of the non-volatile n-dopant. In this case, the doping concentration that matches the HOMO1 and VM energy levels may be found by varying the ratio between the HTM deposition rate and the n-dopant deposition rate. Monitoring of individual deposition rates are enabled by using the second vacuum evaporation system, such as the example in FIG. 6, including three monitors for the HTM, the n-dopant and the p-dopant, respectively.",
                        "The first example of the vacuum evaporation system illustrated in FIG. 5, a first vacuum evaporation system, is suitable for use when the dopant material is volatile, e.g., n-type dopant DMC. The second example of the vacuum evaporation system illustrated in FIG. 6, a second vacuum evaporation system, is suitable for use when the dopant material is non-volatile, e.g., p-type dopant F4-TCNQ. FIG. 7 is a flowchart illustrating an example process for fabricating the n-i-p structured HTL on the perovskite active layer for the case of using a volatile n-dopant and a non-volatile p-dopant. In step 704, experiments are conducted on a batch of samples to find the doping concentration of the n-dopant that matches the HOMO1 and VM levels by varying the vapor pressure of the n-dopant during co-evaporation of the HTM and the n-dopant by using the first vacuum evaporation system. In this first system, such as illustrated in FIG. 5, the first evaporation unit 508 coupled to the side section of the chamber 500 is used for generating the vapor of the n-dopant, and the second evaporation unit 512 coupled to the bottom section of the chamber 500 is used for generating the vapor of the HTM. In step 708, forming an n-doped HTL on the perovskite layer is carried out with the predetermined vapor pressure by using the first vacuum evaporation system. Thereafter, in step 712, forming the intrinsic HTL on the n-doped HTL is carried out in the same first vacuum evaporation system by continuing the evaporation of the HTM, while discontinuing the evaporation of the n-dopant material. Thereafter, in step 716, the sample including the n-doped HTL and the intrinsic HTL is transferred to the second vacuum evaporation system, such as illustrated in FIG. 6, and placed on the substrate stage 604. Thereafter, in step 720, forming a p-doped HTL on the intrinsic HTL is carried out in the second vacuum evaporation system by using the first and second evaporation units 608 and 612, both coupled to the bottom section of the chamber 600, for generating the vapors of the non-volatile p-dopant and the HTM, respectively.",
                        "In the above process, the sample is transferred from the first system to the second system after forming the intrinsic HTL in 712. Alternatively, it is possible to transfer the sample after forming the n-doped HTL in 708 before forming the intrinsic HTL in 712. In this case, the intrinsic HTL is formed in the second system by evaporating the HTM only. Thereafter, the co-evaporation of the HTM and the p-dopant can be carried out to form the p-doped HTL on the intrinsic HTL in the second system.",
                        "Alternative to the two-system process above, one system that is a combination of the first and second systems can be used for the sequential deposition of n-i-p layers for the case of using a volatile n-dopant and a non-volatile p-dopant. For example, this vacuum evaporation system may include an evaporation unit coupled to the side section of the chamber, such as 508 in FIG. 5, for generating the vapor of the volatile n-dopant material, and two evaporation units coupled to the bottom section of the chamber, such as 608 and 612 in FIG. 6, for generating the vapors of the p-dopant material and the HTM, respectively. FIG. 8 is a flowchart illustrating an example process using one system for fabricating the n-i-p structured HTL on the perovskite active layer for the case of using a volatile n-dopant and a non-volatile p-dopant. In step 804, experiments are conducted on a batch of samples to find the doping concentration of the n-dopant that matches the HOMO1 and VM levels by varying the vapor pressure of the n-dopant during co-evaporation of the HTM and the n-dopant by using the vacuum evaporation system. In step 808, forming an n-doped HTL on the perovskite layer is carried out with the predetermined vapor pressure by using the vacuum evaporation system. Thereafter, in step 812, forming an intrinsic HTL on the n-doped HTL is carried out in the same vacuum evaporation system by continuing the evaporation of the HTM, while discontinuing the evaporation of the n-dopant material. Since the vapor of the volatile n-dopant circulates and fills the chamber during the formation of the n-doped HTL in step 808, the n-dopant molecules may have contaminated the HTM and the p-dopant material in the evaporation units situated at the bottom of the same chamber, and may even react with the p-dopant. To avoid or minimize source material degradation during the n-type doping, in step 816, thorough degassing is carried out to remove the contaminated HTM and p-dopant material in the respective evaporation units in the vacuum evaporation system before starting the deposition of the HTM and the p-dopant for forming the p-doped HTL. Alternatively, this degassing procedure may be carried out before starting the deposition of the HTM for forming the intrinsic HTL in step 812. Thereafter, in step 820, forming a p-doped HTL on the intrinsic HTL is carried out by using the vacuum evaporation system.",
                        "When both the n- and p-dopants are non-volatile, one-system process by using the second system in FIG. 6, for example, can be carried out for the sequential n-i-p deposition. In this case, three evaporation units coupled to the bottom section of the chamber may be configured to generate the vapors of the HTM, the n-dopant material and the p-dopant material, respectively. Monitoring of individual deposition rates are enabled by using the system including three monitors for the HTM, the n-dopant and the p-dopant, respectively. Since both the n- and p-type dopants are non-volatile, neither will significantly contaminate nor react with the other materials contained in the evaporation units situated at the bottom section of the chamber. Thus, no degassing is necessary after the n-dopant evaporation. FIG. 9 is a flowchart illustrating an example process using one system for fabricating the n-i-p structured HTL on the perovskite active layer for the case of using a non-volatile n-dopant and a non-volatile p-dopant. In step 904, experiments are conducted on a batch of samples to find the doping concentration of the n-dopant that matches the HOMO1 and VM levels by varying the ratio between the HTM deposition rate and the n-dopant deposition rate during co-evaporation of the HTM and the n-dopant by using the vacuum evaporation system. Monitoring of the individual deposition rates can be carried out by using the monitors installed for monitoring the respective deposition rates. In step 908, forming an n-doped HTL on the perovskite layer is carried out with the predetermined ratio of the deposition rates by using the vacuum evaporation system. Thereafter, in step 912, forming an intrinsic HTL on the n-doped HTL is carried out in the same vacuum evaporation system by continuing the evaporation of the HTM, while discontinuing the evaporation of the n-dopant material. Thereafter, in step 916, forming a p-doped HTL on the intrinsic HTL is carried out by using the vacuum evaporation system.",
                        "When both the n- and p-dopants are volatile, one-system process by using the first vacuum evaporation system in FIG. 5, for example, can be carried out for the sequential n-i-p deposition. In this case, two evaporation units coupled to the side section of the chamber 500 can be configured to generate the vapors of the n-dopant material and the p-dopant material, respectively, while one evaporation unit coupled to the bottom section of the chamber 500 is configured to generate the vapor of the HTM. An ampule coupled with a valve, such as 508 illustrated in FIG. 5, may be used for each of the evaporation units coupled to the side section, thereby avoiding direct contact between the two dopants. Thus, no degassing is necessary after the n-dopant evaporation. Therefore, the one-system process explained earlier with reference to FIG. 8 can be carried out, except that the degassing step in step 816 is omitted.",
