Repository: boschresearch/Pap2Pat

# Pap2Pat Dataset

### File Schema

Every directory in `data` corresponds to one patent-paper pair and contains the full texts of both patent and paper, as well as the patent outlines. We include all information in JSON for programmatic parsing and Markdown for manual inspection.

```yaml
data/:
    paper_id-patent_id/:
        # Nested JSON format
        patent.json: JSON file containing patent metadata and full-text, as well as all outlines
        paper.json: JSON file containing paper metadata and full-text
        # Markdown format
        patent.md: patent full-text formatted in markdown
        paper.md: paper full-text formatted in markdown

File: Pap2Pat/data/W2256553712-US20150340705/paper.json
{
    "id": "https://semopenalex.org/work/W2256553712",
    "authors": [
        "Fr\u00e9d\u00e9ric Jaouen",
        "Wentao Liang",
        "Moulay Tahar Sougrati",
        "Sanjeev Mukerjee",
        "Qingying Jia",
        "Nagappan Ramaswamy",
        "Kara Strickland",
        "Urszula Tylus",
        "Elise M. Miner"
    ],
    "title": "Highly active oxygen reduction non-platinum group metal electrocatalyst without direct metal\u2013nitrogen coordination",
    "date": "2015-06-10",
    "abstract": "Replacement of noble metals in catalysts for cathodic oxygen reduction reaction with transition metals mostly create active sites based on a composite of nitrogen-coordinated transition metal in close concert with non-nitrogen-coordinated carbon-embedded metal atom clusters. Here we report a non-platinum group metal electrocatalyst with an active site devoid of any direct nitrogen coordination to iron that outperforms the benchmark platinum-based catalyst in alkaline media and is comparable to its best contemporaries in acidic media. In situ X-ray absorption spectroscopy in conjunction with ex situ microscopy clearly shows nitrided carbon fibres with embedded iron particles that are not directly involved in the oxygen reduction pathway. Instead, the reaction occurs primarily on the carbon-nitrogen structure in the outer skin of the nitrided carbon fibres. Implications include the potential of creating greater active site density and the potential elimination of any Fenton-type process involving exposed iron ions culminating in peroxide initiated free-radical formation.",
    "sections": [
        {
            "title": "Results",
            "paragraphs": [],
            "subsections": [
                {
                    "title": "Physicochemical Characterization",
                    "paragraphs": [
                        "The 2\u03b8 values and symmetry of the powder XRD of FePhen@MOF (before heat treatment) as compared with the purchased Basolite (Sigma, Basolite Z1200) confirm the formation of the crystalline MOF structure (Supplementary Fig. 1). The concomitant diminished intensity of the signal from FePhen@MOF (Supplementary Fig. 2) is indicative of the presence of guest molecules within the MOF structure as a result of encapsulation (Supplementary Note 1), this is in agreement with similar observations reported earlier27. In addition, the absence of the diffraction lines characteristic of 1,10-phenanthroline (Supplementary Fig. 1; N-chelating agent for Fe) imply that it is not present as a separate entity in crystalline form. However, ultraviolet\u2013visible (ultraviolet\u2013vis) spectroscopy (Supplementary Table 1) confirmed retention of 1,10-phenanthroline in the FePhen@MOF and thermogravimetric analysis indicated its enhanced thermal stability as a result of the encapsulation (Supplementary Fig. 3). Further, FePhen@MOF exhibited a much smaller Brunauer\u2013Emmet\u2013Teller (BET) (Supplementary Fig. 4) surface area than the commercial analogous Basolite (424 versus 1813, m2\u2009g\u22121), which is likely attributable to the encapsulation of the chelated iron complex within the MOF pore reducing the overall pore volume (Supplementary Fig. 5).",
                        "The FePhen@MOF material was subjected to an initial heat treatment (1,050\u2009\u00b0C) in Ar atmosphere (FePhen@MOF-Ar) for a tailored breakdown of the MOF structure and removal of Zn nodes via sublimation resulting in an initial rendering of a carbonaceous material with significant electronic conductivity. The XRD powder pattern (Fig. 1a; Supplementary Fig. 6) shows emergence of an elevated baseline typical for presence of amorphous material as well as diffraction lines of graphite and some iron phases (Fig. 1b; iron-Fe (Im-3\u2009m) and iron carbide-Fe5C2 (C2/c)). However, we were not able to accurately determine the exact stoichiometry of the iron carbide using XRD. An additional heat treatment (1,050\u2009\u00b0C) in ammonia (FePhen@MOF-ArNH3) led to the formation of several new diffraction lines (Supplementary Fig. 6) that indicate the incorporation of nitrogen into the carbon scaffold in the vicinity of the iron. These new diffraction lines post NH3 heat treatment show emergence of Fe nitrides (Fe3N1.59 (P6322) and Fe2N (P-31\u2009m(162))); however, XRD alone could not unambiguously determine the exact nitrogen content. Comparing these XRD results with those obtained from Basolite-ArNH3 (subjected to the same heat treatments as FePhen@MOF-ArNH3; Fig. 1a) lead us to believe that in the latter case the iron is converted to its metallic form during the initial argon heat treatment and subsequently acts as a catalyst that graphitizes the vicinal carbon\u2013nitrogen's from MOF precursor. The second heat treatment in ammonia, thus, is effective in etching a portion of the remaining amorphous carbon28 and introducing nitrogen functionalities into the carbon scaffold. The BET surface area increased with each heat treatment (Supplementary Fig. 4) resulting in FePhen@MOF-ArNH3 exhibiting a surface area of 1,200\u2009m2\u2009g\u22121, comparable to that of the original Basolite (no heat treatment). Basolite and FePhen@MOF are originally microporous (<20\u2009\u00c5) materials; however, the microporosity is increased with each heat treatment and mesopores (20\u201340\u2009\u00c5) are introduced (Supplementary Fig. 7) to FePhen@MOF-ArNH3.",
                        "XAS was used to further probe the local coordination of the iron present after heat treatment (Supplementary Note 2). Fourier transform (FT) of the extended EXAFS of the Fe K-edge measured on the electrode in situ (held at 0.3\u2009V, free of adsorbates) was dominated by a peak at \u223c2.2\u2009\u00c5, which can be fit with Fe\u2013Fe scattering (Supplementary Fig. 8; Supplementary Table 2). Qualitative comparison of the FePhen@MOF-ArNH3 spectrum with the spectra of the standard metallic iron foil (Fe foil) and a Fe3C standard suggests that the iron is predominantly converted to its metallic state with a minor carbide phase. However, it should be noted that an inherent limitation of XAS is the inability to differentiate between C, N and O neighbouring atoms (Supplementary Note 3). Therefore, we cannot use FT EXAFS to conclusively identify the presence or absence of Fe nitrides or carbides in the final catalyst.",
                        "The different iron coordination environments in FePhen@MOF-ArNH3 were further investigated with ex situ57Fe M\u00f6ssbauer spectroscopy (Fig. 1g). The absorption spectrum measured at room temperature (RT) was successfully fit with four components: (1) paramagnetic \u03b3-Fe, (2) ferromagnetic Fe3C, (3) ferromagnetic \u03b1-Fe and (4) \u03be-Fe2N. (Supplementary Table 3; Supplementary Note 4).",
                        "The surface morphology of FePhen@MOF-ArNH3 (Fig. 1d) was probed with SEM and revealed that the heat treatment produces several different carbon morphologies. The decomposition of the MOF framework and evaporation of Zn above 550\u2009\u00b0C (ref. 29) forms a porous carbon framework. In addition, some of the Fe agglomerated into Fe NPs that catalysed the growth of CNTs of varying sizes and possessed distinct bamboo-like joints, which are characteristic of N-doped carbon1930. High-resolution TEM revealed that Fe-particles were contained within the compartments of the CNTs (Fig. 1e,f) and the compartment wall thickness varied with the size of the Fe-particles. Conversely, the surface morphology of Basolite-ArNH3 (Fig. 1c) had no CNTs present, which suggests that the iron present in FePhen@MOF primarily acts as a catalyst for the graphitization of carbon."
                    ],
                    "subsections": []
                },
                {
                    "title": "Electrochemical Performance",
                    "paragraphs": [
                        "Basolite (Basolite-ArNH3) was subjected to the same heat treatment as FePhen@MOF-ArNH3 (that is, Ar followed with NH3 at 1,050 and 1,050\u2009\u00b0C, respectively) to be used as a reference for a Fe-free catalyst in our rotating ring-disk electrode (RRDE) studies. Typically, Pt/C is known to proceed predominantly through the 4e\u2212 path in both alkaline and acidic media, as long as the surface is free of poisonous adsorbates31. However, in alkaline media, it has been shown that specifically adsorbed hydroxyl species non-covalently interact with solvated oxygen molecules and the reduction proceeds through a 2e\u2212 outer sphere charge transfer process producing the peroxide anion intermediate (HO2\u2212), (as detected at the ring electrode of RRDE at \u223c0.8\u2009V (ref. 32); Supplementary Fig. 9) followed with an additional concerted 2e\u2212 reduction step to water. The same report showed that in contrast to this a non-PGM catalyst derived from heat-treated Fe-tetraphenylporphyrin (Fe-TPP)32 exhibits an exclusive inner sphere concerted 4e\u2212 reduction in alkaline media due to direct adsorption of O2 and the kinetically favoured hydrogen peroxide reduction reaction32. Central to this mechanism was its correlation with Fe\u2013Nx (predominant four coordination) active sites formed in the divacant defects in the carbon basal plane32. In alkaline media, Basolite-ArNH3 has an onset potential of 0.97\u2009V (Fig. 2a) and the oxidation of the peroxide intermediate detected at the ring electrode coincides with the onset of reduction at the disk (Supplementary Fig. 9). This indicates that the peroxide is not stabilized on the active site and ORR proceeds predominantly through a 2e\u2212 reduction pathway. However, the presence of the iron in FePhen@MOF-ArNH3 provides a 60\u2009mV improvement (with respect to Basolite-ArNH3) in the onset potential (1.03 versus 0.97\u2009V) as well as a 40\u2009mV improvement in half-wave potential (E\u00bd) (0.86 versus 0.82\u2009V; Fig. 2a). In addition, the onset of the peroxide oxidation peak at the ring electrode is shifted cathodically to \u223c0.45\u2009V (Supplementary Fig. 9). Peroxide oxidation at 0.45\u2009V is also observed on Pt/C electrocatalyst (Supplementary Fig. 9) and has been attributed to 2e\u2212 reduction of oxygen by the quinone functionalities of the carbon support32. However, FePhen@MOF-ArNH3 did not demonstrate enhanced hydrogen peroxide reduction reaction activity (Supplementary Fig. 10) and therefore this increase in activity cannot be attributed to peroxide specific Fe\u2013Nx sites. These electrochemical results suggest incorporation of iron moieties in FePhen@MOF-ArNH3 in a different coordination environment as compared with classical Fe\u2013Nx active-site-based electrocatalyst (as exemplified by Fe-TPP). Considering the XRD, SEM and TEM results presented above, it can be conjectured that Fe is present in the form Fe/FexC, subsurface to the N-doped carbon overlayer. As shown later in this article based on in situ element-specific XAS spectroscopy results, subsurface Fe/FexC are inactive towards O2 adsorption, and the ORR activity predominantly appears to arise from the N-doped carbon surface. It appears that the presence of the subsurface Fe/FexC acts to stabilize the peroxide intermediate on the active site in the alkaline medium.",
                        "When the same experiment was conducted in acidic media, FePhen@MOF-ArNH3 exhibited a 90\u2009mV improvement in E\u00bd (0.77 versus 0.68\u2009V) for ORR when compared with Basolite-ArNH3 (Fig. 2a). This is evidenced by the higher onset potential (E=0.93 versus E=0.89\u2009V) of FePhen@MOF-ArNH3 versus Basolite-ArNH3 in oxygen saturated 0.1\u2009M perchloric acid (HClO4). More interestingly, the onset of peroxide oxidation for both of the non-PGM electrocatalyst in acidic media now coincides with the onset of ORR (Supplementary Fig. 11). When switching to the low pH environment, the peroxide intermediate is no longer present as anion, but as a neutral species (H2O2) that has been shown to desorb more easily into the bulk electrolyte due to the absence of intermediate stabilization on the active site32. Our results confirm this finding, but we also find that the oxidative ring current of Basolite-ArNH3 is an order of magnitude higher than FePhen@MOF-ArNH3. This suggests that the presence of the iron moieties in FePhen@MOF-ArNH3 still promotes the selectivity towards the 4e\u2212 ORR pathway in acidic media. As mentioned above in our discussions on alkaline media results, subsurface Fe appears to be critical in the electrocatalysis in close concert with synergistic effect of N-doped carbon (Fig. 1e,f). Independent DFT calculations2233 conducted on distinct Fe-based non-PGM catalysts support our theory that the electronic properties of the carbon could be enhanced by the interaction with nitrogen and Fe enabling easier adsorption of O2 and reduction to H2O.",
                        "The inherent ORR activity exhibited by RRDE measurements of FePhen@MOF-ArNH3 in acidic media (Fig. 2a) are corroborated by single PEM fuel cell measurements. Polarization and durability curves were collected, on a membrane electrode assembly (MEA) employing a FePhen@MOF-ArNH3 cathode, under the US Department of Energy (US DOE) suggested testing conditions of 80\u2009\u00b0C, 100% relative humidity, 1\u2009bar partial pressure of H2/O2 (1.5\u2009bar total pressure) and/or 0.4\u2009bar partial pressure of O2 in H2/air (2.5\u2009bar total pressure). In a H2/O2 fuel cell, FePhenMOF-ArNH3 MEA generated a kinetic current density of >100\u2009mA\u2009cm\u22122 at 0.8\u2009ViR free (Fig. 2b), ranking it as one of the most active non-PGM cathodes reported to date with no FeNx moieties (as demonstrated in the following section). Non-PGM cathodes require higher catalyst loadings (3\u2009mg\u2009cm\u22122 compared with 0.4\u2009mgPt\u2009cm\u22122 for Pt/C) that traditionally introduces mass-transport limitations; however, FePhen@MOF-ArNH3 was able to reach 75% the power density of a state-of-the-art Pt/C cathode run under the same conditions. Although microporosity is considered a prerequisite for good catalytic activity in non-PGMs, mesopores are essential for effective mass transport, and we believe the increase in mesoporosity (Supplementary Fig. 7) on heat treatment imparted superior mass-transport properties that result in the enhanced activity. On switching to air as the oxidant the FePhen@MOF-ArNH3 MEA (Fig. 2c) reached a kinetic current density of 50\u2009mA\u2009cm\u22122 at 0.8\u2009Vnon-iR corrected and a peak power density of 0.38\u2009W\u2009cm\u22122 at 0.4\u2009V (or a current density of 1\u2009A\u2009cm\u22122, the current DOE performance target), \u223c60% the power density reached by the Pt-based cathode under the same operating conditions. To our knowledge, this is the highest reported H2/air activity to date by a non-PGM cathode containing no direct Fe\u2013Nx coordination (as detailed in subsequent sections). In addition to the exceptional performance, the most impressive characteristic of FePhen@MOF-ArNH3 was the outstanding stability observed through 10,000 potential cycles (Fig. 2d; protocol in accordance to method shown in Fig. 2 and described in Methods section) that simulates automotive drive cycle conditions. When compared with the state-of-the-art Pt/C MEA (Fig. 2d) subjected to the same test, FePhen@MOF-ArNH3 MEA proved to be more durable (100\u2009mA\u2009cm\u22122 versus 250\u2009mA\u2009cm\u22122 (for Pt/C reference) current loss at 0.6\u2009Vnon-iR corrected) and maintained its superior mass-transport properties. Increased carbon graphitization has been reported to improve resistance to carbon corrosion34 and one source of enhanced stability of FePhen@MOF-ArNH3 could be attributed to the presence of CNTs that were observed by SEM/TEM. A variety of harsh testing conditions, such as cycling in the presence of hydrogen peroxide (Supplementary Note 6), have substantiated the findings mentioned above, however only a few representative examples are shown in the present work. The exact origin of durability in FePhen@MOF-ArNH3 requires more extensive investigation and will be presented in a future publication."
                    ],
                    "subsections": []
                },
                {
                    "title": "Identification Of Fe-Coordination",
                    "paragraphs": [
                        "Earlier observations of heat-treated Fe-TPP32 (heat treatment of existing macrocycle) and PVAG-Fe14 (Fe-based catalysts prepared from precursors using a reactive polymer approach) clearly indicated the presence of Fe\u2013Nx active sites in addition to relatively small but stable Fe NPs in both the electrocatalysts despite the different precursors/synthetic routes used. They also represent different types of defect structures on the carbon and hence Fe spin states. Among the key features associated with ORR on such Fe\u2013Nx containing electrocatalyst elucidated using in situ XAS are (a) the Fe2+\u2013N4 active site undergoes a redox transition to (H)O-Fe3+-N4 between 0.7 and 0.9\u2009V versus RHE, which correlates with an edge shift of the XANES characteristic of such a change in oxidation state with increasing potential (Fig. 3c,d), and (b) a concomitant increase in the magnitude of the FT peak at \u223c1.6\u2009\u00c5 (associated with Fe\u2013N/O scattering) in the same corresponding potential showing oxide formation on the Fe in oxidation state 3 (Fig. 3d). FeIII\u2013Nx (OH) formation close to 0.9\u2009V versus RHE clearly indicated by the forward FT at Fe K-edge (Fig. 3d) also means that the onset of oxygen reduction is intimately related to such a redox transition (this is also supported by redox peaks in alkaline and acidic media). In contrast to these observations on non-PGM catalysts containing Fe\u2013Nx coordination, the Fe K-edge FT of the EXAFS for FePhen@MOF-ArNH3 does not contain the characteristic Fe\u2013N/O peak at 1.6\u2009\u00c5 (indicative of Fe\u2013N interaction at and below 0.7\u2009V and an additional Fe\u2013O(H) interaction at higher potentials) and is characterized instead by a peak at \u223c2.2\u2009\u00c5 coinciding with Fe\u2013Fe scattering as seen by comparison with characteristic corresponding peaks from metallic Fe and Fe3C standards (Fig. 3a). Furthermore, when the applied potential is increased, the Fe K-edge XANES energy of FePhen@MOF-ArNH3 remains unchanged. XANES is far more sensitive than EXAFS at detecting the presence of FeNx species (Supplementary Note 3) and our specialized in situ technique further enhances this response. Moreover, analysis of the 57Fe M\u00f6ssbauer spectroscopy results unambiguously confirm the absence of FeNx moieties in FePhen@MOF-ArNH3. Doublets D1 and D2, identified in all Fe-based non-PGM electrocatalysts investigated with M\u00f6ssbauer spectroscopy to date, were assigned to FeNxCy moieties covalently integrated in graphene sheets1635. However, the doublet observed with FePhen@MOF-ArNH3, with isomer shift (IS) and quadrupole splitting values of 0.16 and 0.50\u2009mm\u2009s\u22121, respectively, is fundamentally different and can be confidently and entirely assigned to a nitrogen-rich iron nitride crystalline structure (Supplementary Note 5). Hence, it is concluded that FeNx moieties integrated in graphene sheets are absent in FePhen@MOF-ArNH3. These findings further confirm the results presented above using XRD, SEM and TEM in conjunction with electrochemistry. We believe that FePhen@MOF-ArNH3 is predominantly made up of subsurface Fe/FexC nanoparticles and there are no detectable Fe\u2013Nx moieties present when studied under ex situ and in situ conditions. The unique characteristics of XAS enable probing of the coordination environment with element specificity (in this case Fe) and in situ capability provides incontrovertible evidence of a highly active non-PGM in acidic media that lacks the direct Fe\u2013Nx-coordinated active site. To the author's best knowledge, this represents a unique type of active site where lack of direct metal\u2013nitrogen coordination is unambiguously shown using in situ-specific probe of the actual transition metal coordination environment in conjunction with one of the highest reported activity for ORR in acidic and alkaline media.",
                        "This conclusion was further supported by subjecting FePhen@MOF-ArNH3 electrocatalyst to carbon corrosion cycling in the potential range of 1.0\u20131.5\u2009V (100\u2009mV\u2009s\u22121, acidic media; Supplementary Fig. 12). The carbon-corroded FePhen@MOF-ArNH3 has the emergence of the signature edge shift in the Fe K-edge XANES spectra seen previously for FeNx-coordinated active sites (Fig. 3c) associated with a FeII to FeIII redox transition (0.7\u20130.9\u2009V). This clearly indicates the formation of some FeNx moieties and their direct involvement with the ORR mechanism. On the basis of these results, we conclude that some of the Fe/FexC nanoparticles covered by fewer graphitic sheets are exposed to the acidic environment during the carbon corrosion treatment and are dissolved. This process would then allow some of the dissolved Fe-ions to either (a) adsorb on nitrogen sites that are doped into the carbon matrix to form the FeNx active site, similar to the active-site formation previously proposed by Yeager et al.313637, or (b) form FeIII hydroxides (Fe(OH)3) as proposed by Goellner et al.38",
                        "These results also clearly point towards the fact that since FePhen@MOF-ArNH3 constitutes of subsurface Fe/FexC-type moieties and their role in any Fenton's-type peroxide-induced free-radical formation is unlikely. Some of the durability results presented (Fig. 2d; Supplementary Figs 13 and 14) are in concert with this observation, especially when compared with Pt/C. This is a very critical distinction from the Fe\u2013Nx-based non-PGM electrocatalysts."
                    ],
                    "subsections": []
                }
            ]
        },
        {
            "title": "Discussion",
            "paragraphs": [
                "In this work, we introduced a Fe-based non-PGM ORR electrocatalysts, FePhen@MOF-ArNH3, which utilizes a MOF support that acts as a host for the Fe-based sites. Orderly dispersion of the Fe-chelates is achieved with the encapsulation synthesis and gives rise to an electrocatalyst with high activity for ORR in acidic media and outperforms the benchmark Pt/C catalyst in alkaline media. The exceptional ORR activity measured using a RRDE setup in acid translated to the superior PEM fuel cell performance where FePhen@MOF-ArNH3 showed excellent mass-transport properties and stability. Characterization techniques revealed the iron is present as Fe/FexC nanoparticles that are subsurface to N-doped carbon overlayer; however, they could play a role in the electrocatalysis by imparting a synergistic effect on the N-doped carbon that allows stabilization of the peroxide intermediate and enables the full 4e\u2212 reduction of oxygen to water. What sets this work apart from others is the definitive proof that this exceptionally active non-PGM electrocatalysts lacks direct Fe\u2013Nx coordination when studied using ex situ57Fe M\u00f6ssbauer spectroscopy and in situ synchrotron XAS at the Fe K-edge under simulated conditions of operating PEM cell. All previous reports in the literature have been obtained under ex situ conditions alone and cannot account for catalyst structure changes at the catalyst\u2013electrolyte interface with an applied potential. The lack of evidence suggesting the presence of Fe\u2013Nx moieties under in situ conditions allows us to conclusively attribute the majority of the ORR activity to the N-doped carbon structure. On the basis of our results, we believe that the iron first acts as a catalyst for the graphitization of N-doped carbon during the heat treatment in which some iron is integrated into the carbon and enhances the electrocatalytic properties enabling the 4e\u2212 reduction of oxygen."
            ],
            "subsections": []
        },
        {
            "title": "Methods",
            "paragraphs": [],
            "subsections": [
                {
                    "title": "Catalyst Synthesis And Electrochemical Measurements",
                    "paragraphs": [
                        "The commercial Pt/C (46%) electrocatalyst used as a standard in this study is obtained from Tanaka Kikinzoku International KK (Japan). For the synthesis of FePhen@MOF, 2-methylimidazole (5.90\u2009g, 0.072\u2009mol, 160\u2009eq) was dissolved in methanol (20\u2009ml) at RT with stirring in flask A. In flask B, zinc(II) nitrate \u03c7-hydrate (10.80\u2009g, 0.036\u2009mol, 80\u2009eq) and 1,10-phenanthroline monohydrate (12.96\u2009g, 0.072\u2009mol, 160\u2009eq) were dissolved in methanol (30\u2009ml) and water (45\u2009ml) at RT with stirring. Once both flasks' contents were fully dissolved, flask B was added to flask A. Iron(II) acetate (0.081\u2009g, 4.66E\u22124\u2009mol, 1\u2009eq) was added to the reaction, and this was stirred at RT for 24\u2009h. A second reaction identical to the aforementioned vessel was assembled, and the two separate reactions progressed in tandem. Before the addition of iron(II) acetate, the reaction began to turn slightly milky white/turbid in appearance. This intensified over the course of the reaction, resulting in a fine suspension turbid and pale orange in colour. The two reaction vessels were then combined in 6 \u00d7 50-ml centrifuge tubes and centrifuged at 4,000\u2009r.p.m. for 25\u2009min, washed three times with methanol (6\u221240\u2009ml each time), centrifuging at 3,700\u2009r.p.m. for 17\u2009min in between each washing. The resulting orange/white solid was dried in a vacuum oven for 6\u201312\u2009h at 60\u201370\u2009\u00b0C and afforded formation of the desired FePhen@MOF, a light tan powder (typically 4.5\u20135.5\u2009g total yield from the two combined reaction vessels). The dried powder was then subjected to either one or two heat treatments, that is, in argon at 1,050\u2009\u00b0C with a 1\u2009h dwell time (FePhen@MOF-Ar) and ammonia at 1,050\u2009\u00b0C with an 18\u2009min dwell time (FePhen@MOF-ArNH3), respectively. The weight per cent of Fe used in the synthesis of FePhen@MOF and its retention throughout the heat treatment process (FePhen@MOF-Ar and FePhen@MOF-ArNH3) was quantified using inductively coupled plasma mass spectrometry (ICP-MS) and is listed in the (Supplementary Table 4). Perchloric acid electrolyte (0.1\u2009M) was prepared using double-distilled 70% perchloric acid (GFS Chemicals) and potassium hydroxide electrolyte (0.1\u2009M) was prepared using pellets (Alfa Aesar).",
                        "Electrochemical measurements were carried out on glassy carbon disk (5.61-mm diameter, Pine Instruments) that was polished with 0.05-micron alumina paste (Buehler, Lake Bluff, IL) and then sonicated in distilled water and Isopropyl alcohol. Catalysts inks were prepared by dispersing the catalyst in a volume of 1:1 Millipore water:isopropyl alcohol with 10\u2009vol% of 5\u2009wt% Nafion as a binder. The ink solution was then sonicated \u223c60\u2009min to get a uniform suspension. A small volume of the catalyst ink was deposited on the glassy carbon substrate to obtain a platinum metal loading of 15\u2009\u03bcgPt\u2009cm\u22122 and a non-PGM loading of \u223c600\u2009\u03bcg\u2009cm\u22122. All electrochemical measurements were carried out at RT (20\u201325\u2009\u00b0C) in a standard electrochemical cell (Chemglass) with an acid or base electrolyte using a rotating disk electrode (RDE) setup from Pine Instrument Company connected to an Autolab bipotentiostat (PGSTAT302N). Cyclic voltammetry was run on both Pt and non-PGM catalysts in 0.1\u2009M HClO4 and 0.1\u2009M potassium hydroxide (KOH) bubbled with argon. ORR was investigated by the RDE technique after bubbling oxygen in the electrolyte solution followed with rotations at 100, 400, 900, 1,600 and 2,500\u2009r.p.m. Scans were recorded at 20\u2009mV\u2009s\u22121 and all potentials are referenced to a reversible hydrogen electrode (RHE) scale made from the same solution as the electrolyte. Carbon corrosion treatment of FePhen@MOF-ArNH3 was performed in argon saturated 0.1\u2009M HClO4 by cycling 1\u20131.5\u2009V versus RHE at 100\u2009mV\u2009s\u22121 and 1,600\u2009r.p.m. rotation speed for 7,500 cycles. Hydrogen peroxide cycling test involves cycling (0.05\u20131.2\u2009V versus RHE) the catalyst under RDE conditions (600\u2009\u03bcg\u2009cm\u22122), 0.5\u2009M H2SO4 with and without 70\u2009mM H2O2.",
                        "MEAs for fuel cell testing were prepared using FePhen@MOF-ArNH3 cathode on gas diffusion layer (GDL, Sigracet BC25 GDL), Pt/C (Tanaka, 46%) anodes on GDL (Sigracet BC25), Nafion 5\u2009wt% ionomer solution, and Nafion 211 ionomer membrane. To prepare the cathode, a catalyst ink composed of FePhen@MOF-ArNH3 dispersed in a water\u2013alcohol mixture with the requisite amount of ionomer (Nafion 5\u2009wt%) was sprayed on GDL (Sigracet, BC25). Typical cathode loading consisted of 0.3\u2009mg\u2009cm\u22122 with an ionomer content of 60% by weight of the catalyst. After drying the cathodes, a layer of interfacial ionomer was sprayed to achieve a loading of 0.4\u2009mgNafion\u2009cm\u22122. Anodes were prepared with commercial Pt/C (Tanka, 46%) in the same manner as the cathode. Electrodes for the Pt-based cathode MEA were supplied by industry. Hot pressing of the electrodes together with a Nafion 211 membrane was carried out at 130\u2009\u00b0C and 1,000\u2009lbs for duration of 5\u2009min. MEAs were then assembled in a fuel cell consisting of 5\u2009cm2 serpentine flow fields. Humidification of the MEA was performed for 60\u2009min by flowing N2 (100% relative humidity (RH)) at a cell temperature of 80\u2009\u00b0C. The operating temperature of the fuel cell was 80\u2009\u00b0C and the cell was activated with H2/O2 (inlet temperatures 85\u2009\u00b0C, 100% RH, 22 p.s.i. back pressure). Durability cycling followed protocols from Nissan Technical Center North America designed to simulate accelerated drive cycle conditions based on transitions between open circuit voltage and idling in automobile operation. Durability was tested at 80\u2009\u00b0C with N2 flowing on the cathode while stepping potential from 0.6 to 1.0\u2009V versus RHE with 3\u2009s hold at each potential step."
                    ],
                    "subsections": []
                },
                {
                    "title": "Physicochemical Characterization",
                    "paragraphs": [
                        "X-ray diffraction was performed on a Rigaku (model Ultima-IV) diffractometer with Cu K\u03b1 radiation (\u03bb=1.5418\u2009\u00c5) at 40\u2009kV and 40\u2009mA. The scan speed was 2\u201320\u2009s and the step size was 0.1\u00b0. ultraviolet\u2013vis quantification performed on Thermo-Fisher ultraviolet\u2013vis spectrophotometer collecting absorbance spectra from 190 to 700\u2009nm. Calibration curve generated from 12.5 to 100.0\u2009\u03bcM 1,10-phenanthroline monohydrate dissolved in 1\u2009M HCl. Three hundred micromolar solutions of FePhen@MOF and Basolite Z1200 standard dissolved in 1\u2009M HCl were run under the same conditions. Thermogravimetric analyses were performed on TA Instruments SDT Analyzer Q600 from 22 to 1,100\u2009\u00b0C with a ramp rate of 5\u2009\u00b0C\u2009min\u22121 and dwelling for 5\u2009min at maximum temperature. All studies were conducted under argon atmosphere, with a flow rate of 100\u2009ml\u2009min\u22121. N2 sorption analysis was performed on a Quantachrome NOVA 2,200e at 77\u2009K. Total surface area was determined by the BET method and pore size distribution was determined using non-local DFT split pore method from the NovaWin software. SEM was performed on a Hitachi S-4,900 FSEM instrument with an accelerating voltage of 3\u20135\u2009keV with samples mounted on a carbon-adhesive stub attached to an aluminum sample stage. High-resolution TEM images were taken on a JEOL 2010 field emission gun (FEG) TEM at 200\u2009kV with samples deposited on a holey carbon film on a 300 mesh copper grid.",
                        "57Fe M\u00f6ssbauer spectroscopy was measured with a 57Co source embedded in rhodium matrix. The measurement was performed keeping the source and absorber at RT. The spectrometer was operated with a triangular velocity waveform, and a gas filled proportional counter was used for the detection of the \u03b3-rays. Velocity calibration was performed with an \u03b1-Fe foil. The spectra were fitted with a combination of Lorentzian lines. In this way, spectral parameters such as the IS, the electric quadrupole splitting, the linewidth at half maximum, the hyperfine fieldsand the absorption spectral areas of the various spectral components were determined. No constraints were applied to the fitting parameters except on the IS of the singlet assigned to \u03b3-Fe, fixed at \u22120.08\u2009mm\u2009s\u22121 on the basis of previous experimental studies on Fe\u2013N\u2013C catalysts showing the presence of the ubiquitous singlet assigned to \u03b3-Fe.",
                        "The in situ XAS studies at the Fe K-edge (7,112\u2009eV) were performed at X3B beamline of National Synchrotron Light Source (Brookhaven National Laboratory, NY, USA). A specially designed spectro-electrochemical cell was employed39. The Fe K-edge spectra were collected in fluorescence mode with a 32-element Ge solid state detector as a function of potential in the range 1.0\u20130.1\u2009V. A pseudo steady state was established by holding the cell for \u223c5\u2009min before collecting the spectra. The electrolyte, 0.1\u2009M HClO4, was saturated with either argon or oxygen. Athena40 and Artemis41 programs were used to process and fit the data. IFEFFIT suite40 was used to calibrate, align and normalize the scans. FEFF6 code42 was used to calculate the scattering paths to model the \u03c7(R) transforms."
                    ],
                    "subsections": []
                }
            ]
        },
        {
            "title": "Additional Information",
            "paragraphs": [
                "How to cite this article: Strickland, K. et al. Highly active oxygen reduction non-platinum group metal electrocatalyst without direct metal\u2013nitrogen coordination. Nat. Commun. 6:7343 doi: 10.1038/ncomms8343 (2015)."
            ],
            "subsections": []
        }
    ]
}
