Repository: boschresearch/Pap2Pat

# Pap2Pat Dataset

### File Schema

Every directory in `data` corresponds to one patent-paper pair and contains the full texts of both patent and paper, as well as the patent outlines. We include all information in JSON for programmatic parsing and Markdown for manual inspection.

```yaml
data/:
    paper_id-patent_id/:
        # Nested JSON format
        patent.json: JSON file containing patent metadata and full-text, as well as all outlines
        paper.json: JSON file containing paper metadata and full-text
        # Markdown format
        patent.md: patent full-text formatted in markdown
        paper.md: paper full-text formatted in markdown

File: Pap2Pat/data/W2256553712-US20150340705/patent.json
{
    "id": "US20150340705",
    "authors": [
        "Urszula Tylus",
        "Sanjeev Mukerjee",
        "Elise Miner",
        "Kara Strickland"
    ],
    "title": "Non-Noble Metal Electrocatalysts for Oxygen Depolarized Cathodes and Their Uses",
    "date": "2014-01-07 00:00:00",
    "abstract": "Highly anion resistant electrocatalysts suitable for catalyzing an oxygen reduction reaction (ORR) and methods of synthesizing the same are provided. The catalysts contain a transition metal, a heteroatom, and carbon. Preferred catalysts include N as the heteroatom and Fe as the transition metal, with active sites having Fe\u2014N4 stoichiometry (FexNyCz) as part of a metal organic framework (MOF) or sequestered within a MOF. Electrocatalysts further including Fe nanoparticles (FeNPs) are also provided. The catalysts described herein are applicable in the preparation of oxygen decoupled cathodes (ODC) for chlorine evolution processes such as in chlor-alkali cells or HCl electrolyzers. The catalysts are also useful in preparing ODC for use in fuel cells, including phosphoric acid fuel cells.",
    "sections": [
        {
            "title": "DESCRIPTION",
            "paragraphs": [],
            "subsections": [
                {
                    "title": "BACKGROUND",
                    "paragraphs": [
                        "Use of \u201cdepolarizers\u201d in electrolytic reactions helps lower input electrical energy in electrochemcial processes. For example, in batteries depolarizers help prevent buildup of hydrogen gas bubbles thereby preventing the voltage, and thereby current, from being reduced. Among the known depolarizers, including sulfur dioxide which is used for lowering energy use in production of hydrogen, oxygen consuming cathodes have gained in importance due to the high onset potential of the oxygen reduction reaction (ORR). Oxygen depolarized cathodes are used in electrolytic production of chlorine from brine solution, and in its recovery from hydrochloric acid, a byproduct of various chemical processes, e.g., production of polymers notably polyvinyl chloride, polyurethanes and polycarbonate, chloroaromatics, and many other components. However, electrochemical chlorine production is currently one of the most energy-intensive processes in the chemical industry, Manufacture of chlorine using oxygen depolarized cathode (ODC) promises to reduce power consumption by as much as 30% compared to standard membrane technology, and is also accompanied with a cut in indirect carbon dioxide emissions. The process integrates use of oxygen with the reaction taking place at the cathode in the manufacture of chlorine by electrolysis of sodium chloride or HCl to produce water instead of hydrogen gas. Oxygen is pumped into the cathode compartment, which reacts with hydrogen to produce water, and the voltage needed for the electrolysis process is reduced by approximately a third. Thus, feeding of gaseous oxygen enables electrolysis to be performed at a lower voltage.",
                        "In this process, the conventional cathodic reduction of protons to H2 (g):",
                        "2H++2e\u2212H2(g)E=0.00 V vs. RHE\u2003\u2003(1)",
                        "is replaced with the Oxygen Reduction Reaction (ORR):",
                        "O2(g)+4H++4e\u22122H2O(l)E=1.23 V\u2003\u2003(2)",
                        "Thus, overall process is the following:",
                        "2HCl+\u00bdO2Cl2(g)+H2O(l)E=\u22120.13 V\u2003\u2003(3)",
                        "as compared to conventional:",
                        "2HCl2H2(g)+2Cl2(g)E=\u22121.36 V\u2003\u2003(4)",
                        "with a theoretical energy savings of \u02dc700 kWh per ton of Cl2 (g). Thus, the much lower ORR overpotential associated with oxygen consuming gas diffusion electrode (GDE) is expected to result in significant cost and energy savings.",
                        "Operation of an electrolytic cell for chlorine production involves use of aqueous solution of hydrochloric acid at concentration as high as 20% (\u02dc5 M) and temperature as high as 60\u00b0 C., which creates a highly corrosive environment. The presence of anions (chloride ions) in such corrosive environment causes poisoning of the catalyst, thereby reducing the efficiency of the cell. Therefore, there is a need to develop ORR catalysts that can resist anion poisoning.",
                        "The oxygen reduction reaction (ORR) is one of the most studied reactions in energy conversion systems due to the large overpotential caused by the slow kinetics. Due to the lower proton conductivity and permeability of oxygen in the phosphoric acid environment, high loadings of metal are required. Traditionally platinum based electrocatalyst have been used to facilitate ORR in acidic media, but the scarcity of these materials significantly increases the cost of the system. In addition to the economic disadvantage of platinum based electrocatalyst, there is also the issue of poisoning of these materials by the adsorption of the dihydrogen phosphate anion. The number of electrons transferred per active site of Pt per second is diminished by approximately 70% in the presence of moderate concentrations of phosphoric acid. Phosphoric acid fuel cells (PAFC) are successfully commercialized and presently operate at 80% combined heat and power efficiency, but the cathode materials suffer poisoning effects from the dihydrogen phosphate ion adsorption (H2O4\u2212) limiting the performance. Anion adsorption is structure dependent and it has been shown that some Pt-alloys exhibit a heightened tolerance to phosphate poisoning (He, Q. PhysChemChemPhys. 2010. 12, 12544) but cost is still an issue. However, non-platinum group metal catalysts (NPMC) for ORR containing Fe and/or Co have been investigated and progress has been made in developing synthetic strategy for preparing these NPMC have now made these materials viable contenders with Pt-based catalysts for use in acid based systems. (Jaouen, F. et al., 2011)",
                        "Current state of the art catalyst for ODC is rhodium based chalcogenite (RhxSy/C), currently produced by DeNora. The RhxSy/C catalyst outperforms the extremely ORR active carbon supported platinum (Pt/C) catalysts in resisting anion poisoning. The Pt/C catalyst is easily poisoned by chloride ions. Despite a lower activity for oxygen reduction relative to state of the art Pt-based electrocatalysts in most systems, RhxSy is not severely depolarized by contaminants such as chloride ions and assorted organics. However, Rh is a precious metal and the cost of RhxSy/C is a drawback for successful commercialization of RhxSy/C.",
                        "Anion poisoning, which is a common problem in electrocatalysis in aqueous media, is a result of strong interaction of catalytic metal nanoparticles (Pt, Rh, Ru, etc.) with impurities at potentials above potential of zero charge (PZC). The poisoning blocks access of the reactants (e.g., oxygen in ORR reactions) to the active centers on the metal surface, resulting in increased overpotential. Chemisorption of any species, e.g., anions, on the metal surface depends on the free energy of adsorption and free energy of solvation of that species. In acidic environment water molecules act as weak anionic species and interact with the metallic surface through the oxygen atoms of hydroxide ions. More electronegative moieties such as chloride or bromide ions, or other anions when present replace the hydroxide ions. The metal-anion interaction grows in strength with increased positive potentials, which is specifically challenging for oxygen reduction reactions as the ORR onset is desired to occur at high potentials. As shown for adsorption of chloride anions on platinum nanoparticles (FIG. 1) even small concentrations of anions result in significant losses in the activity of the catalyst.",
                        "Most reported nonplatinum group metal (non-pgm) catalysts consist of biomimetic Fe\u2014Nx centers which are frequently wrapped within protective graphene layers, and contain non-coordinated metal nanoparticles (FeNPs). The overall catalytic performance and stability of these materials depends upon the structure and distribution of the metal centers throughout the catalyst surface. While the better performing MNC catalyst in this group exhibit promising durability in standard fuel cell environment, most of the protected Fe-consisting nanoparticles are susceptible to oxidation by strong anions like a chloride ion, especially at high concentrations, as in case of catastrophic cathode flooding with concentrated hydrochloric acid in chlorine recovery HCl electrolyzers."
                    ],
                    "subsections": [],
                    "outline_long": [
                        "introduce depolarizers in electrolytic reactions",
                        "describe oxygen consuming cathodes",
                        "explain electrochemical chlorine production",
                        "discuss limitations of conventional cathodic reduction",
                        "introduce oxygen reduction reaction (ORR)",
                        "describe operation of electrolytic cell for chlorine production",
                        "discuss anion poisoning of catalysts",
                        "explain limitations of platinum based electrocatalysts",
                        "introduce non-platinum group metal catalysts (NPMC)",
                        "describe RhxSy/C catalyst",
                        "discuss limitations of RhxSy/C catalyst",
                        "introduce non-noble metal electrocatalysts",
                        "discuss anion poisoning of non-noble metal electrocatalysts"
                    ],
                    "num_characters": 6916,
                    "outline_medium": [
                        "introduce depolarizers in electrolytic reactions",
                        "describe oxygen depolarized cathodes",
                        "explain oxygen reduction reaction (ORR)",
                        "discuss limitations of platinum based electrocatalysts",
                        "introduce non-platinum group metal catalysts (NPMC)",
                        "describe anion poisoning in electrocatalysis"
                    ],
                    "outline_short": [
                        "introduce oxygen depolarized cathodes",
                        "describe limitations of platinum based electrocatalyst",
                        "motivate non-platinum group metal catalysts"
                    ]
                },
                {
                    "title": "SUMMARY OF THE INVENTION",
                    "paragraphs": [
                        "Methods of synthesizing highly anion resistant non-noble metal electrocatalysts suitable for catalyzing oxygen reduction reaction (ORR) are provided, as are the electrocatalysts resulting from such synthesis.",
                        "An aspect of the invention is a method of synthesizing an electrocatalyst for an oxygen reduction reaction, the method including the steps of: (a) reacting an organic ligand, a first transition metal or salt thereof, and a first catalytic precursor to form a product, such that the first catalytic precursor is a heteroatom-containing organic molecule, and such that the product includes a metal organic framework (MOF) including the first transition metal; (b) reacting a second catalytic precursor with the product resulting from (a) until a precipitate is formed, such that the second catalytic precursor is a second transition metal or salt thereof, whereby the first and the second catalytic precursors are encapsulated inside the MOF; and (c) isolating the precipitate and subjecting it to pyrolysis, whereby the first transition metal evaporates (i.e., the first transition metal is volatile at the temperature of pyrolysis) yielding the electrocatalyst. In some embodiments of the method, steps (a) and (b) are performed in a single reaction vessel as a \u201csingle pot\u201d reaction.",
                        "In various embodiments according to the method of synthesis above, the heteroatom-containing organic molecule provides a heteroatom capable of coordinating a transition metal and supporting catalysis of an oxygen reduction reaction. Further, the pyrolysis can be carried out at about 700\u00b0 C. to about 1100\u00b0 C. Further, the electrocatalyst can be cross-linked as a result of the pyrolysis in step (c).",
                        "In related embodiments the heteroatom-containing organic molecule includes one or more heteroatoms selected from the group consisting of nitrogen, oxygen, and sulfur. Nitrogen is a preferred heteroatom in certain embodiments.",
                        "In certain embodiments the first and second transition metals are non-noble transition metals. For example, the non-noble second transition metal can be selected from the group consisting of iron, cobalt, copper, nickel, and chromium. In a preferred embodiment, the second transition metal is iron. For example, the first transition metal can be selected from the group consisting of zinc and molybdenum. In a preferred embodiment, the first transition metal is zinc.",
                        "In various embodiments the first and the second transition metals have oxidation states selected from the group consisting of all known oxidation states for the respective transition metal.",
                        "In related embodiments the salt of each of the first and the second transition metals is selected from the group consisting of acetate, nitrate, sulfate, phosphate, and chloride.",
                        "In various related embodiments of the method the organic ligand is selected from the group consisting of imidazole, methylimidazole, pyridine, pyridine derivatives, pyrimidine, triazole, tetrazole, napthylene, and napthyridine.",
                        "In certain embodiments the second transition metal is in the form of nanoparticles or a colloid accommodated within pores of the MOF. Nanoparticles containing or consisting of, or consisting essentially of the second transition metal can be added to the synthesis, whereby they become incorporated into pores of the forming MOF.",
                        "In various embodiments of the method, the first catalytic precursor is selected from the group consisting of phenanthroline, porphyrin, imidazole, pyridine, pyrimidine, and triazole.",
                        "In related embodiments the electrocatalyst is resistant to anion poisoning when used in an oxygen reduction reaction.",
                        "Another aspect of the invention is a method of synthesizing a metal organic framework (MOF), the method including the steps of: (a) providing a solution including an organic ligand, a first transition metal or a salt thereof, and a first solvent; (b) heating the solution using microwaves, and stirring, whereby a precipitate is obtained; and (c) washing the precipitate with a second solvent thereby obtaining the MOF. For example, the first solvent is selected from the group consisting of dimethylformamide, tetrahydrofuran, diethyl ether, dimethylsulfoxide, and methanol. For example, the organic ligand is selected from the group consisting of imidazole, methylimidazole, pyridine, pyridine derivatives, pyrimidine, triazole, tetrazole, napthylene, and napthyridine. For example, the salt of the first transition metal includes a counterion selected from the group consisting of acetate, nitrate, sulfate, phosphate, and chloride.",
                        "In various embodiments the first transition metal has an oxidation state selected from all known oxidation states of the metal.",
                        "Further, an aspect of the invention is an electrocatalyst produced according to a method including any one of the preceding methods. In certain embodiments the electrocatalyst further includes nanoparticles, the nanoparticles including or consisting of a non-oxidated metal (M) surrounded with a layer of metal oxide (MxOy).",
                        "Another aspect of the invention is an electrocatalyst including a metal organic framework (MOF) having a graphene-like structure, such that the MOF includes a transition metal coordinated with heteroatoms in the MOF. In certain embodiments the electrocatalyst further includes nanoparticles, the nanoparticles including or consisting of a non-oxidated metal (M) surrounded with a layer of metal oxide (MxOy).",
                        "Another aspect of the invention is a cathode for an electrolytic process for chlorine evolution in a chlor-alkali electrolysis cell, the cathode including the electrocatalyst according to methods above.",
                        "Aspects of the invention include a cathode for an electrolytic process for chlorine evolution in an HCl electrolyzer, the cathode including the electrocatalyst according to methods above.",
                        "Further included as an aspect of the invention is a cathode for a phosphoric acid fuel cell including the electrocatalyst according to methods above.",
                        "In related embodiments the cathode is resistant to anion poisoning. For example, the cathode is resistant to poisoning by dihydrogen phosphate ion.",
                        "Another aspect of the invention is a cathode for carrying out an oxygen reduction reaction in an electrolytic process, the cathode including the electrocatalyst according to methods above, such that the cathode is resistant to anion poisoning. In related embodiments the cathode is resistant to poisoning by chloride ion.",
                        "Another aspect of the invention is a method of chlorine evolution, the method including the step of electrolyzing brine in a chlor-alkali electrolysis cell, such that the cathode of the cell includes the electrocatalyst according to methods above.",
                        "A further aspect of the invention is a method of chlorine evolution including electrolyzing HCl in an HCl electrolyzer, such that the cathode of the electrolyzer includes the electrocatalyst according to methods above.",
                        "Another aspect of the invention is a method for generating electrical energy including using a fuel cell including the electrocatalyst according to methods above.",
                        "Still another aspect of the invention is a method of performing an oxygen reduction reaction in an atmosphere of less than 100% oxygen, such as an atmosphere of 90% oxygen and 10% nitrogen. The method uses an electrocatalyst of the present invention.",
                        "Another aspect of the invention is an electrocatalyst having a uniform distribution of non-noble metal ions within the catalyst."
                    ],
                    "subsections": [],
                    "outline_long": [
                        "introduce methods of synthesizing non-noble metal electrocatalysts",
                        "describe electrocatalysts resulting from synthesis",
                        "outline method of synthesizing electrocatalyst",
                        "describe reacting organic ligand and transition metal",
                        "describe reacting second catalytic precursor with product",
                        "describe isolating precipitate and subjecting to pyrolysis",
                        "describe heteroatom-containing organic molecule",
                        "describe pyrolysis conditions",
                        "describe electrocatalyst cross-linking",
                        "describe non-noble transition metals used",
                        "describe oxidation states of transition metals",
                        "describe salts of transition metals",
                        "describe organic ligands used",
                        "describe electrocatalyst resistance to anion poisoning"
                    ],
                    "num_characters": 7458,
                    "outline_medium": [
                        "introduce methods of synthesizing anion resistant non-noble metal electrocatalysts",
                        "describe electrocatalysts resulting from synthesis",
                        "outline method of synthesizing metal organic framework (MOF)",
                        "describe electrocatalyst produced according to method",
                        "introduce cathode for electrolytic process for chlorine evolution",
                        "describe cathode for phosphoric acid fuel cell",
                        "outline methods of chlorine evolution and generating electrical energy"
                    ],
                    "outline_short": [
                        "introduce electrocatalyst synthesis method",
                        "describe electrocatalyst properties",
                        "outline applications of electrocatalyst"
                    ]
                },
                {
                    "title": "DETAILED DESCRIPTION OF THE INVENTION",
                    "paragraphs": [
                        "The invention provides highly anion resistant electrocatalysts suitable for catalyzing an oxygen reduction reaction (ORR). The catalysts contain a transition metal which is a non-noble metal (i.e., non-platinum group metal), carbon, and a heteroatom organized into graphene-like sheets containing the heteroatoms, which coordinate the evenly distributed atoms of the transition metal. As a result of the pyrolysis step used to form the catalyst, the catalyst structure is cross-linked and therefore robust. In various embodiments the catalysts include N as the heteroatom and Fe as the transition metal which form active sites having Fe\u2014N4 stoichiometry (FexNyCz) as part of a metal organic framework (MOF), or associated with a MOF by incorporation into pores of the MOF. In other embodiments the electrocatalysts further include nanoparticles of Fe (FeNPs) or another transition metal. Applications of the catalysts described herein include preparation of oxygen decoupled cathodes (ODC) for chlorine evolution using, e.g., chlor-alkali cells or HCl electrolyzers; and for use in fuel cells, such as phosphoric acid fuel cells which use phosphoric acid as the membrane electrolyte. Phosphoric acid fuel cells are successfully commercialized and presently operate at 80% combined heat and power efficiency, but the cathode materials suffer poisoning effects from the dihydrogen phosphate ion adsorption (H2O4\u2212) limiting the performance. (Shah et al., 2007), which are overcome by the catalysts of the present invention.",
                        "The FexNyCz active site containing electrocatalysts described here are comparable in performance to state of the art catalysts using noble metals, e.g., Pt/C and RhxSy/C, with regard to chlorine evolution (chlor-alkali cells and HCL electrolyzers), or with regard to production of current (fuel cells). The present catalysts are superior to the state of the art catalysts in resisting anion poisoning, e.g., chloride ion poisoning (chlor-alkali cell and HCL electrolyzer), or dihydrogen phosphate ion poisoning (phosphoric acid fuel cells).",
                        "The new ODC materials derived from MOF described herein are immune to anion poisoning (FIG. 2), are capable of reducing overall cell voltage below that required for a state of art RhxSyC catalyst, and possess comparable durability, even in case of the catastrophic events such as a power outage (FIG. 3), resulting at least in part from their crosslinked structure. The ORR polarization of electrolytic reactions measured using a RDE with a FexNyCz catalyst at 1M HCl (solid line) or at 1M HClO4 (dashed line, no chloride ion) at room temperature is shown in FIG. 2A. Tafel plots of the electrolytic reactions (FIG. 2A) are shown in FIG. 2B, and the effect of chloride anions on ORR activity is summarized in Table 1 below. Table 2 below shows the results of FT fitting of the FexNyCz material before and after the simulated shutdown (FIG. 3).",
                        "Analysis of a variety of non-precious metal (NPM) electrocatalysts with X-ray absorption spectroscopy (XAS) showed that regardless of the synthetic technique and precursors used to the generate the electrocatalysts, they were found to have two characteristic scattering paths which differ only in prevalence. The encapsulated FeMOF is mostly comprised of FeNPs, indicated by the Fe\u2014Fe scattering in the fourier transform plot (FIG. 19A). There is a minor contribution of a Fe\u2014C/N/O scattering path. However XAS is unable to differentiate the exact nature of the element surrounding Fe due to their similar atomic number. That this catalyst is mostly comprised of Fe NPs is further supported by the absence of the Fe2+/Fe3+ edge shift in the x-ray-near-edge-spectrum (XANES) plot.",
                        "The immunity of the MNC catalysts described here to chloride ion originates mainly from the unique nature of the metal-based active site that dominate in these catalysts. In some embodiments, the catalyst contains highly active and corrosion resistant nanoparticles. In general, the MOF-derived FeNC catalyst described here consists of two main types of metal centers. The majority of metal centers are crystalline phase FexNyCz nanoparticles, and amorphous Fe\u2014N4 centers incorporated into carbon cavity (FIG. 2D). Neither metal center is affected by chloride anions (FIG. 3). This is represented by RDE ORR polarization curves (FIG. 2A) and the corresponding in-situ X-ray Absorption Spectroscopy (XAS) spectra of the catalyst (FIG. 3C). Both metal species sustain their catalytic structure even after being subjected to flooding with hot 5M hydrochloric acid (5M HCl), resulting in the catastrophic shutdown.",
                        "Further provided by the invention are expedited synthetic routes to non-platinum group (non PGM) electrocatalysts suitable for application to ORR. The synthesis of the electrocatalysts of the invention involves the synthesis of MOFs. Previously established syntheses of MOFs have required solvothermal reaction between an organic ligand and a transition metal salt dissolved in an organic solvent. Typical reaction run times of previously described syntheses range from 24-72 h in a programmable furnace tube (or other source of controlled heat) heated at 100-180\u00b0 C. The reaction product had to be subsequently washed with an organic solvent to provide the porous framework of the MOF in crystalline form (Yaghi, 2006). In previous methods the MOFs had to be manually mixed with a nitrogen-containing catalytic active site precursor and a metal source external of the framework for incorporation into the MOF infrastructure during manual mixing (Proietti, E. 2011). The product was then made conductive by pyrolysis at 900-1200\u00b0 C. and the activated material was coated onto the fuel cell cathode to catalyze four electron oxygen reduction to water. Preparation of such catalysts previously required multiple lengthy steps including a one to three day synthesis of the framework itself (Yaghi, 2006). Manual mixing of the catalytic precursors (metal salt and nitrogen-containing organic molecule) into the MOF pores resulted in lack of sample homogeneity with respect to the transition metal, resulting in poorer catalytic properties. The step of mixing was accompanied by significant potential for incorporation of impurities into the sample.",
                        "The problem of multiple lengthy steps and manual mixing have been overcome by two distinct synthetic routes of the present invention: (1) microwave-accelerated synthesis of the MOF, and (2) one-pot MOF formation-catalytic precursor encapsulation. The resulting products have shown RDE results comparable to that of catalysts derived from previously established methods.",
                        "The benefits of using the methods of synthesis described here over earlier methods include: (1) shortening of reaction time for MOF synthesis from days to hours or minutes; (2) chemical encapsulation of catalytic active site precursors for ORR during the synthesis as opposed to crude mixing of precursors into the MOF pores, resulting in a cleaner product with more effective active sites; (3) less equipment required; and (4) use of ambient conditions. The synthetic methods of the present invention also can be applied to expedited syntheses of metal organic frameworks for other uses.",
                        "As an example of the synthesis of a MOF using microwave-accelerated synthesis, zeolitic imidazole framework-8 (Zif-8) was produced, and the product characterized and confirmed with powder X-ray diffraction (PXRD), thermogravimetric analysis (TGA), and infrared spectroscopy (IR), and analyzed with scanning electron microscopy (SEM), energy dispersion detection (EDS), and rotating disc electrode (RDE) apparatus.",
                        "MOF was also synthesized with simultaneous chemical encapsulation of catalytic precursors. The complete synthesis was carried out in one pot, in contrast to the traditional procedure in which MOF is synthesized in a first step, and is subsequently mixed manually with the catalytic precursors in a second step. In the traditional method, following a multi-day synthesis of the metal organic framework, the MOF has to be violently ball milled for 1-5 hours with the dry catalytic precursors to incorporate them into the framework matrix. Such mixing, even at lengthy run times, does not ensure homogeneous distribution of the precursors into the MOF, and cannot ensure that the precursors enter the MOF pores, as opposed to being simply distributed on the MOF surface.",
                        "Chemical encapsulation made possible by the one-pot MOF formation-chemical precursor encapsulation described here (Example 2) ensures more homogenous distribution of the catalytic precursors into the MOF pores compared to mixing pre synthesized MOF with catalytic precursors by ball milling. Further, since both the MOF synthesis and the precursor encapsulation can be accomplished in the same pot, there is less opportunity for sample contamination. Further still, since the pores form around the precursors, there is a greater opportunity for the precursors to be captured inside of the pores compared to the use of manual mixing or ball milling of a pre formed MOF with catalytic precursors."
                    ],
                    "subsections": [],
                    "outline_long": [
                        "describe electrocatalysts containing non-noble metal",
                        "describe graphene-like structure of MOF",
                        "describe transition metal coordination with heteroatoms",
                        "describe nanoparticles of non-oxidated metal",
                        "describe cathode for electrolytic process for chlorine evolution",
                        "describe cathode for phosphoric acid fuel cell",
                        "describe method of chlorine evolution",
                        "describe method of generating electrical energy",
                        "describe method of performing oxygen reduction reaction",
                        "describe electrocatalyst with uniform distribution of non-noble metal ions",
                        "describe FexNyCz active site containing electrocatalysts",
                        "compare performance to state of the art catalysts",
                        "describe immunity to anion poisoning",
                        "describe cross-linked structure of electrocatalysts",
                        "describe ORR polarization of electrolytic reactions",
                        "describe effect of chloride anions on ORR activity",
                        "describe analysis of non-precious metal electrocatalysts with XAS",
                        "describe expedited synthetic routes to non-platinum group electrocatalysts"
                    ],
                    "num_characters": 9087,
                    "outline_medium": [
                        "describe electrocatalysts with transition metal and heteroatoms",
                        "introduce Fe\u2014N4 active sites in metal organic framework (MOF)",
                        "describe applications of catalysts in chlor-alkali cells and HCl electrolyzers",
                        "compare performance of catalysts to state of the art catalysts",
                        "describe immunity of catalysts to anion poisoning",
                        "analyze non-precious metal (NPM) electrocatalysts with X-ray absorption spectroscopy (XAS)",
                        "describe expedited synthetic routes to non-platinum group electrocatalysts",
                        "outline microwave-accelerated synthesis of MOF",
                        "describe one-pot MOF formation-catalytic precursor encapsulation"
                    ],
                    "outline_short": [
                        "describe electrocatalyst structure",
                        "explain advantages of electrocatalyst",
                        "provide experimental results",
                        "describe expedited synthetic routes"
                    ]
                },
                {
                    "title": "EXAMPLES",
                    "paragraphs": [],
                    "subsections": [
                        {
                            "title": "Example 1",
                            "paragraphs": [
                                "**Synthesis of Zif-8 MOF Using Microwave-Accelerated Synthesis**",
                                "For the synthesis of Zif-8, zinc nitrate tetrahydrate (1.1 equivalence) and 2-methylimidazole (1 equivalence) were combined in a glass microwave tube and dissolved in dimethylformamide (1 mL/1.67E-4 mol combined starting material). The tube, equipped with a stir bar, was capped and heated to 140\u00b0 C. (same temperature as conventional furnace synthesis) with stirring for 40 minutes. A white or light yellow crystalline powder was afforded upon washing with chloroform and filtering the heated material. The product was dried to yield the MOF material.",
                                "The reaction time was significantly shorter than that required in the conventional furnace synthesis. For example, the furnace synthesis of Zif-8 reaction requires over 24 h not including a ramp rate of 5\u00b0 C./min 22-140\u00b0 C. and a subsequent cooling rate of 0.4 C/min back to room temperature from 140\u00b0 C. In contrast, microwave accelerated Zif-8 synthesis occurred with a 2 min ramp rate to 140\u00b0 C., 45 min run time, and 10 min cooling time. The microwave reaction times can be expected to differ depending on the relative length of conventional heating time of the MOF.",
                                "Once activated, the MOF was suitable for use as a cathodic catalyst for four electron reduction of oxygen to water, or further two electron reduction of hydrogen peroxide reduction to water in a fuel cell."
                            ],
                            "subsections": [],
                            "outline_long": [
                                "microwave-accelerated synthesis of Zif-8 MOF",
                                "application as cathodic catalyst"
                            ],
                            "num_characters": 1397,
                            "outline_medium": [
                                "microwave-accelerated synthesis of Zif-8 MOF"
                            ],
                            "outline_short": [
                                "microwave-accelerated synthesis of Zif-8 MOF"
                            ]
                        },
                        {
                            "title": "Example 2",
                            "paragraphs": [
                                "**Synthesis of Zif-8 MOF with Encapsulation of Catalytic Precursors in One Pot**",
                                "The one-pot Zif-8 MOF formation-precursor encapsulation synthesis was carried out as shown in the scheme below.",
                                "In flask A, 2-methylimidazole (160 equivalence) was dissolved in methanol with stirring (1 mL/1.60E-4 mol). In flask B, zinc nitrate tetrahydrate (80 equivalence) and 1,10-phenanthroline monohydrate (160 equivalence) were dissolved in a 1/1.2 v/v mixture of water/methanol (1 mL/0.002 mol combined reagents) with stirring. Once fully dissolved, flask B solution was poured into flask A solution, and iron(II) acetate (1 equivalence) was added to the stirring mixture. This was capped and stirred at room temperature for 2 h-24 h until a white precipitate formed. See Liedana 2012 for reaction condition details. The reaction contents were centrifuged at 4000 rpm for 30-60 min, washed with methanol, and centrifuged again, then dried to afford a powdery pellet of product."
                            ],
                            "subsections": [],
                            "outline_long": [
                                "one-pot synthesis of Zif-8 MOF with encapsulation of catalytic precursors"
                            ],
                            "num_characters": 967,
                            "outline_medium": [
                                "one-pot synthesis of Zif-8 MOF with encapsulation of catalytic precursors"
                            ],
                            "outline_short": [
                                "one-pot synthesis of Zif-8 MOF with encapsulation of catalytic precursors"
                            ]
                        }
                    ],
                    "outline_long": [],
                    "num_characters": 0,
                    "outline_medium": [],
                    "outline_short": []
                }
            ],
            "outline_long": [],
            "num_characters": 0,
            "outline_medium": [],
            "outline_short": []
        }
    ],
    "claims": [
        "1. A method of synthesizing an electrocatalyst for an oxygen reduction reaction, the method comprising the steps of:\n(a) reacting an organic ligand, a first transition metal or salt thereof, and a first catalytic precursor to form a product, wherein the first catalytic precursor is a heteroatom-containing organic molecule, and wherein the product comprises a metal organic framework (MOF) comprising the first transition metal;\n(b) reacting a second catalytic precursor with the product resulting from (a) until a precipitate is formed, wherein the second catalytic precursor is a second transition metal or salt thereof, whereby the first and the second catalytic precursors are encapsulated inside the MOF; and\n(c) isolating the precipitate and subjecting it to pyrolysis, whereby the first transition metal evaporates yielding the electrocatalyst.",
        "2. The method according to claim 1, wherein the heteroatom-containing organic molecule provides a heteroatom capable of catalyzing an oxygen reduction reaction.",
        "3. The method according to claim 1 wherein the pyrolysis is carried out at about 700\u00b0 C. to about 1100\u00b0 C.",
        "4. The method according to claim 1, wherein the heteroatom-containing organic molecule comprises one or more heteroatoms selected from the group consisting of nitrogen, oxygen, and sulfur.",
        "5. The method according to claim 1, wherein the second transition metal is a non-noble transition metal.",
        "6. The method according to claim 5, wherein the non-noble transition metal is selected from the group consisting of iron, cobalt, copper, nickel, and chromium.",
        "7. The method according to claim 1, wherein the first and the second transition metals have oxidation states selected from the group consisting of all known oxidation states for the respective transition metal.",
        "8. The method according to claim 1, wherein the first transition metal is selected from the group consisting of zinc and molybdenum.",
        "9. The method according to claim 1, wherein the salt of each of the first and the second transition metals is selected from the group consisting of acetate, nitrate, sulfate, phosphate, and chloride.",
        "10. The method according to claim 1, wherein the organic ligand is selected from the group consisting of imidazole, methylimidazole, pyridine, pyridine derivatives, pyrimidine, triazole, tetrazole, napthylene, and napthyridine.",
        "11. The method according to claim 1, wherein the second transition metal is in the form of nanoparticles or a colloid accommodated within pores of the MOF.",
        "12. The method according to claim 1, wherein the first catalytic precursor is selected from the group consisting of phenanthroline, porphyrin, imidazole, pyridine, pyrimidine, and triazole.",
        "13. The method according to claim 1, wherein the electrocatalyst is cross-linked as a result of the pyrolysis in step (c).",
        "14. The method according to claim 1, wherein the electrocatalyst is resistant to anion poisoning when used in an oxygen reduction reaction.",
        "15. A method of synthesizing a metal organic framework (MOF), the method comprising the steps of:\n(a) providing a solution comprising an organic ligand, a first transition metal or a salt thereof, and a first solvent;\n(b) heating the solution using microwaves, and stirring, whereby a precipitate is obtained; and\n(c) washing the precipitate with a second solvent thereby obtaining the MOF.",
        "16. The method according to claim 15, wherein the first solvent is selected from the group consisting of dimethylformamide, tetrahydrofuran, diethyl ether, dimethylsulfoxide, and methanol.",
        "17. The method according to claim 15, wherein the organic ligand is selected from the group consisting of imidazole, methylimidazole, pyridine, pyridine derivatives, pyrimidine, triazole, tetrazole, naphthylene, and napthyridine.",
        "18.-21. (canceled)",
        "22. An electrocatalyst comprising a metal organic framework (MOF) having a graphene-like structure, wherein the MOF comprises a transition metal coordinated with heteroatoms in the MOF.",
        "23. The electrocatalyst according to claim 22, further comprising nanoparticles, the nanoparticles comprising or consisting of a non-oxidated metal (M) surrounded with a layer of metal oxide (MxOy).",
        "24. A cathode for an electrolytic process for chlorine evolution in a chlor-alkali electrolysis cell, the cathode comprising the electrocatalyst according to claim 22.",
        "25. A cathode for an electrolytic process for chlorine evolution in an HCl electrolyzer, the cathode comprising the electrocatalyst according to claim 22.",
        "26. A cathode for a phosphoric acid fuel cell comprising the electrocatalyst according to claim 22.",
        "27. (canceled)",
        "28. A cathode for carrying out an oxygen reduction reaction in an electrolytic process, the cathode comprising the electrocatalyst of claim 22, wherein the cathode is resistant to anion poisoning.",
        "29. The cathode according to claim 28 that is resistant to poisoning by chloride ion.",
        "30. The cathode according to claim 28 that is resistant to poisoning by dihydrogen phosphate ion.",
        "31. A method of chlorine evolution, the method comprising the step of electrolyzing brine in a chlor-alkali electrolysis cell, wherein the cathode of the cell comprises the electrocatalyst according to claim 22.",
        "32. A method of chlorine evolution comprising electrolyzing HCl in an HCl electrolyzer, wherein the cathode of the electrolyzer comprises the electrocatalyst according to claim 22.",
        "33. (canceled)",
        "34. The method according to claim 1, wherein steps (a) and (b) are carried out in a single reaction vessel."
    ]
}
