Repository: boschresearch/Pap2Pat

# Pap2Pat Dataset

### File Schema

Every directory in `data` corresponds to one patent-paper pair and contains the full texts of both patent and paper, as well as the patent outlines. We include all information in JSON for programmatic parsing and Markdown for manual inspection.

```yaml
data/:
    paper_id-patent_id/:
        # Nested JSON format
        patent.json: JSON file containing patent metadata and full-text, as well as all outlines
        paper.json: JSON file containing paper metadata and full-text
        # Markdown format
        patent.md: patent full-text formatted in markdown
        paper.md: paper full-text formatted in markdown

File: Pap2Pat/data/W2263860666-US20150167959/patent.json
{
    "id": "US20150167959",
    "authors": [
        "Han-Jae Jeremy Cho",
        "Evelyn N. Wang"
    ],
    "title": "Tunable Nucleate Boiling using Electric Fields and Ionic  Surfactants",
    "date": "2014-12-12 00:00:00",
    "abstract": "A tunable boiling system includes a fluid having a solvent and an ionic surfactant in the solvent, a counter electrode disposed within the fluid, and a working electrode having a surface in contact with the fluid. The system is configured to apply a voltage between the surface and the counter electrode in order to affect bubble formation in the fluid at the surface. Methods of making and using the system are also provided.",
    "sections": [
        {
            "title": "DESCRIPTION",
            "paragraphs": [],
            "subsections": [
                {
                    "title": "TECHNICAL FIELD",
                    "paragraphs": [
                        "The present invention relates to a boiling system, and more specifically to a tunable boiling system."
                    ],
                    "subsections": [],
                    "outline_long": [
                        "relate to boiling systems"
                    ],
                    "num_characters": 101,
                    "outline_medium": [
                        "relate to boiling systems"
                    ],
                    "outline_short": [
                        "introduce boiling system"
                    ]
                },
                {
                    "title": "BACKGROUND ART",
                    "paragraphs": [
                        "Technologies that utilize boiling have been essential in our daily lives whether it be in simple cooking devices or in power plants providing the majority of the world's electricity today. For decades, boiling research has primarily focused on static enhancements to surfaces and fluids by modifying wettability: the ability of liquids to spread on a surface, which is a behavior strongly linked to how easily bubbles can be generated. Typically, modifications either lower wettability (the ability of a liquid to spread on a surface) to create more bubbles and improve efficiency, or increase wettability to suppress bubble generation and maximize heat transfer Thus, boilers are typically designed for specific purposes with limited versatility.",
                        "Boiling is an energy intensive liquid to vapor phase change process that provides immense utility in a large portion of industrial and domestic applications. During boiling, bubbles nucleate from a solid-liquid interface and grow adhered to the surface by surface tension until external buoyancy and convection force them to depart from the surface. In pool boiling, no bulk movement of fluid is applied, and buoyancy is primarily involved in bubble departure.",
                        "For a given surface and fluid combination, the heat flux, q\u2033, is related to the wall superheat (difference between the surface temperature and boiling point), TWall\u2212Tsat, according to a boiling curve. At any point along the curve, a heat transfer coefficient (HTC), hboil, is defined as",
                        "\\(\\begin{matrix}\n{h_{boil} = \\frac{q^{''}}{T_{wall} - T_{sat}}} & (1)\n\\end{matrix}\\)",
                        "As the superheat increases, bubble nucleation increases until the critical heat flux (CHF) is reached. At the CHF, which is typically on the order of 100 W cm\u22122 for water, coalescence of bubbles at the surface causes a vapor film to form that impedes the heat transfer. In this case, the heat transfer coefficient is lowered significantly due to a dramatic rise in temperature, which can be catastrophic. Consequently, maximizing the CHF is a common goal for boiling enhancement and is typically achieved by incorporating surface roughness with high wettability. This allows the liquid to easily rewet the surface after bubble departure, preventing bubble coalescence. However, highly wetting behavior suppresses nucleation compared to a non-wettable surface. The link between nucleation and wettability has been distinctly observed and explained. Thus, superheats are typically larger for highly wetting surfaces, which is non-ideal from an HTC and energy efficiency standpoint. Efforts to increase HTC include incorporating roughness and low wetting materials in order to promote nucleation. Adding surfactants, which are molecules with hydrophobic and hydrophilic components, at low concentrations have also increased the HTC consistent with decreased wettability. This result can be attributed to solid-liquid adsorption of additives, rendering the surface less wettable, which promotes nucleation, before dynamic liquid-vapor surface tension effects become apparent and increase wetting. Even with theses surface and fluid modifications, however, the behavior of the boiler is fundamentally the same: a static system where performance is locked to a fixed boiling curve."
                    ],
                    "subsections": [],
                    "outline_long": [
                        "introduce boiling research",
                        "describe wettability and bubble generation",
                        "explain boiling curve and heat transfer coefficient",
                        "discuss limitations of static boiling systems",
                        "describe surface roughness and wettability modifications",
                        "highlight need for tunable boiling systems"
                    ],
                    "num_characters": 3260,
                    "outline_medium": [
                        "introduce boiling research",
                        "describe limitations of static enhancements",
                        "explain boiling curve and heat transfer coefficient"
                    ],
                    "outline_short": [
                        "discuss limitations of traditional boiling systems"
                    ]
                },
                {
                    "title": "SUMMARY OF EMBODIMENTS",
                    "paragraphs": [
                        "In accordance with one embodiment of the invention, a tunable boiling system includes a fluid comprising a solvent and an ionic surfactant in the solvent, a counter electrode disposed within the fluid, and a working electrode having a surface in contact with the fluid. The system is configured to apply a voltage between the surface and the counter electrode in order to affect bubble formation in the fluid at the surface.",
                        "In accordance with another embodiment of the invention, a method of selectively boiling a fluid includes providing the tunable boiling system described above, and applying the voltage between the surface and the counter electrode in order to affect the bubble formation in the fluid at the surface.",
                        "In accordance with another embodiment of the invention, a method of forming a tunable boiling system includes providing a solvent, dissolving an ionic surfactant in the solvent to form a fluid, disposing a counter electrode within the fluid, placing a surface of a working electrode in contact with the fluid, and configuring the system so that a voltage is applied between the surface and the counter electrode in order to affect bubble formation in the fluid at the surface.",
                        "In some embodiments, the surface may include two or more electrically conductive areas so that the system applies the voltage between one or more of the electrically conductive areas and the counter electrode. The system may be configured to apply a negative voltage and/or a positive voltage between the surface and the counter electrode. The system may further include one or more heaters, configured to heat the fluid, in thermal contact with the working electrode and/or the fluid. The solvent may be deionized water. The ionic surfactant may be sodium dodecyl sulfate (SDS) or dodecyltrimethylammonium bromide (DTAB). The method may further include applying the voltage between a first electrically conductive area and the counter electrode and then applying the voltage between a second electrically conductive area and the counter electrode in order to affect the bubble formation in the fluid at different locations on the surface. The bubble formation may be increased or decreased with increasing negative voltage."
                    ],
                    "subsections": [],
                    "outline_long": [
                        "introduce tunable boiling system",
                        "describe method of selectively boiling a fluid",
                        "describe method of forming a tunable boiling system",
                        "highlight features of the system"
                    ],
                    "num_characters": 2228,
                    "outline_medium": [
                        "describe tunable boiling system",
                        "outline methods of selectively boiling a fluid"
                    ],
                    "outline_short": [
                        "introduce tunable boiling system"
                    ]
                },
                {
                    "title": "DESCRIPTION OF ILLUSTRATIVE EMBODIMENTS",
                    "paragraphs": [
                        "Embodiments of the present invention provide a dynamic boiling system with a spatially and temporally tunable performance. The boiling approach can reversibly modulate wettability and bubble generation on demand in time and space, providing the ability to prioritize energy efficiency or maximum heat transfer at any point in time. An input (e.g., voltage) controls or turns on/off bubble nucleation at specifically designated areas and times thereby affecting heat transfer and steam generation. For example, temporal control may be achieved by applying a small voltage between a plain metal boiling surface and a separate electrode immersed in a liquid, e.g., water, with a small amount of commonly available surfactant. Spatial control may be achieved on designated areas via spatially defined electrodes on the boiling surface where bubble generation can be rapidly switched on and off. The ability to tune boiling performance both temporally and spatially provides additional fine manipulation capability within existing boiling technologies to provide more optimal performance. In addition, this approach can aid development of emerging or unprecedented boiling applications such as electronics cooling, distributed power stations, automotive heat recovery, among others, where boilers must accommodate a range of operating conditions to provide optimal performance. Details of illustrative embodiments are discussed below.",
                        "FIG. 1 shows a tunable boiling system 10 according to embodiments of the present invention. The system includes a working electrode 12 having a surface 12a in contact with a fluid 14. The fluid is a solvent, such as deionized water, with an ionic surfactant in the solvent. The ionic surfactant is provided in small concentrations, e.g., on the order of a few mM, so as not to affect the bulk properties of the fluid, other than surface tension. A counter electrode 18 is disposed within the fluid 14. The system 10 is configured to apply a voltage between the surface 12a of the working electrode 12 and the counter electrode 18 in order to affect bubble formation in the fluid at the surface. This configuration allows a change in the HTC and/or CHF due to the application or modification of the electric field at the surface which promotes or suppresses the boiling of the fluid.",
                        "The working electrode 12 may have one electrode or electrically conductive area on its surface 12a, such as shown in FIG. 1, or may include several electrodes or electrically conductive areas on its surface 12a, such as shown in FIG. 2 and FIGS. 8A-8E (described in more detail below). For example, the surface may include two or more electrically conductive areas separated by nonconductive areas so that the system applies the voltage between one or more of the electrically conductive areas and the counter electrode.",
                        "The system 10 may include an enclosure 20 which holds the fluid 14 within it and allows the working electrode 12 and counter electrode 18 to be in contact with the fluid 14. In addition, the system 10 may include one or more heaters 22 disposed on the walls of the enclosure 22 (such as shown in FIGS. 6 and 9 discussed below), disposed under the working electrode 12, or both, in order to heat the surface 12a and/or the fluid 14.",
                        "The system is configured 10 to ensure that no significant chemical (Faradaic) reactions occur between the surface 12a of the working electrode 12 and the counter-electrode 18 within the voltage range applied. The system 10 is preferably configured as a capacitive/polarizable system with minimal charge transfer across the solid-liquid interface. In order to maximize the capacitance (adsorption of surfactant) at the surface of the working electrode 12, the counter electrode 18 preferably has a much higher surface area than the surface area of the working electrode 12.",
                        "Surfactant solutions below the critical micelle concentration (CMC) are monomeric (single molecules without aggregations) while above the CMC, surfactants aggregate into micelles. The CMC is typically a very small concentration on the order of a few mM; therefore, below the CMC many bulk properties such as viscosity, thermal conductivity, specific heat, and saturation temperature are virtually unaffected. On the other hand, surface tension is significantly reduced due to the tendency of surfactants to adsorb at interfaces. In embodiments of the present invention, surfactant concentrations are submicellar (C1<CCMC). Thus, all fluid properties except for surface tension may be assumed to be invariant with surfactant concentration.",
                        "The materials used for the working electrode may vary depending on the solvent, ionic surfactant and voltages used. For example, gold, silver, copper, titanium, and aluminum may be acceptable materials, as well as others. In one embodiment, titanium may be used as the working electrode 12, 314 stainless steel mesh for the counter electrode 18, deionized water for the solvent, and either SDS or DTAB as the charged or ionic surfactant. Electrochemical considerations and testing may be required to determine a suitable voltage range for a given set of materials. For example, a Vcell range of \u22120.1 V to \u22122.0 V may be used to ensure that the working electrode (boiling surface) is being reduced as opposed to being oxidized for silver-titanium and gold-titanium electrochemical systems. Reduction ensures that a pristine metal surface is maintained, which could also be useful in maintaining the quality of the boiling surfaces in practice. Although embodiments may be configured to apply positive voltages with beneficial, tunable results, the boiling surface may become oxidized. Embodiments may also apply voltages greater in magnitude than \u22122.0 V, in the example given above, but bubbles may be spontaneously formed when Twall<Tsat which indicates the presence of electrolysis that directly increases nucleation density. However, using electrolysis to open up nucleation sites may be an additional useful active method of boiling enhancement at the cost of replenishing lost water and venting generated hydrogen and oxygen gas.",
                        "Embodiments of the present invention allow adsorption of surfactants to the surface in order to activate or suppress bubble nucleation, which affects boiling heat transfer performance. With active tunable boiling, either higher HTC or higher CHF may be selected, two characteristics that are typically impossible to achieve on the same boiling surface. A higher degree of tunability may be further possible by engineering a boiling surface with nucleation sites that can be more easily activated and deactivated. One method of achieving this may be to introduce more cavities to the surface by roughening. In addition, a different electrode material system may offer a larger voltage window free of Faradaic reactions allowing larger voltages to be applied to cause larger changes in HTC. Different solvents, such as acetone, may also be used to allow larger voltages since electrolysis (electrochemical decomposition of the fluid) can be avoided.",
                        "Embodiments of the present invention allow boiling curves to be shifted, e.g., superheat can be minimized and efficiency maximized or CHF protection can be prioritized. The ability to move the boiling curve can transcend the traditional application of boilers, phase change coolers, and other devices. This behavior may be due to surfactant adsorption to the surface rendering the surface more hydrophobic and promoting nucleation, and this concept can aid in determining more ideal surfactants for boiling applications. In addition, embodiments provide a tunable boiling system that allows spatial and temporal control, which is an important evolutionary step in boiling technology. Such capability allows for a higher degree of optimization whether it is in existing systems, such as power plants and HVAC, or in emerging and still unrealized applications, such as electronics hot spot cooling or small scale combined heat and power devices. In addition, embodiments provide significant results with no difficult fabrication methods or rare materials, so the system is relatively simple to implement on a large scale."
                    ],
                    "subsections": [],
                    "outline_long": [
                        "describe tunable boiling system configuration",
                        "introduce working electrode and counter electrode",
                        "explain application of voltage to affect bubble formation",
                        "describe surface tension and surfactant properties",
                        "discuss electrochemical considerations",
                        "highlight importance of surfactant adsorption",
                        "describe spatial and temporal control of boiling",
                        "introduce examples of materials and solvents",
                        "discuss advantages of tunable boiling system",
                        "describe boiling curves and heat transfer coefficient",
                        "highlight tunability of boiling performance",
                        "discuss potential applications",
                        "describe system configuration and components",
                        "explain experimental setup and procedure",
                        "discuss results and observations",
                        "highlight significance of results"
                    ],
                    "num_characters": 8186,
                    "outline_medium": [
                        "introduce dynamic boiling system",
                        "describe spatial and temporal control",
                        "explain tunable boiling system configuration",
                        "describe working electrode and counter electrode",
                        "discuss surfactant properties and concentrations",
                        "explain electrochemical considerations",
                        "describe boiling curve shifting",
                        "outline advantages of tunable boiling system"
                    ],
                    "outline_short": [
                        "describe tunable boiling system configuration",
                        "explain surfactant properties and effects",
                        "discuss electrochemical considerations",
                        "describe system materials and configurations"
                    ]
                },
                {
                    "title": "EXAMPLES",
                    "paragraphs": [
                        "A set of experiments were run to prove the viability of the tunable boiling system configuration according to embodiments of the present invention. In all tests, 400 mL of deionized (DI) water is brought to saturation conditions and additives (DTAB, SDS, NaBr, MEGA-10) prepared at a concentration of 173 mM were added to the DI water to bring the concentration to 2.6 mM. The surfactant properties are listed below in Table 1.",
                        "Sodium Dodecyl Sulfate (SDS) is a negatively charged or anionic surfactant with a 12-carbon long hydrophobic tail, a hydrophilic sulfate head, and a sodium counterion. Dodecyltrimethylammonium Bromide (DTAB) is a positively charged or cationic surfactant with the same 12-carbon long hydrophobic tail, a hydrophilic ammonium head, and a bromide counterion. To further prove that adsorbed surfactants were responsible for the boiling tunability, controlled boiling experiments were also performed using a simple salt, NaBr, and a nonionic surfactant, MEGA-10, in addition to SDS and DTAB. NaBr is a salt composed of the counterions of SDS and DTAB.",
                        "FIGS. 3A through 3D are boiling curves for NaBr, MEGA-10, DTAB, and SDS solutions, respectively, at a concentration of 2.6 mM on a roughened silver boiling surface. The cell voltage was fixed while the heater power was varied in a quasi-static manner allowing the relationship between heat flux and superheat (boiling curve) to be plotted. Separate boiling curves were attained for different voltages and additives. Plain deionized (DI) water boiling curve is plotted with a solid black line for comparison. For each solution, two voltages were plotted: \u22120.1 V and \u22122.0 V. The boiling curve of the NaBr and MEGA-10 solution was not observed to significantly change with voltage, thus indicating that heat transfer is not affected by applied cell voltage. Furthermore, no significant change in nucleation behavior was observed for NaBr and MEGA-10 while changes were observed for SDS and DTAB (as shown in FIGS. 4A-4D and 5A-5D and FIGS. 8A-8E discussed below).",
                        "For all surfactant solutions, boiling curves were shifted to the left compared to DI water due to increased nucleation with lower CHF. For positively charged DTAB, applying a more negative potential shifted the boiling curve to the left compared to the baseline \u22120.1 V curve, increasing HTC, as shown in FIG. 3C, which corresponds to HTC increasing with surfactant adsorption. The CHF for DTAB decreased with more negative voltage likely due to decreased wettability of the surface. For negatively charged SDS, the boiling curves shifted to the right compared to the baseline \u22120.1 V curve and CHF increased with more negative voltage, as shown in FIG. 3D, which corresponds to HTC decreasing with surfactant desorption.",
                        "FIGS. 4A-4D and 5A-5D show photographs of a silver foil boiling system with a negatively charged SDS solution before and after a change in voltage. FIG. 6 shows a schematic of the experimental set up. The main components include a copper heating block, cartridge heaters, guard heaters, boiling surface, glass enclosure, titanium counter electrode, Ultem casing, and a condenser powered by Nesslab RTE-111 chiller that keeps the system closed loop. The copper block had a cross-sectional area of 4 cm2 and had four thermocouples equally spaced 8 mm apart to determine the heat flux, and holes drilled on the bottom that were filled with cartridge heaters powered by a Kepco KLP 600-4 power supply. The foil was roughened with 240 grit sandpaper and soldered to the copper block. Voltage between the foil and counter electrode was applied by a voltage follower op amp and current was measured using a current follower op amp. A DAC attached to a DAQ (LabJack U3-HV) provided the input signal for voltage and a multimeter (Keithley 2001) measured the voltage across the current follower to measure current. Since some voltage was lost across the op amp inputs, the cell voltage was monitored by a separate multimeter (Agilent 34401A) and a custom LabView program with a control loop to maintain a desired voltage was utilized. In FIGS. 4A-4D, a \u22122.0 V to \u22120.1 V transition caused adsorption of surfactant and significant increase in nucleation was observed within 300 ms. In FIGS. 5A-5D, a \u22120.1 V to \u22122.0 V transition caused desorption of surfactant and significant decrease in nucleation was observed within 600 ms.",
                        "Using the silver foil boiling system set up of FIG. 6, a square wave voltage was applied across the surface of the working electrode and counter electrode during nucleate pool boiling. The thermal response to changes in bubble nucleation from a changing voltage were quantified using embedded thermocouples under the boiling surface, which enabled measurement of surface temperature and heat flux. With 60 W of heating power, a square wave potential was applied between \u22120.1 V and \u22122.0 V with a period of 60 s, and square-like responses in temperature and heat flux were obtained for two charged surfactants, as shown in FIGS. 7A and 7B. For DTAB, the surface temperature change was in-phase with voltage while HTC was out-of-phase, as shown in FIG. 7A. SDS had the opposite response. For SDS, the surface temperature change was out-of-phase with voltage and HTC was in-phase, as shown in FIG. 7B. This is consistent with the fact that DTAB and SDS should respond oppositely to the electric field due to their opposite charges. Thus, for negatively charged or anionic SDS, HTC increased with more positive voltage and decreased with more negative voltage. For positively charged or cationic DTAB, HTC decreased with more positive voltage and increased with more negative voltage. These results show that for both DTAB and SDS, HTC increases with increasing surfactant adsorption. For NaBr, no statistically significant increase or decrease in HTC was observed during a square wave voltage. This indicates that surfactant adsorption from an applied electric field is responsible for the boiling HTC change. Switching from \u22120.1 V and \u22122 V, the heat transfer coefficient for SDS could be decreased by approximately 75% while for DTAB the heat transfer coefficient could be increased by approximately 50%. In both cases, the current had a decaying response indicating capacitive behavior with a steady state current less than 0.1 mA cm\u22122.",
                        "FIGS. 8A-8E are photographs showing spatially controlled boiling of 2.6 mM DTAB on a surface patterned with a 1D array of gold electrodes in a tunable boiling system formed according to embodiments of the present invention. FIG. 9 shows a schematic of the experimental set up, which was similar to the FIG. 6 configuration, except for the multiple electrodes and heaters in the working electrode and the surfactant used. The spatially controlled boiling surface was created on a silicon wafer (150 mm diameter, 0.5 mm thickness) with a 1 \u03bcm thermal oxide layer. An aluminum shadow mask with slots cut out for electrodes 1 cm in width was created by waterjet and placed on top of the silicon wafer. The wafer was then sputtered with 100 nm of titanium for adhesion and 500 nm of gold electrode material. These formed eight separated gold electrodes which were heated by eight separate platinum resistive heaters formed on the backside of the wafer. Each strip had its own independent heater that could be controlled so as to ensure the entire surface was uniformly heated near the bubble nucleation onset point, which was approximately 1.5 W cm\u22122. Each electrode could be switched between \u22122.0V and \u22120.1V which was set using two DACs on the DAQ and subsequently inverted using two inverting op amps. For each electrode, voltage was selected using an SPDT switch which was controlled by a digital out channel from the DAQ. Heaters were controlled using 5 k potentiometers in series. Each heater-pot line was connected in parallel to the high power supply.",
                        "As shown in FIGS. 8A-8E, bubble nucleation was independently turned on and off by changing the voltage between the surface of the separated gold electrodes and a titanium counter electrode (Vcell=Vsurface\u2212Vcounter). In FIG. 8A, no working electrodes are activated (voltage at \u22120.1 V). In FIGS. 8B-8E, a different electrode was activated (voltage changed to \u22122.0 V) and an increase in bubble nucleation was observed. DTAB, which is positively charged, was expected to be attracted to the surface when a more negative voltage was used. This renders the surface more hydrophobic and increases nucleation, which was confirmed by FIGS. 8B-8E. By doing so, bubble nucleation was completely suppressed and activated in a rapid manner at any point on the surface where the applied voltage was changed. This simple experiment showed that adsorption of surfactants to the surface can be directly responsible for bubble nucleation, and that accurate spatial control on the scale of a few millimeters is possible.",
                        "Although the above discussion discloses various exemplary embodiments of the invention, it should be apparent that those skilled in the art may make various modifications that will achieve some of the advantages of the invention without departing from the true scope of the invention."
                    ],
                    "subsections": [],
                    "outline_long": [
                        "introduce experimental setup and procedure",
                        "describe surfactant properties and concentrations",
                        "explain boiling curve measurements",
                        "discuss results for NaBr and MEGA-10 solutions",
                        "discuss results for DTAB and SDS solutions",
                        "describe photographs of boiling system",
                        "explain experimental setup and components",
                        "discuss thermal response to voltage changes",
                        "describe square wave voltage application",
                        "discuss results for DTAB and SDS solutions",
                        "highlight significance of results",
                        "introduce spatially controlled boiling system",
                        "describe experimental setup and components",
                        "explain voltage control and switching",
                        "describe photographs of boiling system",
                        "discuss results and observations",
                        "highlight significance of results",
                        "conclude examples"
                    ],
                    "num_characters": 9155,
                    "outline_medium": [
                        "describe experimental setup",
                        "introduce surfactant solutions",
                        "explain boiling curve results",
                        "discuss voltage effects on boiling curves",
                        "show photographs of boiling experiments",
                        "describe thermal response to voltage changes",
                        "explain heat transfer coefficient changes",
                        "show spatially controlled boiling photographs",
                        "describe experimental setup for spatial control"
                    ],
                    "outline_short": [
                        "describe experimental setup and procedure",
                        "present boiling curve results for different surfactants",
                        "show photographs of boiling behavior",
                        "discuss thermal response to changing voltage"
                    ]
                }
            ],
            "outline_long": [],
            "num_characters": 0,
            "outline_medium": [],
            "outline_short": []
        }
    ],
    "claims": [
        "1. A tunable boiling system comprising:\na fluid comprising a solvent and an ionic surfactant in the solvent;\na counter electrode disposed within the fluid; and\na working electrode having a surface in contact with the fluid, the system configured to apply a voltage between the surface and the counter electrode in order to affect bubble formation in the fluid at the surface.",
        "2. The system of claim 1, wherein the surface includes two or more electrically conductive areas, and the system is configured to apply the voltage between one or more of the electrically conductive areas and the counter electrode.",
        "3. The system of claim 1, wherein the system is configured to apply a negative voltage between the surface and the counter electrode.",
        "4. The system of claim 1, further comprising:\none or more heaters, configured to heat the fluid, in thermal contact with the working electrode, the fluid, or both.",
        "5. The system of claim 1, wherein the solvent is deionized water.",
        "6. The system of claim 1, wherein the ionic surfactant is sodium dodecyl sulfate or dodecyltrimethylammonium bromide.",
        "7. A method of selectively boiling a fluid, the method comprising:\nproviding the tunable boiling system of claim 1; and\napplying the voltage between the surface and the counter electrode in order to affect the bubble formation in the fluid at the surface.",
        "8. The method of claim 7, wherein the surface includes two or more electrically conductive areas, and applying the voltage includes applying the voltage between one or more of the electrically conductive areas and the counter electrode.",
        "9. The method of claim 8, wherein applying the voltage includes applying the voltage between a first electrically conductive area and the counter electrode and then applying the voltage between a second electrically conductive area and the counter electrode in order to affect the bubble formation in the fluid at different locations on the surface.",
        "10. The method of claim 7, wherein the bubble formation is increased with increasing negative voltage.",
        "11. The method of claim 7, wherein the bubble formation is decreased with increasing negative voltage.",
        "12. The method of claim 7, wherein the solvent is deionized water.",
        "13. The method of claim 7, wherein the ionic surfactant is sodium dodecyl sulfate or dodecyltrimethylammonium bromide.",
        "14. A method of forming a tunable boiling system, the method comprising:\nproviding a solvent;\ndissolving an ionic surfactant in the solvent to form a fluid;\ndisposing a counter electrode within the fluid;\nplacing a surface of a working electrode in contact with the fluid; and\nconfiguring the system so that a voltage is applied between the surface and the counter electrode in order to affect bubble formation in the fluid at the surface.",
        "15. The method of claim 14, wherein the surface includes two or more electrically conductive areas, and the system is configured so that the voltage is applied between one or more of the electrically conductive areas and the counter electrode.",
        "16. The method of claim 14, wherein the system is configured so that a negative voltage is applied between the surface and the counter electrode.",
        "17. The method of claim 14, further comprising:\nproviding one or more heaters, configured to heat the fluid, in thermal contact with the working electrode, the fluid, or both.",
        "18. The method of claim 14, wherein the solvent is deionized water.",
        "19. The method of claim 14, wherein the ionic surfactant is sodium dodecyl sulfate or dodecyltrimethylammonium bromide."
    ]
}

File: Pap2Pat/data/W2264162621-US20170269077/paper.json
{
    "id": "https://semopenalex.org/work/W2264162621",
    "authors": [
        "Tianhao Wang",
        "Pankaj J. Pasricha",
        "Joseph A. Murray",
        "Rok Seon Choung",
        "Eric Marietta",
        "Melissa R. Snyder",
        "Tricia L. Brantner",
        "Hari Krishnan Krishnamurthy",
        "Carol T. Van Dyke",
        "Karthik Krishna",
        "John J. Rajasekaran",
        "Vasanth Jayaraman",
        "Kang Bei"
    ],
    "title": "Determination of B-Cell Epitopes in Patients with Celiac Disease: Peptide Microarrays",
    "date": "2016-01-29",
    "abstract": "Most antibodies recognize conformational or discontinuous epitopes that have a specific 3-dimensional shape; however, determination of discontinuous B-cell epitopes is a major challenge in bioscience. Moreover, the current methods for identifying peptide epitopes often involve laborious, high-cost peptide screening programs. Here, we present a novel microarray method for identifying discontinuous B-cell epitopes in celiac disease (CD) by using a silicon-based peptide array and computational methods.Using a novel silicon-based microarray platform with a multi-pillar chip, overlapping 12-mer peptide sequences of all native and deamidated gliadins, which are known to trigger CD, were synthesized in situ and used to identify peptide epitopes.Using a computational algorithm that considered disease specificity of peptide sequences, 2 distinct epitope sets were identified. Further, by combining the most discriminative 3-mer gliadin sequences with randomly interpolated3- or 6-mer peptide sequences, novel discontinuous epitopes were identified and further optimized to maximize disease discrimination. The final discontinuous epitope sets were tested in a confirmatory cohort of CD patients and controls, yielding 99% sensitivity and 100% specificity.These novel sets of epitopes derived from gliadin have a high degree of accuracy in differentiating CD from controls, compared with standard serologic tests. The method of ultra-high-density peptide microarray described here would be broadly useful to develop high-fidelity diagnostic tests and explore pathogenesis.",
    "sections": [
        {
            "title": "Introduction",
            "paragraphs": [
                "Antibody detection is one of the main approaches for the diagnosis of many diseases, including autoimmune disorders, infectious diseases, and cancers.[1\u20133] Indeed, the development of antibody-based assays has been intensively pursued for the diagnosis and treatment of many diseases; however, only a small number of biomarkers have been identified as effective.[1, 4] With peptide arrays, the overlapping synthetic peptide approach has been used as an effective way to map the epitope specificity of antibodies.[5\u20137] This method is especially effective for identifying linear antigenic epitopes derived from known target proteins, but has been restricted by the expense and logistics of acquiring and handling large numbers of peptides. Recent advances in semiconductor methods and the generation of high-throughput peptide microarrays using a combination of lithography and biochemistry for peptide synthesis have opened the door to a new era in the identification of novel biomarkers of disease.[5, 8, 9] Here, we describe a novel method for silicon-based peptide microarray with computational algorithm to identify the discontinuous epitopes from native and modified gliadin peptides that glutamic acid was substituted for glutamine, which are highly reactive in patients with celiac disease (CD).",
                "CD is an autoimmune disease of the gastrointestinal tract that is triggered by exposure to dietary gluten, which is a group of storage proteins from wheat, barley, and rye.[10\u201312] While the pathogenesis of CD appears to be mediated by T cells reactive to gluten,[13\u201315] the serologic diagnosis relies on the presence of self-reactive antibodies or antibodies to exogenous antigens. However, it is not clear how the pathogenic epitopes are recognized by B cells during the development of CD. This interaction between B and T lymphocytes, which may play a central role in causing tissue destruction, would be crucial to understanding of the mechanism of disease initiation and to development of better clinical tools. We hypothesized that enzymatic modification of gliadin peptides and subsequent discontinuous transformation lead to recognition of the host immune system. Thus, we aimed to describe the novel platform and technology that uses a high-volume manufacturing and computational process derived from semiconductor industrial design to identify highly predictive biomarkers in a common chronic immune disease."
            ],
            "subsections": []
        },
        {
            "title": "Materials And Methods",
            "paragraphs": [],
            "subsections": [
                {
                    "title": "Population",
                    "paragraphs": [
                        "To discover a novel biomarker for the diagnosis of CD, sera were collected from 3 sources: a cohort that was part of a previous study (48 biopsy-proven CD cases and 50 controls), [2] a cohort from ARUP Laboratories (42 biopsy-proven CD cases and 29 controls), and a commercially obtained cohort (12 rheumatoid arthritis cases and 7 systemic lupus erythematosus cases). In addition, sera of a confirmatory cohort (306 CD cases and 1,590 controls), which was assembled in the previous study in a community,[16] were used for evaluating the diagnostic utility of identified or newly developed peptide sets from the exploratory cohort. The demographic characteristics of the exploratory and confirmatory cohorts can be found as Table 1. All samples were handled according to standard procedures and stored at -80\u00b0C. All samples were probed using 1:101 primary antibody dilution and 1:2,000 secondary antibody dilution and scanned on a Nikon total solution platform consisting of a Hamilton fluidics station and second-generation microarray fluorescence scanner."
                    ],
                    "subsections": [
                        {
                            "title": "Study Approval",
                            "paragraphs": [
                                "This study was conducted according to the principles expressed in the Declaration of Helsinki. Ethical approval, including informed consent, was obtained from the Mayo Clinic Institutional Review Board. All informed consents were documented by a written consent form approved by the IRB and signed by the subject or the subject's legally authorized representative."
                            ],
                            "subsections": []
                        }
                    ]
                },
                {
                    "title": "Wafer Substrate Preparation",
                    "paragraphs": [
                        "Fig 1A shows the schematic process of the wafer substrate preparation. Prime-grade 300-mm silicon wafers with p-type boron, (1 0 0) orientation, 1 to 5 \u03a9\u00b7cm-1, and 725-\u03bcm thickness were obtained from Process Specialties. The wafers were deposited with 100 nm thermal oxide by dry oxidation at 1,000\u00b0C in a furnace under pure oxygen atmosphere for 2 hours. Commercial photoresist P5107 (Rohm and Haas Chemicals) was spin coated on the wafers at 2,000 rpm for 40 seconds using the RF3S Coat/Develop Track (Sokudo). The wafers were exposed with an inverse zero layer mask using the 248-nm wavelength NSR-S205 KrF Scanner (Nikon). This was followed by post-exposure baking at 110\u00b0C for 90 seconds and then developing for 30 seconds using the developer NMD-3 2.38% (TOK America). Wet oxide etching of the wafers was performed using buffered hydrofluoric acid, which was prepared by mixing 5 parts of 40 wt% of ammonium fluoride (Sigma-Aldrich) with 1 part of 49 wt% of hydrofluoric acid (Sigma-Aldrich) for 1 minute. This was followed by stripping the wafers with Nano-Strip (KMG Electronic Chemicals, formerly Cyantek) for 24 hours. Wafers were finally washed with deionized water and sonicated in deionized water for 10 minutes. This results in the completion of substrate preparation in which the feature area has height of 100 nm and contains thermal oxide and the non-feature area contains silicon. The Dimension 5000 AFM system (Veeco) was used to measure the roughness and calculate the density of the substrate. Fig 1A shows the process of silicon wafers preparation, and Fig 1B shows the pillars formed after the process was completed. Fig 1C shows the root mean square roughness of the substrate evaluated by Atomic force microscopy (Digital Instruments, Nanoscope III A). The density of the substrate was calculated to be approximately 100 to 150 pM.",
                        "The method used to derivatize the wafer and the details of preparing amino acid activation solution cocktails are described in supporting information (S1 Text)."
                    ],
                    "subsections": []
                },
                {
                    "title": "Peptide Array Synthesis",
                    "paragraphs": [
                        "The process for 1-step amine side peptide synthesis is shown in Fig 2. A base resist solution containing 1 wt% of polymer and 3 wt% of piperidine dissolved in N-methylpyrrolidone (NMP) is spin coated onto the wafer at 3,000 rpm for 30 seconds and soft baked at 65\u00b0C for 1 minute in a hot plate. Then the wafer is baked at 80\u00b0C for 300 seconds. Fluorenylmethyloxycarbonyl (Fmoc) protection is removed in all features, leaving the unprotected amine group. The incoming amino acid activation solution cocktail is spin coated onto a wafer at 3,000 rpm for 30 seconds and soft baked at 65\u00b0C for 1 minute in a hot plate. Then the wafer is exposed using a reticle which exposes desired features for which the incoming amino acid needs to be coupled at an exposure dose of 120 mJ/cm2 and then hard baked at 85\u00b0C for 90 seconds in a hot plate. On exposure, tetrazole thione releases a carbodiimide, and selective activation of amino acid is achieved in the exposed features. Therefore, the incoming Fmoc amino acid present in the cocktail is activated and coupled to the unprotected amine present on the wafer in the same step, completing the coupling of 1 layer of amino acid. Each layer of coupling comprises reticles for each incoming Fmoc amino acid to be coupled, which exposes features independent of the rest of the reticles used for the same layer. After the completion of all amino acids for a particular layer, the wafer is then spin coated with a solution of 50 wt% of NMP and 50 wt% of acetic anhydride to cap any unprotected amines remaining in any part of the wafer which have not been coupled with the next amino acid in the layer. The wafer is stripped in acetone and isopropyl alcohol (BDH Chemicals) to remove any resist present on the surface after each step. The whole process is repeated for each individual layer of amino acid designed to be coupled to complete the synthesis of all peptides designed using the reticles. The method used to verify the purity level of the synthesized peptide and the details of fluorescein quality control are described in supporting information (S2 Text)."
                    ],
                    "subsections": [
                        {
                            "title": "Side Chain Protection Removal",
                            "paragraphs": [
                                "After the completion of peptide synthesis, the side group protection present for some amino acids needs to be removed to enable biological activity of the peptide. Side chain Protection Removal cocktail is prepared by mixing 95 weight % Trifluoroacetic Acid [TFA] (Sigma Aldrich) and 5 weight % DI Water. Wafers are reacted with side chain protection removal cocktail for 90mins. This is followed by washing the chips successively with TFA (5mins), isopropyl alcohol (5mins), NMP (5mins), neutralize with 5 wt% of \u039d,\u039d-Diisopropylethylamine (Alfa Aesar) in NMP (5mins) followed by washing the wafer successively with NMP (5mins) and isopropyl alcohol (5mins)."
                            ],
                            "subsections": []
                        }
                    ]
                },
                {
                    "title": "Peptide Array\u2014Gliadin And Modified Gliadin Synthesis",
                    "paragraphs": [
                        "We constructed a library of gliadin peptides by building each 12-mer-long peptide with a lateral shift of 2 amino acids of \u03b1, \u03b2, \u03b3, and \u03a9 fractions of gliadin (Fig 3A). Moreover, we also established a library of modified gliadin peptides with deamidation sites incorporated into the gliadin sequences taken from the aforementioned library of gliadin peptides. In synthesizing the peptides for the library of modified sequences, glutamic acid (E) was inserted in place of glutamine (Q) reflecting the deamidation process and this was done 1, 2, and 3 at a time (Fig 3B). For example, for the original sequence, FLQQPQQPSP, the following sequences were synthesized: FLEQPQQPSP, FLQEPQQPSP, FLEEPQQPSP, FLEEPEQPSP, FLQQPQEPSP and so on (Fig 3B). Original sequences are termed as native gliadin sequences and those sequences in which glutamic acid are incorporated in place of glutamine, are referred to as modified gliadin peptides. These gliadin peptide sequences from the gliadin peptides library were all synthesized using a proprietary combinatorial photolithographic process which was explained in Fig 2 as described above. The amino acid sequences of \u03b1, \u03b2, \u03b3, and \u03a9 gliadin used for this process are shown in S1 Table."
                    ],
                    "subsections": []
                },
                {
                    "title": "Peptide Array Analyzer",
                    "paragraphs": [
                        "To determine the immune-reactive peptide sets, immunologic binding assays with clinically proven celiac positive samples, which were from the exploratory cohort, were performed on an array that included the overlapping peptide sequences of \u03b1, \u03b2, \u03b3, and \u03a9 gliadin. Using the fluorescence microarray scanner, immunoassay binding activity was scanned. The scanned immunoassay binding data were analyzed to differentiate the substantial levels of binding, which referred to the mean signal binding intensity of the subsequences. After the completion of bioassay, fluorescent binding intensities obtained are converted to antibody-binding units after normalizing the values for each peptide. Peptide values are normalized using a least variant set method of normalization algorithm. Further analysis for determining the sensitivity and specificity of each peptide is done using the receiver operating characteristic (ROC) curve. Threshold value for the ROC curve for each peptide is determined by choosing the value which has the highest sensitivity and specificity.",
                        "Overall sensitivity and specificity are calculated as follows. For a given specificity range, a sample is considered to be positive if any one of the peptides belonging in the specificity set has antibody normalized units greater than twice the maximum control sample antibody normalized units, which are calculated based on each specificity set."
                    ],
                    "subsections": []
                }
            ]
        },
        {
            "title": "Results",
            "paragraphs": [],
            "subsections": [
                {
                    "title": "Algorithm To Determine B-Cell Epitopes",
                    "paragraphs": [
                        "Fig 4 shows an algorithm to determine B-cell epitopes from native and modified gliadin-derived peptides (MDPs, substitution of glutamine with glutamic acid). The 110K Ver2.0 (Vibrant Sciences), a peptide microarray consisting of 110,000 overlapping peptides (12-mer sequences) that represent gliadins and MGPs in duplicates (Fig 3A), was synthesized and picked and placed onto 96 pillar plates. Using this peptide microarray, 188 serum samples from a set consisting of 90 CD patients and 98 controls were tested for IgG and IgA reactivity to synthesized gliadin peptides to determine the key set of sequences (3-mer peptides) with the highest occurrences among celiac samples (Fig 5). First, each 12-mer sequence on the peptide microarray was assessed for binding by sera from celiac positive individuals. Within the set of all 12-mer sequences that showed weakly or strongly positive binding signals to sera from celiac patients, the most frequently occurring subsequences (3-mer) were determined using a computer program. Fig 5 shows the nine most frequently occurring 3-mer sequences, relative to IgA (Fig 5A) or IgG (Fig 5B) isotype. A matrix table (Fig 5) shows the percentage of occurrence of these sequences in a specific order. After identifying the most informative, frequent 3-mer subsequences, these 3-mer peptides were paired into 6-mers in forward and reverse combinations and then in situ synthesized into the second phase of arrays. Forward combination refers to the peptides with informative subsequence at the beginning of the sequence preceding a random subsequence. Reverse combination refers to sequences designed by having the random portion at the beginning followed by the informative subsequence. For example: QPFQPEAGLTHG is forward combination sequence whereas AGLTHGQPFQPE is a reverse combination sequence-thick letters designate the informative sequences. These highly reactive sequences could then be synthesized with learning from the first library; this set is continually evolving as more samples are run. Interestingly, reversing the sequences substantially impairs the recognition (S2 Table). This suggests that antibody recognition of epitopes of DGPs in CD is highly sequence-specific and only a few sequences are recognized across the entire spectrum of patients with CD. However, we cannot exclude the possibility that low reactivity in reversed sequences may be related to sterical hindrance imposed by peptide anchoring to the chip. Finally, 2 distinct consensus gliadin peptide sets (#1 and #2, S3 Table) were identified for discriminating patients with CD from controls in the cohort; peptide set 1 (IgG) exhibited 80% (95% CI, 71\u201387) sensitivity and 85% (95% CI, 76\u201391) specificity, and peptide set 2 (IgA) exhibited 86% (95% CI, 77\u201391) sensitivity and 89% (95% CI, 82\u201394) specificity. Table 2 shows the detailed discriminant power of these identified peptide sets for the diagnosis of CD in the exploratory cohort."
                    ],
                    "subsections": []
                },
                {
                    "title": "Determination Of Novel Discontinuous B-Cell Epitopes",
                    "paragraphs": [
                        "To improve diagnostic accuracy for CD, we assembled a novel set of sequences by combining sequences with identified high frequency of 3-mer sequences in the first step and random 3-mer and 6-mer peptides to form peptides between 6 and 15 amino acids in length (Fig 4). Examples of discontinuous peptide sequences, which were combination of the frequent 3-mer sequences from DGP and randomly assigned peptides, are presented in S3 Fig. With the ROC curves for discriminating patients with CD from controls, which were constructed for each synthesized peptide, high sensitive and highly specific peptide sets were identified. To evaluate the accuracies of these selected peptide biomarkers for the diagnosis of CD, we used Random Forest,[17] a statistical algorithm that creates voting classes of decision-making trees to evaluate the significance of each marker and classify samples. We identified 2 distinct discontinuous gliadin sequence sets that, when combined, significantly improved the sensitivity (IgG, 97%; IgA, 99%) and specificity (IgG, 98%; IgA, 100%) (P < .001) for the diagnosis of CD, in contrast to the first sets of peptides of gliadin sequences or current standard CD serologic testing with enzyme-linked immunosorbent assay kits, and the sensitivity and specificity of these current standard CD serologic testing shown in Fig 6A are similar to other previous studies.[18] These 2 distinct peptide sets are shown in S3 Table. The cross-validated area under the curve of a ROC curve using modified sequences, which glutamic acid was substituted for glutamine, for predicting CD was 0.99 (Fig 6B). Synthesis of these two distinct peptide sets of sequences was done on a silicon-based peptide array platform to confirm the discriminative power in another CD cohort."
                    ],
                    "subsections": []
                },
                {
                    "title": "Confirmation Of The Novel B-Cell Epitopes",
                    "paragraphs": [
                        "To confirm the discriminative power of the novel discontinuous peptides from the exploratory cohort, we assayed sera from a population cohort of 1,896 persons in a blinded test. This cohort comprised 306 persons who were seropositive to CD and 1,590 controls. \u201cSeropositive to CD\u201d was defined as positivity for both anti\u2013tissue transglutaminase IgA and anti-endomysial antibodies, which together have a high predictive value for biopsy-proven CD[19, 20]; assays of these antibodies are the current standard serologic tests for CD. Two novel synthetic peptides sets comprising discontinuous gliadin sequences showed a high accuracy for distinguishing CD cases from controls, achieving 100% agreement for the positive CD cases (Fig 7A and 7B). More interestingly, CD cases could be separated into a lower- or a higher-reactivity group on the basis of antibody-binding intensity (Fig 7C); the sera of all 33 patients who subsequently had clinically diagnosed CD exhibited higher-intensity binding and belonged to a higher-reactivity group. Further, to evaluate the correlation between duodenal pathologic findings of CD and immune reactivity to the identified peptide sets, we used the sera of 48 biopsy-proven CD cases and 33 CD cases that were subsequently diagnosed by duodenal pathology during follow-up (of the 306 seropositive CD cases). None of the first synthesized peptide sets from gliadin sequences could categorize serum samples based on the Marsh Score for small-intestinal pathology; however, newly assembled peptide sets with discontinuous gliadin sequences could clearly distinguish between less severe duodenal lesions and Marsh stage 3 (Fig 8)."
                    ],
                    "subsections": []
                }
            ]
        },
        {
            "title": "Discussion",
            "paragraphs": [
                "In CD, some B-cell epitopes of gliadin are linear.[21, 22] It is well known that antibodies primarily recognize 3-dimensional structures as opposed to linear structures, such as peptides presented by MHC molecules on antigen presenting cells to T cells. Knowing as we do that the immune response typifying CD requires proteins from wheat and like grains, we have been able to use the discovery power of this novel ultra-throughput platform to systematically search linear continuous and discontinuous peptides derived from all of the proteins known to be immunogenic for CD. Here, using this powerful new method, we identified a set of novel epitopes, which are recognized by the circulating antibodies found in the sera of patients with CD. These novel peptides are derived from modified gliadin (substitution of glutamic acid for glutamine) and show high sensitivity and specificity for discriminating patients with CD from controls. These 9-mer to 15-mer sequences, which are different from the known 33-mer gliadin sequence,[23] represent novel and heretofore unidentified B-cell epitopes of gliadin. The identified peptides were subjected to a rigorous test of significance and predictive values by testing serum samples from a confirmatory community-based cohort. We found that the identified novel epitopes from gliadin have a high accuracy in distinguishing patients with CD from controls, showing 99% sensitivity and 100% specificity.",
                "The biomarker discovery via the platform of highly efficient mass manufacturing of ultra-high-density peptide microarrays presented here provides an efficient method to determine novel epitopes through mapping of antigens and combining the immunopotent sequences with random peptides. Indeed, the silicon-based platform allows several million peptides to be synthesized in parallel and makes it possible to apply the known antigens with overlapping peptides on a single microarray. We have used peptide arrays based on 2.1 million 9-mer to 15-mer peptides, each overlapping with 3 or 6 amino acids, to cover the immunogenic proteins with very high density, maximizing our ability to identify informative peptides, and we showed the effectiveness and utility of this technology in identification of unknown but novel epitopes that are recognized by patients with autoimmune disease. This advance will allow for the development of more precise diagnostic tests that can be incorporated into panels of testing for autoimmune diseases, including CD. Moreover, we have also evaluated the contribution of the individual amino acids of the antigen for antibody binding by designing microarrays of peptides containing lateral shifts of 1 amino acid, achieving higher mapping resolution for the target antigen.",
                "All previous photolithography-based microarray in situ synthesis methods [5, 24\u201326] are based on individually addressable de-protection steps and then coupling of monomers to those selective de-protected sites. Despite advances in peptide microarray technology, specifically using photolithography on silicon chips to selectively de-protect amino acids that follow generalized activation, peptide microarrays are still challenging because of low yields, less fidelity, and time-consuming production methods. In contrast, the novel method described here involves generalized de-protection with selective activation; similar to the protein synthesis process that occurs in nature, in which generalized de-protection is followed by selective activation. This provides 2 major advantages: 1) a far-higher fidelity of peptide synthesis, and 2) a greatly reduced time requirement for each step. This can also permit a much higher number of steps, as many as 400, in the synthesis of the peptide array, resulting in a very low loss of yield. Prior methods, which work on selective de-protection followed by generalized activation, have a lower fidelity over time and lead to much higher loss of yield and less accuracy in the production of peptides. It is this combination of high fidelity and much shorter production time that results in a much higher yield and the ability to generate a large number of chips quite inexpensively with the very high fidelity required for biomarker discovery and ultimately for high-throughput diagnostic testing. Moreover, we developed the software algorithms with an evolutionary computational approach that is used to predict and then manufacture the appropriate matrices of combinations of peptide sequences. This highly efficient multi-step process combines off-the-shelf software (described in the Materials and Methods section) and a proprietary algorithm. Our method uses the state-of-the-art 248-nm semiconductor lithography tools on a proven 300-mm silicon wafer platform. Our very high microarray density enables not only the molecular diversity needed for biomarker discovery but also large-scale biomarker validation. In addition, this method is well suited for mass manufacturing for routine diagnostics, since the chip size can scale down to 0.5X 0.5 mm2 to fit any diagnostics well plate format (eg, 96, 384, 1396). This also enables smaller samples to be used for routine diagnostics.",
                "In summary, because the prevalence of CD is increasing, the development of high-fidelity diagnostic tests with a high degree of accuracy that can be undertaken on a large scale will be an important addition to the diagnostic armamentarium for CD and potentially other immune diseases. Such a test will be important not only for clinical care but also for understanding the pathogenesis of disease. The relative noninvasiveness, broad availability, and versatility of the high-throughput peptide microarrays make this technology well suited for incorporation into routine health care and also provide a promising new tool for biomarker discovery."
            ],
            "subsections": []
        }
    ]
}
