Repository: boschresearch/Pap2Pat

# Pap2Pat Dataset

### File Schema

Every directory in `data` corresponds to one patent-paper pair and contains the full texts of both patent and paper, as well as the patent outlines. We include all information in JSON for programmatic parsing and Markdown for manual inspection.

```yaml
data/:
    paper_id-patent_id/:
        # Nested JSON format
        patent.json: JSON file containing patent metadata and full-text, as well as all outlines
        paper.json: JSON file containing paper metadata and full-text
        # Markdown format
        patent.md: patent full-text formatted in markdown
        paper.md: paper full-text formatted in markdown

File: Pap2Pat/data/W2279342116-US20140322781/paper.json
{
    "id": "https://semopenalex.org/work/W2279342116",
    "authors": [
        "Chaitanya K. Narula",
        "Brian H. Davison",
        "Martin Keller",
        "Michelle V. Buchanan",
        "Zhenglong Li",
        "Melanie Moses-DeBusk",
        "Robert A. Geiger",
        "Erik Casbeer"
    ],
    "title": "Heterobimetallic Zeolite, InV-ZSM-5, Enables Efficient Conversion of Biomass Derived Ethanol to Renewable Hydrocarbons",
    "date": "2015-11-03",
    "abstract": "Direct catalytic conversion of ethanol to hydrocarbon blend-stock can increase biofuels use in current vehicles beyond the ethanol blend-wall of 10\u201315%. Literature reports describe quantitative conversion of ethanol over zeolite catalysts but high C 2 hydrocarbon formation renders this approach unsuitable for commercialization. Furthermore, the prior mechanistic studies suggested that ethanol conversion involves endothermic dehydration step. Here, we report the complete conversion of ethanol to hydrocarbons over InV-ZSM-5 without added hydrogen and which produces lower C 2 (<13%) as compared to that over H-ZSM-5. Experiments with C 2 H 5 OD and in situ DRIFT suggest that most of the products come from the hydrocarbon pool type mechanism and dehydration step is not necessary. Thus, our method of direct conversion of ethanol offers a pathway to produce suitable hydrocarbon blend-stock that may be blended at a refinery to produce fuels such as gasoline, diesel, JP-8 and jet fuel, or produce commodity chemicals such as BTX.",
    "sections": [
        {
            "title": "Results And Discussion",
            "paragraphs": [],
            "subsections": [
                {
                    "title": "Catalyst Synthesis And Characterization",
                    "paragraphs": [
                        "The samples of InV-ZSM-5 were synthesized by ion exchange methods. For comparison, we also prepared samples of H-ZSM-5, V-ZSM-5 and In-ZSM-5. Among these zeolites, H-ZSM-5 is the most extensively explored zeolite45. We chose V-ZSM-5 because it has been shown to be highly effective oxydehydrogenation catalyst48. For V-ZSM-5, Somorjai et al. pointed out that vanadium exchange leads to 95% removal of the Br\u00f8nsted sites48. We expected inhibition of ethanol dehydration over V-ZSM-5 as compared with H-ZSM-5 resulting in reduced ethylene (C2) production. In order to increase oligomerization and aromatization, we modified V-ZSM-5 with In since In-ZSM-5 is a well-known alkane aromatization catalyst49. The In-ZSM-5 was also investigated to ensure that performance of heterobimetallic zeolite, InV-ZSM-5, is not a sum of V-ZSM-5 and In-ZSM-5. Characterization of InV-ZSM-5 is quite challenging. We have previously shown that characterization tools such as X-ray diffraction, electron microscopy, X-ray absorption near edge spectroscopy, etc., are not helpful in discerning the structure of heterobimetallic zeolites47. Hutchings et al. have also extensively explored the structure of bimetallic zeolites by a variety of methods50. We found that the most useful information on heterobimetallic zeolites, MM\u2019-ZSM-5, is obtained from elemental analysis to show that both M and M\u2019 are present in MM\u2019-ZSM-5 and UV-Vis to ascertain the presence of small clusters of M\u2019. Finally, the reactivity is an excellent indication of the behavior of bimetallic zeolites. In our previous work, we found the activity of heterobimetallic zeolite, CuFe-ZSM-5, to be better than individual Cu-ZSM-5 or Fe-ZSM-547. The C2 and C3+ selectivity of InV-ZSM-5 was superior to monometallic V-ZSM-5 or In-ZSM-5 and is described in detail in succeeding section.",
                        "A recent report suggests that Raman spectroscopy can be useful in the characterization of heterobimetallic zeolites51. Bimetallic InV-ZSM-5 used in this research has 0.6\u2009wt% vanadium and 1.6\u2009wt% indium, indicating both In and V are present. The UV-Vis of InV-ZSM-5 shows an absorption near 300\u2009nm which can originate from In3+ and V5+ species since both In-ZSM-5 and V-ZSM-5 show absorption near 300\u2009nm (Fig. 1). Furthermore, there is no band at 402\u2009nm which is present in V-ZSM-5. In contrast, the mechanical mixture (V-ZSM-5 and In-ZSM-5 with V:In identical to that of InV-ZSM-5) shows bands at ~300 and ~400\u2009nm. This suggests that our sample of InV-ZSM-5 is not a mechanical mixture of V-ZSM-5 and In-ZSM-5. The UV-Vis data (Fig. 1) on V-ZSM-5 match with literature data and exhibit vanadium bands at 286 and 402\u2009nm which have been previously assigned to Td and Oh V5+ 52. As reported previously, the ion exchange leads to monoionic hydroxo- or oxo-indium species at cation sites, the 300\u2009nm absorption in UV-Vis of In-ZSM-5 can be assigned to indium species53.",
                        "The Raman spectra of our V-ZSM-5 sample (Fig. 1) matches with previously published Raman of V-ZSM-5 prepared from V2O5 and H-ZSM-554. The In-ZSM-5 shows strongest band at 395\u2009cm\u22121 with shoulders at 350 and 450\u2009cm\u22121. In comparison, cubic In(OH)3 exhibits bands at 137, 204, 307, 356, 390, and 659\u2009cm\u22121 55. After crystallization to In2O3 at 400\u2009\u00b0C, bands at 125, 295, 488, and 615\u2009cm\u22121 are observed55. These data show that the indium species in In-ZSM-5 is not surface deposited In2O3 or In(OH)3. The Raman spectrum of a mechanical mixture is identical to that of V-ZSM-5 (not shown in Fig. 1). The Raman spectrum of InV-ZSM-5, on the other hand, is very similar to that of In-ZSM-5. In addition, two sharp peaks are observed at 484 and 919\u2009cm\u22121. These peaks do not match with V2O5, In2O3, or VInO4. We initially considered the possibility of these peaks due to surface adsorbed species but pretreatment involving heating to 500\u2009\u00b0C and cooling to 200\u2009\u00b0C in air did not change the spectrum ruling out surface adsorbed species. The additional peaks might be due to complex vanadium and indium interactions."
                    ],
                    "subsections": []
                },
                {
                    "title": "Ethanol Conversion To Hydrocarbon Blend-Stock",
                    "paragraphs": [
                        "Ethanol conversion to hydrocarbon for all the catalysts studied is 100% in 250\u2009\u00b0C to 450\u2009\u00b0C range and no oxygenates are observed as shown in Fig. S1. All selectivities shown in Fig. 2 are for 100% ethanol conversion to hydrocarbons after excluding water which is 39.1% of the product stream. The InV-ZSM-5 produces much less C2 than V-ZSM-5 in 250\u2013350\u2009\u00b0C temperature range (Fig. 2, left), however, there is no difference in C2 selectivity for InV-ZSM-5 and V-ZSM-5 in 350\u2013450\u2009\u00b0C range. Concurrently, InV-ZSM-5 produces more valuable C3+ in higher yields as compared to V-ZSM-5 in 250\u2013350\u2009\u00b0C and to In-ZSM-5 in 250\u2013450\u2009\u00b0C range. In contrast, the C2 selectivity for H-ZSM-5 is higher and C3+ is lower as compared to product stream from InV-ZSM-5 in 250\u2013400\u2009\u00b0C temperature range (Fig. 2). Thus, lower C2 selectivity and higher C3+ selectivity of InV-ZSM-5 over V-ZSM-5 or In-ZSM-5 in the desired temperature range makes it more desirable catalyst than monometallic ones or the un-exchanged H-ZSM-5.",
                        "The ethanol conversion reaction was run on InV-ZSM-5 after cooling the catalyst from the previous run in 250\u2013450\u2009\u00b0C range and the catalyst performance did not change in 250\u2013450\u2009\u00b0C range. This suggests that InV-ZSM-5 does not change as a result of exposure to operating conditions in 250\u2013450\u2009\u00b0C range. The product stream from ethanol conversion over InV-ZSM-5 contains 19% C3-C4 olefins, 35% C3-C4 paraffin and 33% C5+ liquid fraction. The C5+ liquid fraction has an average molecular weight of 97.6, average specific gravity of 0.81, and Reid Vapor Pressure of 5.14. The calculated research and motor octane numbers are 105.7 and 90.6, respectively. The liquid product stream contains over 350 compounds, consisting of 3.8% paraffins, 24.0% iso-paraffins, 6.5% olefins, 5.4% naphthenes, 60.2% aromatics, and 4.2% unidentified by volume."
                    ],
                    "subsections": []
                },
                {
                    "title": "Catalyst Durability",
                    "paragraphs": [
                        "In view of their low C2 and high C3+ selectivities, the durability studies were limited to InV-ZSM-5 and V-ZSM-5 only. Gas chromatograms of hydrocarbon product streams (Fig. S2), employing 10\u2013100% aqueous ethanol as the input stream, show that the product stream is unaffected by the fraction of water in aqueous ethanol. Regardless of the water fraction in the input stream, the ratios of individual peaks in gas chromatograms remain unchanged under our reaction conditions. Our results are different from previously reported results where water appeared to impact aromatic selectivity56. Our results suggest that fermentation streams at any stage of purification can be employed for conversion to hydrocarbon blend-stock because fermentation stream is essentially ethanol and water with small amounts of acetaldehyde, methanol, diacetyl, ethyl acetate, and acetic acid (0.1% total) even after first flash distillation. The output stream contains C2+ hydrocarbons and water which can be easily separated. A 40% ethanol solution which also contains volatile fermentation stream impurities of acetaldehyde, methanol, diacetyl, ethyl acetate, and acetic acid (0.1% total) was successfully run for 100\u2009h over V-ZSM-5 (WHSV 1.6\u2009h\u22121) with periodic decoking at 450\u2009\u00b0C. The impurities did not impact catalyst or product stream. Thus, partially concentrated ethanol stream can be used for upgrading reaction and expensive complete dewatering is not necessary.",
                        "The durability tests for InV-ZSM-5 and V-ZSM-5 were carried out at a WHSV of 4.0\u2009h\u22121 at 350\u2009\u00b0C employing pure ethanol (Fig. 3). The catalyst performance was monitored by the yield of C3+ hydrocarbons as a function of time (normalized by the C3+ yield at the beginning). The C3+ yield is shown as 100% when catalyst is fresh and drops to ~80%. InV-ZSM-5 was on stream for about 12\u2009h before C3+ yield dropped below 80%. The loss in performance is due to coking, which is commonly observed in alcohol or hydrocarbon upgrading on zeolites. After decoking at 450\u2009\u00b0C, the catalyst only recovers about 94% activity because the temperature is not high enough for complete decoking to fully recover its performance. After decoking at 500\u2009\u00b0C, the catalyst fully recovers its performance. In contrast, the coking of V-ZSM-5 occurs at about 6\u2009h at WHSV of 4.0\u2009h\u22121. After decoking, the catalyst regains its performance.",
                        "Overall, InV-ZSM-5 can function twice as long as V-ZSM-5 before requiring decoking. The enhanced durability can be assigned to the incorporation of In in InV-ZSM-5. Thus, the higher C3+ selectivity, described in the preceding section, and the enhanced durability of InV-ZSM-5 make it a more desirable catalyst than V-ZSM-5."
                    ],
                    "subsections": []
                },
                {
                    "title": "Mechanism",
                    "paragraphs": [
                        "As discussed in the introduction section, there are three different proposed mechanisms for ethanol conversion to hydrocarbons \u2013 dehydration, hydrocarbon pool, and free radical. For all three pathways, the ethanol dehydration is considered to be first step. In our work, we found that ethanol conversion to hydrocarbons is exothermic (\u0394Hr, \u22121.0\u2009MJ/kg) based on heat of formation data. Here, the heat of formation and chemical formula for liquid fraction were obtained experimentally. For gaseous fractions, the heat of formation data were obtained from NIST tables and the contributions of individual components were determined by GC calibrations. The value of x in equation 1 was experimentally determined to be 0.34. The overall hydrocarbon formula is slightly higher than C2H4 due to error in GC yields of gaseous components.",
                        "",
                        "Since ethanol dehydration is endothermic (\u0394Hr 0.93\u2009MJ/kg), the ethylene upgrading needs to be highly exothermic for overall reaction to be exothermic. The details of calculations are presented in Table S1 of supplementary section.",
                        "In order to determine if dehydration step in ethanol conversion is indeed the first step, we carried out experiments with deuterated ethanol, C2H5OD. We reasoned that deuterium will not get incorporated in the product stream if ethanol first dehydrates to ethylene or diethyl ether (Fig. S3). On the other hand, if ethanol conversion does not involve dehydration, product stream will contain deuterated hydrocarbons. Our results show that the conversion of C2H5OD or a mixture of 70% C2H5OH and 30% D2O results in deuterium incorporation in all hydrocarbons in the product stream including ethane except in ethylene. A likely explanation for deuterium incorporation is that hydrocarbon pool mechanism is a pathway for ethanol conversion to C2+ hydrocarbons and C2H5OD adds and eliminates across C=C containing organics (aliphatic or side chain on aromatics) inside zeolites resulting in deuterium incorporation.",
                        "The deuterium exchange of catalyst hydroxyl group as a pathway for deuterium incorporation in product stream could be easily ruled out since the product stream from catalytic conversion of a mixture of 70% C2H4 and 30% D2O did not show any deuterium incorporation. The cation in the catalyst also does not play a role in deuterium incorporation because, regardless of the cations (H or V) in the catalyst, the deuterium incorporation was seen in product streams when either C2H5OD or a mixture of 70% C2H5OH and 30% D2O are employed as reactants and no deuterium incorporation is observed in the product stream from a mixture of 70% C2H4 and 30% D2O.",
                        "The energy balance and deuteration experiments can be explained if we consider initiation, propagation, and termination steps of ethanol conversion individually. It is possible that initial hydrocarbon pool forms from ethylene via dehydration step but the formation of initial hydrocarbon pool from ethoxy groups cannot be ruled out. As such, we show both possibilities in Fig. S4. It is also quite challenging to determine if ethylene in the product stream is from dehydration or hydrocarbon pool. However, the conventional dehydration mechanism can be definitely ruled out based on deuterium labeling experiment. The propagation can occur via hydrocarbon pool pathway since free radical pathway does not allow for deuterium incorporation in the product stream. The hydrocarbon pool pathway allows for deuterium incorporation since ethanol can directly add to -C=C- in both olefin and aromatic cycles. After ethanol addition, the loss of water can occur with either deuterium or hydrogen on carbon adjacent to ethoxy group (Fig. S4). The termination of reaction occurs with gradual transformation of hydrocarbon pool into coke. This is supported by gradual increase in ethylene formation and decrease in C3 and higher hydrocarbon yields. The coking has been observed previously and decoking restores catalyst activity.",
                        "The support for propagation via hydrocarbon pool pathway also comes from our diffuse reflectance infra-red studies into progress of ethanol upgrading over V-ZSM-5 (Fig. 4). Figure 4A compares the spectra after the samples had been flushed with helium for 10\u2009min to clean the cell of gas phase products and unreacted ethanol. A low intensity, broad band around 3263\u2009cm\u22121 was observed during the 25\u2009\u00b0C study which can be attributed the O-H stretch of an alcohol. The absence of this band in either the 200 or 350\u2009\u00b0C studies indicates that all ethanol adsorbed on the catalyst has reacted at these elevated temperatures which is consistent with experimental observation that all ethanol is converted to products at 200\u2009\u00b0C or above. The C-H of the alkyl groups is present at all temperatures in the 2700\u20133000\u2009cm\u22121 region and at ~1570\u2009cm\u22121, respectively57. The presence of C-H and C=C stretches at 350\u2009\u00b0C is consistent with experimental observation of formation of non-oxygenated hydrocarbon species. Our results match very well with those reported recently by Sousa et al.58 and essentially show that at temperature below 350\u2009\u00b0C, ethoxy, diethyl ether, and ethylene species are present which are not observed above 350\u2009\u00b0C.",
                        "We also carried out additional experiments to monitor changes in DRIFTS as a function of time after initial ethanol adsorption. A series of spectra, showing the changes that occur on the catalyst during the first 10\u2009min, were captured immediately before and during the exposure of fresh V-ZSM-5 to ethanol flow at 350\u2009\u00b0C (Fig. 4B). In the first 0.5 min of ethanol flow, before the C=C band of alkylated aromatics at 1567\u2009cm\u22121 band appears, a band at 1690\u2009cm\u22121 can be detected which may indicate the presence of linear alkenes. The band at 1567\u2009cm\u22121 is not the dominant band in this region until ~1.3\u2009min, after which the intensity of the band increases with time while that of 1690\u2009cm\u22121 band decreases. The proposal of an initial alkene formation followed quickly by the formation of aromatics on the zeolite surface is further supported by the changes in the C-H stretching region. The absorption at 2987\u2009cm\u22121 is the dominant C-H stretching band immediately after exposure to ethanol, while the 2911\u2009cm\u22121 becomes dominant after roughly 3\u2009min. The 2987\u2009cm\u22121 does not diminish like 1690\u2009cm\u22121 but increases at a slower rate than 2911\u2009cm\u22121 and is red shifted from its original frequency to 2978\u2009cm\u22121 5960. This may indicate that the position of the alkenes is no longer on the catalyst, but as substituents on the aromatics. These data suggest that linear alkene form at the initiation of reaction but aromatics become dominant within first minutes.",
                        "Thus, we have shown that heterobimetallic zeolite InV-ZSM-5 is more effective and durable in converting ethanol to liquid hydrocarbons. Our work with deuterium labeling does not conclusively prove any of the three proposed pathways in literature but supports hydrocarbon pool pathway and creates doubt about dehydration being the necessary first step."
                    ],
                    "subsections": []
                }
            ]
        },
        {
            "title": "Methods",
            "paragraphs": [],
            "subsections": [
                {
                    "title": "Catalysts Synthesis",
                    "paragraphs": [
                        "Commercial NH4-ZSM-5 (CBV2314) was purchased from Zeolyst Corporation. H-ZSM-5 was prepared by thermal treatment of commercial NH4-ZSM-5 at 500\u2009\u00b0C for 4\u2009h. V-ZSM-5 was prepared by a modification of a literature method61. NH4-ZSM-5 (SiO2/Al2O3\u2009=\u200923) was soaked in V(III)Cl3 aqueous solution. Specifically, a 0.05 M solution of V(III)Cl3 was first made by dissolving 2.5\u2009g of V(III)Cl3 into 320\u2009mL of distilled water. Then, 12.17\u2009g of NH4-ZSM-5 was added to the aqueous solution and warmed to 80\u2009\u00b0C. After stirring for 16 hours under reflux condition, the mixture was vacuum filtered, and the solid was dried at 105\u2009\u00b0C overnight. The light blue V-ZSM-5 solid was then calcined at 500\u2009\u00b0C for four hours, which resulted in a light yellow final catalyst. In-ZSM-5 was synthesized using similar method as V-ZSM-5. Indium (III) nitrate was used as the precursor. For bimetallic InV-ZSM-5 preparation, V-ZSM-5 was first prepared with same V loading. Indium (III) nitrate aqueous solution of 0.015\u2009M was prepared. V-ZSM-5 was then ion-changed with indium nitrate solution under reflux condition for 16 hours at 80\u2009\u00b0C. After filtration, washing and drying at 105\u2009\u00b0C, the catalyst was calcined at 500\u2009\u00b0C for four hours with 1\u2009\u00b0C/min ramping rate."
                    ],
                    "subsections": []
                },
                {
                    "title": "Elemental Analysis",
                    "paragraphs": [
                        "Elemental analyses were performed by Galbraith Incorporated, Knoxville, TN. V-ZSM-5 has about 0.7\u2009wt% vanadium loading. Indium loading in In-ZSM-5 was 1.6\u2009wt%. Bimetallic InV-ZSM-5 has 0.6\u2009wt% vanadium and 1.6\u2009wt% indium."
                    ],
                    "subsections": []
                },
                {
                    "title": "Uv-Vis-Nir And Raman Analyses",
                    "paragraphs": [
                        "Diffuse reflectance UV-Vis spectra were collected on a Cary 5000\u2009UV-Vis-NIR spectrophotometer under R% mode. Raman spectroscopy was performed with an Alpha 300 confocal micro-Raman setup (WITec Inc., Germany) using a 532\u2009nm excitation laser with a 20X objective and 600\u2009g/mm (grooves per millimeter) grating. The laser power was attenuated to 300\u2009uW and the laser spot size was approximately 1\u2009um."
                    ],
                    "subsections": []
                },
                {
                    "title": "In-Situ Diffuse Reflectance Ft Infrared Spectroscopy (Drifts) Analysis",
                    "paragraphs": [
                        "In-situ diffuse reflectance FT infrared spectroscopy (DRIFTS) measurements were performed on a Nicolet Nexus 670 spectrometer equipped with a MCT detector cooled by liquid nitrogen, and an in-situ chamber (HC-900, Pike Technologies) with capability to heat samples to 1173\u2009K. The exiting stream was analyzed by an online quadrupole mass spectrometer (QMS) (OmniStar GSD-301 O2, Pfeiffer Vacuum). All samples studied by DRIFTS were heated to desired testing temperatures (room temperature (RT), 473 and 623\u2009K) under a flow of 50 sccm of 100% helium and held at this temperature for at least 10\u2009min before exposure to ethanol. A DRIFT spectrum of each fresh sample was taken at the desired testing temperature to confirm no IR active species were present before ethanol testing began. Ethanol reactant gas was created by injecting ethanol using a syringe pump at a rate of 0.04\u2009mL/h into a heated flow of 50 sccm helium. Space velocity conditions were kept constant from sample to sample. A series of spectra were captured to monitor the changes in absorbance on the catalyst surface as a function of time upon exposure to the ethanol flow."
                    ],
                    "subsections": []
                },
                {
                    "title": "Catalytic Conversion Of Ethanol",
                    "paragraphs": [
                        "A quartz reactor (8\u2009mm ID\u2009\u00d7\u200925\u2009cm H) was loaded with 0.2\u2009g of catalyst (250\u2013500\u2009\u03bcm) between two layers of quartz wool. Two thermocouples were used to measure the temperatures, one in the middle of catalyst bed to measure catalyst temperature and the other one right below the quartz wool to measure the inlet gas temperature. All the reported temperatures in this paper are inlet gas temperature unless otherwise stated. The catalyst temperatures are similar for different catalysts at same inlet gas temperature. A tubular furnace was used to heat the catalyst up to 450\u2009\u00b0C and hold for 0.5\u2009h under 50 sccm dry helium flow. Then we changed it to catalyst testing temperatures and waited until the temperature stabilized. Pure ethanol (unless otherwise stated) was fed into the reactor employing a syringe pump. After stabilizing for 0.5\u2009h, product analysis was performed by an on-line gas chromatograph (Agilent 6850) and mass spectrometer (5975C MS). The transfer line between the reactor and the GC/MS was heated to around 250\u2009\u00b0C to prevent condensation of heavy products. Capillary column, HP-Plot Q, was used, with a dimension of 30.0\u2009m \u00d7 320\u2009\u03bcm \u00d7 20.0\u2009\u03bcm. GC was held at 50\u2009\u00b0C for 3\u2009min, ramped up to 250\u2009\u00b0C at 15\u2009\u00b0C/min and then held for 35\u2009min. Constant pressure mode of 9.51 psi was used and the inlet temperature was 250\u2009\u00b0C. A gas calibration mixture (1% ethylene, 1% propene, 1% isobutene, 1% isopentane and balance nitrogen) was used to calibrate C2 to C5 hydrocarbons. Standards of benzene, toluene, p-xylene, ethylbenzene and cumene were used to quantify aromatic compounds. Nitrogen (5 sccm) was used as internal standard for all the analyses. For durability test, catalyst was regenerated under 20\u2009ccm air flow with temperature ramped up to 450\u2009\u00b0C at 2\u2009\u00b0C/min, holding for 15\u2009min, then ramping up to 500\u2009\u00b0C and holding for 1\u2009h."
                    ],
                    "subsections": []
                },
                {
                    "title": "Liquid Hydrocarbon Analysis",
                    "paragraphs": [
                        "The liquid product stream was collected in a liquid nitrogen trap. A sample of the liquid product stream was exposed to ambient temperature and pressure to allow evaporation of low-boiling products to allow for safe transportation. The sample was separated from water, dried over anhydrous MgSO4, and sent to SGS Oil, Gas, and Chemicals, Deer Park, TX 77536 for analysis (referred to as SGS analysis in the paper)."
                    ],
                    "subsections": []
                },
                {
                    "title": "Deuterium Labeling Experiments",
                    "paragraphs": [
                        "A set of experiments involved employing deuterated ethanol. The rationale was that deuterium will not get incorporated if ethanol first dehydrates to ethylene or diethyl ether (Fig. S3). All these experiments were carried out in the quartz tube reactor (mentioned above). Products identification was performed using online GC/MS."
                    ],
                    "subsections": []
                }
            ]
        },
        {
            "title": "Additional Information",
            "paragraphs": [
                "How to cite this article: Narula, C. K. et al. Heterobimetallic Zeolite, InV-ZSM-5, Enables Efficient Conversion of Biomass Derived Ethanol to Renewable Hydrocarbons. Sci. Rep. 5, 16039; doi: 10.1038/srep16039 (2015)."
            ],
            "subsections": []
        }
    ]
}
