Repository: boschresearch/Pap2Pat

# Pap2Pat Dataset

### File Schema

Every directory in `data` corresponds to one patent-paper pair and contains the full texts of both patent and paper, as well as the patent outlines. We include all information in JSON for programmatic parsing and Markdown for manual inspection.

```yaml
data/:
    paper_id-patent_id/:
        # Nested JSON format
        patent.json: JSON file containing patent metadata and full-text, as well as all outlines
        paper.json: JSON file containing paper metadata and full-text
        # Markdown format
        patent.md: patent full-text formatted in markdown
        paper.md: paper full-text formatted in markdown

File: Pap2Pat/data/W2281886564-US20180059412/paper.json
{
    "id": "https://semopenalex.org/work/W2281886564",
    "authors": [
        "S. Ducci",
        "A. Lema\u0131\u0302tre",
        "Eduardo Gil-Santos",
        "Iv\u00e1n Favero",
        "Giuseppe Leo",
        "Christopher G. Baker",
        "Carmen G\u00f3mez"
    ],
    "title": "Scalable high-precision tuning of photonic resonators by resonant cavity-enhanced photoelectrochemical etching",
    "date": "2017-01-24",
    "abstract": "Photonic lattices of mutually interacting indistinguishable cavities represent a cornerstone of collective phenomena in optics and could become important in advanced sensing or communication devices. The disorder induced by fabrication technologies has so far hindered the development of such resonant cavity architectures, while post-fabrication tuning methods have been limited by complexity and poor scalability. Here we present a new simple and scalable tuning method for ensembles of microphotonic and nanophotonic resonators, which enables their permanent collective spectral alignment. The method introduces an approach of cavity-enhanced photoelectrochemical etching in a fluid, a resonant process triggered by sub-bandgap light that allows for high selectivity and precision. The technique is presented on a gallium arsenide nanophotonic platform and illustrated by finely tuning one, two and up to five resonators. It opens the way to applications requiring large networks of identical resonators and their spectral referencing to external etalons.",
    "sections": [
        {
            "title": "Results",
            "paragraphs": [],
            "subsections": [
                {
                    "title": "Resonant Pec Etching Of Gaas Disk Resonators",
                    "paragraphs": [
                        "The results reported in the following are obtained with GaAs disk resonators, whose typical dimensions are of 320\u2009nm in thickness and 1\u2009\u03bcm in radius343536. These resonators can support WGMs of mode volume <1\u2009\u03bcm3 and represent archetypes of microphotonic/nanophotonic cavities for the purposes discussed here. An illustration of the resonant PEC etching method applied to GaAs disks is given in Fig. 1a, where one individual resonator is selectively etched and tuned by laser light, while the other two are out of resonance and remain in essence unaffected (see Supplementary Note 3 for more details). Our GaAs disk resonators are isolated from the substrate by an aluminum gallium arsenide pedestal, as shown in Fig. 1b. They are fabricated out of a GaAs (320\u2009nm)/Al0.8Ga0.2As (1,800\u2009nm)/GaAs epitaxial wafer by electron beam lithography, non-selective inductively-coupled plasma reactive ion etching and selective under-etching in a dilute hydrofluoric acid solution. GaAs waveguides integrating a taper with nanoscale transverse dimensions allow evanescent optical coupling of light into the disk's WGMs37 and are suspended in the resonator's vicinity (see Fig. 1c,d). Owing to the large refractive index of GaAs, the chip can be immersed in a transparent liquid while preserving the confinement and guiding of light in the resonators and waveguides. The presence of a microlitre droplet of liquid covering many resonators still allows optical evanescent coupling disk/waveguide experiments to be performed in situ3839. This is the first approach that we employ to tune our disk resonators by resonant cavity-enhanced PEC (see Supplementary Fig. 1). The disk WGMs appear as resonant dips in the waveguide's optical transmission spectrum (see Fig. 2a). In Fig. 2a, the linewidth of both visible resonances is 32\u2009pm in ambient conditions before liquid immersion, corresponding to a loaded WGM quality factor Q of 41,000. At resonance, the light-assisted PEC etching of the cavity is resonantly favoured over the etching of the waveguide (see Supplementary Note 3). The etching reduces the size of the disk resonator and blue shifts its optical resonances. This shift can be continuously controlled and monitored in time in the liquid by continuously sweeping the laser wavelength over the resonance. A real-time movie of such continuous monitoring is shown in Supplementary Movie 1. Once the desired amount of etching is reached, the laser is switched off and the sample dried. The dry resonator's optical spectrum, whose overall structure is preserved, reveals a permanent blue shift of 4\u2009nm (see Fig. 2b). The linewidth of the two resonances is now of 19 and 25\u2009pm, respectively, with an almost unaltered contrast. The loaded Qs rise to 70,000 and 52,000, which represents a marked reduction of optical losses with respect to the situation before etching. We carried out similar tests on many resonators, showing that the optical Q may be improved by the resonant cavity-enhanced PEC tuning and is at least never degraded. Let us now discuss the mechanisms at play in our tuning technique that are responsible for these advantageous features."
                    ],
                    "subsections": []
                },
                {
                    "title": "Mechanism And Performance Of Resonant Pec Etching",
                    "paragraphs": [
                        "In standard (non-resonant) PEC etching, one optically pumps, above the bandgap, a semiconductor immersed in an electrically conductive liquid. Ultraviolet light is generally used to generate carriers leading to the formation of ionic species of the semiconductor. The latter are dissolved in the presence of ions provided by the electrolyte liquid404142, which can be water in the case of GaAs. The favoured chemical reaction for intrinsic GaAs reads GaAs\u2192GaAs3++As3++6e\u2212, whose products form oxides with the hydroxide ions of water and are then removed41. In the present work, in contrast, we achieve resonant PEC etching in liquid with light of frequency in the transparency region of the material. The reason is that high-Q GaAs disk resonators, just as all equivalent high-Q photonic cavities, can absorb a (small) fraction of the resonating light they store at resonance. In GaAs disks, a residual linear absorption is, for example, probably caused by mid-gap states localized at the resonator's surface39. In consequence, the ionic species required for triggering the PEC etching can be generated while optically pumping below the material bandgap, at the resonance of a WGM. This resonant cavity-enhanced nature of our PEC tuning brings in key advantages. For example, it leads to high spatial selectivity by favouring the etching precisely within the optical mode of the selected resonator. This spatial localization of the process has several beneficial consequences: in the case of a WGM localized at the periphery of a disk, it may be responsible for the Q improvement observed in our experiments, by smoothing out geometric irregularities of the disk contour.",
                        "Another benefit is that a small flux of light can be used to etch each resonator, allowing for a high level of control in the amount of tuning, and hence a high tuning precision. This is exemplified in Fig. 2c, which demonstrates the spectral accuracy of the resonant PEC tuning technique by employing a series of elementary fine-tuning cycles. Each cycle consists of rapidly sweeping the wavelength of the laser back and forth over the WGM resonance, which allows for both acquiring an optical spectrum and step tuning the resonating wavelength. Figure 2c shows a resonance wavelength measured on a GaAs disk WGM, as a function of the number of applied cycles. The evolution is linear in the number of cycles, with a blue shift of 7.2\u2009pm per cycle. For the disk considered above, and translated into an effective change of radius, this represents a size control with a precision of 8\u2009pm per cycle, which is well below the material's interatomic distance. More precisely, each of these sweep cycles reduces the disk's size by less than a thirtieth of an atomic monolayer (280\u2009pm). In contrast, the simple process of immersing the chip in an acidic solution to remove the native surface oxide would shift the same WGM optical resonance by approximately 2\u2009nm (refs 39, 43). The sweep-cycle tuning procedure outlined here is >250 times more precise. By calculating the effective etching duration per cycle, we find an etching speed of 0.5\u20131\u2009nm of radius change per second for 1\u2009\u03bcW of continuous optical power injected into the cavity WGM. By increasing the laser power, one can adjust the amount of tuning per cycle in a linear manner, as shown in Fig. 2d. Note that the intercept of the linear fit does not cross the origin, which is mainly ascribed to a very slow non-selective GaAs etching in water (see discussion below and Supplementary Note 3). By choosing the light intensity and the number of cycles, the resonance wavelength can be tuned between a few picometres and several tens of nanometres, with permanent results, and within just a few minutes. It is worth noting that the sweep-cycle mode is not the only procedure that can be used for tuning. Another possibility is to have the laser wavelength continuously following the optical resonance as it is tuned. At low optical power, our experiments indicate that this latter procedure leads to a tuning precision even better than the picometre, currently beyond the spectral accuracy at our disposal in the laboratory. This great spectral versatility of the technique in terms of tunability and precision also comes with other benefits when ensembles of resonating cavities are handled, which we discuss now in more detail."
                    ],
                    "subsections": []
                },
                {
                    "title": "Resonant Pec Tuning Of Ensembles Of Resonators",
                    "paragraphs": [
                        "Indeed one crucial aspect of the method is its natural scalability, which is obtained with a single laser and with relatively modest efforts. The scalability is a consequence of the resonant nature of our cavity-enhanced tuning process and is easily understood in the case of three resonators (see Fig. 3). Let us imagine three distinct disk resonators (1\u20133) of increasing radius, hence increasing resonant wavelength (Fig. 3a). Let us immerse them in a PEC-enabling fluid and set the laser in resonance with Disk 3 (Fig. 3b). The cavity-enhanced PEC etching starts preferentially in Disk 3 and reduces its radius. As its resonant wavelength is, in consequence, blue-shifted, we continuously and slowly sweep the laser towards smaller wavelengths in order to track the resonance and sustain the etching, until Disk 3 adopts the resonant wavelength of Disk 2. From that moment on, Disks 2 and 3 are resonantly etched together by the laser and are progressively tuned to lower wavelengths (Fig. 3c). When their common resonant wavelength reaches that of Disk 1, the three disk resonators are spectrally aligned (Fig. 3d). The principles of this scalable tuning can be extended to a larger number of resonators, using a single laser and a single laser wavelength sweep, and they enable collective spectral alignment without having to individually identify each resonator of the set (that is, the tuning procedure remains the same irrespective of the order of disks 1,2,\u2026,N along the waveguide). This is in strong contrast with other tuning methods investigated so far. While the case of three resonators is used for illustrative purposes in Fig. 3 (see also Supplementary Note 2 and Supplementary Figs 3 and 4), below we experimentally demonstrate the scalability of the process with five cavities.",
                        "Figure 4a shows a series of five optical spectra acquired on a set of five distinct GaAs disks placed along a common optical coupling waveguide in the configuration of Fig. 1d and immersed in liquid water. The first spectrum (step 1) contains five groups of resonances, each group being associated to a distinct disk. Three groups display a clearly visible doublet structure, whereas this structure is not clearly resolved in the two others. Even though the five disks are nominally the same, they optically resonate at distinct wavelengths (\u03bb1<\u2026<\u03bb5), because of imperfections in nanofabrication. The largest disk (Disk 5) resonates at the largest wavelength \u03bb5, around 1,326.8\u2009nm. By setting the laser to this wavelength, we trigger the resonant PEC etching in Disk 5 and blue shift its resonances, until it spectrally aligns with Disk 4 (step 2). From that stage on, the laser etches Disks 5 and 4 concomitantly and spectrally drags their aligned resonances towards those of Disk 3. At step number 3, the resonances of Disks 5, 4 and 3 merge and the laser starts etching the three disks together, towards Disk 2. The procedure of tuning and spectrum acquisition is repeated this way, progressively bringing all the disks to spectrally align. At step 5, the five disks have their resonances spectrally overlapped, and the laser can be switched off. On top of the spectral aligment, we observe that a non-selective tuning takes place along the procedure, generating an additional blue shift of the set of resonances. The origin of this non-selective tuning is discussed in detail in Supplementary Note 3 and Supplementary Fig. 5. It can be mitigated if required for a specific application. The final result of the tuning procedure is a set of five spectrally aligned cavities. It is important to note that, while five steps are discussed in Fig. 4a in order to illustrate the process, the PEC spectral alignment can also be performed by a single slow continuous laser sweep starting from the red-detuned side of the resonances. This continuous collective tuning mode is illustrated by a simulation in Supplementary Movie 2.",
                        "Although PEC tuning in a liquid, as demonstrated above, may suffice in a number of applications, the constraints associated with liquid immersion may pose problems for some cavity geometries and for some photonic materials. For this reason, in Fig. 4b, we explore a variation of the method in a gaseous environment that circumvents liquid immersion. With GaAs, the humidity of ambient air is sufficient to trigger a very slow PEC tuning process under resonant optical pumping of the cavity. At equal pumping power, we have evaluated that in this latter case the tuning speed is six orders of magnitude slower than in water. Intermediate speeds can be obtained by controlling the water content of the surrounding atmosphere. Figure 4b shows the spectral tuning of two distinct GaAs disk resonators under ambient humidity conditions in the configuration of Fig. 1c. At step 1, we observe two groups of doublets, each group being associated with a given disk. At the intermediate step 2, these resonances partially overlap. At the final step (step 3), the two doublets are perfectly overlapped. The two disks are now, once and for all, resonating at the same optical wavelength down to a precision better than 10\u2009pm. The dashed lines are a fit provided by a simple model of cascaded resonators coupled to a common optical waveguide and support that the tuning procedure follows the ordering principles introduced above. With the slow speed of tuning reached in these conditions, the tuning procedure becomes time consuming (10\u2009h of experiments here), but it allows a level of spectral control that is even superior to the picometre precision reached in the liquid in Fig. 2. For each specific application, a compromise between precision and speed will need to be made by adjusting the density of ionic species in the fluid environment (liquid or gas) used to sustain the PEC processes."
                    ],
                    "subsections": []
                }
            ]
        },
        {
            "title": "Discussion",
            "paragraphs": [
                "The collective tuning method can be naturally scaled to more than five resonators, again because spectral alignment does not require singling out each resonator. The precision and selectivity of the method can be improved as well beyond what we report here. As detailed in Supplementary Note 1 and Supplementary Fig. 2, the tuning precision of a few picometres reached in water in the sweep-cycle mode is, in our case, set by the absolute spectral inaccuracy of our laser and could be improved by improved laser referencing. The selectivity is limited by residual non-selective tuning that could be mitigated as well (see Supplementary Note 3). As we observed resonant PEC etching of GaAs disks in ammonia and isopropanol as well (not shown), we know that other ionic liquids can be employed to gain even better control on the technique. As demonstrated by our tuning experiments in humid air, we also understand that controlled ionic gas atmospheres may enable many variations of the method. On top of this, PEC processes occur in many dielectric semiconductors, and the method of resonant cavity-enhanced PEC tuning introduced here with GaAs is in principle transposable to other material platforms. For the case of silicon, the water-rich fluidic environment used in this work should be replaced by a fluoride-based liquid or vapour to adapt the technique44. Specific optimization will be needed for each semiconductor showing PEC capability, such as silicon, gallium-nitride or antimonide, zinc-sulfide or selenide, to name a few. The method is, in essence, also adaptable to different photonic cavity architectures, for example, those based on photonic crystals, rings or slots. Overall, because the resonant PEC tuning technique is site-specific, precise, naturally collective and gives permanent effects, it may become a powerful tool for nanoscale photonic devices and motivate extensions to many materials and structures. The field of nanophotonics will require advances of the kind to hold all its promises."
            ],
            "subsections": [
                {
                    "title": "Data Availability",
                    "paragraphs": [
                        "The authors declare that the data supporting the findings of this study are available within the paper and its Supplementary Information files."
                    ],
                    "subsections": []
                }
            ]
        },
        {
            "title": "Additional Information",
            "paragraphs": [
                "How to cite this article: Gil-Santos, E. et al. Scalable high-precision tuning of photonic resonators by resonant cavity-enhanced photoelectrochemical etching. Nat. Commun. 8:14267 doi: 10.1038/ncomms14267 (2017).",
                "Publisher's note: Springer Nature remains neutral with regard to jurisdictional claims in published maps and institutional affiliations."
            ],
            "subsections": []
        }
    ]
}

File: Pap2Pat/data/W2281886564-US20180059412/patent.json (part 1 of 2)
{
    "id": "US20180059412",
    "authors": [
        "Ivan Favero",
        "Christopher Baker",
        "Eduardo Gil Santos"
    ],
    "title": "METHOD FOR TUNING ONE OR MORE RESONATOR(S)",
    "date": "2016-03-04 00:00:00",
    "abstract": "The invention concerns a method for tuning at a targeted resonance wavelength at least one micro and/or nanophotonic resonator, the resonator having dimensions defining resonance wavelength of said resonator, the resonator being immersed in a fluid containing ions so that the resonator is surrounded by said fluid, wherein the method comprises a step of injecting light, having a light wavelength equal to the resonance wavelength, into the resonator, so that the injected light resonates within the resonator and triggers a photo-electrochemical etching process enabled by the surrounding fluid containing ions, said etching process being enhanced by the optical resonance which amplifies light intensity in the photonic resonator, the etching decreasing dimensions of the photonic resonator, hereby lowering and tuning the resonance wavelength of the photonic resonator.",
    "sections": [
        {
            "title": "DESCRIPTION",
            "paragraphs": [],
            "subsections": [
                {
                    "title": "FIELD OF THE INVENTION",
                    "paragraphs": [
                        "The invention relates to the field of micro- and nano-photonic resonators and in particular to the tuning of such resonators to a desired wavelength.",
                        "Optical resonators, which are part of a photonic device, generally consist in a cavity in which light can enter and resonate, hereby amplifying the signal."
                    ],
                    "subsections": [],
                    "outline_long": [
                        "introduce micro- and nano-photonic resonators"
                    ],
                    "num_characters": 306,
                    "outline_medium": [
                        "introduce micro- and nano-photonic resonators"
                    ],
                    "outline_short": [
                        "introduce micro- and nano-photonic resonators"
                    ]
                },
                {
                    "title": "PRIOR ART",
                    "paragraphs": [
                        "Micro- and nanoresonators are small devices, which are difficult to build with a high precision. Industrials have developed clean room fabrication techniques (such as photolithography and plasma etching) that typically result in a precision no better than a few nanometers. These reproducibility constraints due to the manufacturing-related imprecisions ultimately affect the ultimate resonance wavelength of the fabricated optical resonators.",
                        "As a result, fabricating several high Q, wavelength-sized optical resonators sharing exactly the same resonance wavelength is not currently achievable, even through state-of-the art fabrication means.",
                        "Those resonators have several applications, either in academic research or in industrial development for improved technology.",
                        "Light-matter interaction (lasers, cavity electrodynamics, optomechanics, non-linear optics, . . . ) is a major topic of current research. Obtaining optical resonators with precise resonance frequencies, which can couple to given atomic transitions or molecular excitations is of interest. Moreover, arrays of resonators and their collective behavior are also a subject of interest.",
                        "Miniaturized optical resonators are currently the focus of important research and development, with applications in optical delays, optical routing with micro-nanoscale devices, photonic force and gas sensing, optical gyroscopes, Silicon On Insulator optical devices, semiconductor lasers, optical computers, optical metamaterials.",
                        "Resonators can be also used as:\n\n\n- - Sensors, as shown in document US 2014/03211502, where acquiring the\n    wavelength of the resonator enables to obtain the temperature. In\n    this case, the best the resonance wavelength control, the more\n    accurate the obtained temperature value,\n  - Display devices, as show in document EP 1 585 087, where light is\n    guided in a plane comprising fluorophores which reemit light when\n    excited. As fluorophores are highly selective optically, the\n    resonance wavelength must be well known,\n  - Transistors for logical connections in order to achieve photonic\n    bits process for optical computers. The development of such\n    computers where information is transmitted through photons instead\n    of electrons is accelerating in the silicon industry.",
                        "Several techniques have been developed in the past years in order to tune and control the resonance of the resonators. We present below an exhaustive overview of the state of art:\n\n\n- - K. Srinivasan and O. Painter, \u201cOptical fiber taper coupling and high\n    resolution wavelength tuning of microdisk resonators at cryogenic\n    temperatures\u201d, *Applied physics letters*, vol. 90, no. 3, p. 031114,\n    2007.\n  - In this document, nitrogen is deposited on the optical resonator to\n    shift its resonance wavelength.\n  - Such a technique is non-permanent and requires the sample to be in\n    high-vacuum and at cryogenic temperature.\n  - Reversible tuning of photonic crystal cavities using photochromic\n    thin films. D. Sridharan, E. Waks, G. Solomon, and J. T. Fourkas,\n    \u201cReversible tuning of photonic crystal cavities using photochromic\n    thin films\u201d, *Applied Physics Letters*, vol. 96, no. 15, p. 153303,\n    2010.\n  - In this document, a thin photochromic layer is deposited on the\n    resonator.\n  - This technique has a limited tuning range, the layer can degrade\n    optical and mechanical properties of the device, and is\n    non-applicable for a plurality of resonators.\n  - M. Shainline, G. Fernandes, Z. Liu, and J. Xu, \u201cBroad tuning of\n    whispering-gallery modes in silicon microdisks\u201d, *Optics express*,\n    vol. 18, no. 14, pp. 14345-14352, 2010.\n  - In this document, a tension is applied to the optical resonator,\n    thereby changing its refractive index (through the electro-optic\n    effect) and thus its resonance frequency.\n  - Such a technique requires electric tuning with metallic electrodes\n    in contact with the resonator, which degrade the optical properties\n    and is non-scalable.\n  - K. Piegdon, M. Lexow, G. Grundmeier, H.-S. Kitzerow, K. Parschke, D.\n    Mergel, D. Reuter, A. Wieck, and C. Meier, \u201cAll-optical tenability\n    of microdisk lasers via photo-addressable polyelectrolyte\n    functionalization\u201d, *Optics express*, vol. 20, no. 6, pp. 6060-6067,\n    2012.\n  - In this document, the technique is applied to the whole sample,\n    therefore showing a lack of selectivity. The precision is of the\n    order of nanometers and the reproducibility has not been achieved.\n  - W. von Klitzing, R. Long, V. S. Ilchenko, J. Hare, and V.\n    Lefevre-Seguin, \u201cFrequency tuning of the whispering-gallery modes of\n    silica microspheres for cavity quantum electro-dynamics and\n    spectroscopy\u201d, *Optics letters*, vol. 26, no. 3, pp. 166-168, 2001.\n  - In this document, a mechanical action is exerted on the resonator,\n    consisting in compressing and stretching a microsphere.\n  - Such a technique is non-scalable and non-compatible with micro- and\n    nano-photonic devices, is non-permanent and is technically\n    impractical.\n  - N. Niu, T.-L. Liu, I. Aharonovich, K. J. Russell, A. Woolf, T. C.\n    Sadler, H. A. El-Ella, M. J. Kappers, R. A. Oliver, and E. L. Hu, \u201cA\n    full free spectral range tuning of pin doped gallium nitride\n    microdisk cavity\u201d, *Applied Physics Letters*, vol. 101, no. 16, p.\n    161105, 2012.\n  - In this document, the whole sample containing resonators is tuned\n    with photoelectrical etching by UV light. The UV light is absorbed\n    by the whole sample. Such a technique lacks spectral precision, is\n    not site-specific, is non-scalable to a large number of resonators,\n    and does not allow real time in-situ monitoring of the resonance\n    wavelength.\n  - Y. Shen, I. B. Divliansky, D. N. Basov, and S. Mookherjea,\n    \u201cElectric-field-driven nano-oxidation trimming of silicon microrings\n    and interferometers\u201d, *Optics letters*, vol. 36, no. 14, pp.\n    2668-2670, 2011.\n  - In this document, oxidation through peak effect is applied, which\n    changes the resonance wavelength of the resonator through refractive\n    index changes in the resonator material.\n  - Such a technique is slow, non-scalable to arrays of resonators, and\n    has not been proven to be applicable to nano-resonators with the\n    same accuracy.\n  - M. Zhang, G. S. Wiederhecker, S. Manipatruni, A. Barnard, P. McEuen\n    and M. Lipson, \u201cSynchronization of micromechanical oscillators using\n    light\u201d, *Physical review letters*, vol. 109, no. 23, p. 233906,\n    2012.\n  - In this document, a laser light is used to heat a resonator to\n    change its resonance wavelength.\n  - Such a technique is non-permanent, non-scalable to large numbers of\n    resonators, and complex, involving several feedback loops.\n  - P. Dong, W. Qian, H. Liang, R. Shafiiha, D. Feng, G. Li, J. E.\n    Cunningham, A. V. Krishnamoorthy, and M. Asghari, \u201cThermally tunable\n    silicon racetrack resonators with ultralow tuning power,\u201d *Optics\n    express*, vol. 18, no. 19, pp. 20298-20304, 2010.\n  - In this document, the resonator is thermo-electrically tuned.\n  - Such a technique is non-permanent and has only been demonstrated on\n    micro-resonators.",
                        "No one of the cited papers disclose an efficient technique which would be permanent, scalable, addressable, site-specific, and accurate at different orders of magnitude.",
                        "But all the above-mentioned applications require a cost-effective, precise and simple technique to:\n\n\n- - Tune a single optical resonator to a targeted wavelength,\n    - Tune multiple resonators to a common targeted wavelength."
                    ],
                    "subsections": [],
                    "outline_long": [
                        "describe limitations of clean room fabrication techniques",
                        "describe reproducibility constraints of manufacturing",
                        "describe applications of optical resonators",
                        "describe light-matter interaction research",
                        "describe miniaturized optical resonators research",
                        "describe resonators as sensors",
                        "describe resonators as display devices",
                        "describe resonators as transistors",
                        "introduce prior art techniques for tuning resonators",
                        "describe nitrogen deposition technique",
                        "describe photochromic thin films technique",
                        "describe tension application technique",
                        "describe photo-addressable polyelectrolyte functionalization technique",
                        "describe mechanical action technique",
                        "describe limitations of prior art techniques"
                    ],
                    "num_characters": 7586,
                    "outline_medium": [
                        "describe limitations of current fabrication techniques",
                        "motivate need for precise resonance wavelength control",
                        "summarize applications of optical resonators",
                        "list prior art techniques for tuning resonators",
                        "describe limitations of prior art techniques",
                        "highlight lack of efficient tuning technique",
                        "emphasize need for cost-effective, precise, and simple technique"
                    ],
                    "outline_short": [
                        "describe limitations of current fabrication techniques",
                        "summarize applications of optical resonators",
                        "review existing techniques for tuning optical resonators"
                    ]
                },
                {
                    "title": "SUMMARY OF THE INVENTION",
                    "paragraphs": [
                        "It is an object of the invention to propose an improved method for tuning a resonator at a targeted resonance wavelength at least one micro and/or nanophotonic resonator, the resonator having dimensions defining resonance wavelength of said resonator, the resonator being immersed in a fluid containing ions so that the resonator is surrounded by said fluid, wherein the method comprises a step of injecting light, having a light wavelength equal to the resonance wavelength, into the resonator, so that the injected light resonates within the resonator and triggers a photo-electrochemical etching process enabled by the surrounding fluid containing ions, said etching process being enhanced by the optical resonance which amplifies light intensity in the photonic resonator, the etching decreasing dimensions of the photonic resonator, hereby lowering and tuning the resonance wavelength of the photonic resonator.",
                        "The method of the invention may comprise the following features in combination or not. The photonic resonator has a bandgap wavelength set by its constitutive material and the wavelength of the injected light is above the resonator bandgap wavelength.\n\n\n- - The injected light is monochromatic.\n  - The method comprises the steps of:\n    - Starting the step of injecting the light,\n    - Adjusting the light wavelength of the injected light so as to\n      attain the resonance wavelength of the resonator,\n    - Lowering the light wavelength so as to follow the resonance\n      wavelength during the etching process until a targeted resonance\n      wavelength is reached,\n    - Stopping the light injection at the targeted resonance wavelength.",
                        "The tuning procedure consists in lowering the resonance wavelength of the photonic resonator by consecutive sweeps, each sweep consisting in sweeping the light wavelength of the injected light between values which comprise the resonance wavelength of the photonic resonator.",
                        "The step of injecting light is realized by far-field or near-field optical coupling technique, and where light is injected into one or several resonators.",
                        "The step of injecting light is implemented by a waveguide which is on a substrate onto which the photonic resonator is positioned, the waveguide being in the vicinity of the photonic resonator in order to allow near-field optical coupling between the two, the light wavelength of the injected light being larger than a material bandgap wavelength.",
                        "The light wavelength of the injected light is comprised amongst visible and infrared spectrum.",
                        "The coupling between the photonic resonator and the waveguide is achieved by evanescent waves.",
                        "The fluid is a liquid containing ions.",
                        "The fluid can be ambient air or a controlled humid atmosphere. In these cases, the photo-assisted etching becomes slower and the precision of the tuning can be made larger.",
                        "The method presented here allows for three orders of magnitude higher precision, both in controlling the effective optical device size and in its spectral resonance, reaching picometer precision for these two aspects.",
                        "The method is applicable to an industrial setting: it is permanent, scalable and fast, requires little equipment.",
                        "The permanence of the tuning is a major advantage for an industrial application, and the method allows for a broad range of wavelength tuning, from picometers to hundreds of nanometers.",
                        "Over the prior art, moreover the method does not require any additional component on the photonic device (polymer coating, electrical connects, thermal controls, as explained before), making it simple and non-degrading.",
                        "The surrounding fluid can easily be removed after the tuning step without damaging the characteristics of the resonator.",
                        "According to a second aspect, the method of the invention allows tuning several resonators, each one having a different resonance wavelength. In that case, this method comprises the following steps:\n\n\n- - Setting a light wavelength of the injected light to a value larger\n    than the resonance wavelength of either resonator,\n  - Lowering light wavelength of the injected light so as to attain a\n    first resonance wavelength of a first photonic resonator and start\n    the etching process, while a second photonic resonator having a\n    second resonance wavelength inferior to the first resonance\n    wavelength remains intact,\n  - Lowering light wavelength of the injected light so as to follow the\n    first resonance wavelength, which decreases until the first\n    resonance wavelength of the first photonic resonator that is being\n    etched overlaps with the resonance of the second photonic resonator,\n    the photonic resonators being hereby tuned.\n  - The method according to the second aspect may comprise:\n    - the step of lowering light wavelength so as to etch both photonic\n      resonators at the same time and the same rate, such that both\n      photonic resonators can be tuned at a common targeted resonance\n      wavelength value and have the same dimensions and optical\n      resonance wavelength;\n    - the repetition of the step of lowering light wavelength, so as to\n      tune all the resonators at a common targeted resonance wavelength\n      value.",
                        "This method is thus scalable to a large number of photonic devices and still requires a single tuning step and a short amount of time (order of the minute), therefore overwhelming the drawbacks of the prior art.",
                        "The fact that the tuning step automatically etches the photonic devices of largest size, and then automatically etches all the cavities of identical size at identical speed, provides a fast tuning mechanism and does not require the one-by-one identification of the numerous resonators involved in a collective architecture.",
                        "Indeed, the spectral misalignment that arises in arrays of nominally identical photonic resonator due to fabrication variability is solved by the method.",
                        "According to a third aspect, the invention concerns a photonic device comprising at least one micro and/or nanophotonic resonator (10) on the substrate (30), obtainable by a method according to the first aspect or the second aspect of the invention.",
                        "The photonic device may be tuned with a physical precision of dimensions of the photonic resonator less than 10 pm.",
                        "The photonic device may be tuned at the same value with a physical precision of dimensions of the photonic resonators less than 10 pm.",
                        "The photonic device may comprise a waveguide which enables transmission of the light to each photonic resonator, by being on the substrate in the vicinity of the at least one resonator.",
                        "Each photonic resonator is a disk, a photonic crystal resonator, a ring or racetrack resonator, a Bragg resonator, a distributed feedback grating resonator, a Fabry-Perot resonator or a plasmonic resonator.",
                        "The photonic resonator, the substrate and the waveguide are made of GaAs, Silicon, and/or any other semi-conductor and dielectric material where photoelectrochemical etching operates."
                    ],
                    "subsections": [],
                    "outline_long": [
                        "introduce improved method for tuning resonators",
                        "describe method of injecting light into resonator",
                        "describe photo-electrochemical etching process",
                        "describe etching process decreasing dimensions of resonator",
                        "describe tuning procedure by consecutive sweeps",
                        "describe far-field or near-field optical coupling technique",
                        "describe waveguide implementation",
                        "describe evanescent waves coupling",
                        "describe fluid containing ions",
                        "describe advantages of method (permanent, scalable, fast)",
                        "describe applicability to industrial setting",
                        "describe tuning of multiple resonators",
                        "describe photonic device obtainable by method"
                    ],
                    "num_characters": 6969,
                    "outline_medium": [
                        "propose improved method for tuning resonator",
                        "describe photo-electrochemical etching process",
                        "outline steps of tuning procedure",
                        "highlight advantages of method (permanent, scalable, fast)",
                        "describe applicability to industrial setting",
                        "emphasize precision and simplicity of method"
                    ],
                    "outline_short": [
                        "propose improved method for tuning optical resonators",
                        "describe steps of the tuning method",
                        "highlight advantages of the method"
                    ]
                },
                {
                    "title": "DETAILED DESCRIPTION",
                    "paragraphs": [
                        "In order to give a detailed view of the method, the specification will be based on a special type of resonator. This shall not be limitative, in so far as the method can be applied to any optical resonator. By resonator, it is meant any kind, or any shape, or any material that would enable a photonic resonance and the confinement of light in a given volume."
                    ],
                    "subsections": [
                        {
                            "title": "The Photonic Device",
                            "paragraphs": [
                                "The nano- or micro-photonic resonant cavities, or photonic resonators 10, hereby referred as the resonator 10, employed here for proof of principle experiments consist of disks 11 (see FIG. 1), made from a semi-conductor such as Gallium Arsenide (GaAs). A disk is typically micrometer-sized in lateral dimensions and few hundreds of nanometers thick. The resonator 10 is coupled to an integrated optical waveguide 20, whose central region 21 is tapered in the vicinity of the resonator 10 to allow optical coupling. Typically, and not only in the disk case, said coupling is achieved by evanescent waves. The waveguide 20 enables transmission of the light from an external light source to the resonator 10.",
                                "For instance, the distance between the waveguide 20 and the disk 11 is between 100 to 800 nm (hundred to eight hundred nanometers).",
                                "An Aluminium Gallium Arsenide pedestal 12 isolates the disk 11 from a sample substrate 30 onto which the waveguide 20 is positioned.",
                                "Resonators 10, waveguides 20 and the substrate 30 will be referred as the photonic device.",
                                "The photonic resonator 10 has an energy bandgap set by its constitutive material. A bandgap wavelength lambda_B is associated to said bandgap set. Light whose energy is below the energy bandgap is generally not absorbed. In the present case of GaAs, the bandgap wavelength lambda_B is around 870 nm, and GaAs becomes transparent to wavelengths above that.",
                                "The GaAs disk 11 supports high quality optical Whispering Gallery Modes (WGMs), which correspond to a type of wave that can travel around a concave surface (see FIG. 2). As shown in FIG. 3, the resonance associated to WGMs appear as dips in an optical spectrum. Such disk resonator 10 typically presents an optical resonance doublet. For clarity reasons in the description, this doublet will sometimes be considered as a single resonance value \u03bbr.",
                                "One major criterion for a resonator is its quality factor Q, which can be defined as:",
                                "\\(Q = \\frac{\\lambda_{r}}{\\Delta \ue89e\\; \ue89e\\lambda}\\)",
                                "Where \u03bbr is a resonance wavelength of the resonator and \u0394\u03bb is the mode resonance full width at half maximum (FWHM). The higher the Q, the narrower the dip in the spectrum."
                            ],
                            "subsections": [],
                            "outline_long": [
                                "describe resonator structure and materials",
                                "explain optical coupling with waveguide",
                                "describe resonator dimensions and properties",
                                "introduce photonic device components"
                            ],
                            "num_characters": 2180,
                            "outline_medium": [
                                "describe resonator structure and components",
                                "explain optical coupling and transmission"
                            ],
                            "outline_short": [
                                "describe resonator and waveguide components"
                            ]
                        },
                        {
                            "title": "Installation Set-Up",
                            "paragraphs": [
                                "Light at a wavelength \u03bb is injected into the resonator through the waveguide 20 by a laser source 40. Wavelength \u03bb is variable and the laser source 40 delivers preferably monochromatic light.",
                                "The optical spectroscopy of the resonator 10 and waveguide 20 is performed in the present case in the 1260-1350 nanometers wavelength range (infrared) using the laser source 40 which is in the present case a continuous wave external cavity diode laser. The beam of laser light is focused onto the coupling waveguide input facet 22 using a micro-lensed fiber 41. Output light at the waveguide output facet 23 is collected by a microscope objective 42 and sent on a photodetector 43 (see path on FIG. 4).",
                                "For example, as shown in FIG. 3, when scanning the laser wavelength, the several dips appearing in the transmission spectrum correspond to the WGMs of the disk 11 of the resonator 10. Linewidths are about 20 to 50 pm. The optical quality factor Q is about 70 000 to 25000.",
                                "On FIG. 5 is represented a plurality of resonators 10 and waveguides 20 on the sample substrate 30. There is only one resonator 10 per waveguide 20.",
                                "On FIG. 6 is represented a collective architecture of resonators 10 and waveguides 20 on the sample substrate. As it can be observed, three resonators 10a, 10b, 10c are located in the tapered central region 21 of each waveguide 20, said three resonators 10 being thus optically fed by the same waveguide 20.",
                                "For a typical optical tuning application, each resonator 10 has its resonance wavelengths \u03bbr, which are to be tuned at a targeted resonance wavelength \u03bbt. Each resonance wavelength \u03bbr depends on the dimension of the resonator 10. In the present case, we remind that each resonator 10 has in fact two resonance wavelength \u03bbr corresponding to the doublet, but as the two values are bound, we can refer to a single one.",
                                "The method for tuning resonator(s) relies upon photoelectrochemical (PEC) etching. PEC is a light activated chemical etching.",
                                "To enable such an etching, the resonator 10 has to be immersed in a fluid 60 containing ions (see FIG. 6)."
                            ],
                            "subsections": [],
                            "outline_long": [
                                "describe light injection into resonator",
                                "explain optical spectroscopy setup",
                                "describe light transmission and detection",
                                "illustrate resonator transmission spectrum"
                            ],
                            "num_characters": 2081,
                            "outline_medium": [
                                "describe light injection and spectroscopy setup",
                                "explain measurement of resonance wavelengths"
                            ],
                            "outline_short": [
                                "describe light injection and spectroscopy setup"
                            ]
                        },
                        {
                            "title": "Method for Tuning an Optical Resonator (FIG. 7)",
                            "paragraphs": [
                                "First of all, the photonic device, in particular the resonators 10a, 10b are immersed in the fluid 60 containing ions. A preliminary step E0 is thus to deposit a droplet of said fluid 60 onto the resonator 10, or more generally to immerse resonators in the said fluid. The resonators 10 are thus surrounded by said fluid 60.",
                                "The method comprises a step of injecting light into the resonator 10 at the resonance, that is to say the wavelength \u03bb of the injected light is equal or sensibly equal to the resonator wavelength \u03bbr, such that the injected light \u03bb resonates within the resonator 10 and triggers a photoelectrochemical etching (PEC) process.",
                                "As it will be explained below, the resonance amplifies light intensity in the resonator 10 and in particular in the disk 11, hereby enhancing the etching process.",
                                "The presence of surrounding fluid 60 containing ions enables such process.",
                                "Thus, as the disk is etched, its dimensions decrease, hereby lowering the resonance wavelength \u03bbr of the resonator 10.",
                                "When no more light is injected, the etching process stops.",
                                "The previous step is part of the following ones:\n\n\n- - Starting the step E**1** of injecting the light,\n  - Adjusting E**2** the light wavelength \u03bb of the injected light so as\n    to attain the resonance wavelength \u03bbr of the resonator **10**,\n  - Lowering E**3** the light wavelength \u03bb so as to follow the resonance\n    wavelength \u03bbr during the etching process until a targeted resonance\n    \u03bbt wavelength is reached,\n  - Stopping E**4** the light injection at the targeted resonance\n    wavelength \u03bbt.",
                                "**Preferred Embodiment of the Method**",
                                "In a preferred embodiment, the wavelength \u03bb of the injected light is above the resonator bandgap wavelength lambda_B. This means that the light energy is below the bandgap energy of the material.",
                                "Indeed, standard PEC etching technique consists in illuminating a semiconductor immersed in an electrically conductive liquid, such as the fluid 60 containing ions, with light whose energy is above the bandgap. This generates electrons and holes within the material and these photogenerated free carriers lead to the formation of ionic species at the surface of the semiconductor that are dissolved in the presence of ions provided by the fluid 60.",
                                "In GaAs this process is described by the following chemical reaction:\n\n\n- - Absorption of light generates electron and holes,",
                                "GaAs+6h+\u2192Ga3++As3+,\n\n\n- - The generated ions are dissolved in the surrounding fluid **60**,\n    terminating the etching.",
                                "In standard PEC technique, UV light, that is to say light with a wavelength below 400 nm, is often used because it is absorbed by the semi-conductor thanks to its energy above the energy bandgap of the resonator. In some cases, visible light with energy above the bandgap can be used as well. The optical absorption, coupled to the presence of ions in the fluid 60, leads to the etching of the semiconductor material.",
                                "In the preferred embodiment described here, light whose wavelength \u03bb is above the wavelength bandgap lambda B (i.e. light whose energy is below the energy bandgap) is used. Infrared light is preferably used (light wavelength above 800 nanometers), but visible light (light wavelength between 400 and 800 nanometers) can be used as well, depending on the characteristics of the material of the resonator(s) to be etched and tuned.",
                                "Semi-conductor resonator 10, in the present case GaAs disk 11, absorbs a residual fraction of the confined infrared light even at energy below the energy bandgap due to various mechanisms.",
                                "Among those mechanisms are mid-gap levels present at the semi-conductor surface, as well as two-photon absorption at higher light intensity.",
                                "Therefore, by using light wavelength above the bandgap wavelength, light can be injected and highly intensity-amplified within the resonator 10 thanks to the resonance. The circulating power in the disk is enhanced over the power circulating in the waveguide by a factor proportional to the resonator finesse, which in these devices is of the order of 1000. The resonance increases the intensity of the injected light at the level of the resonator 10 and enables the etching process described above, even though the injected light wavelength \u03bb has its energy below the energy bandgap of the material. Indeed, the etching process is enabled thanks to the resonance of the resonator 10.",
                                "This directly leads to a high selectivity in etching only the resonator 10, where the light intensity is enhanced at most, over the surroundings (waveguide 20, substrate 30). Besides, the technique provides both an extremely high control in the etch speed and the possibility to monitor in real time with high spatial and spectral resolution."
                            ],
                            "subsections": [],
                            "outline_long": [
                                "introduce photoelectrochemical etching process",
                                "describe preliminary step of immersing resonator in fluid",
                                "explain injecting light at resonance wavelength",
                                "describe amplification of light intensity in resonator",
                                "explain etching process and resonance wavelength shift",
                                "describe stopping etching process",
                                "introduce preferred embodiment using infrared light",
                                "explain etching mechanism with mid-gap levels and two-photon absorption",
                                "highlight selectivity and control of etching process"
                            ],
                            "num_characters": 4721,
                            "outline_medium": [
                                "introduce photoelectrochemical etching process",
                                "describe light injection and resonance amplification",
                                "explain etching process and resonance wavelength shift",
                                "outline steps for tuning resonator wavelength"
                            ],
                            "outline_short": [
                                "introduce photoelectrochemical etching process",
                                "describe tuning steps with light injection and wavelength adjustment"
                            ]
                        },
                        {
                            "title": "Method for Tuning Several Resonators at a Targeted Value (FIG. 8)",
                            "paragraphs": [
                                "A second aspect of the method is to tune several resonators 10a, 10b, 10c at a common targeted wavelength \u03bbt. The resonators 10a, 10b, 10c are typically coupled to a waveguide 20 (see FIG. 6 for instance)",
                                "FIGS. 9a to 11b show the principle of the method applied to a plurality of resonators. After micro-nanofabrication, the photonic resonators 10a, 10b have different size due to fabrication variability (see FIG. 9a), and therefore express different resonance wavelength \u03bbra and \u03bbrb (see FIG. 9b), one being higher than the other one (for instance in this example resonator 10b is initially slightly larger than resonator 10a, hence \u03bbrb>\u03bbra).",
                                "This method is based on the first method previously described, that is to say a photoelectrical etching process triggered by optical resonance and a progressive decrease of the injected light wavelength \u03bb so as to shift the resonance wavelength \u03bbr to the targeted wavelength \u03bbt.",
                                "The photonic device, in particular the resonators 10a and 10b, are immersed in the fluid 60 containing ions (see FIG. 10a). The same preliminary step E0 (deposit a droplet of said fluid onto the resonator 10, or more generally immersing in the ionic fluid) is achieved.",
                                "The next step consists in setting (E1\u2032) a light wavelength \u03bb of the injected light to a value larger than the resonance wavelengths \u03bbra, \u03bbrb of the resonators 10.",
                                "In a similar way as before, the laser source 40 is coupled to the waveguide 20.",
                                "Then, the light wavelength \u03bb is lowered (E2\u2032) so as to reach the first resonance wavelength \u03bbrb of the photonic resonator 10b. The etching process starts on this latter resonator. Due to the site-specific character of the method, the other resonator 10a, whose resonance wavelength \u03bbra is lower, is not etched and remains intact.",
                                "Indeed, the injected light naturally enters first the resonance of resonator 10b and shifts its resonance wavelength \u03bbrb towards lower values (see arrow in FIG. 10b).",
                                "The next step consists in lowering (E31\u2032) the wavelength \u03bb of the injected light, so as to follow resonance wavelength \u03bbrb of the resonator 10b, which is decreasing because of the etching. The wavelength \u03bb is lowered until the resonance wavelength \u03bbrb of the resonator 10b reaches the resonance wavelength \u03bbra of the other resonator 10a (see FIGS. 11a, 11b).",
