Repository: boschresearch/Pap2Pat

# Pap2Pat Dataset

### File Schema

Every directory in `data` corresponds to one patent-paper pair and contains the full texts of both patent and paper, as well as the patent outlines. We include all information in JSON for programmatic parsing and Markdown for manual inspection.

```yaml
data/:
    paper_id-patent_id/:
        # Nested JSON format
        patent.json: JSON file containing patent metadata and full-text, as well as all outlines
        paper.json: JSON file containing paper metadata and full-text
        # Markdown format
        patent.md: patent full-text formatted in markdown
        paper.md: paper full-text formatted in markdown

File: Pap2Pat/data/W2304062168-US20160298219/paper.json
{
    "id": "https://semopenalex.org/work/W2304062168",
    "authors": [
        "J. Eckert",
        "Thomas A. Lograsso",
        "Eun Soo Park",
        "Moo Young Huh",
        "Song-Yi Kim",
        "Do Hyang Kim",
        "Min Ha Lee",
        "Ryan T. Ott"
    ],
    "title": "Imprinting bulk amorphous alloy at room temperature",
    "date": "2015-11-13",
    "abstract": "We present investigations on the plastic deformation behavior of a brittle bulk amorphous alloy by simple uniaxial compressive loading at room temperature. A patterning is possible by cold-plastic forming of the typically brittle Hf-based bulk amorphous alloy through controlling homogenous flow without the need for thermal energy or shaping at elevated temperatures. The experimental evidence suggests that there is an inconsistency between macroscopic plasticity and deformability of an amorphous alloy. Moreover, imprinting of specific geometrical features on Cu foil and Zr-based metallic glass is represented by using the patterned bulk amorphous alloy as a die. These results demonstrate the ability of amorphous alloys or metallic glasses to precisely replicate patterning features onto both conventional metals and the other amorphous alloys. Our work presents an avenue for avoiding the embrittlement of amorphous alloys associated with thermoplastic forming and yields new insight the forming application of bulk amorphous alloys at room temperature without using heat treatment.",
    "sections": [
        {
            "title": "Results",
            "paragraphs": [
                "A Hf-based amorphous alloy with nominal composition Hf44.5Cu27Ni13.5Ti5Al10 (at%) was selected for the current study because this alloy has high glass-forming ability and generally exhibits brittle (zero macroscopic plasticity) deformation characteristics17. We performed both uniaxial compression tests and cyclic compressive deformation at a constant strain rate of 3\u2009\u00d7\u200910\u22124\u2009s\u22121 at RT using an Instron testing machine in order to verify the brittleness of the monolithic glassy phase. The uniaxial compression test results shown in Fig. 1(a) clearly reveal that the as-cast amorphous alloy exhibits a typical brittle behavior and fails without any macroscopic plastic strain. To examine possible changes of the mechanical properties or structure associated with repeated elastic straining, we performed cyclic compression tests below the yield stress of the alloy (93% of the yield strength; 1813\u2009MPa) under load-controlled conditions at RT, Fig. 1(b). As with the constant strain rate experiments, the compressive plasticity of the specimens was estimated to be zero, confirming that the monolithic Hf-based amorphous alloy exhibits intrinsic brittleness17.",
                "Interestingly, the monolithic Hf-based amorphous alloy exhibits a hysteresis during the cyclic loading but the strain accumulation is almost negligible from the width of the hysteresis loop. There is no difference between the common points and the unloading strain values up to 30 cycles as shown in Fig. 1(b). Hysteresis is a typical characteristic feature of viscoelastic behavior rather than purely elastic behavior. It is well known that viscoelasticity depends on the degree of structural reconfiguration and from the movement of atoms or clusters in the glassy phase2930313233. The existence of the interval of the hysteresis loop, as shown in Fig. 1(b), means that the atoms or clusters will move into more stable sites with energy proportional to the area of the loop by the structural rearrangement during the individual loading cycles303132.",
                "Figure 2(a) is plot of load/strain versus loading time from which the load and total displacement during the test. The spikes in load clearly appeared later in the test, suggesting accumulation of local strain to initiate atomic movements. However, the plot of the strain versus time shows that strain continuously increases without any fluctuation. Figure 2(a) shows the stress-strain curve obtained from the Hf-based amorphous alloy by loading continuously up to 75% of maximum strength (1453\u2009MPa) at a low strain rate of 1.5\u2009\u00d7\u200910\u22125\u2009s\u22121. The plot represents a typical uniaxial compressive test result of brittle amorphous alloy without any plasticity, however, examination of the Hf-based amorphous sample after unloading reveals that is plastically compressed to 5% based on measurements of the gage length (has\u2212cast\u2009=\u20091.55\u2009mm, hdeformed\u2009=\u20091.47\u2009mm, \u2206hdeformation\u2009=\u200980\u2009\u03bcm) without any obvious signs of cracking or shear banding. The total displacement is larger than actual sample deformation amounts due to the compliances of test equipment. The large increases in stress seen in Fig. 2(a) were observed in multiple samples. To verify the jumps in stress were not due to fluctuations in the load frame, the stress as a function of time was investigated for one of the spikes as seen in Fig. 2(a). Interestingly, the stress shows a rapid increase followed by duration of 2.7\u2009min with pop-up stress difference levels 93\u2009~\u2009311\u2009MPa. This time dependence of the stress relaxation strongly suggests that the spikes are due to deformation induced structural rearrangements. Similar sharp stress increases or serrate flow above the yield stress of metallic glass under compressive loading are observed in Zr-based and Pd-based MG systems3435. It might be that serrated flow correlated with atomic rearrangement or shear localization, however, despite extensive studies, the physical origin of serrated flow as well as its connection to the shear banding in MG is still unclear.",
                "As discussed above, glassy metal alloys with low glass transition temperatures (e.g., Ce- and Zn-based) have been reported to exhibit homogeneous flow at room temperature24. The homogeneous nature of the amorphous alloy in these low Tg alloys can be better understood by looking at the reduced temperature (T/Tg) that deformation is imparted to specimen. For room temperature (T\u2009=\u2009298\u2009K), T/Tg is above 0.8 for the Ce- (0.82) and Zn-based (0.93) alloys. In contrast, the Tg of the Hf-based amorphous alloy is 787\u2009K, and thus, T/Tg for room temperature deformation corresponds to 0.37 which has similar value to Fe-based amorphous alloys (0.38), well within the regime in which plastic deformation is expected to be inhomogeneous41824. Ke et al. have reported that a Zr-based alloy deformed elasto-statically at room temperature (similar T/Tg to the Hf-based alloy) also exhibits homogeneous flow22. The major component of the inelastic strain, however, was anelastic strain, which was recovered after removing the load. In contrast, we have found that the inelastic strain in the Hf-based alloy is predominantly plastic strain since it is not recovered after unloading.",
                "The X-ray diffraction (XRD) pattern of the cold-patterned Hf-based amorphous alloy in Fig. 2(b) shows the typical broad maxima characteristic for amorphous materials and no distinct crystalline peaks are detected within the sensitivity limits of XRD. This result corroborates that the amorphous nature of the as-cast bulk glassy alloy does not devitrify during deformation or cold-patterning processes. From the uniaxial compression performed at room temperature, we see that macroscopic plastic deformation can be imparted without any evidence of slip steps at the surface, which are characteristic of shear bands. This absence of typical inhomogeneous deformation mechanisms makes room temperature patterning of the alloys a viable process. To date, micro-patterning of brittle bulk amorphous such as the Hf-based alloy is known only to be possible for temperatures near Tg. To explore the possibility of room temperature patterning via cold plastic forming, rectangular shaped Hf-based amorphous alloy specimens, 4\u2009mm in width and 2\u2009mm height (aspect ratio\u2009=\u20090.5), were prepared from as-cast ingot. The ends of the samples were carefully polished flat and normal to the longitudinal axis to assure uniform loading in compression for patterning. As shown in Fig. 3, a tungsten die with a grid pattern was placed between the WC platen and the samples which were loaded at a strain rate of 1.5\u2009\u00d7\u200910\u22125\u2009s\u22121 up to 75% of the yield strength of amorphous alloy (1453\u2009MPa). Since this strain rate is considerably slower than the quasi-static strain rate (3\u2009\u00d7\u200910\u22124\u2009s\u22121) utilized in the tests shown in Fig. 1(a), achieving the maximum stress requires 21\u2009hours. Upon reaching the stress corresponding to 75% of the yield strength of the Hf-based amorphous alloy, the load was immediately removed.",
                "A macro view of the structure of the tungsten patterning die, fabricated by an electro-deposition process, with 3\u2009mm in diameter and the thickness with 25\u2009\u03bcm used in current study is shown in inset image of Fig. 4(a), while Fig. 4(a) shows a zoomed in view of the tungsten net-pattern grid die showing the edge of rectangular pattern in which the square opening is 97\u2009\u00d7\u200997\u2009\u03bcm2 in size and the struts are 25\u2009\u03bcm wide. Figure 4(b) presents a macro-view of the imprinted grid pattern on the amorphous alloy surface fabricated in 7\u2009mm2 areas by cold-plastic forming via compressive loading. A detailed view of the patterned area in Fig. 4(c) shows well-aligned rectangular-shaped patterns with clear edges transferring the three-dimensional shape from the tungsten die to the glassy alloy without any evidence of shear bands or cracks. Figure 4(d), which corresponds to a zoomed-in SEM image of the lateral edge of patterned area, shows the surface of the glassy alloy deformed normal to the surface direction with 22\u2009\u03bcm depth (marked by arrow) which is similar to the thickness of tungsten die. The amounts of the homogeneous deformation during cold plastic forming can be seen by inset image of Fig. 4(d), which corresponds to a profilemeter scan of a corner of the lateral pattern. The severely deformed amorphous specimen shows a distinct height difference while maintaining the smooth surface of the as-cast state with the sharp edges of the patterns without any cracks or other observable shear bands. To further quantify the deformation of imprinted Hf-based amorphous alloy, we performed surface topological analysis by profilemeter. Figure 4(e) shows a scanned image of the imprinted Hf-based amorphous alloy surface, where an overall view of the imprinted pattern shapes can be clearly seen. The depth profile obtained from the profilemeter results in Fig. 4(e) shows difference of height of the imprinted region and the amount of deformation is the largest in lateral region (\u0394h\u2009=\u200922\u2009\u03bcm) compared to the deformation amount of rectangular patterned region (\u0394h\u2009=\u20092\u2009\u03bcm) corresponding to net-pattern area of tungsten grid.",
                "We believe that the difference of loading pressure at the contacting surface (applied loading area) between amorphous alloy and die during deformation is the reason for the difference of the imprinted heights. In general, the stress is not uniformly distributed over the area. The external load or pressure (p) is balanced by the internal resisting force , where \u03c3 is the stress normal to the surface and A is the cross-sectional area of contact surface1. When the volume remains constant during plastic deformation, the strain is defined also to the change in area referred to the initial area 1. Therefore, the large contact area of amorphous to die in lateral part of tungsten grid can plastically deform much more compared to the strut part of tungsten grid which has smaller contact area.",
                "Kumar et al. quantitatively evaluated the effect of pressure and interfacial properties on the nanoimprinting of bulk metallic glasses and revealed the pressure results in a highly inhomogeneous distribution at the center and edge of sample36. For macroscopic sample sizes and typical applied load, the normalized pressure is expressed by",
                "",
                "when load grows linearly with time, F\u2009=\u2009\u03b2t (where \u03b2 is the loading-ramping rate, t is total processing time in sec.), r is the radial coordinate and R is the sample radius.",
                "Understanding the filling dynamics is important for obtaining well-controlled microstructured surfaces via imprinting, the cavity-filling velocity can be described using the Hagen-Poiseuille expression,",
                "",
                "where lf is the penetration depth, \u03b7 is the viscosity, dp is the cavity diameter, \u0394Pf is the pressure for driving flow into the cavity (\u0394Pf\u2009=\u2009p\u2009+\u2009p\u03c3, where p\u03c3 associated with the interfacial tension \u03c3 of the BMG front in the cavity), where capillary stresses on the cavity-filling dynamics can be excluded due to the macro-size cavities.",
                "In the absence of capillary stresses, p\u03c3\u2009=\u20090. The normalized filling ratio, \u03bb defined by factoring out the ratio of the final disk radius RT to the equivalent sphere radius R0, expressed",
                "",
                "Evolution of the pressure distribution in a BMG disk processed at linear-load-ramping condition is expressed by",
                "",
                "where T is final time, PT is normalized average pressure at time T, FT is the final load and RT is the final radius of the disk. These pressure inhomogeneous between edge and center of sample can be explained the observed variation in filling depth shown in Fig. 3(d,e) resulting in difference of depth profile at the final process between lateral region and rectangular region.",
                "Figure 5(a) shows regional scanned 3-dimensional surface topology image obtained from the rectangular patterns imprinted on Hf-based amorphous alloy. The inset profilemeter image shows both regional and line scanning, respectively. The line scans performed following the yellow line from left (number 1), bottom (number 2) to right, top beginning at numbering position. Figure 5(b,c) show height intensity profiles extracted from the line scan analyses corresponding to line (1) and line (2), respectively. The maximum depth difference obtained from surface topological scanning analyses is 2.2\u2009\u03bcm. However, as shown in Fig. 5(b,c) line scanned results, the depth difference at the center of the rectangular imprinted pattern is \u22641.2\u2009\u03bcm.",
                "Beyond being imprinted itself, the patterned Hf-based bulk amorphous alloy can be used as a die to imprint patterning features on another material at room temperature. The optical images of the imprinted Cu foil used in the present example are shown in Fig. 6(a,b). The SEM images in Fig. 6(c,d) show detail view of rectangular patterns imprinted on Cu foil showing clear sharp edge of patterns produced by depression of Cu foil, which displays inverted replica of the patterned bulk amorphous alloy features, shown in Fig. 4(b). Moreover, even other amorphous alloy can be imprinted, Fig. 7. The optical images in Fig. 7(a,b) show the rectangular patterns imprinted on Zr-based metallic glass via the Hf-based glass die. Clear sharp edges of patterns produced by the depression of Zr-based metallic glass show the inverted replica of the patterned Hf-based bulk amorphous alloy just as the Cu foil, shown in Fig. 6. The results summarized in Fig. 3 demonstrate the ability of amorphous alloys or metallic glasses to precisely replicate patterning features onto both the conventional metals and the other amorphous alloys.",
                "The deformation map for BMG developed by Spaepen describes two modes of deformation, homogeneous and inhomogeneous flow4. The boundary line between the homogeneous and inhomogeneous flow regions on the map is calculated by the general flow equation. In the case of homogeneous deformation, this leads to Newtonian viscous behavior, and an expression for the viscosity can be derived by",
                "",
                "where the equivalent shear stress (\u03c4) and shear strain rate  have been calculated from the uniaxial values by the von Mises criterion, (: ) where \u03c3 is the normal stress and  is the strain rate. The apparent viscosity of the MG at RT can be estimated by",
                "",
                "At , the steady state flow stress \u03c3 is 1453\u2009MPa, and the apparent viscosity \u03b7a of the MG is about 3.2\u2009\u00d7\u20091013\u2009Pa\u2009s. MGs are often considered viscoplastic \u201cliquid metals\u201d, due to their deformation behavior at RT24. Based on this these equations, it is now possible to construct a deformation map. Figure 8 shows the stress-shear strain rate dependence of homogeneous and inhomogeneous flow at RT, based on the Spaepen\u2019s models. The boundary line on the deformation map can be calculated from the stress exponent (ratio between shear strain rate and stress). In this map the stress and shear strain rate axes are extended further than normal conditions to show that if we apply a stress of ~2000\u2009MPa at a strain rate below 9\u2009\u00d7\u200910\u22125\u2009s\u22121 to typical BMGs, they theoretically can be homogeneously deformed. The FEM (Finite Element Method) simulations (shown in Supplement 1) were performed to analyze the quantitative difference between the deformation behavior of inhomogeneous and homogeneous regimes in BMG. As shown in the simulation results, the homogeneous deformation is mainly dependent of shear strain rate rather than effective strain. Moreover, it is expected that the transition from localized or inhomogeneous deformation to homogeneous flow at RT should also depend on the elastic properties (i.e., shear modulus, viscosity, etc.) of MGs."
            ],
            "subsections": []
        },
        {
            "title": "Discussions",
            "paragraphs": [
                "Johnson et al. have reported that the viscosity-shear modulus relationship implies that softening of metallic glass-forming liquids induced by either thermal excitation or mechanical deformation is governed by the dependence of shear modulus on the potential energy21. Moreover, it is believed that deformation of amorphous materials occurs at specific sites where atomic clusters are able to rearrange themselves in response to applied stresses532. In the potential energy landscape theory, a potential energy function is used to model the energetic landscape of the system, which comprises a population of inherent states (basins) of the liquid associated with local minima21303738. The strain rates are expressed in units proportional to the frequency of oscillation about the minimum in the interatomic or intermolecular potential30. It has been shown that the appearance of a multidimensional potential energy landscape can be related to the form of the interatomic or intermolecular potential. The potential energy difference between minimum and the transition states which are separated by potential energy barrier (height) and the path length (distance)39.",
                "The underlying relaxation mechanisms of liquids and glasses are believed to be governed by two kinetic processes: a fast process, termed the \u03b2-process, viewed as a locally initiated and reversible process, and a slow process, termed by \u03b1-process, viewed as a large scale irreversible rearrangement of material3740. In the current study, we assume the relaxation mechanism of amorphous materials is governed by a slow process is \u03b1-process rather than \u03b2-process, viewed as a large-scale irreversible rearrangement of the material by low strain rate3740. For considering the potential energy barrier, the total energy barrier for configurational hopping between inherent states, which can be regarded as the activation barrier for shear flow, can be expresses as",
                "",
                "Here, \u03b3c is the shear strain limit of the material, \u03a9 is effective shear transformation zone volume, G is effective shear modulus13. In case of non-Newtonian flow, the rate of barrier softening can be formulated as",
                "",
                "Where  is the rate of dissipated mechanical energy density ( is the strain rate, \u03b7 is a viscosity), which at steady-state can be equivalent to the production rate of specific configurational potential energy density.",
                "",
                "Equation (9) is a thermodynamic parameter denoting changes in W with respect to changes in . The probability of shear instability by hopping of the energy barrier of atoms or clusters decreases due to increase height of energy barrier and therefore appeases a whole volumetric change of material rather than local shear instability. Moreover, in the case of a two-state system, such as plane strain state, the transition between one state and the other state constitutes an elementary increment of shear strain30.",
                "For considering the path length of the interatomic potential, decreases in distance of path length indicates the disappearance of the local energy minimum, which leads to a mechanical instability or shear localization. The regions of mechanical instabilities could be associated with the distribution of the atomic displacements (or rearrangement)3031. The region of rearrangement taking place without significantly affecting the relative positions of molecules in the environment of the transforming region is defined as STZ3038. The instability path length can be considered the size of STZ, the estimation of degree of localization of the mechanical instability described by Lacks et al. who proposed that the participation number is not proportional to system size, suggesting the instabilities are localized. However, for the delocalized motion the participation number is proportional to the system size31. Therefore, bulk amorphous material with large number of atomic clusters is inclined to deform via delocalization rather than localization due to the suppression of instability under low strain rate. As a result, homogeneous deformation will be the controlling deformation mechanism instead of shear localization. It was reported that dependence of the shear modulus and yield stress on variations of temperature or shear strain rate are equivalent, therefore, the equilibrium distribution of STZ\u2019s by temperature is the same as the strain-induced equilibrium distribution of STZ2132.",
                "The effect of shear strain rates on the effective shear modulus is possible to distinguish as the system has sufficient time to relax thermally towards the new local minimum-energy configuration at low strain rate. For slow strain rates, the time scales for thermally activated structural relaxation (\u03b1-process) are smaller than the reciprocal shear rate ; the material flows similar to temperature above Tg corresponding to a liquid-like regime32. An increase in temperature with constant strain rate leads to the same macroscopic behavior of the system as smaller strain rates and constant temperature. Time and temperature are equivalent parameters and lead to the same mechanical response of amorphous system, as long as local mechanical stability is maintained32. It is theoretically proposed that a wide range of viscoplastic deformation occurring in a simple molecular-dynamics model of amorphous solids at low temperature30. It is also represented that the possibility of free volume generation in amorphous matrix with no shear bands at RT22."
            ],
            "subsections": []
        },
        {
            "title": "Conclusions",
            "paragraphs": [
                "We present that patterning of a typical brittle Hf-based amorphous alloy and transferring patterns on Cu foil and Zr-based metallic glass by imprinting technique. As demonstrated by experiments in current study, it is possible by cold-plastic forming which can show good micro-viscous deformability at RT without thermal energy. Our work is suggestive of a solution to the problem of embrittlement of glassy alloys during thermoplastic forming and implies it is possible to control the deformation behavior of bulk amorphous alloys at RT, which has broad implications for their RT ductility and even superplasticity. Plastic forming of high strength amorphous alloys at RT resulting from the homogeneous flow of typical brittle amorphous alloy is very important when considering engineering applications."
            ],
            "subsections": []
        },
        {
            "title": "Methods",
            "paragraphs": [
                "The bulk amorphous alloy chosen for this study is Hf44.5Cu27Ni13.5Ti5Al10 (at%). Its glass transition temperature Tg is 787\u2009K, and thus room temperature deformation (298\u2009K) corresponds to a reduced temperature (T/Tg) of 0.37, well within the regime for which plastic deformation is expected to be inhomogeneous. Ingots were prepared by arc melting in Ar atmosphere and suction cast into a Cu mold to form 3\u2009mm diameter rods. The amorphous nature of the samples were examined using a Philips APD 3520 X-ray diffractometer with monochromatic Co-K\u03b1 radiation (\u03bb\u2009=\u20091.78\u2009\u00c5) and the thermal properties of the samples were measured with a Perkin-Elmer Pyris-1 differential scanning calorimeter (DSC) using continuous heating at a rate of 40\u2009K/min. For the uniaxial compression testing, rod-shaped specimens 3\u2009mm in diameter and 6\u2009mm in height (2:1 height-to-diameter ratio) were prepared by micro-polishing. For cyclic compression testing, specimens were compressed up to 93% of the yield strength of the amorphous alloy (1813\u2009MPa). Uniaxial compression tests were performed under quasistatic loading at an initial strain rate of 3\u2009\u00d7\u200910\u22124\u2009s\u22121 at room temperature. For the patterning experiments, a rectangular, 4\u2009mm in width and 80\u2009mm long, bar was cast in a water-cooled copper mold. 10 samples 2\u2009mm in height cut (h/a ratio\u2009=\u20090.5) were cut by diamond saw and the ends of the samples were carefully polished flat and normal to the longitudinal axis (patterning axis). Patterning was performed under the same compressive loading condition as the uniaxial compression using a tungsten grid (Pacific Grid-Tech W-200) which has 3\u2009mm diameter, 97\u2009\u03bcm in grid spacing and 25\u2009\u03bcm in thickness. For imprinting of pattern from the Hf-based glass onto other materials, a rectangular, 10\u2009mm in width and 30\u2009\u03bcm, 100\u2009\u03bcm in thickness Cu foils and Zr55Cu20Ni10Al10Ti5 (at%) metallic glass with 100\u2009\u03bcm in thickness were prepared, respectively. The samples were uniaxially loaded between the WC platens (6\u2009mm in thickness with 38\u2009mm in diameter) at a strain rate of 1.5\u2009\u00d7\u200910\u22125\u2009s\u22121 (Instron type electro mechanical testing system) up to 75% of the yield strength of amorphous alloy (1453\u2009MPa) at which they were held for period of 21\u2009hours. The imprinting conditions calculated by distribution of effective strain with the shear strain rate, the shear stress does not exceed the yield stress of MG at given stress level. Surface topological analysis was performed with a Hommelwerke T8000 profilemeter."
            ],
            "subsections": []
        },
        {
            "title": "Additional Information",
            "paragraphs": [
                "How to cite this article: Kim, S.-Y. et al. Imprinting bulk amorphous alloy at room temperature. Sci. Rep. 5, 16540; doi: 10.1038/srep16540 (2015)."
            ],
            "subsections": []
        }
    ]
}
