Repository: boschresearch/Pap2Pat

# Pap2Pat Dataset

### File Schema

Every directory in `data` corresponds to one patent-paper pair and contains the full texts of both patent and paper, as well as the patent outlines. We include all information in JSON for programmatic parsing and Markdown for manual inspection.

```yaml
data/:
    paper_id-patent_id/:
        # Nested JSON format
        patent.json: JSON file containing patent metadata and full-text, as well as all outlines
        paper.json: JSON file containing paper metadata and full-text
        # Markdown format
        patent.md: patent full-text formatted in markdown
        paper.md: paper full-text formatted in markdown

File: Pap2Pat/data/W2304062168-US20160298219/patent.json (part 1 of 2)
{
    "id": "US20160298219",
    "authors": [
        "Min Ha Lee",
        "Eun Soo Park",
        "Ryan Timothy Ott",
        "J\u00fcrgen Eckert"
    ],
    "title": "IMPRINTING BULK AMORPHOUS ALLOYS AT ROOM TEMPERATURE",
    "date": "2016-04-07 00:00:00",
    "abstract": "A technique is disclosed for straining an amorphous alloy at ambient temperature to plastically and homogeneously deform the amorphous alloy, such that at least an exterior surface of the deformed amorphous alloy is substantially free of shear bands. An amorphous alloy may be strained at a rate of less than about 9\u00d710\u22125 s\u22121 or by multiple passes of cold rolling. A pattern from a die may be imprinted into the amorphous alloy when strained, and the amorphous alloy may be used as a die to plastically strain other materials.",
    "sections": [
        {
            "title": "DESCRIPTION",
            "paragraphs": [
                "This application claims the benefit of U.S. Provisional Application No. 62/144,680 filed Apr. 8, 2015, which is incorporated herein by reference in its entirety."
            ],
            "subsections": [
                {
                    "title": "STATEMENT OF GOVERNMENT INTEREST",
                    "paragraphs": [
                        "This invention was made with Government support from a grant under Contract No. DE-AC02-07CH11358, provided by the U.S. Department of Energy, Office of Basic Energy Sciences, Division of Materials Sciences and Engineering. The Government may have certain rights in the invention."
                    ],
                    "subsections": [],
                    "outline_long": [
                        "government rights in invention"
                    ],
                    "num_characters": 279,
                    "outline_medium": [
                        "government rights in invention"
                    ],
                    "outline_short": [
                        "government rights in invention"
                    ]
                },
                {
                    "title": "TECHNICAL FIELD",
                    "paragraphs": [
                        "The disclosure is directed to techniques for modifying amorphous alloys."
                    ],
                    "subsections": [],
                    "outline_long": [
                        "modify amorphous alloys"
                    ],
                    "num_characters": 72,
                    "outline_medium": [
                        "modify amorphous alloys"
                    ],
                    "outline_short": [
                        "modify amorphous alloys"
                    ]
                },
                {
                    "title": "BACKGROUND",
                    "paragraphs": [
                        "Thermo-mechanical forming and shaping treatments are well known for crystalline metallic alloys, such as steel or brass, in order to exploit these materials for various engineering applications. However, the surface roughness of grains in crystalline metallic alloys may limit their suitability in some applications."
                    ],
                    "subsections": [],
                    "outline_long": [
                        "limitations of crystalline alloys"
                    ],
                    "num_characters": 316,
                    "outline_medium": [
                        "limitations of crystalline alloys"
                    ],
                    "outline_short": [
                        "limitations of crystalline alloys"
                    ]
                },
                {
                    "title": "SUMMARY",
                    "paragraphs": [
                        "The present disclosure is directed to techniques for forming and imprinting patterns into amorphous alloys at room temperature. The disclosed techniques may induce homogeneous plastic deformation in amorphous alloys, such that the amorphous alloys remain substantially free of shear bands, slip steps, or cracks. In some examples, an amorphous alloy may be subjected to uniaxial compressive or cyclic loading at a slow strain rate, e.g., less than about 9\u00d710\u22125 s\u22121, to plastically deform the amorphous alloy. In other examples, an amorphous alloy may be cold rolled in a plurality of passes to reduce the thickness of the amorphous alloy, e.g., by between about 0.1% and about 1% each pass, to imprint a particular shape in the amorphous alloy. A first die having sufficient yield strength may be utilized in straining and imparting one or more cavities (e.g., a rectangular pattern) in the amorphous alloy. The disclosed techniques may be applied to various types of amorphous alloys, such as metallic glasses with glass transitions or amorphous alloys without glass transitions.",
                        "In some examples, an amorphous alloy formed according to the techniques of this disclosure may serve as a second die used to imprint precise patterns in other materials, such as other amorphous alloys or metals. An amorphous alloy die formed according to the techniques of this disclosure may, for example, form more finely defined edges and have a longer life cycle, as compared to crystalline alloy or brittle amorphous alloy dies formed by other techniques.",
                        "In some examples, the disclosure is directed to a technique including straining an amorphous alloy at about 25\u00b0 C. to plastically and homogeneously deform at least a portion of the amorphous alloy, such that at least an exterior surface of the deformed amorphous alloy is substantially free of shear bands. In some of these examples, straining an amorphous alloy may include straining the amorphous alloy at a strain rate of less than about 9\u00d710\u22125 (1/second). In other implementations, straining an amorphous alloy may include cold rolling the amorphous alloy through a plurality of passes to reduce a thickness of the amorphous alloy, wherein each pass of the plurality of passes reduces the thickness of the amorphous alloy by less than about 2%. In some examples, straining the amorphous alloy may include using a first die to form one or more cavities in the amorphous alloy. In some further examples, wherein a plastically and homogenously deformed amorphous alloy may form a second die, a disclosed technique may include plastically deforming a second material with the second die.",
                        "The details of one or more examples are set forth in the accompanying drawings and the description below. Other features, objects, and advantages will be apparent from the description and drawings, and from the claims."
                    ],
                    "subsections": [],
                    "outline_long": [
                        "form and imprint patterns into amorphous alloys",
                        "induce homogeneous plastic deformation",
                        "cold roll amorphous alloys",
                        "use amorphous alloy as die",
                        "advantages over crystalline alloys"
                    ],
                    "num_characters": 2851,
                    "outline_medium": [
                        "form and imprint patterns into amorphous alloys",
                        "induce homogeneous plastic deformation"
                    ],
                    "outline_short": [
                        "form and imprint patterns into amorphous alloys"
                    ]
                },
                {
                    "title": "DETAILED DESCRIPTION",
                    "paragraphs": [
                        "The present disclosure is directed to techniques for forming and imprinting patterns into amorphous alloys at room temperature. Under certain conditions, amorphous alloys may exhibit brittle behavior when strained at room temperature. For example, Fe-based and Hf-based amorphous alloys may exhibit brittle behavior with no macroscopic plasticity when strained at certain strain rates at room temperature, while other amorphous alloys (such as Zr-based or Pt-based alloys) may exhibit large plastic strains in compression, bending, or under high confining pressure.",
                        "The brittle nature of certain amorphous alloys at room temperature may be overcome with the techniques described herein, which induce homogeneous plastic flow that leaves at least an exterior surface of the amorphous alloy substantially free of shear bands or fracture at room temperature. For example, amorphous alloys (e.g., certain bulk metallic glasses) that typically exhibit brittle behavior at room temperature may be imprinted and patterned by cold-plastic deformation via homogeneous plastic flow at room temperature without shear fracture. As shown by test results described in relation to various examples set forth below, straining, for example, uniaxial compression, of amorphous alloys performed at room temperature may impart macroscopic plastic deformation with a substantial lack (lack or near lack) of slip steps (characteristic of shear bands), at least on an exterior surface of the amorphous alloy. Thus, according to various example techniques, the absence of typical inhomogeneous deformation mechanisms enables room temperature imprinting and patterning of amorphous alloys.",
                        "FIG. 1 is a flow diagram illustrating an example technique of this disclosure. In some examples, an example technique may include straining an amorphous alloy at room temperature to plastically and homogeneously deform at least a portion of the amorphous alloy, with reference to step 2. As used in this disclosure, room temperature or ambient temperature may refer to temperatures from about 18\u00b0 C. to about 26\u00b0 C., or from about 20\u00b0 C. to about 25\u00b0 C., or about 24.85\u00b0 C. (298 Kelvin (K)). In some examples, upon straining the amorphous alloy in this manner, with reference to step 2, at least an exterior surface of the deformed amorphous alloy may be substantially free (e.g., nearly free or free) of shear bands, slip steps, or other cracks. Further, in some examples, a larger portion of an amorphous alloy, including an entirety of the amorphous alloy, may be homogenously deformed and substantially free of shear bands, slip steps, or other cracks, according to the disclosed techniques.",
                        "Amorphous alloys that may be strained according to the disclosed techniques may include, for example, metallic glasses exhibiting a glass transition at a glass transition temperature (Tg). In some examples, the disclosed techniques may allow homogenous deformation while suppressing localized shear bands in amorphous alloys that have Tg values ranging from about 200\u00b0 C. to about 700\u00b0 C., for example a Tg greater than about 100\u00b0 C. Example metallic glasses that may be strained in the described manner include, without limitation, copper (Cu), nickel (Ni), hafnium (Hf), or zirconium (Zr) metallic glasses.",
                        "In other examples, amorphous alloys that substantially lack a glass transition\u2014for example, amorphous alloys that lack a glass transition or for which a glass transition may not be clearly defined\u2014also may be strained homogeneously according to techniques of this disclosure. Amorphous alloys that are plastically and homogeneously strained according to the techniques of this disclosure may take a number of forms, such as (without limitation), films, ribbons, discs, sheets, rods, or bulk form. In some examples, bulk amorphous alloy samples utilized in the disclosed techniques may have at least one dimension (e.g., a thickness) (or all dimensions) that is greater than 1 mm in length. Example amorphous alloys that substantially lack a glass transition to which the disclosed techniques may be applied include, without limitation, iron (Fe) or aluminum (Al), Pt, Pd, La, or Ce.",
                        "In this disclosure, in some examples, an amorphous alloy or metallic glass may be described as being based on a particular element. In these examples, the element on which a metallic glass is \u201cbased\u201d indicates that that element is present in a highest atomic percentage (at. %) within the metallic glass compared to other atomic elements. For example, for a Hf-based metallic glass as described herein, the element hafnium is present in the highest atomic percentage in the alloy.",
                        "An amorphous alloy formed and/or imprinted according to the techniques of this disclosure may have more sharply defined patterns and edges as compared to, for example, the rougher edges formed in patterned crystalline alloys. In some examples, an amorphous alloy imprinted or patterned according to disclosed techniques may then be used as a die to imprint well-defined shapes and patterns into other materials. For example, amorphous alloy dies formed according to disclosed techniques may be used to imprint precision parts. In some examples, dies formed of amorphous alloy material may have a longer life cycle (e.g., undergo a greater number of compression cycles) as compared to crystalline alloy dies, the latter of which may be more susceptible to, e.g., cracking or fracture of crystals due to shear forces along their edges.",
                        "Further, amorphous alloys strained according to the disclosed techniques may exhibit enhanced plasticity, including enhanced homogeneous flow, at room temperature (e.g., about 25\u00b0 C.), as compared to other methods of straining amorphous alloys. Accordingly, in some examples, straining an amorphous alloy at about room temperature to plastically and homogeneously deform at least a portion (or all) of the amorphous alloy may include straining the amorphous alloy at a strain rate from about 1\u00d710\u22129 s\u22121 to about 9\u00d710\u22125 s\u22121, such as at about 1.5\u00d710\u22125 s\u22121. In examples, the amorphous alloy (such as a Hf-based amorphous alloy) may be loaded by any suitable manner, such as uniaxial compressive or uniaxial cyclic loading. Moreover, straining an amorphous alloy in this manner may include continuously or intermittently applying a force between about 50% and about 95% of the yield strength of the amorphous alloy, such as between about 70% and about 95%, for example about 75% of the yield strength, to plastically and homogeneously deform the amorphous alloy in the described manner.",
                        "According to such techniques, amorphous alloys may plastically deform in a manner that leaves at least an exterior surface (or, e.g., an entirety of the amorphous alloy) substantially free (e.g., free or nearly free) of shear bands, slip steps, or cracks. Thus, amorphous alloys that may typically exhibit brittle behavior upon being strained at room temperature may be controlled to undergo homogenous plastic flow. In this way, strained amorphous alloys may be substantially free of localized and narrow shear bands that may lead to catastrophic failure. Further, amorphous materials that undergo homogenous plastic flow according to described techniques may exhibit enhanced properties (e.g., strength) or fewer imperfections in their exterior surfaces as compared to amorphous alloys that exhibit enhanced plasticity due to inhomogeneous plastic flow. In some examples, deformation in amorphous alloys (e.g., homogeneous deformation) is dependent on both strain rate and temperature. Thus, a ratio of test temperature to glass transition temperature (T/Tg) for an amorphous alloy may be considered. This ratio may be referred to as a \u201creduced temperature.\u201d",
                        "For example, some slowly strained amorphous alloys that have a low aspect ratio (height/diameter) (e.g., about 0.9) may exhibit enhanced plasticity, yet deform inhomogeneously via shear localization. In such an example, the plastic flow in the amorphous alloy may be inhomogenous in that strain is distributed over multiple shear bands to achieve enhanced plasticity. In comparison, in some examples plastic deformation techniques of this disclosure, amorphous alloys (such as metallic glasses) may deform homogeneously without showing localization of strain beyond the atomic scale.",
                        "In some examples, amorphous alloys may be homogeneously deformed upon heating the amorphous alloys into or near a supercooled liquid region, to utilize a viscous flow behavior of the material at elevated temperatures. In some of these examples (among others), amorphous alloys may exhibit embrittlement upon being thermoplastically formed. However, the disclosed techniques may homogenously and plastically deform an amorphous alloy at room temperature while suppressing shear localization, such that at least an exterior surface of the amorphous alloy remains substantially free of shear bands or slip steps. For example, an amorphous alloy may be strained with a die to imprint a precisely defined pattern into the amorphous alloy, without the need for a heating step. Amorphous alloys that can be strained according to the disclosed techniques may include metallic glasses and amorphous alloys that substantially lack a glass transition. In some examples, the described techniques may be applied to bulk amorphous alloys that have a thickness greater than 1 millimeter (mm). Further, amorphous alloys strained according to the disclosed techniques may avoid embrittlement that occurs with thermoplastic forming.",
                        "As described above, in some examples, a die may be utilized in straining and imprinting one or more cavities (e.g., a pattern) into an amorphous alloy at the selected strain rate. For example, a die may be disposed in between the amorphous alloy and a platen of an apparatus configured to uniaxially compress or cyclically load the amorphous alloy, such that the die imparts a desired shape or pattern in the amorphous alloy by plastically deforming the amorphous alloy at the selected strain rate.",
                        "FIG. 2 is a conceptual diagram illustrating a straining apparatus including a die used to cold-plastic pattern an amorphous alloy sample. In an example, at least one die 12 is placed between an amorphous alloy 16 and a platen 14 of a straining apparatus such that a particular geometry or pattern of die 12 is imprinted into amorphous alloy 16 when a straining apparatus strains (e.g., compresses) amorphous alloy 16. While the example straining apparatus of FIG. 2 shows one die 12 placed between a lower platen 12 and a bottom portion of amorphous alloy 16, in other examples, more than one die may be placed between platen 12 and amorphous alloy 16. Additionally or alternatively, a die may be placed between a top portion of amorphous alloy and a bottom portion of an upper platen to imprint geometries on an opposing surface of amorphous alloy 16.",
                        "In general, at least one die 12 utilized in straining an amorphous alloy may include a plurality of protrusions and/or a plurality of openings or cavities, such that a particular geometry may be imparted on amorphous alloys die 12 imprints. For example, die 12 may include one or more shapes formed in a pattern, such as at least one of squares, rectangles, circles, diamonds, waves, or the like. Moreover, in the techniques disclosed herein, a variety of thicknesses and dimensions of protrusions, openings, or cavities may be suitable, depending on the application. Thus, protrusions in die 12 impart cavities (such as a pattern) in an amorphous alloy when the alloy is strained.",
                        "In some examples, die 12 may include tungsten (W). Additionally or alternatively, other materials with sufficient strength and/or hardness to imprint amorphous alloys may be selected for die 12, such as at least one of molybdenum (Mo), ruthenium (Ru), carbon (C), carbon nanotubes, carbon fiber, or graphene. In some examples, the one or more materials of die 12 may have a respective or combined yield strength between about 500 and about 2,500 megapascals (MPa). Moreover, in some examples, platen 14 of a straining apparatus may include tungsten carbide (WC), or any other suitable material that is sufficiently strong and/or hard to induce compression of a sample without failure.",
                        "In an example, a first die (such as die 12 of FIG. 2) composed of a first material (such as tungsten) may be used to imprint a pattern into the amorphous alloy. The patterned amorphous alloy itself may then be used as a second die to plastically deform an inverse of the pattern into a second material at ambient temperature (about 25\u00b0 C.), or other temperatures. One or more protrusions in the amorphous alloy die may impart one or more respective cavities in the second material.",
                        "Thus, in some examples, straining an amorphous alloy to plastically and homogenously deform at least a portion of the amorphous alloy (with reference to step 2 of FIG. 1) may include straining the amorphous alloy by using a die to form one or more cavities in the amorphous alloy.",
                        "In an example, a technique of this disclosure may further include plastically deforming a material with an amorphous alloy die to form one or more cavities (e.g., a pattern) in the material, with reference to step 4 of FIG. 1. In some examples, the amorphous alloy die may imprint other materials at ambient temperature (about 25\u00b0 C.), although other temperatures may be utilized. For example, a patterned amorphous alloy die may be disposed between a platen of a straining apparatus and another material then placed under uniaxial or cyclic compression at ambient temperature (or other temperatures) to imprint the second material. Amorphous alloys utilized as dies may impart specific and sharply defined geometries into other materials and leave the exterior surface of the materials substantially free of imperfections (e.g., free or nearly free), such as substantially free of shear bands or misaligned dimensions, due at least to the mechanical properties (e.g., strength) of amorphous alloys and their lack of grain boundaries. In comparison, grains in crystalline metallic dies may impart roughness on exterior surfaces of imprinted materials, making such dies less suitable for certain applications, such as high precision parts. For example, in some instances, shear bands and slip steps on exterior surfaces may serve as sites for the onset of corrosion. Moreover, plastically and homogeneously deformed amorphous alloy dies may provide enhanced strength and durability over crystalline metal dies (and other types of dies). Thus, such amorphous alloy dies may undergo more compression cycles than crystalline metal dies without observable, wear, fracture or failure.",
                        "Various materials may be imprinted by an amorphous alloy die, such as, for example, metals or other amorphous alloys. For example, a bulk amorphous alloy die may imprint desired geometries into Cu foil or a Zirconium (Zr)-based metallic glass.",
                        "FIG. 3 is a schematic diagram illustrating an example technique of forming a patterned bulk metallic glass die and imprinting other materials with the patterned bulk metallic glass die. As shown in FIG. 3, and according to techniques described above, a bulk metallic glass (BMG) may be strained to plastically and homogeneously deform the BMG with a tungsten die including a pattern (W grid). For example, the BMG may be strained at a rate less than about 9\u00d710\u22125 s\u22121. The BMG may be imprinted by, for example, uniaxially or cyclically compressing the tungsten die into the BMG at the selected slow strain rate, resulting in a patterned BMG (p-BMG) with at least an exterior surface (or entirety) that is substantially free of shear bands, slip steps, cracks, or other imperfections. The patterned bulk metallic glass may then be used as a die to impart shapes into other materials. As shown in FIG. 3, for example, Cu foil or Zr-based metallic glass may be imprinted by the p-BMG, forming patterned Cu foil (p-Cu foil) and patterned Zr-based metallic glass (p-Zr MG), respectively.",
                        "In some examples, straining an amorphous alloy at ambient temperature to plastically and homogeneously deform at least a portion of the amorphous alloy, such that at least an exterior surface of the deformed amorphous alloy is substantially free of shear bands (as described above), may include cold rolling an amorphous alloy through a plurality of passes to reduce a thickness of the amorphous alloy. In some examples, an entirety of an amorphous alloy strained using the described cold rolling techniques may be homogeneously deformed and substantially free of shear bands. Amorphous alloys utilized in cold rolling examples may be similar to or the same as amorphous alloys described in other examples above. In general, certain aspects of examples of straining an amorphous alloy using cold rolling may include similar or the same features as examples of straining using uniaxial or cyclic loading, unless otherwise noted.",
                        "FIG. 4 is a conceptual diagram illustrating an example cold rolling apparatus for reducing the thickness of an amorphous alloy. As shown in FIG. 4, an example cold rolling apparatus 40 includes rollers 42 that may reduce the thickness of an amorphous alloy 44 as it passes through a plurality of passes. Although two passes are shown in example cold rolling apparatus 40, other numbers of multiple passes may be utilized in the disclosed techniques. In some examples, each pass of the plurality of passes may reduce a thickness of the amorphous alloy by less than about 2%, for example, by between about 0.1% and about 1%, leaving at least an exterior surface (or entirety) of the amorphous alloy substantially free (e.g., free or nearly free) of shear bands. Further, in some implementations, the plurality of passes of cold rolling may reduce the overall thickness of the amorphous alloy by less than about 45%, for example less than 33%.",
                        "Further, in some examples, amorphous alloy 44 may be maintained in a strained condition between each pass of cold rolling. For example, amorphous alloy 44 may be lapped by Cu foil, and the sample and Cu foil may be sandwiched between stainless steel plates. The resulting plastic deformation maintains the amorphous alloy 44 in a strained condition between passes.",
                        "In some examples, one or more dies (e.g., die 12 as described above) may be disposed between amorphous alloy 44 and one or more rollers 42 of cold rolling apparatus 40 prior to passing amorphous alloy 44 through rollers 42. For example, a sheet including a die (e.g., a plurality of protrusions) may be placed on a desired surface of a sheet of amorphous alloy 44, such that the protrusions of the die imprint themselves into an exterior surface of amorphous alloy 44 as the sheet including the die and the sheet of amorphous alloy 44 pass through and are compressed together through rollers 42. Additionally or alternatively, dies may be affixed to or formed on rollers 42 themselves. As described above, the one or more dies utilized in these example techniques may include geometries or patterns to be imprinted into amorphous alloy 44 as amorphous alloy 44 passes through rollers 42.",
                        "In some examples, prior to cold rolling, a layer of additional material may be disposed between amorphous alloy 44 and rollers 42 to lubricate and/or protect an exterior surface of amorphous alloy 44 as it passes through rollers 42. For example, prior to cold rolling amorphous alloy 44, a crystalline metallic material may be disposed between amorphous alloy 44 and one or more rollers 42 of cold rolling apparatus 40. In some of these examples, the crystalline metallic material may be disposed between amorphous alloy 44 and one or more dies (e.g., a sheet including one or more dies) used to imprint amorphous alloy 44. The crystalline metallic material may be, e.g., a copper (Cu) foil, nickel (Ni) foil, or foils of metals or alloys, such as, Zr, Mo, Ta, Al, or stainless steel, etc.",
                        "Thus, in some examples, one or more dies may be disposed between the amorphous alloy and one or more rollers of a cold rolling apparatus prior to passing through the rollers. Additionally or alternatively, dies may be affixed to or formed on the rollers themselves. Further, in some implementations, a layer of additional material may be disposed between the die and the amorphous alloy to lubricate and/or protect the surface of the amorphous alloy. For example, a copper foil may be disposed between the amorphous material and a die used to imprint a pattern into the amorphous material. The described lubricating or protective material also may serve to maintain the amorphous material in a strained state following a first and subsequent passes of cold rolling, as further described below.",
                        "In some examples, multiple layers of additional material (e.g., crystalline metallic material) may be disposed between each respective exterior surface of amorphous alloy 44 and the one or more dies applied thereto. An example crystalline metallic material, such as a Cu or Ni foil, may also serve to maintain the amorphous material in a strained state following a first and subsequent passes of cold rolling.",
                        "Thus, in one example, an amorphous alloy sample may be plastically and homogeneously strained by a die as the alloy passes through multiple stages of cold rolling, such that each pass reduces the thickness of the alloy by between about 0.1% and about 1%, and such that a pattern from the die is imprinted into the alloy. A Cu or Ni foil may be disposed between the alloy and the die prior to being continuously strained through multiple passes, for instance, preferably over 100 times, to protect and lubricate the surface of the alloy. In this way, at least the exterior surfaces of the strained amorphous alloy of reduced thickness may be substantially free of shear bands, slip steps, cracks, or other imperfections. The imprinted amorphous alloy my then be used as a die to imprint and form one or more cavities in other materials for a variety of applications, such as metals or other amorphous alloys, as described above."
                    ],
                    "subsections": [],
                    "outline_long": [
                        "introduce techniques for forming and imprinting patterns",
                        "describe brittle nature of certain amorphous alloys",
                        "overcome brittle behavior with homogeneous plastic flow",
                        "cold-plastic deformation via homogeneous plastic flow",
                        "define room temperature",
                        "describe straining amorphous alloy at room temperature",
                        "describe exterior surface of deformed amorphous alloy",
                        "describe amorphous alloys that may be strained",
                        "describe metallic glasses",
                        "describe amorphous alloys without glass transition",
                        "describe bulk amorphous alloy samples",
                        "describe iron or aluminum amorphous alloys",
                        "describe based on element",
                        "describe advantages of amorphous alloy dies",
                        "describe precision parts",
                        "describe life cycle of amorphous alloy dies",
                        "describe enhanced plasticity",
                        "describe strain rate",
                        "describe loading amorphous alloy",
                        "describe yield strength",
                        "describe suppressing shear localization",
                        "describe thermoplastic forming",
                        "describe avoiding embrittlement",
                        "describe die used in straining",
                        "describe straining apparatus",
                        "describe die material",
                        "describe platen material",
                        "describe imprinting pattern into amorphous alloy",
                        "describe using amorphous alloy as die",
                        "describe imprinting other materials",
                        "describe patterned amorphous alloy die",
                        "describe materials that may be imprinted",
                        "describe advantages of amorphous alloy dies",
                        "describe cold rolling apparatus",
                        "describe reducing thickness of amorphous alloy",
                        "describe maintaining strained condition",
                        "describe die used in cold rolling",
                        "describe lubricating and protecting surface",
                        "describe crystalline metallic material",
                        "describe multiple layers of material",
                        "describe imprinting pattern into amorphous alloy",
                        "describe using amorphous alloy as die",
                        "describe advantages of amorphous alloy dies",
                        "describe applications of imprinted materials"
                    ],
                    "num_characters": 22068,
                    "outline_medium": [
                        "introduce techniques for forming and imprinting patterns",
                        "describe brittle nature of certain amorphous alloys",
                        "overcome brittle behavior with homogeneous plastic flow",
                        "describe cold-plastic deformation via homogeneous plastic flow",
                        "illustrate example technique with flow diagram",
                        "define room temperature",
                        "describe straining amorphous alloy at room temperature",
                        "describe amorphous alloys that may be strained",
                        "describe metallic glasses with glass transition",
                        "describe amorphous alloys without glass transition",
                        "describe forming and imprinting patterns with dies",
                        "describe advantages of amorphous alloy dies",
                        "describe straining amorphous alloy at selected strain rate",
                        "describe loading amorphous alloy with force",
                        "describe suppressing shear localization",
                        "describe avoiding embrittlement",
                        "illustrate straining apparatus with die",
                        "describe die materials and properties",
                        "describe imprinting patterns into amorphous alloy",
                        "describe using amorphous alloy die to imprint other materials",
                        "illustrate example technique with schematic diagram",
                        "describe cold rolling apparatus and technique"
                    ],
                    "outline_short": [
                        "overcome brittle behavior of amorphous alloys",
                        "induce homogeneous plastic flow",
                        "describe example techniques",
                        "define amorphous alloys",
                        "describe straining at room temperature",
                        "describe die used to imprint patterns",
                        "describe straining apparatus",
                        "describe materials for die",
                        "describe using amorphous alloy as die",
                        "describe cold rolling techniques",
                        "describe lubricating and protecting amorphous alloy"
                    ]
                },
                {
                    "title": "EXAMPLES",
                    "paragraphs": [
                        "As described in greater detail with reference to various examples below, example rectangular-shaped Hf-based amorphous alloy samples were strained at about 25\u00b0 C. using a tungsten die to imprint a pattern into the samples. Hf-based amorphous alloy samples were prepared from an as-cast ingot having a nominal composition of Hf44.5Cu27Ni13.5Ti5Al10 (at. %). A Philips APD 3520 x-ray diffractometer with monochromatic Co-K\u03b1 radiation was used to structurally characterize the samples (among samples of other materials described herein). The ingot was prepared by arc melting under an argon (Ar) atmosphere. The ingot was about 4 mm in width and 80 mm long. A diamond saw was utilized to cut 10 rectangular-shaped Hf-based amorphous alloy samples from the ingot, each sample being about 2 mm in height and about 4 mm in width (a height-to-width aspect ratio=0.5). The opposing ends of each sample (e.g., exterior surfaces configured to contact platens of compression apparatus) were polished flat and normal to a longitudinal axis of the samples, to ensure uniform loading in compression for patterning."
                    ],
                    "subsections": [
                        {
                            "title": "Example 1",
                            "paragraphs": [
                                "FIG. 5 is a chart illustrating engineering stress strain curves obtained from uniaxial compression and cyclic compression tests of a bulk Hafnium-based amorphous alloy performed at room temperature. Curve 6 (also designated as \u201cas-cast 1\u201d) shown in FIG. 5 represents an engineering stress strain curve obtained from the uniaxial compression test of an as-cast Hf-based amorphous alloy with nominal composition of Hf44.5Cu27Ni13.5Ti5Al10 (atomic percentage (at. %)). The Hf-based amorphous alloy had high glass-forming ability and a glass transition temperature (Tg) of about 848 K (about 574.85\u00b0 C.). Other curves presented in FIG. 5, including curve 8, curve 10 and curve 12, also reflect testing of this Hf-based amorphous alloy.",
                                "The uniaxial compression test resulting in curve 6 was performed at room temperature on the Hf-based amorphous alloy at a constant strain rate of 3\u00d710\u22124 s\u22121 using an Instron testing apparatus. Curve 6 shown in FIG. 5 illustrates that the Hf-based amorphous alloy exhibits typical brittle behavior in the monolithic glassy phase under uniaxial compression and fails without any indication of macroscopic plastic strain. For example, a point of failure 8 of the Hf-based amorphous alloy along curve 6 is designated on the chart of FIG. 5. Curve 10 (also designated as \u201cas-cast 2\u201d) shows the results of a second uniaxial compression test performed on a sample of the same alloy under the same conditions.",
                                "For the uniaxial compression testing conducted in FIG. 5, rod-shaped specimens were cast in a water-cooled copper mold with cross-sectional dimensions of about 3 mm (diameter) and about 6 mm height and micro-polished. Thus, the rod-shaped Hf-based amorphous alloy samples were prepared with a height-to-width aspect ratio of about 2. Again, the uniaxial compression tests were performed under quasi-static loading at an initial strain rate of 3\u00d710\u22124 s\u22121 at room temperature.",
