Repository: boschresearch/Pap2Pat

# Pap2Pat Dataset

### File Schema

Every directory in `data` corresponds to one patent-paper pair and contains the full texts of both patent and paper, as well as the patent outlines. We include all information in JSON for programmatic parsing and Markdown for manual inspection.

```yaml
data/:
    paper_id-patent_id/:
        # Nested JSON format
        patent.json: JSON file containing patent metadata and full-text, as well as all outlines
        paper.json: JSON file containing paper metadata and full-text
        # Markdown format
        patent.md: patent full-text formatted in markdown
        paper.md: paper full-text formatted in markdown

File: Pap2Pat/data/W2322691819-US20160172714/patent.json (part 1 of 2)
{
    "id": "US20160172714",
    "authors": [
        "Takanari Ouchi",
        "Hojong Kim",
        "Donald R. Sadoway"
    ],
    "title": "Multi-Element Liquid Metal Battery",
    "date": "2015-12-14 00:00:00",
    "abstract": "An electrochemical cell includes a negative electrode having at least two active metals, a positive electrode having a metal or alloy, and an electrolyte having a cation of each of the active metals. The electrolyte defines first and second interfaces with the positive electrode being in contact with the first interface and the negative electrode being in contact with the second interface. The electrolyte is configured to allow the cations of the active metals to be transferred from the negative electrode to the positive electrode during discharging and to be transferred from the positive electrode to the negative electrode during charging. The electrolyte exists as a liquid phase and the negative electrode and the positive electrode exist as liquid or partially liquid phases at operating temperatures of the electrochemical cell.",
    "sections": [
        {
            "title": "DESCRIPTION",
            "paragraphs": [],
            "subsections": [
                {
                    "title": "TECHNICAL FIELD",
                    "paragraphs": [
                        "The present invention relates to electrochemical energy storage, and more particularly, to electrochemical energy storage devices with an enhanced energy storage capacity."
                    ],
                    "subsections": [],
                    "outline_long": [
                        "define technical field"
                    ],
                    "num_characters": 171,
                    "outline_medium": [
                        "define technical field"
                    ],
                    "outline_short": [
                        "define electrochemical energy storage"
                    ]
                },
                {
                    "title": "BACKGROUND",
                    "paragraphs": [
                        "Balancing supply and demand of electrical energy over time and location is a longstanding problem in an array of applications from commercial generator to consumer. The supply-demand mismatch causes systemic strain that reduces the dependability of the supply, inconveniencing consumers and causing loss of revenue. Since most electrical energy generation in the United States relies on the combustion of fossil fuels, suboptimal management of electrical energy also contributes to excessive emissions of pollutants and greenhouse gases. Renewable energy sources like wind and solar power may also be out of sync with demand since they are active only intermittently. This mismatch limits the scale of their deployment.",
                        "Electrochemistry-based technologies offer viable solutions for the storage of energy in an uninterruptible power supply environment. Many types of electrochemical cells have been used for large-scale energy storage. Large-scale electrochemical energy storage devices are valuable for the grid, enabling integration of intermittent renewable energy technologies into base load and performing a variety of electrical services on the conventional grid, e.g., off-peak shifting, load leveling, frequency regulation, to name a few. One type of electrochemical cell is the liquid metal battery in which a pair of electrodes, metal N or its alloy and metal P or its alloy, work in concert as an electron donor (negative electrode) and an electron acceptor (positive electrode), respectively, during discharge. The broad concept of liquid metal batteries has already been disclosed, for example, in U.S. Pat. No. 8,323,816 and U.S. Patent Appl. Publ. Nos. 2011/0014505 and 2012/0104990, which are incorporated by reference herein in their entirety. These cells provide efficient storage capabilities because of the rapid ionic migration and fast, reversible kinetics at both metal electrodes. In a charged state, energy is stored at the negative electrode, which is constituted mainly of a metal, referred to herein as the active metal or anodic metal, at a high chemical potential. In a discharged state, the active metal resides in the positive electrode at a low chemical potential in the form of an alloy. An electrolyte disposed between the two electrodes enables ionic transport of the active metal during charging or discharging."
                    ],
                    "subsections": [],
                    "outline_long": [
                        "introduce energy storage problem",
                        "describe supply-demand mismatch",
                        "motivate electrochemistry-based solutions",
                        "summarize prior art"
                    ],
                    "num_characters": 2349,
                    "outline_medium": [
                        "motivate energy storage",
                        "discuss prior art"
                    ],
                    "outline_short": [
                        "motivate energy storage solutions"
                    ]
                },
                {
                    "title": "SUMMARY OF THE EMBODIMENTS",
                    "paragraphs": [
                        "Embodiments disclose galvanic cells using low cost electrodes and electrolytes which rely on a plurality of active metals participating in faradaic reactions thereby improving the performance (e.g., efficiency, energy storage capacity) of the device.",
                        "In accordance with one embodiment of the invention, an electrochemical cell includes a negative electrode having at least two active metals, a positive electrode having a metal or alloy, and an electrolyte having a cation of each of the active metals. The electrolyte is bounded by two interfaces, one between it and the positive electrode and one between the electrolyte and the negative electrode. The electrolyte is configured to allow the cations of the active metals to be transferred from the negative electrode to the positive electrode during discharging and to be transferred from the positive electrode to the negative electrode during charging. The electrolyte exists as a liquid phase and the negative electrode and the positive electrode exist as liquid or partially liquid phases at operating temperatures of the electrochemical cell.",
                        "In accordance with another embodiment of the invention, a method of exchanging electrical energy with an external circuit includes providing an electrochemical cell, as described above, connecting the electrochemical cell to the external circuit, and operating the external circuit so as to drive transfer of the at least two active metals between the positive electrode and the negative electrode.",
                        "In some embodiments, one of the active metals may include an alkali metal, such as lithium. One of the active metals may include an alkaline earth metal, such as calcium or magnesium. One of the active metals may include an alkali metal and another may include an alkaline earth metal. In this case, the electrolyte may include a halide salt of the alkali metal and a halide salt of the alkaline earth metal. One of the active metals may include lithium and another may include calcium. In this case, the electrolyte may include a lithium cation and a calcium cation, such as lithium chloride and calcium chloride. The negative electrode may include a calcium-magnesium-lithium alloy. The cation of the active metals may be selected from the group consisting of halides, oxides, chalcogenides, perchlorates, sulfates, sulfites, carbonates, nitrates, nitrites, and/or hydroxides. The positive electrode may be selected from the group consisting of bismuth, lead, antimony, zinc, tin, and/or magnesium. The external circuit may include a load, a power transmission line, an electric power plant, and/or a renewable energy source. Among others, the electrochemical system may have a total capacity of less than about 30 kWh. In other embodiments, the electrochemical system may have a total capacity of more than about 30 kWh."
                    ],
                    "subsections": [],
                    "outline_long": [
                        "introduce galvanic cells with low-cost electrodes",
                        "describe electrochemical cell structure",
                        "explain electrolyte function",
                        "outline method of exchanging electrical energy",
                        "provide examples of active metals and electrolytes"
                    ],
                    "num_characters": 2825,
                    "outline_medium": [
                        "summarize galvanic cell embodiments",
                        "outline method of exchanging electrical energy"
                    ],
                    "outline_short": [
                        "introduce galvanic cells with low-cost electrodes"
                    ]
                },
                {
                    "title": "DETAILED DESCRIPTION OF SPECIFIC EMBODIMENTS",
                    "paragraphs": [
                        "As used in this description, the term \u201cbattery\u201d may encompass individual electrochemical cells or cell units having a positive electrode, a negative electrode, and an electrolyte, as well as configurations having an array of electrochemical cells.",
                        "Embodiments of the present invention include liquid metal batteries, which have liquid active components that offer fast kinetics and remarkably low capacity fade resulting in long cycle life. Furthermore, the self-segregating design with no need for membranes or separators lends itself to simple manufacturing of large-scale systems with low cost materials. Embodiments disclose, not only another step towards improving cell performance, but also a new concept, namely, a multi-element liquid metal battery in which a plurality of active metals participate in faradaic reactions thereby improving the performance (e.g., efficiency, energy storage capacity) of the device.",
                        "In a multi-element liquid metal battery, the negative electrode includes two or more active metals N1, N2, etc., all of which are involved in energy-exchanging, faradaic reactions during charge/discharge. In some cases, other metals, that do not adversely affect the energy-exchanging faradaic reactions, are also contained in the negative electrode. Such spectator metals are termed herein as diluents and are added in order to decrease the liquidus temperature of the negative electrode, and/or to decrease the chemical activities of the active metals or alloys in the negative electrode, etc. The electrolyte includes at least one salt of each active metals in the negative electrode and may include a solution of salts of alkali metals and alkaline-earth metals. The positive electrode includes a metal or its alloy P and may include other metals or diluents that do not adversely affect the energy-exchanging faradaic reactions. Such spectator metals or diluents are added in order to decrease the liquidus temperature of the positive electrode, and/or to decrease the chemical activities of active metals or alloys in the positive electrode, etc. The same diluent may be employed in both the negative and positive electrodes, e.g., (\u2212) Ca\u2014Mg\u2225Pb-Mg (+). Multicomponent alloys, e.g., binary, ternary, quaternary alloys, may be used for the negative and/or positive electrodes.",
                        "This multi-element configuration desirably decreases the cell operating temperature, the reactivity of negative electrode with the molten salt electrolyte, and the solubility of the negative electrode in the molten salt electrolyte. This, in turn, decreases the self-discharge current and thus improves the cell performance, even if the metals N1, N2, etc. each has a high melting point, high reactivity, and high solubility in the molten salt, e.g., Ca. For example, a system utilizing a liquid calcium-lithium-magnesium alloy as a negative electrode, a molten salt mixture of lithium chloride and calcium chloride as an electrolyte, and liquid bismuth as a positive electrode exhibits high coulombic and energy efficiencies (99% and 70%, respectively) and long service life time (capacity fade rate of <0.002% cycle\u22121 over >1000 cycles). Details of various embodiments are discussed below.",
                        "FIG. 1 shows an electrochemical cell or battery 10, according to embodiments of the present invention, having an electronically conductive layer or negative electrode 14 with two or more active metals N1, N2, etc., such as an alkali metal and/or alkaline earth metal, and an electronically conductive layer or positive electrode 16 with a metallic or metalloid element or alloy P, such as a combination of one or more elements of Groups 12 to 16 of the periodic table of the elements (e.g., Zn, Al, Sn, Pb, Sb, Bi, Te, etc.). These electrodes cooperate to efficiently store and deliver energy across an ionic conductive layer or electrolyte 20. At the operating temperature of the electrochemical cell, the negative and positive electrodes 14, 16 are in a liquid or partially liquid phase during operation, and the electrolyte 20 is in a liquid phase during operation.",
                        "The negative electrode 14, positive electrode 16, and electrolyte 20 are confined in a container 22, which preferably includes a lid 26. The cell container 22 and lid 26 may be made of a conductive metal (e.g., mild steel, stainless steel, graphite) or a conductive metal coated with a thin ceramic (e.g., oxide, nitride, carbide). An electronically conductive structure 62 may be suspended from the lid 26 of the container 22 and may serve as a negative current collector 27. The lid 26 confines the molten constituents and vapors within the container 22. An electrically insulating seal 64 (e.g., made of boron nitride, alumina, magnesia) may electrically isolate the conductive structure 62 from the lid 26. The container 22 and lid 26 may be formed from materials having the requisite electrical conductivity (when so required), mechanical strength, and resistance to chemical attack by the materials that form the electrodes 14 and 16 and electrolyte 20.",
                        "One portion 62a of the structure 62 may hold the negative electrode 14 away from the walls of the container 22, obviating the need for an insulating sheath along the walls, and another portion 62b of the structure 62 may extend outside of the lid 26 and serve as the negative terminal 28. The portion 62a that holds the negative electrode 14 may be in the shape of one or more rods, an inverted cup, or a mesh (as shown in FIG. 1). The mesh may be composed of strands on the order of 0.1 to 1 mm in diameter, with similar spacing, although other dimensions may also be used. Alternatively, or in addition, the portion 62a that holds the negative electrode 14 may be a porous material, e.g., foam or sponge. Depending on the composition of the negative electrode 14, the structure 62 may be made of, e.g., iron or its alloys, carbon or its alloys, such as mild steel, or a steel alloy containing, for example, nickel and/or chromium. Preferably, the negative current collector 27 includes a conductive porous foam or mesh 62a (e.g., iron, iron alloys) connected to a rod 62b. The electronically conductive structure 62 is preferably configured so that some of the liquid or partially liquid negative electrode 14 remains between the portion 62a during the charge and discharge cycles, as discussed in more detail below. Surface tension may maintain the negative electrode 14 in place around the portion 62a of the electronically conductive structure 62.",
                        "A portion of the container 22 in contact with the positive electrode 16 functions as a positive current collector 23, through which electrons may pass to an external source or load by way of a positive terminal (discussed in FIGS. 2B and 3B below) connected to the container 22. The negative terminal 28 and the positive terminal may be oriented to facilitate arranging individual cell units in series by connecting the negative terminal 28 of one cell unit to the positive terminal of another cell unit 10 to form a battery or electrochemical cell. Alternatively, the negative terminals 28 may be connected to one another, and the positive terminals may be connected to one another to arrange the cells in parallel.",
                        "Alternatively, the interior surface of the container 22 may include an insulating inner sheath (not shown). The sheath may prevent shorting by electrical conduction between the negative electrode 14 and the positive electrode 16 through the container 22 when the container is made of electrically conductive material and an electrically conductive structure 62 is not used to hold the negative electrode 14 away from the walls of the container 22. The sheath may be formed from an electrically insulating material and should be corrosion-resistant against the electrodes 14 and 16 and the electrolyte 20. For example, boron nitride, aluminum nitride, alumina, and/or magnesia are appropriate materials for the sheath and seal 64, although other materials, such as high temperature resistant polymers, like poly(oxyethylene) methacrylate-g-poly(dimethyl siloxane) (POEM-g-PDMS), also may be used.",
                        "The electrochemical cell 10 also may have an inert gas layer 32 overlaying the negative electrode 14 and the portion 62a of the electrically conductive structure 62 in order to accommodate global volume changes in the three-phase system produced by charging and discharging, or temperature changes. Optionally, the lid 26 or seal 64 may incorporate a safety pressure valve (not shown) in order to regulate changes in pressure within the electrochemical cell 10.",
                        "The electrochemical cell 10 according to embodiments of the present invention receives or delivers energy by transporting two or more metals in the negative electrode 14, referred to herein as active metals N1, N2, etc., between the two electrically conductive electrodes 14 and 16 via an electrochemical pathway. The liquid electrolyte 20, including at least one salt of each active metal in the negative electrode 14, enables ionic transport of the active metals during charging or discharging. Embodiments of the present invention may include any combination of metals or metal alloys which exhibit a suitable voltage. For example, the chemical composition of the negative electrode 14 may include two or more metals, such as an alkali metal and/or alkaline earth metal, e.g., Li, Na, K, Mg, Ca, Ba, or combinations thereof, and the positive electrode 16 may include one or more elements of Groups 12 to 16 of the periodic table of the elements, such as Al, Si, Zn, Ga, Ge, Cd, In, Sn, Sb, Hg, Tl, Pb, Bi, Te, or combinations thereof. For example, the negative electrode 14 may be calcium-magnesium-lithium and the positive electrode 16 may be bismuth, lead or antimony. The electrolyte 20 may include a multi-cation solution of salts of alkali metals and alkaline earth metals. For example, the electrolyte 20 may include halides, oxides, chalcogenides, perchlorates, carbonates, hydroxides, nitrates, nitrites, sulfates, sulfites, or combinations thereof.",
                        "In the multi-cation electrolyte 20, a plurality of cations in the salt may contribute to the faradaic charge/discharge of the cells by co-alloying/co-dealloying with the negative electrode 14 and positive electrode 16. The electrodes 14 and 16 and the electrolyte 20 are selected so that the electrodes 14, 16 are maintained in a liquid or partially liquid phase with the co-alloying/co-dealloying of multiple cations from the multi-cation electrolyte 20 at operating temperatures of the electrochemical cell 10. The electrodes 14 and 16 and the electrolyte 20 may be further formulated so that their densities are ordered in accordance with their functions in the cell 10. Various embodiments having respective densities increasing or decreasing in the order negative electrode 14/electrolyte 20/positive electrode 16, so that the cell 10 spontaneously self-assembles into a vertically stacked, layered structure upon melting the constituents, such as shown in FIG. 1, providing for simpler manufacture. Preferably, a low-density negative electrode, middle-density molten salt solution, and high-density positive electrode are layered in order of their densities in the electrochemical cell 10.",
                        "FIGS. 2A-2C illustrate the function of the electrochemical cell 10 during charging according to embodiments of the present invention. FIG. 2A shows the cell 10 in an uncharged or discharged state. Before charging, the positive electrode 16 includes the active metals N1, N2, etc., along with the metallic or metalloid element P. The positive electrode 16 may be in a liquid phase, such as shown in FIG. 2A, or may include liquid and solid phases. The negative electrode 14 meets the electrolyte 20 at negative electrode-electrolyte interface 42. In a corresponding manner, the positive electrode 16 meets the electrolyte 20 at a separate positive electrode-electrolyte interface 46. As shown and discussed below, these interfaces move during charging and discharging, while maintaining the general volume of the electrolyte 20, and the volumes of the negative electrode 14 and positive electrode 16 increase or decrease at the expense of one another. In other words, the positive electrode 16 has a volume that increases or decreases in correlation to a respective decrease or increase of the volume of the negative electrode 14.",
                        "FIG. 2B shows the effect of the charging process on the components of the cell 10. To initiate charging, the terminals 28 and 30 are connected to an external charging circuit 48, which drives the active metals, N1, N2, etc., from the positive electrode 16, through the electrolyte 20 to neutral metal at a higher chemical potential in the negative electrode 14. During charging, electron current travels from the external circuit, through the negative current collector 27, into the negative electrode 14, and to the negative electrode-electrolyte interface 42. Active cations N1+, N2+, etc. move across the electrolyte 20 toward the negative electrode-electrolyte interface 42. The active cations and the electrons meet at the interface 42 and are consumed in the reduction half-cell reaction, e.g., shown for N1 as N1++e\u2212\u2192N1. The neutral active metal atoms N1, N2, etc. created in the half-cell reactions accrue to the negative electrode 14. As the active metals N1, N2, etc. accumulate in the negative electrode 14, the negative electrode-electrolyte interface 42 along the bottom of the negative electrode 14 moves further away from the lid 26 of the container. At the positive electrode-electrolyte interface 46, atoms of the active metals N1, N2, etc. in the positive electrode 16 are oxidized in the half-cell reaction, shown for N1 as N1\u2192N1++e\u2212. As active cations N1+, N2+, etc. enter the electrolyte 20, electrons are freed to pass through the positive current collector 23 to the external charging circuit 48. Oxidation of the active metal atoms N1, N2, etc. shrinks the positive electrode 16, and the positive electrode-electrolyte interface 46 moves toward the positive current collector 23.",
                        "FIG. 2C shows the cell 10 in its final charged state. Charging has changed the composition of at least the positive electrode 16 by loss of atoms of the active metals N1, N2, etc. In fact, in some embodiments, the positive electrode 16 may be nominally free of the active metals N1, N2, etc. at this point in the charge-discharge cycle. In general, the volume of the negative electrode 14 has grown at the expense of the positive electrode 16. Since the charging process is conservative with respect to the active cations, the volume of the electrolyte 20 is in principle unchanged.",
                        "The active metals N1, N2, etc. deposited in the negative electrode 14 represents stored electrical energy which may persist substantially indefinitely, as long as no external electric path joins the two electrodes 14 and 16. The half-cell reactions in the cell 10 generate liquid or partially liquid phase products that remain at the electrodes 14 and 16, and in contact with the electrolyte 20. While the electrodes 14, 16 and electrolyte 20 may remain in their liquid or partially liquid state at an operating temperature of the cell 10, the active metals and the active cations are available to mechanize charge and discharge via an electrochemical pathway. This reversibility renders the electrochemical cell 10 suitable to use in batteries for energy storage.",
                        "FIGS. 3A-3C illustrate discharging the electrochemical cell 10 according to embodiments of the present invention. FIG. 3A shows the cell 10 in a charged state, while FIG. 3B shows the cell terminals 28 and 30 connected to an external load 49, which initiates discharge. During discharge, the active metals N1, N2, etc. move spontaneously from the negative electrode 14, through the electrolyte 20 as active cations, and revert to neutral metals at a lower chemical potential in the positive electrode 16. Electron current travels into the cell through the positive current collector 23 and the positive electrode 16, to the positive electrode-electrolyte interface 46. Active cations N1+, N2+, etc. migrate across the electrolyte 20 toward the positive electrode-electrolyte interface 46. Active cations N1+, N2+, etc. and electrons are consumed at the interface 46 in the reduction half-cell reaction, shown for N1 as N1++e\u2212\u2192N1. The neutral active metal atoms N1, N2, etc. produced accrue to the positive electrode 16. As the active metal N1, N2, etc. accumulates in the positive electrode 16, the positive electrode-electrolyte interface 46 moves further away from the positive current collector 23. At the negative electrode-electrolyte interface 42, atoms of the active metal N1, N2, etc. in the negative electrode 14 are oxidized in the half-cell reaction, shown for N1 as N1\u2192N1++e\u2212. The active cations N1+, N2+, etc. produced enter the electrolyte 20, and the freed electrons pass through the negative current collector 27 to the external load 49. Oxidation of the active metal atoms causes attrition of the negative electrode 14, with the negative electrode-electrolyte interface 42 along the bottom of the negative electrode 14 moving toward the lid 26 of the container.",
                        "FIG. 3C shows the electrochemical cell 10 in its final discharged state. Discharging has changed the composition of at least the positive electrode 16, and the volume of the positive electrode 16 grows at the expense of the negative electrode 14. Since the discharging process is conservative with respect to the active metal cations, ideally the volume of the electrolyte 20 is unchanged.",
                        "One potential use for the electrochemical cells 10 according to embodiments of the present invention is in large-scale power generators. The diurnal fluctuation in energy demand reduces plant efficiency, consequently increasing emissions by preventing generator operation at optimum output levels around the clock. A high-capacity electrical energy storage apparatus, with a power capacity greater than 1 MW, could allow load-leveling, which is effected by downloading power from the generator to a storage device during low-demand periods, and then uploading power to the grid during times of higher demand, permitting the power plant to operate at a more constant level\u2014with fewer power spikes.",
                        "A second potential use for the electrochemical cells 10 according to embodiments of the present invention is in renewable energy source converters. Variability in supply makes management of power generated by renewable sources challenging. Sources such as wind and solar energy generate only intermittently. Without adequate power storage, additional power generators are needed on standby to operate in the event that the wind stops blowing, or the sky clouds over. The underutilized capital in the form of excess power generators ultimately may limit the scale of deployment of renewable energy sources. A reliable, high-capacity electrical storage device, used in conjunction with a renewable energy source, should provide dedicated load leveling, thus supporting implementation of renewable energy sources on the grid. Such a combination should also support the use of intermittent renewable energy sources as an alternative to generators in remote, off-grid locations, e.g., locations where periodic delivery of fuel may be difficult.",
                        "Embodiments in many large-scale implementations are expected to have a capacity of greater than about 30 kWh. However, an electrochemical cell 10 according to embodiments of the present invention with a capacity lower than 30 kWh may be implemented at a small commercial or residential level, where an energy source, such as solar panels or individual wind turbines, may be used to charge the cell. Such a system should provide a continuous source of electricity to sustain the energy needs of the commercial or residential facility. These types of systems may be used advantageously in remote locations, off the grid, where the import of electricity with power lines is exorbitant or not practicable. Of course, such systems may be used in various other environments, such as in an urban or suburban environment where a household could self-consume power generated by a rooftop photovoltaic array by managing local power production and demand with the proposed device.",
                        "Embodiments of the present invention may achieve enhanced energy storage capacity while using low-cost, abundant metals. Selection of the active metals and the electrolyte in various combinations, such as discussed herein, permits a self-assembling cell and enables low-cost manufacturing. Embodiments of the present invention extend the materials selection of electrodes and electrolytes that may be used in liquid metal batteries. For example, some alkaline and alkaline earth metals which are highly soluble in their molten salts, and therefore not conventionally employable in high temperature molten salt batteries, may become employable.",
                        "The discussion below includes the theory behind the improved performance of multi-element liquid metal batteries, and calcium-based liquid metal batteries in particular. However, embodiments of the present invention are not limited by any particular theory. Using the example of a calcium-based liquid metal battery, it is believed that calcium-based chemistries were problematic due to the dissolution of the calcium metal in its molten halide salts, which increases electronic conductivity of the electrolyte and provides a mechanism for self-discharge, which decreases coulombic efficiency of the calcium-based liquid metal batteries. The most likely mechanism of calcium metal dissolution in calcium halide salts is forming dimeric subvalent ions, Ca22+, as shown in equation (1)",
                        "Ca+Ca2+Ca22+\u2003\u2003(1)",
                        "When mechanism (1) dominates, the concentration of dissolved calcium, [Ca22+], is directly proportional to the activity of the calcium metal and the concentration of calcium ion dissolved species (assuming a Henrian solution):",
                        "\\(\\begin{matrix}\n{K_{sp} \\propto \\frac{\\left\\lbrack {Ca}_{2}^{2 +} \\right\\rbrack}{a_{Ca}\ue8a0\\left\\lbrack {Ca}^{2 +} \\right\\rbrack}} & (2)\n\\end{matrix}\\)",
                        "Thus, the solubility of calcium in calcium halide salt, [Ca22+], decreases as the activity of calcium in the negative and positive electrodes, \u03b1Ca, and the concentration of calcium cation in the salts [Ca2+] decrease. Furthermore, the solubility of calcium metal in calcium halide salts decreases with decreasing operating temperature due to its thermochemical properties.",
                        "In order to decrease the solubility of calcium in the electrolyte, embodiments of the present invention use a multi-cation salt as the electrolyte 20. For example, the electrolyte 20 may be a mixture of alkali metal and alkali-earth metal halides, including at least one halide of calcium (metal N1). Choosing the proper composition of multi-cation salts lowers the liquidus temperature of the salt and decreases the concentration of the calcium cation in salt, [Ca2+]. In some embodiments, the halides of the other cations work as supporting electrolytes to obtain low voltage loss due to electrolyte resistance. For example, lithium chloride is a preferred supporting electrolyte for utilizing a calcium chloride as the calcium source in order to obtain high ionic conductivity (\u02dc3 S cm\u22121). This approach decreases the operating temperature of the cell, the reactivity of the calcium, and the solubility of the calcium metal in the electrolyte 20. Furthermore, Ca ion and other cations in the multi-cation salt 20 co-alloy and co-dealloy with both the negative electrode 14 and positive electrode 16 during the charge-discharge cycles. Therefore, the liquid metal battery with multi-cation salt becomes a multi-element liquid metal battery."
                    ],
                    "subsections": [],
                    "outline_long": [
                        "define battery",
                        "introduce liquid metal batteries",
                        "describe self-segregating design",
                        "introduce multi-element liquid metal battery",
                        "describe negative electrode with multiple active metals",
                        "describe spectator metals as diluents",
                        "describe electrolyte with salts of active metals",
                        "describe positive electrode with metal or alloy",
                        "describe multicomponent alloys for electrodes",
                        "describe benefits of multi-element configuration",
                        "describe example system with calcium-lithium-magnesium alloy",
                        "describe electrochemical cell or battery",
                        "describe negative electrode with conductive structure",
                        "describe positive electrode with conductive structure",
                        "describe electrolyte with ionic conductive layer",
                        "describe container with lid and conductive structure",
                        "describe electrically insulating seal",
                        "describe inert gas layer for volume changes",
                        "describe safety pressure valve",
                        "describe electrochemical pathway for energy storage",
                        "describe selection of metals and metal alloys",
                        "describe multi-cation electrolyte",
                        "describe co-alloying and co-dealloying of cations",
                        "describe density ordering of electrodes and electrolyte",
                        "describe self-assembly of cell",
                        "illustrate charging process",
                        "describe charging circuit",
                        "describe reduction half-cell reaction",
                        "describe oxidation half-cell reaction",
                        "describe movement of interfaces during charging",
                        "illustrate discharging process",
                        "describe discharging circuit",
                        "describe reduction half-cell reaction during discharge",
                        "describe oxidation half-cell reaction during discharge",
                        "describe movement of interfaces during discharging",
                        "describe potential use in large-scale power generators",
                        "describe potential use in renewable energy source converters",
                        "describe potential use in small commercial or residential level",
                        "describe benefits of enhanced energy storage capacity",
                        "describe selection of active metals and electrolyte",
                        "describe self-assembling cell and low-cost manufacturing",
                        "describe extension of materials selection for electrodes and electrolytes",
                        "introduce theory behind improved performance",
                        "describe dissolution of calcium metal in molten halide salts",
                        "describe mechanism of calcium metal dissolution",
                        "describe solubility of calcium in calcium halide salt",
                        "describe use of multi-cation salt to decrease solubility of calcium"
                    ],
                    "num_characters": 23732,
                    "outline_medium": [
                        "define battery",
                        "introduce liquid metal batteries",
                        "describe self-segregating design",
                        "introduce multi-element liquid metal battery",
                        "describe negative electrode with multiple active metals",
                        "describe electrolyte with salts of active metals",
                        "describe positive electrode with metal or alloy",
                        "illustrate electrochemical cell or battery",
                        "describe negative current collector",
                        "describe positive current collector",
                        "describe insulating inner sheath",
                        "describe inert gas layer",
                        "illustrate charging process",
                        "describe movement of active metals during charging",
                        "describe reduction half-cell reaction",
                        "describe oxidation half-cell reaction",
                        "illustrate discharging process",
                        "describe movement of active metals during discharging",
                        "describe potential use in large-scale power generators",
                        "describe potential use in renewable energy source converters",
                        "describe potential use in small commercial or residential level",
                        "discuss theory behind improved performance of multi-element liquid metal batteries",
                        "discuss use of multi-cation salt to decrease solubility of calcium in electrolyte"
                    ],
                    "outline_short": [
                        "define liquid metal battery",
                        "describe multi-element liquid metal battery",
                        "illustrate electrochemical cell or battery",
                        "describe negative electrode and positive electrode",
                        "explain electrolyte composition and function",
                        "illustrate charging process",
                        "illustrate discharging process",
                        "discuss potential uses of electrochemical cells",
                        "describe theory behind improved performance",
                        "explain mechanism of calcium metal dissolution",
                        "describe benefits of multi-cation salt electrolyte"
                    ]
                },
