Repository: boschresearch/Pap2Pat

# Pap2Pat Dataset

### File Schema

Every directory in `data` corresponds to one patent-paper pair and contains the full texts of both patent and paper, as well as the patent outlines. We include all information in JSON for programmatic parsing and Markdown for manual inspection.

```yaml
data/:
    paper_id-patent_id/:
        # Nested JSON format
        patent.json: JSON file containing patent metadata and full-text, as well as all outlines
        paper.json: JSON file containing paper metadata and full-text
        # Markdown format
        patent.md: patent full-text formatted in markdown
        paper.md: paper full-text formatted in markdown

File: Pap2Pat/data/W2344763581-US20170175290/paper.json
{
    "id": "https://semopenalex.org/work/W2344763581",
    "authors": [
        "Kevin Chen",
        "Mahmut Tosun",
        "Stefano Cabrini",
        "Joel W. Ager",
        "D. C. Chrzan",
        "Mark Hettick",
        "Ali Javey",
        "Steven S. C. Chuang",
        "Daisuke Kiriya",
        "Yuping Zeng",
        "Yu\u2010Lun Chueh",
        "Sunil R. Desai",
        "Carolin M. Sutter\u2010Fella",
        "Rehan Kapadia",
        "Michael Tsang",
        "Je-Won Kang",
        "Surabhi R. Madhvapathy",
        "Yu Ze Chen",
        "Matin Amani",
        "Audrey Harker",
        "James P. Mastandrea",
        "Jubin Hazra"
    ],
    "title": "Direct growth of single-crystalline III\u2013V semiconductors on amorphous substrates",
    "date": "2016-01-27",
    "abstract": "The III-V compound semiconductors exhibit superb electronic and optoelectronic properties. Traditionally, closely lattice-matched epitaxial substrates have been required for the growth of high-quality single-crystal III-V thin films and patterned microstructures. To remove this materials constraint, here we introduce a growth mode that enables direct writing of single-crystalline III-V's on amorphous substrates, thus further expanding their utility for various applications. The process utilizes templated liquid-phase crystal growth that results in user-tunable, patterned micro and nanostructures of single-crystalline III-V's of up to tens of micrometres in lateral dimensions. InP is chosen as a model material system owing to its technological importance. The patterned InP single crystals are configured as high-performance transistors and photodetectors directly on amorphous SiO2 growth substrates, with performance matching state-of-the-art epitaxially grown devices. The work presents an important advance towards universal integration of III-V's on application-specific substrates by direct growth.",
    "sections": [
        {
            "title": "Results",
            "paragraphs": [],
            "subsections": [
                {
                    "title": "Tlp Growth And Crystal Quality",
                    "paragraphs": [
                        "For TLP growth of InP, indium metal is first lithographically patterned onto a Si/SiO2 or glass substrate with a thin (1\u201310\u2009nm) MoOx nucleation layer, and subsequently encapsulated by evaporated SiOx (Supplementary Fig. 1). Growth is carried out in a low-pressure furnace at 500\u2013535\u2009\u00b0C in the presence of phosphine (PH3) and H2. At the growth temperature, In is transformed into the liquid phase, but remains mechanically confined by the SiOx template. Phosphorous diffuses through the SiOx cap, and supersaturates the liquid In, precipitating out in the form of an InP nucleus. The key feature of this growth mode is that a phosphorous depletion zone forms around each growing nucleus, preventing further nucleation. Previously, we have shown that for continuous In thin films, this depletion zone can be on the order of hundreds of \u03bcm, leading to ultra-large grain sizes2425. Here, we show that through pre-patterning the indium in mechanically confined templates such that the phosphorous depletion zone from the first nucleus occupies the entire template, \u2018single crystalline' InP growth in user-defined geometries can be achieved.",
                        "Scanning electron microscope (SEM) images of the InP crystal arrays shaped into circles, rings and squares grown via TLP crystal growth are shown in Fig. 1b and Supplementary Fig. 2. Critically, the original In template geometry is maintained after growth, allowing for deterministic shape control of InP crystals. The stoichiometry of the films is confirmed by electron dispersive spectroscopy (EDS) to be 1:1 In:P. X-ray diffraction spectroscopy on an array of InP circles (Supplementary Fig. 3) displays only peaks corresponding to zincblende InP, indicating that all of the In has converted to InP. The crystallinity of the InP patterns with lateral dimensions of \u223c5\u20137\u2009\u03bcm is confirmed via electron backscatter diffraction (EBSD) mapping, showing that excluding twinning, each individual pattern is a single crystal but with different crystal orientations (Fig. 1c, Supplementary Fig. 2, Methods section, Supplementary Note 1). In addition, from the orientation distribution obtained from EBSD, it can be seen that there is a preferential texturing of the growth in the (1 0 n) direction , where n ranges between 1 and 2 (Supplementary Fig. 4).",
                        "To study the effect of growth conditions and InP feature size on the number of grains, InP circles with diameters varying from 3 to 20\u2009\u03bcm were patterned using TLP crystal growth at two different PH3 partial pressures. From Fig. 1d and Supplementary Fig. 5, it can be seen that the number of grains per circle increases according to a quadratic relation with the circle diameter, d, which can be fit by the equation:",
                        "",
                        "Ngrains is the average number of grains per circle and \u03b2 is a proportionality factor that takes into account growth parameters such as P flux, the geometry associated with nucleation and the resulting average nucleation rate (Supplementary Fig. 6, Supplementary Note 2). As expected from our model, there is also a strong dependence of the number of grains on the PH3 partial pressure. As the PH3 partial pressure is lowered, the P flux into the liquid decreases, resulting in a reduced nucleation rate and larger P depletion zones (Supplementary Note 2). This is reflected in a drop in \u03b2 from 3 \u00d7 10\u22123 to 4 \u00d7 10\u22124 as the PH3 partial pressure is reduced from 1 to 0.1\u2009Torr, allowing the average number of grains per feature to be maintained at near unity even for diameters as large as 20\u2009\u03bcm.",
                        "Transmission electron microscopy (TEM) was used to examine the crystallinity of the InP patterns. From the cross-sectional TEM image of an InP sample shown in Fig. 1e, it can be seen that a crystalline InP lattice sits on top of the amorphous SiO2 substrate with a thin MoOx/MoPx nucleation layer in between, clearly showing the non-epitaxial nature of TLP crystal growth.",
                        "To demonstrate the versatility of the TLP crystal growth technique, the world's smallest version of the \u2018Lorem Ipsum' placeholder text is written in crystalline InP lettering with a stroke width of 150\u2009nm (Fig. 2a). In addition, a single-crystalline Berkeley \u2018Cal' logo with dimensions of 80 \u00d7 60\u2009\u03bcm is shown in Fig. 2b with its structural, compositional and optoelectronic properties characterized via EBSD, EDS mapping and photoluminescence imaging (Fig. 2c, Supplementary Fig. 7), respectively. While letters are used for demonstration purposes, the geometric degrees of freedom available to grow single-crystalline materials with TLP crystal growth are of great significance for the fabrication of practical electronic and photonic devices.",
                        "One major advantage of TLP crystal growth is ease of scalability. Unlike traditional III\u2013V growth where both group III and V elements are introduced in the vapour phase, only the group V element is in the vapour phase, and the geometry is fixed by the template. This allows for simple reactor designs which can be easily scaled up to large scales. Furthermore, as growth only occurs when both group III and group V elements are present, the templates essentially provide a self-limiting growth mechanism, preventing unwanted thickness or compositional variation across a wafer. As a demonstration, Fig. 2d\u2013f shows optical images as well as a corresponding photoluminescence image of arrays of InP circles outlined by InP bars, grown across a full 4-inch Si/SiO2 wafer using a simple cold-wall furnace.",
                        "The relatively low temperature required for TLP crystal growth also allows for a broad range of substrates upon which single-crystalline III\u2013V's can be grown. As an example, InP circles were directly written onto a borosilicate glass slide (Fig. 2g) and their optical quality was verified via photoluminescence imaging (Supplementary Fig. 8). In addition, the grown InP can be fully transferred onto plastic substrates for applications where a flexible substrate is desired. As an example, Fig. 2h and Supplementary Fig. 9, show an optical image and the corresponding photoluminescence image, respectively, of the InP circle arrays transferred onto a polyethylene terephthalate (PET) substrate using polyamic acid26.",
                        "A unique feature of the TLP crystal growth process is that complex 3D architectures can be achieved, beyond the limits of traditional processes. For instance, multilayers of InP single crystals separated by amorphous SiOx layers can be grown in one cycle by starting with substrates consisting of multilayer In/SiOx layers, as demonstrated in the cross-sectional SEM image in Fig. 2i. This can have broad implications for future design of monolithic 3D electronics."
                    ],
                    "subsections": []
                },
                {
                    "title": "In Situ Doping",
                    "paragraphs": [
                        "A critical component of semiconductor growth is the ability to tune the optical and electrical properties; in particular, the doping concentration. To explore this capability, GeH4 gas was introduced into the growth chamber during growth to achieve controlled in situ  n-type Ge doping of InP. Figure 3a shows the normalized photoluminescence spectra of InP single crystals grown under different partial pressures of GeH4. Significant blue-shifting of the photoluminescence peak versus a lightly doped reference wafer (Supplementary Fig. 10) is observed as the GeH4 partial pressure is increased owing to the Burstein\u2013Moss effect, indicating increased electron concentrations272829. The electron concentrations, approximated from the photoluminescence peak energies (see Methods section), are plotted versus the GeH4 partial pressure in Fig. 3b indicating that TLP grown InP can be doped up to a degenerate level of \u223c1.3 \u00d7 1019\u2009cm\u22123, near the upper limit of electron doping in InP30. From the photoluminescence spectra, the Urbach tail parameter is also extracted and plotted versus the carrier concentration level in Fig. 3c (ref. 31). The Urbach tail parameter is an important figure of merit regarding the band edge sharpness arising from crystal defects, thermal vibrations and charged impurities3233. As can be seen, the Urbach tails of our non-epitaxial TLP grown samples are similar to the values reported in literature for InP single crystal wafers at various respective levels of doping3435."
                    ],
                    "subsections": []
                },
                {
                    "title": "Electronic Characterization",
                    "paragraphs": [
                        "The electronic quality and practical utility of TLP-growth InP in the shape of microwires (\u03bcWires) were explored by fabricating long-channel Schottky n-type metal-oxide-semiconductor field effect transistors (MOSFETs) with top gates (Fig. 4a\u2013c). The transfer and output characteristics of an InP transistor on a Si/SiO2 substrate with a gate length of 3\u2009\u03bcm and body thickness of \u223c125\u2009nm are shown in Fig. 4d,e, respectively. The device exhibits an ON-current of 120\u2009\u03bcA\u2009\u03bcm\u22121 at VGS=VDS=2\u2009V with an ON/OFF current ratio of >105 and peak extrinsic transconductance of 100\u2009S\u2009\u03bcm\u22121, which is excellent for a long-channel device. An effective electron mobility of \u03bc=675\u2009cm2\u2009V\u22121\u2009s\u22121 is extracted from device simulations (see Methods section), which compares favourably with unpassivated InP nanowire/microwire MOSFETs in literature9, illustrating the excellent electronic quality of the InP grown here. In addition, top-gated InP photo-MOSFETs were also fabricated on Si/SiO2 substrates using the device structure above except that a transparent indium tin oxide (ITO) gate electrode is used with a channel length of LG=20\u2009\u03bcm. The device electrical characteristics were measured under dark and under steady-state illumination from a bandpass filtered white light source with an optical intensity of 15.6\u2009mW\u2009cm\u22122. The device exhibits a strong photoresponse (Fig. 4f) with a peak responsivity of \u223c700\u2009A\u2009W\u22121 at VGS=3.4\u2009V (Fig. 4g). Furthermore, the specific detectivity (D*) of this device displays a maximum of \u223c8.4 \u00d7 1011 Jones at room temperature, comparable to state-of-the-art single-crystalline epitaxial InGaAs detectors14."
                    ],
                    "subsections": []
                }
            ]
        },
        {
            "title": "Discussion",
            "paragraphs": [
                "In conclusion, we have demonstrated a technique that enables direct \u2018writing' of optoelectronic-quality single-crystalline III\u2013V semiconductors on amorphous substrates. The elimination of the requirement for lattice-matched substrates as well as the improved scalability of this growth mode enables ubiquitous integration of III\u2013V semiconductors for a wide range of applications on user-defined substrates. While InP was used as a model growth system in this work, the TLP crystal growth method is one that, from a thermodynamic and kinetic point of view, is expected to be applicable to other technologically important III\u2013V's. As an example, proof of concept demonstrations using the TLP process to grow GaP and InSb are shown in Supplementary Fig. 11. In addition, single crystals grown via the TLP growth process may potentially be utilized as a virtual substrate in epitaxial growth processes, allowing for the realization of high-quality semiconductor heterostructures grown directly onto amorphous substrates. Future work on control of crystal orientation of individual patterns may further extend the tunability of the TLP growth mode, for instance, by making nucleation of a specific orientation thermodynamically favourable through surface engineering of the nucleation layer or via the introduction of geometric constraints using principles from graphoepitaxy12."
            ],
            "subsections": []
        },
        {
            "title": "Methods",
            "paragraphs": [],
            "subsections": [
                {
                    "title": "Patterning And Growth Of Inp",
                    "paragraphs": [
                        "First, a clean Si wafer with a 50-nm thick thermal oxide was lithographically patterned with the desired InP shape (Supplementary Fig. 1a). For the glass sample in Fig. 2g, a borosilicate glass slide was patterned instead. A thin 1\u201310 nm thick MoOx layer was evaporated (Supplementary Fig. 1b) followed by evaporation of In of the desired thickness and a 10\u2013100-nm thick SiOx layer (Supplementary Fig. 1c). As SiO2 has a high surface energy for nucleation24, the MoOx layer helps to promote nucleation of the InP25. To obtain a smooth In film, the evaporation of the In and SiOx bilayer was done with the substrate chuck cooled to <150\u2009K using liquid N2. The whole MoOx/In/SiOx stack was then lifted off (Supplementary Fig. 1d). After liftoff, angled evaporation was utilized to coat the exposed side regions of the In with SiOx with thicknesses ranging from 4 to 50\u2009nm (Supplementary Fig. 1e,f). During the growth, the SiOx template confines the liquid In so that the resulting InP crystal has the same shape as that of the original In pattern. Growth of the InP patterns for EBSD crystal analysis and transistors were carried out in a hot-wall CVD tube furnace. In all, 10% PH3 in H2 was used as the phosphorous source and was further diluted to the desired dilution. Growth of the 4-inch wafer, sample on glass and doping-dependent studies were done in a cold-wall CVD system. In all, 10% GeH4 in H2 was used as the Ge dopant source. The samples were grown for 10\u201320\u2009min at pressures of 100\u2013300\u2009Torr (partial PH3 pressure of 0.1\u201310\u2009Torr) and growth temperatures ranging between 500 and 535\u2009\u00b0C."
                    ],
                    "subsections": []
                },
                {
                    "title": "Ebsd Characterization",
                    "paragraphs": [
                        "EBSD characterization was carried out in an FEI Quanta SEM with an Oxford Instruments EBSD detector. Analysis of the maps were done by the Oxford Aztec and Tango software programs. Orientation maps were generated and plotted using the inverse pole figure colour scheme. Twin boundary removal was done by ignoring the <111> 60\u00b0 rotational boundaries within the crystals and plotting the surface orientation of each grain."
                    ],
                    "subsections": []
                },
                {
                    "title": "Photoluminescence Spectra And Imaging",
                    "paragraphs": [
                        "Photoluminescence spectra were taken by a HORIBA LabRAM HR800 tool with a 532\u2009nm excitation wavelength. For photoluminescence imaging, a red LED was used as the excitation light source and images were taken by an Andor silicon CCD camera through an optical microscope with a GaAs wafer used to filter out the irradiation wavelengths."
                    ],
                    "subsections": []
                },
                {
                    "title": "Electron Concentration Extraction",
                    "paragraphs": [
                        "The electron concentration, n, can be approximated using the equation27:",
                        "",
                        "where \u0394E is the shift of the photoluminescence peak energy from an undoped reference (1.34\u2009eV taken from a 5 \u00d7 1016\u2009cm\u22123 doped reference wafer, Supplementary Fig. 10) and m/m0 is the ratio of the effective electron mass of InP to the free electron mass."
                    ],
                    "subsections": []
                },
                {
                    "title": "Urbach Tail Fitting",
                    "paragraphs": [
                        "The absorption at the band edge, is related to the photoluminescence spectra by the van Roosbroeck\u2013Schockley equation by27",
                        "",
                        "where P(v) is the photoluminescence intensity as a function of frequency v, h is Planck's constant, and kT is the thermal energy (25.6\u2009mV at room temperature). E0, the slope at the absorption band edge, is the Urbach tail parameter, which describes the sharpness at the band edge and is a good indicator of crystal and optoelectronic quality."
                    ],
                    "subsections": []
                },
                {
                    "title": "Device Fabrication",
                    "paragraphs": [
                        "InP microwires with dimensions of 1 \u00d7 50\u03bcm and thickness of 125\u2009nm were grown using TLP crystal growth as described above. Photolithography was used to lithographically define the source/drain contacts followed by evaporation of 3/10/40\u2009nm of Ge/Au/Ni and liftoff. The source/drain contacts were subsequently annealed at 375\u2009\u00b0C for 5\u2009min to alloy the Ge with InP in the contact regions to improve contact resistance. In all, 10\u2009nm of ZrO2 was then deposited via atomic layer deposition at a temperature of 200\u2009\u00b0C. Finally, photolithography was used once again to define the gate electrode. For the MOSFETs, 40\u2009nm of Ni was evaporated as the top gate metal while for the photo-MOSFETs, 30\u2009nm of ITO was deposited via sputtering instead to allow optical access to the channel."
                    ],
                    "subsections": []
                },
                {
                    "title": "Sentaurus Simulations",
                    "paragraphs": [
                        "Detailed semi-classical drift-diffusion simulations were carried out utilizing the Sentaurus Device simulator to accurately model the device performance. The parameter extraction was carried out by first matching the subthreshold region (\u22120.2\u2009V<VGS<0.15\u2009V) utilizing InP/ZrO2 surface interface traps and gate work function as the fitting parameters and performing a least squares error fit, enabling accurate simulation of the mobile charge versus gate voltage. The mobility and series resistance of the device were extracted by minimizing the least squares error for all the IDS-VDS curves (0\u2009V<VDS<2\u2009V) for VGS=0.4, 0.8, 1.2, 1.6 and 2\u2009V simultaneously."
                    ],
                    "subsections": []
                }
            ]
        },
        {
            "title": "Additional Information",
            "paragraphs": [
                "How to cite this article: Chen, K. et al. Direct growth of single-crystalline III\u2013V semiconductors on amorphous substrates. Nat. Commun. 7:10502 doi: 10.1038/ncomms10502 (2016)."
            ],
            "subsections": []
        }
    ]
}
