Repository: boschresearch/Pap2Pat

# Pap2Pat Dataset

### File Schema

Every directory in `data` corresponds to one patent-paper pair and contains the full texts of both patent and paper, as well as the patent outlines. We include all information in JSON for programmatic parsing and Markdown for manual inspection.

```yaml
data/:
    paper_id-patent_id/:
        # Nested JSON format
        patent.json: JSON file containing patent metadata and full-text, as well as all outlines
        paper.json: JSON file containing paper metadata and full-text
        # Markdown format
        patent.md: patent full-text formatted in markdown
        paper.md: paper full-text formatted in markdown

File: Pap2Pat/data/W2344763581-US20170175290/patent.json (part 1 of 2)
{
    "id": "US20170175290",
    "authors": [
        "Kevin Chen",
        "Rehan Kapadia",
        "Ali Javey"
    ],
    "title": "GROWTH OF SINGLE CRYSTAL III-V SEMICONDUCTORS ON AMORPHOUS SUBSTRATES",
    "date": "2016-11-17 00:00:00",
    "abstract": "This disclosure provides systems, methods, and apparatus related to the growth of single crystal III-V semiconductors on amorphous substrates. In one aspect, a shape of a semiconductor structure to be formed on an amorphous substrate is defined in a resist disposed on the amorphous substrate. A boron group element is deposited over the amorphous substrate. A ceramic material is deposited on the boron group element. The resist is removed from the amorphous substrate. The ceramic material is deposited to cover the boron group element. The amorphous substrate and materials deposited thereon are heated in the presence of a gas including a nitrogen group element to grow a single crystal semiconductor structure comprising the boron group element and the nitrogen group element.",
    "sections": [
        {
            "title": "DESCRIPTION",
            "paragraphs": [],
            "subsections": [
                {
                    "title": "TECHNICAL FIELD",
                    "paragraphs": [
                        "This disclosure relates generally to semiconductor processing and more particularly to the growth of single crystal III-V semiconductors on amorphous substrates."
                    ],
                    "subsections": [],
                    "outline_long": [
                        "define technical field"
                    ],
                    "num_characters": 161,
                    "outline_medium": [
                        "define technical field"
                    ],
                    "outline_short": [
                        "define technical field"
                    ]
                },
                {
                    "title": "BACKGROUND",
                    "paragraphs": [
                        "Owing to their high-electron mobilities and direct band gaps, III-V compound semiconductors are ideal for many electronic and optoelectronic applications such as high-performance transistors, photovoltaics, LEDs, and photodetectors. The development of epitaxial growth techniques such as molecular beam epitaxy, metal-organic chemical vapor deposition (MOCVD), and pulsed laser deposition have enabled the growth of single-crystalline III-V thin films with excellent performance for device applications. In order to obtain such high-quality single-crystalline thin films, the growth needs to be performed on a closely lattice-matched substrate."
                    ],
                    "subsections": [],
                    "outline_long": [
                        "motivate III-V semiconductors"
                    ],
                    "num_characters": 644,
                    "outline_medium": [
                        "motivate III-V semiconductors"
                    ],
                    "outline_short": [
                        "motivate III-V semiconductors"
                    ]
                },
                {
                    "title": "SUMMARY",
                    "paragraphs": [
                        "One innovative aspect of the subject matter described in this disclosure can be implemented in a method including defining a shape of a semiconductor structure to be formed on an amorphous substrate in a resist disposed on the amorphous substrate. A boron group element is deposited over the amorphous substrate. A ceramic material is deposited on the boron group element. The resist is removed from the amorphous substrate. The ceramic material is deposited to cover the boron group element. The amorphous substrate and materials deposited thereon are heated in the presence of a gas including a nitrogen group element to grow a single crystal semiconductor structure comprising the boron group element and the nitrogen group element.",
                        "In some implementations, the ceramic material is removed after the heating operation. In some implementations, after the shape of a semiconductor structure to be formed is defined, a nucleation layer is deposited on the amorphous substrate. The boron group element is then deposited on the nucleation layer.",
                        "Another innovative aspect of the subject matter described in this disclosure can be implemented in a method including defining a shape of a semiconductor structure to be formed in a resist deposited on a layer of SiO2. A layer of MoOx is deposited on the layer of SiO2. Indium (In) is deposited on the layer of MoOx. SiOx is deposited on the In. The resist is removed from the layer of SiO2. SiOx is deposited to cover the In. The layer of SiO2 and materials deposited thereon are heated in the presence of PH3 to grow a single crystal semiconductor structure comprising InP.",
                        "Details of one or more embodiments of the subject matter described in this specification are set forth in the accompanying drawings and the description below. Other features, aspects, and advantages will become apparent from the description, the drawings, and the claims. Note that the relative dimensions of the following figures may not be drawn to scale."
                    ],
                    "subsections": [],
                    "outline_long": [
                        "outline method",
                        "describe embodiment",
                        "describe alternative embodiment"
                    ],
                    "num_characters": 1980,
                    "outline_medium": [
                        "outline method"
                    ],
                    "outline_short": [
                        "outline semiconductor structure growth"
                    ]
                },
                {
                    "title": "DETAILED DESCRIPTION",
                    "paragraphs": [
                        "Reference will now be made in detail to some specific examples of the invention including the best modes contemplated by the inventors for carrying out the invention. Examples of these specific embodiments are illustrated in the accompanying drawings. While the invention is described in conjunction with these specific embodiments, it will be understood that it is not intended to limit the invention to the described embodiments. On the contrary, it is intended to cover alternatives, modifications, and equivalents as may be included within the spirit and scope of the invention as defined by the appended claims.",
                        "In the following description, numerous specific details are set forth in order to provide a thorough understanding of the present invention. Particular example embodiments of the present invention may be implemented without some or all of these specific details. In other instances, well known process operations have not been described in detail in order not to unnecessarily obscure the present invention.",
                        "Various techniques and mechanisms of the present invention will sometimes be described in singular form for clarity. However, it should be noted that some embodiments include multiple iterations of a technique or multiple instantiations of a mechanism unless noted otherwise.",
                        "The terms \u201cabout\u201d or \u201capproximate\u201d and the like are synonymous and are used to indicate that the value modified by the term has an understood range associated with it, where the range can be \u00b120%, \u00b115%, \u00b110%, \u00b15%, or \u00b11%. The term \u201csubstantially\u201d is used to indicate that a value is close to a targeted value, where close can mean, for example, the value is within 80% of the targeted value, within 90% of the targeted value, within 95% of the targeted value, or within 99% of the targeted value.",
                        "The growth of single crystals on amorphous substrates would enable new applications, such as providing a simplified pathway for heterogeneous integration of III-V devices onto application-specific substrates. However, deterministic synthesis of single-crystal semiconductors on amorphous substrates presents a fundamental challenge in the field of materials science\u2014one that arises from the thermodynamics and kinetics of nucleation and crystal growth. Specifically, the slow kinetics governing coalescence of two grains into a single grain dictates that any single-crystal structure on an amorphous substrate needs to be grown from a single nucleus. Thus, for single-crystal growth, the first nucleus that forms must grow to fill the desired volume before another nucleus is formed. Within most growth approaches, the relative nucleation and growth rates are difficult to control, and the maximum grain size attainable is often on the order of the material thickness, resulting in nanocrystalline structures for nanoscale thickness materials.",
                        "Because of the technology-driven need for single-crystal semiconductors on amorphous substrates, a number of synthesis techniques have been explored in recent years. These approaches include: (i) epitaxial growth of thin films on single-crystalline substrates followed by selective layer transfer to a desired substrate; and (ii) vapor-liquid-solid, vapor-solid, and aerosol-based nanowire growth. For GaN, in particular, the use of \u2018pre-orienting\u2019 layers to conduct local hetero-epitaxy has also been demonstrated. While such approaches have resulted in broadening the scope and functionality of various electronic materials with unique properties, direct growth of single-crystal semiconductors with \u2018user-defined\u2019 geometries and dimensions on amorphous substrates has yet to be demonstrated. Such an approach would offer advantages in terms of compatibility with traditional device processing technology, scalability, and processing cost. In addition, it would provide a direct pathway to three-dimensional integration of electronic materials and devices with appreciable levels of complexity.",
                        "As described herein, a templated liquid-phase (TLP) crystal growth process can be used as a synthetic approach for growth of high-performance, nano- and micro-scale single-crystal compound semiconductors with user-defined geometries on arbitrary substrates. FIG. 1 shows an example of a flow diagram illustrating a process for growing a single crystal III-V semiconductor on an amorphous substrate. FIGS. 2A-2E show examples of schematic illustrations of a single crystal III-V semiconductor on an amorphous substrate at various stages in the process. A single crystal semiconductor material consists of a single (i.e., one) crystal and includes no grain boundaries.",
                        "Starting at block 102 of the method 100 shown in FIG. 1, a shape of a semiconductor structure to be formed on an amorphous substrate is defined in a resist disposed on the amorphous substrate. For example, if a square semiconductor structure is to be formed on the amorphous substrate, a square shape is defined in the resist. If a circular semiconductor structure is to be formed on the amorphous substrate, a circular shape is defined in the resist.",
                        "In some embodiments, the amorphous substrate comprises a material selected from a group consisting of silicon dioxide, aluminum oxide, or an oxide glass (e.g., a borosilicate glass). For example, when the amorphous substrate comprises silicon dioxide, the silicon dioxide (SiO2) may be a layer of silicon dioxide on a silicon (Si) substrate. In some embodiments, the amorphous substrate comprises a metal (e.g., molybdenum) or an amorphous metal. The amorphous substrate may be almost any kind of amorphous substrate.",
                        "In some embodiments, the resist comprises a photoresist or an electron resist. For example, the resist may comprise poly(methyl methacrylate) (PMMA), poly(methyl glutarimide) (PMGI), or a mixture of diazonaphthoquinone (DNQ) and novolac resin. In some embodiments, dimensions (e.g., a length or a width) of the shape defined in the resist have a dimension of about 10 nanometers (nm) to 500 microns. For example, if a square shape is defined in the resist, the square may have a length and width of 10 nm to 500 microns. For example, if a circular shape is defined in the resist, the circle may have a diameter of 10 nm to 500 microns.",
                        "FIG. 2A shows an example of a cross-sectional schematic illustration of the structure at this point (up through block 102) of the method 100. The structure shown in FIG. 2A includes an amorphous substrate 202 and a resist 204 disposed on the amorphous substrate 202. Features are defined in the resist. A feature defined in the resist has a dimension 205 that is about 10 nm to 500 microns. In some embodiments, the dimension 205 is the largest width or length of the feature defined in the resist. As shown in FIG. 2A, in some embodiments, a plurality of features are defined in the resist.",
                        "At block 104 of the method 100, a nucleation layer is deposited on the amorphous substrate. For example, at block 104, the nucleation layer is deposited on exposed regions (i.e., regions not having resist disposed thereon) of the amorphous substrate. In some embodiments, the nucleation layer is deposited with a chemical vapor deposition (CVD) process or a physical vapor deposition (PVD) process. For example, the nucleation layer may be evaporated onto the amorphous substrate. In some embodiments, the nucleation layer has a thickness of about 1 nm to 10 nm. In some embodiments, the nucleation layer comprises an oxide material. For example, in some embodiments, the nucleation layer is a material selected from a group consisting of molybdenum oxide, indium oxide, gallium oxide, and tungsten oxide. In some embodiments, the nucleation layer consists of molybdenum. In some embodiments, the surface energy between the nucleation layer and a liquid state of a boron group element deposited thereon (e.g., at block 106) is low so that the liquid state of a boron group element wets the nucleation layer.",
                        "In some embodiments of the method 100, block 104 is not performed and a nucleation layer is not deposited on the amorphous substrate. A nucleation layer is deposited when the surface energy of the boron group element deposited at block 106 and the substrate is high. When the surface energy of the boron group element and the substrate is low (e.g., when the substrate comprises molybdenum), then a nucleation layer may not be deposited on the amorphous substrate.",
                        "FIG. 2B shows an example of a cross-sectional schematic illustration of the structure at this point (up through block 104) of the method 100. The structure shown in FIG. 2B includes the amorphous substrate 202, the resist 204 disposed on the amorphous substrate 202, and a nucleation layer 206 disposed on exposed regions (i.e., regions not having resist disposed thereon) of the amorphous substrate 202. As shown in FIG. 2B, in some embodiments, the nucleation layer 206 is deposited on the resist 204 at block 104.",
                        "At block 106 of the method 100, a boron group element is deposited on the nucleation layer. In some embodiments, the boron group element is deposited with a CVD process or a PVD process. For example, the boron group element may be evaporated onto the nucleation layer. Boron group elements, which also may be referred to as group III elements, include boron, aluminum, gallium, and indium. In some embodiment, the boron group element has a thickness of about 10 nm to 5 microns, or about 1 micron to 5 microns. In some embodiments, when a nucleation is not deposited at block 104, a boron group element is deposited on the amorphous substrate.",
                        "At block 108 of the method 100, a ceramic material is deposited on the boron group element. In some embodiments, the ceramic material is deposited with a CVD process or a PVD process. For example, the ceramic material may be evaporated onto the boron group element. In some embodiments, the ceramic material is amorphous. In some embodiments, the ceramic material comprises a material selected from a group consisting of silicon oxide (SiOx), silicon nitride (SiNx), and aluminum oxide (AlOx).",
                        "FIG. 2C shows an example of a cross-sectional schematic illustration of the structure at this point (up through block 108) of the method 100. The structure shown in FIG. 2C includes the amorphous substrate 202, the resist 204 disposed on the amorphous substrate 202, the nucleation layer 206 disposed on exposed regions of the amorphous substrate 202, a boron group element 208 disposed on the nucleation layer 206, and a ceramic material 210 disposed on the boron group element 208. As shown in FIG. 2C, in some embodiments, the boron group element 208 and the ceramic material 210 are deposited on the nucleation layer 206 disposed on the resist 204 at blocks 106 and 108.",
                        "At block 110 of the method 100, the resist is removed from the amorphous substrate. In some embodiments, when materials are deposited on the resist (e.g., the nucleation layer, the boron group element, and the ceramic material), these materials are also removed at block 110. In some embodiments, the resist is removed with a solvent (e.g., acetone) that dissolves the resist. In the field of microfabrication, the operations at blocks 102-110 may be referred to as a lift-off process.",
                        "FIG. 2D shows an example of a cross-sectional schematic illustration of the structure at this point (up through block 110) of the method 100. The structure shown in FIG. 2D includes the amorphous substrate 202, the nucleation layer 206 disposed on the amorphous substrate 202, the boron group element 208 disposed on the nucleation layer 206, and the ceramic material 210 disposed on the boron group element 208. The resist and the materials deposited thereon as shown in FIG. 2C have been removed from the amorphous substrate 202.",
                        "At block 112 of the method 100, the ceramic material is deposited to cover the boron group element. For example, as shown in FIG. 2D, after the resist is removed at block 110, sides of the boron group element are exposed. In some embodiments, at block 112, the ceramic material is deposited to completely cover or encapsulate the boron group element. In some embodiments, after block 112 the boron group element is in contact only with the ceramic material and the nucleation layer; i.e., there are no portions of the boron group element that are not in contact with the nucleation layer or the ceramic material. In some embodiments, when the nucleation layer is not deposited at block 104, after block 112 the boron group element is in contact only with the ceramic material and the amorphous substrate; i.e., there are no portions of the boron group element that are not in contact with the amorphous substrate or the ceramic material. In some embodiments, the ceramic material deposited at block 112 is the same ceramic material as the ceramic material deposited at block 108. In some embodiments, the ceramic material is deposited with a CVD process or a PVD process. For example, when the ceramic material is deposited with an evaporation process, the evaporation process may be performed multiple times (e.g., about three) to cover the boron group element. Evaporation is a PVD process that deposits a material in the line of sight of the evaporation source. To completely cover the boron group element, the evaporation source may need to be positioned at multiple angles with respect to the surface of the amorphous substrate during the deposition process. In some embodiments, the ceramic material has a thickness of about 10 nm to 200 nm or about 10 nm to 100 nm after block 112.",
                        "FIG. 2E shows an example of a cross-sectional schematic illustration of the structure at this point (up through block 112) of the method 100. The structure shown in FIG. 2E includes the amorphous substrate 202, the nucleation layer 206 disposed on the amorphous substrate 202, the boron group element 208 disposed on the nucleation layer 206, and the ceramic material 210 disposed on the boron group element 208 to completely cover or encapsulate the boron group element 208.",
                        "At block 114 of the method 100, the amorphous substrate and materials deposited thereon (i.e., the nucleation layer, the boron group element, and the ceramic material) are heated in the presence of a gas including a nitrogen group element. Nitrogen group elements, also referred to group V elements, include nitrogen, phosphorus, arsenic, and antimony. In some embodiments, the gas including the nitrogen group element comprises a metal-organic compound or a metal hydride (e.g., PH3 or AsH3). The operation at block 114 results in the growth of a single crystal semiconductor structure comprising the boron group element and the nitrogen group element (i.e., a III-V semiconductor).",
                        "The ceramic material deposited at blocks 108 and 112 should be stable (e.g., not decompose) at the temperature to which the amorphous substrate and the materials disposed thereon are heated at block 114. The ceramic material should not react or mix with (or should react or mix minimally with) a liquid state of the boron group element when the amorphous substrate and the materials disposed thereon are heated at block 114. The ceramic material should not react with (or should react minimally with) the nitrogen group element when the amorphous substrate and the materials disposed thereon are heated at block 114. The ceramic material should also comprise a structure that allows for diffusion of the nitrogen group element thorough the ceramic material at block 114. For example, in some embodiments, the ceramic material should be porous or have some porosity to allow for diffusion of the nitrogen group element. For example, when the ceramic material comprises SiOx, SiOx can have a low density and a structure that allows for diffusion of nitrogen group element thorough the SiOx.",
                        "In some embodiments, instead of heating the amorphous substrate and materials deposited thereon in the presence of a gas including a nitrogen group element, the amorphous substrate and materials deposited thereon are heated in the presence of a nitrogen group element. In some embodiments, a carrier gas (e.g., hydrogen) is used to aid in the transport of the vapor of the nitrogen group element to the amorphous substrate and materials deposited thereon so that the nitrogen group element can diffuse through the ceramic material. For example, when single crystal semiconductor structure to be grown comprises InP, phosphorus (e.g., red phosphorus) may be used with hydrogen as a carrier gas.",
                        "In some embodiments, the amorphous substrate and materials deposited thereon are heated to about 300\u00b0 C. to 1500\u00b0 C. or about 300\u00b0 C. to 850\u00b0 C. The temperature to which the amorphous substrate and materials deposited are heated is specified such that the boron group element melts to a liquid phase. For example, when the boron group element comprises aluminum, the amorphous substrate and materials deposited thereon may be heated to about 660\u00b0 C. (i.e., the melting point of aluminum) to 1500\u00b0 C. or about 660\u00b0 C. to 850\u00b0 C. In some embodiments, the heating is performed in a chemical vapor deposition furnace (e.g., that allows for the flow of the gas including the nitrogen group element) or a metal-organic chemical vapor deposition (MOCVD) apparatus.",
                        "While at the elevated temperature at block 114, the nitrogen group element diffuses through the ceramic material. The nitrogen group element supersaturates the liquid boron group element and a solid (e.g., a nuclei) comprising the boron group element and the nitrogen group element will form. A depletion zone of the nitrogen group element will form around this solid and prevent further nucleation. This allows a single crystal semiconductor structure to grow. In some embodiments, growth of the single crystal semiconductor structure occurs at the elevated temperature at block 114 in about 5 minutes to 2 hours, or about 5 minutes to 20 minutes. The growth time will be reduced when the thickness of the oxide layer is smaller, when the temperature at block 114 is higher, and when the pressure or partial pressure of the nitrogen group element is higher. In some embodiments, the single crystal semiconductor structure comprises a semiconductor selected from a group consisting of boron nitride, boron phosphide, boron arsenide, aluminum nitride, aluminum phosphide, aluminum arsenide, aluminum antimonide, gallium nitride, gallium phosphide, gallium arsenide, gallium antimonide, indium nitride, indium phosphide, indium arsenide, and indium antimonide.",
                        "In some embodiments, a length or a width of the single crystal semiconductor structure is 1 to 3 orders of magnitude larger than a thickness of the single crystal semiconductor structure. The length or the width of the single crystal semiconductor structure being larger than the thickness of the single crystal semiconductor structure aids in ensuring that a single crystal semiconductor structure will form at block 114. If multiple nuclei form and grow at block 114, a single crystal semiconductor structure will not be formed. Instead, a polycrystalline or a nanocrystalline semiconductor structure will be formed.",
                        "In some embodiments, the method 100 further comprises removing the ceramic material. For example, after block 112, ceramic material remains disposed on the amorphous substrate and the single crystal semiconductor structure. The ceramic material may be removed from the amorphous substrate and the single crystal semiconductor structure. The ceramic material may be removed with an etching process (e.g., wet etching or plasma etching), for example. Wet etching includes the removal of the ceramic material using hydrofluoric acid.",
                        "In some embodiments, at block 114, the amorphous substrate and materials deposited thereon are heated in the presence of an additional gas including a doping element. In some embodiments, a doped III-V semiconductor structure is fabricated with the method 100. In some embodiments, the doping element comprises an oxygen group element, which may also be referred to as a group IV element. In some embodiments, the gas including the doping element comprises a metal-organic compound. When a single crystal structure comprising InP is grown, the doping element may comprise zinc, sulfur, or magnesium, for example.",
                        "In some embodiments, the method 100 can be used to fabricate single crystal semiconductor structure comprising ternary and quaternary III-V semiconductors. For example, ternary III-V semiconductor structures comprising InGaP, InAsP, GaAsP, or InPSb may be fabricated. For example, quaternary III-V semiconductor structures comprising AlGaInP, InGaAsP, AlGaAsP, InGaAsSb, InAsSbP, AlGaAsN, or GaAsSbN may be fabricated. For example, to fabricate a single crystal semiconductor structure comprising InAsP, a gas including As and a gas including P can be used a block 114 of the method 100. As another example, to fabricate a single crystal semiconductor structure comprising InGaP, In could be deposited on the nucleation layer at block 106. At block 114, a gas including P and a gas including Ga (i.e., a gas including a boron group element) can be used.",
                        "Embodiments of the method 100 shown in FIG. 1 can be used to fabricate single crystal structures of other binary and ternary compounds in addition to III-V semiconductors. For example, one element of the binary and ternary compound should be a liquid and not have a high vapor pressure at elevated temperatures. This element is deposited on the nucleation layer at block 106. One element of the binary and ternary compound should be a vapor or in a gas phase at elevated temperatures. This element diffuses through the oxide layer to form the binary and ternary compound at block 114. For example, single crystal binary compound structure comprising bismuth sulfide, bismuth selenide, or bismuth telluride can be fabricated. To fabricate these binary compounds, bismuth is depositing at block 106 and a gas including sulfur, selenium, or tellurium is present at block 114.",
                        "Semiconductor devices including a single crystal III-V semiconductor structure disposed on an amorphous substrate can also be fabricated using embodiments of the method 100 shown in FIG. 1. FIGS. 2F and 2G show examples of schematic illustrations of a semiconductor field effect transistor (MOSFET) with a top gate. FIG. 2F shows an example of a cross-sectional schematic illustration. FIG. 2G shows a top-down schematic illustration.",
                        "As shown in FIGS. 2F and 2G, a semiconductor field effect transistor 230 includes an amorphous substrate 232, a single crystal III-V semiconductor structure 234 disposed on the amorphous substrate 232, a source electrode 236 disposed on the amorphous substrate 232 and in contact with the single crystal III-V semiconductor structure 234, and a drain electrode 238 disposed on the amorphous substrate 232 and in contact with the single crystal III-V semiconductor structure 234. As shown in FIG. 2G, in some embodiments, the semiconductor field effect transistor 230 includes multiple strips or nanowires of the single crystal III-V semiconductor structure 234. Also disposed on the single crystal III-V semiconductor structure 234 is an insulating material 240, and a gate electrode 242 is disposed on the insulating material 240.",
                        "In some embodiments, the amorphous substrate 232 comprises a layer of silicon dioxide (SiO2) on a silicon (Si) substrate. In some embodiments, the single crystal III-V semiconductor structure 234 comprises InP. In some embodiments, the source electrode 236 and the drain electrode 238 each comprise a germanium/gold/nickel alloy. In some embodiments, the insulating material 240 comprises zirconium oxide. In some embodiments, the gate electrode 242 comprises nickel or indium tin oxide.",
                        "Single crystal indium phosphide (InP) was grown using an embodiment of the method 100 shown in FIG. 1. The examples of the method 100 described below are not intended to be limiting. Iridium phosphide was chosen as a model III-V material system owing to its importance in a wide variety of fields, from high-speed electronics to lasers and photovoltaics. Thermally grown SiO2 and glass were selected as examples of amorphous materials on which TLP crystal growth can be performed.",
                        "For TLP growth of InP, a clean silicon wafer with a 50 nm thick thermal oxide was lithographically patterned with the desired InP shape. A 1 nm to 10 nm thick MoOx layer was evaporated onto the thermal oxide, followed by evaporation of In of a specified thickness and a 10 nm to 100 nm thick SiOx layer. As SiO2 has a high surface energy for nucleation, the MoOx layer helps to promote nucleation of the InP. To obtain a smooth In layer, the evaporation of the In and SiOx bilayer was performed with the substrate chuck cooled to <150 K using liquid N2. The whole MoOx/In/SiOx stack was then lifted off. After liftoff, angled evaporation was utilized to coat the exposed side regions of the In with SiOx with thicknesses ranging from 4 nm to 50 nm. After evaporation of SiOx, the In was encapsulated by the SiOx.",
                        "Growth of the InP patterns for electron backscatter diffraction (EBSD) crystal analysis and for the fabrication of transistors was performed in a hot-wall chemical vapor deposition (CVD) tube furnace at 500\u00b0 C. to 535\u00b0 C. During the growth of the single crystal InP structures, the SiOx template confined the liquid In so that the resulting InP crystal had the same shape as that of the original In pattern. Phosphorous diffused through the SiOx cap and supersaturated the liquid In, precipitating out in the form of an InP nucleus. 10% PH3 in H2 was used as the phosphorous source and was further diluted to a specified dilution.",
                        "Growth of a sample on a 4-inch Si/SiO2 wafer and the doping-dependent studies were performed with a cold-wall CVD system. 10% GeH4 in H2 was used as the Ge dopant source. The samples were grown for 10 minutes to 20 minutes at pressures of 100 Torr to 300 Torr (partial PH3 pressure of 0.1 Torr to 10 Torr) and growth temperatures between 500\u00b0 C. and 535\u00b0 C.",
                        "One key feature of the TLP growth mode is that a phosphorous depletion zone forms around each growing nucleus, preventing further nucleation. Previously, it was shown that for continuous In thin films, this depletion zone can be on the order of hundreds of microns, leading to ultra-large grain sizes. Here, through pre-patterning the indium in mechanically confined templates such that the phosphorous depletion zone from the first nucleus occupies the entire template, \u2018single crystalline\u2019 InP growth in user-defined geometries can be achieved.",
                        "Scanning electron microscope (SEM) images of the InP crystal arrays shaped into circles having a diameter of 7 microns grown via TLP crystal growth are shown in FIG. 3A. The scale bar in FIG. 3A is 10 microns. InP crystal arrays shaped into rings and squares were also grown. The original In template geometry is maintained after growth, allowing for deterministic shape control of InP crystals. The stoichiometry of the films was confirmed by electron dispersive spectroscopy (EDS) to be 1:1 In:P. X-ray diffraction spectroscopy on an array of InP circles displayed only peaks corresponding to zincblende InP, indicating that all of the In was converted to InP. The crystallinity of the InP patterns with lateral dimensions of \u02dc5 microns to 7 microns was confirmed via electron backscatter diffraction (EBSD) mapping. The EBSD mapping showed that, excluding twinning, each individual circle shown in FIG. 3A is a single crystal but with different crystal orientations. In addition, from the orientation distribution obtained from EBSD, it was seen that there is a preferential texturing of the growth in the (1 0 n) direction, where n ranges between 1 and 2.",
                        "To study the effect of growth conditions and InP feature size on the number of grains, InP circles with diameters varying from 3 microns to 20 microns were patterned using TLP crystal growth at two different PH3 partial pressures. As shown in FIG. 3B, the number of grains per circle (measured with EBSD) increases according to a quadratic relation with the circle diameter, d, which can be fit by the equation:",
                        "Ngrains=1+\u03b2d2",
                        "Ngrains is the average number of grains per circle and \u03b2 is a proportionality factor that takes into account growth parameters such as P flux, the geometry associated with nucleation, and the resulting average nucleation rate. As expected from this model, there is also a strong dependence of the number of grains on the PH3 partial pressure. As the PH3 partial pressure is lowered, the P flux into the liquid decreases, resulting in a reduced nucleation rate and larger P depletion zones. This is reflected in a drop in \u03b2 from 3\u00d710\u22123 to 4\u00d710\u22124 as the PH3 partial pressure is reduced from 1 Torr to 0.1 Torr, allowing the average number of grains per feature to be maintained at near unity even for diameters as large as 20 microns.",
                        "Transmission electron microscopy (TEM) was used to examine the crystallinity of the InP patterns. From the cross-sectional TEM image of an InP sample shown in FIG. 3C, it can be seen that a crystalline InP lattice sits on top of the amorphous SiO2 substrate with a thin MoOx/MoPx nucleation layer in between, showing the non-epitaxial nature of TLP crystal growth. The scale bar in FIG. 3C is 5 nm.",
                        "To demonstrate the versatility of the TLP crystal growth technique, a small version of the \u2018Lorem Ipsum\u2019 placeholder text was written in crystalline InP lettering with a stroke width of 150 nm, as shown in FIG. 4A. The scale bar in FIG. 4A is 3 microns. In addition, a single-crystalline Berkeley \u2018Cal\u2019 logo with dimensions of 80 microns\u00d760 microns is shown in FIG. 4B. The scale bar in FIG. 4B is 30 microns. The structural, compositional, and optoelectronic properties were characterized via EBSD, EDS mapping, and photoluminescence imaging, respectively. While letters were used for demonstration purposes, the geometric degrees of freedom available to grow single-crystalline materials with TLP crystal growth are of great significance for the fabrication of practical electronic and photonic devices.",
                        "One major advantage of TLP crystal growth is ease of scalability. Unlike traditional III-V growth where both group III and V elements are introduced in the vapor phase, only the group V element is in the vapor phase, and the geometry is fixed by the template. This allows for simple reactor designs which can be easily scaled up. Furthermore, as growth only occurs when both group III and group V elements are present, the templates essentially provide a self-limiting growth mechanism, preventing unwanted thickness or compositional variation across a wafer. As a demonstration, arrays of InP circles outlined by InP bars were grown across a full 4-inch Si/SiO2 wafer using a simple cold-wall furnace.",
                        "The relatively low temperature required for TLP crystal growth also allows for a broad range of substrates upon which single-crystalline III-V's can be grown. As an example, InP circles were directly written onto a borosilicate glass slide and their optical quality was verified via photoluminescence imaging. The borosilicate glass slide was patterned before deposition of In on the glass slide. In addition, the grown InP can be fully transferred onto plastic substrates for applications where a flexible substrate is desired. As an example, InP circle arrays were transferred onto a polyethylene terephthalate (PET) substrate using polyamic acid.",
                        "A unique feature of the TLP crystal growth process is that complex 3D architectures can be achieved, beyond the limits of traditional processes. For instance, multilayers of InP single crystals separated by amorphous SiO, layers can be grown in one cycle by starting with substrates comprising multilayer In/SiOx layers, as demonstrated in the cross-sectional SEM image shown in FIG. 4C. In FIG. 4C, three layers of InP were grown with 30 nm of SiOx between each layer. The scale bar in FIG. 4C is 500 nm.",
