Repository: boschresearch/Pap2Pat

# Pap2Pat Dataset

### File Schema

Every directory in `data` corresponds to one patent-paper pair and contains the full texts of both patent and paper, as well as the patent outlines. We include all information in JSON for programmatic parsing and Markdown for manual inspection.

```yaml
data/:
    paper_id-patent_id/:
        # Nested JSON format
        patent.json: JSON file containing patent metadata and full-text, as well as all outlines
        paper.json: JSON file containing paper metadata and full-text
        # Markdown format
        patent.md: patent full-text formatted in markdown
        paper.md: paper full-text formatted in markdown

File: Pap2Pat/data/W2401434736-US20180043652/paper.json
{
    "id": "https://semopenalex.org/work/W2401434736",
    "authors": [
        "Anand Jagota",
        "Chung\u2010Yuen Hui",
        "Ying Bai",
        "Benjamin Levrard",
        "Zhenping He"
    ],
    "title": "Strongly Modulated Friction of a Film-Terminated Ridge-Channel Structure",
    "date": "2016-05-26",
    "abstract": "Natural contacting surfaces have remarkable surface mechanical properties, which has led to the development of bioinspired surface structures using rubbery materials with strongly enhanced adhesion and static friction. However, sliding friction of structured rubbery surfaces is almost always significantly lower than that of a flat control, often due to significant loss of contact. Here we show that a film-terminated ridge-channel structure can strongly enhance sliding friction. We show that with properly chosen materials and geometrical parameters the near surface structure undergoes mechanical instabilities along with complex folding and sliding of internal interfaces, which is responsible for the enhancement of sliding friction. Because this structure shows no enhancement of adhesion under normal indentation by a sphere, it breaks the connection between energy loss during normal and shear loading. This makes it potentially interesting in many applications, for instance in tires, where one wishes to minimize rolling resistance (normal loading) while maximizing sliding friction (shear loading).",
    "sections": [
        {
            "title": "Methods",
            "paragraphs": [
                "The samples were fabricated using poly(dimethylsiloxane) (PDMS, Sylgard 184, Dow Corning) following the procedure of22. Briefly, an array of periodic ridges is created by molding PDMS into a micro-fabricated silicon template. After being peeled off the Si template, the PDMS substrate patterned with ridges is placed on a partially pre-cured PDMS film with thickness controlled through spin coating. The assembly is then cured at 80\u2009\u00b0C for 2\u2009hours. The samples studied here are of different ridge heights D: 10, 30 and 40\u2009\u03bcm, film thickness h of about 10\u2009\u03bcm and substrate thickness of about 700\u2009\u03bcm. The periodic spacing between adjacent ridge centers is varied from 20 to 125\u2009\u03bcm. A PDMS flat control sample was also fabricated under the same conditions.",
                "To measure friction under controlled normal load, we use the same apparatus and procedure as in22 (SI.1, Fig. S1(A)). Briefly, a glass indenter 8\u2009mm in radius and coated with a self-assembled monolayer, is brought into contact with a sample (supported on a glass slide) that is placed on an inverted microscope under normal load controlled by a mechanical balance (Ohaus 310D). Then, with the indenter fixed, the sample is driven by a variable speed motor (Newport ESP MFA-CC) at a constant speed of 5\u2009\u03bcm/sec. The frictional force is recorded by a load cell (Honeywell Precision Miniature Load Cell) while the deformation mechanism is visualized and recorded through an inverted microscope. Samples are moved in two distinct directions: along (parallel to) and orthogonal to the ridges/channels. Measurements were performed for three sets of samples with different ridge heights: 10, 30 and 40\u2009\u03bcm. Samples in each set have different periodic spacing between adjacent ridge centers of 20, 35, 50, 65, 80, 95, 110 and 125\u2009\u03bcm. For each sample, we applied different normal loads and measurements were repeated at least twice. Selected results are presented in the main manuscript; see SI.2 for more results.",
                "To better understand the deformation mechanism, friction experiments were also carried out with the sample rotated by 90 degrees, exposing a cross-sectional view of the samples. The glass slide supporting the PDMS samples was placed vertically with the sample cross-section facing the microscope. Then, the spherical glass indenter was brought into contact with the sample surface at the same horizontal level as sample\u2019s cross section surface. By recording the video signal while moving the samples relative to the glass indenter we were able better to observe and understand the deformation modes (SI, Fig. S1(B)) but with lack of control on the normal force. Indentation experiments were also carried out to measure adhesion using the same experimental set-up as in22.",
                "We conducted 2D (plane strain) finite element simulations of a cylindrical indenter in contact with and sliding on a structured surface to analyze and interpret the phenomena observed during friction experiments. We used the commercial finite element program, ABAQUS\u00ae, augmented with custom-written cohesive interface elements26. The simulation is carried out in two steps. In the first, the rigid indenter is brought into contact with the surface of the sample and in the second it is moved along its surface. In addition to elastic properties of the sample, we prescribe a constant frictional stress. Further details about the simulations can be found in SI.3."
            ],
            "subsections": []
        },
        {
            "title": "Additional Information",
            "paragraphs": [
                "How to cite this article: He, Z. et al. Strongly Modulated Friction of a Film-Terminated Ridge-Channel Structure. Sci. Rep. 6, 26867; doi: 10.1038/srep26867 (2016)."
            ],
            "subsections": []
        }
    ]
}

File: Pap2Pat/data/W2401434736-US20180043652/patent.json (part 1 of 3)
{
    "id": "US20180043652",
    "authors": [
        "Anand Jagota",
        "Ying Bai",
        "Zhenping He",
        "Chung-Yuen Hui",
        "Benjamin Levrard"
    ],
    "title": "CONTROLLING FRICTION CHARACTERISTICS OF RESILIENT MEMBERS USING NEAR-SURFACE MICROSTRUCTURES",
    "date": "2016-02-17 00:00:00",
    "abstract": "Resilient members having near-surface architectures including microstructures for controlling friction are provided. A film-terminated array of fibrils having a sharp film/fibril juncture exhibits an unexpectedly large enhancement of adhesion, static friction and sliding friction. The enhancement is provided against rough indenters. A film-terminated array of elongated ridges and valleys unexpectedly exhibits low adhesion, and an unexpectedly large enhancement of sliding friction. The film-terminated ridge/valley design provides an anisotropic structure with direction-dependent frictional properties. The increase in sliding friction force varies as a function of interfibrillar spacing, and corresponds to a mode in which buckling of the terminal film occurs. The near surface architectures may be designed with varying scales and varying parameters to provide performance characteristics tailored to various applications. By way of example, the film-terminated ridge/valley array may be incorporated in motor vehicles tires to provide low rolling resistance and high sliding friction allow for high-performance braking during vehicle operation.",
    "sections": [
        {
            "title": "DESCRIPTION",
            "paragraphs": [],
            "subsections": [
                {
                    "title": "FIELD OF THE INVENTION",
                    "paragraphs": [
                        "The present invention relates generally to controlling friction characteristics of resilient members, and more particularly to resilient members having near-surface architectures including microstructures for controlling friction characteristics."
                    ],
                    "subsections": [],
                    "outline_long": [
                        "relate to controlling friction characteristics"
                    ],
                    "num_characters": 246,
                    "outline_medium": [
                        "relate to controlling friction characteristics"
                    ],
                    "outline_short": [
                        "define resilient members with near-surface architectures"
                    ]
                },
                {
                    "title": "BACKGROUND",
                    "paragraphs": [
                        "Friction arises whenever two members in contact move relative to each other, and its deliberate control is central for the functioning of a variety of phenomena. Friction characteristics, and resulting impact on friction performance, of resilient members is commercially relevant in a wide variety of industries and fields of endeavor. Depending upon the application, higher or lower friction may be desirable. By way of example, friction characteristics of elastomeric members is of great practical importance in the contexts of automobile tires, windshield wipers, and seals. Typical attempts to control friction have been either at the molecular scale or at the continuum scale. In the former case, friction arises due to molecular stick-slip; in the latter, it couples to bulk viscoelastic losses and can be controlled by macroscopic design of structures, such as tire treads.",
                        "Relatively recent work on bio-inspired structures has shown how contact mechanical properties, including both friction and adhesion, can be significantly modified by appropriate design of near-surface architecture of resilient members. For example, it has been recognized that certain near-surface architectures may be successful in enhancing adhesion in elastomers. By way of example, one conventional resilient member 10 has a structure including a generally solid or continuous backing layer 12 and a fibrillar array 14 that includes a plurality of correspondingly spaced fibrils 16 extending generally transversely to a direction of elongation of the backing layer, as shown in FIG. 1. Each fibril has a distal end that includes a landing pad surface 18 having a surface area greater than a cross-section of the corresponding fibril. The landing pads lie generally in a plane to collectively provide a contact surface that is discontinuous. Referring now to the alternative example shown in FIG. 2, another conventional resilient member 20 has a structure including a generally solid or continuous backing layer 22 and a near-surface architecture including a plurality of internal channels 24 extending generally parallel to, or otherwise in a direction of elongation of, the backing layer. This structure provides a contact surface 26 that is continuous.",
                        "Another example is the certain film-terminated fibrillar structure shown in FIG. 3. This exemplary resilient member 30 includes a near-surface film-terminated fibrillar structure. This exemplary elastomeric member 30 may be formed by molding an elastomeric material, such as polydimethylsiloxane (PDMS), in or on a mold (such as a silicon wafer) that defines a plurality of spaced holes to form a generally solid or continuous backing layer 32 and a fibrillar array 34 that includes a plurality of correspondingly spaced fibrils 36 extending generally transversely (e.g., at an angle of 90 degrees or less) to a direction of elongation of the backing layer and terminating in free distal ends, as will be best appreciated from in FIG. 3. The exemplary elastomeric member 30 further includes a contact film layer 38, which may be formed, for example, by spin coating or dip coating a curable material (such as PDMS) in a liquid state onto a flat substrate. The contact film layer 38 is then joined to the free distal ends of the fibrils to form a unitary resilient member 30, as shown in FIG. 3. It is understood that such joining has typically been performed by placing the uncured or predominantly-uncured/partially-uncured contact film layer 38 (which may still be supported on the substrate) into contact with the fibrils 36, and then subsequently curing the contact film to cause the curable material to progress to its final solid state. The result of this and other conventional processes can provide a flow of uncured material between the distal ends of the fibrils and the contact film layer, and a resulting a thickened region 39 that provides a smooth juncture, perhaps having a constant of varying radius, between each fibril 36 and the contact film layer 38, as shown in FIG. 3.",
                        "The resilient members having these exemplary near-surface architectures have been found to provide enhanced adhesion and static friction characteristics. However, such resilient members have been found to provide sliding friction characteristics that are generally reduced or substantially unchanged relative to a flat control body, rather than increased. It is believed that the reduction in sliding friction characteristics has been due to deformation of the near-surface structures that result in a breaking of contact that ultimately reduces the area of contact, and as a result reduces sliding friction forces. Further, to the extent that these exemplary resilient members have been found to increase static friction, the increased static friction has been observed relative to relatively smooth surfaces, e.g., by relying upon testing using smooth indenters having a surface having a root mean square roughness less than about 1 nanometer, as measured over an area measuring about 10 micrometers by 10 micrometers, or less than about 15 nanometers, as measured over an area measuring about 100 micrometers by 100 micrometers. The inventors have recognized that such smooth surfaces are not characteristic of many common surfaces, which are relatively rough, such as typical roadway surfaces. Thus, structures for providing adequate friction forces relative to a smooth indenter may not be useful in designing automotive tires, shoe treads, or the like that encounter common rough surfaces, such as typical roadway surfaces.",
                        "What is needed are resilient members having near-surface architectures for (1) controlling, e.g., increasing, sliding friction characteristics of resilient members, and (2) controlling, e.g., increase, static friction characteristics of resilient members against rough surfaces, such as typical roadway surfaces."
                    ],
                    "subsections": [],
                    "outline_long": [
                        "introduce friction",
                        "motivate friction control",
                        "describe molecular scale friction",
                        "describe continuum scale friction",
                        "introduce bio-inspired structures",
                        "describe fibrillar array structure",
                        "describe internal channels structure",
                        "describe film-terminated fibrillar structure",
                        "motivate limitations of prior art",
                        "describe need for improved friction control",
                        "summarize prior art limitations"
                    ],
                    "num_characters": 5878,
                    "outline_medium": [
                        "introduce friction",
                        "motivate friction control",
                        "describe conventional attempts",
                        "summarize bio-inspired structures",
                        "describe limitations of conventional structures"
                    ],
                    "outline_short": [
                        "motivate friction control",
                        "summarize limitations of conventional resilient members"
                    ]
                },
                {
                    "title": "SUMMARY",
                    "paragraphs": [
                        "The present invention provides resilient members having near-surface architectures including microstructures for controlling sliding friction and/or controlling static friction over rough surfaces. In one embodiment, the near surface architecture includes a film-terminated array of discrete fibrils having a sharp film/fibril juncture. A film-terminated fibrillar structure exhibits substantial static friction regardless of whether the film/fibril juncture is sharp or rounded. However, it has been determined that the sharp or rounded nature unexpectedly dramatically impact sliding friction performance. More specifically, when the juncture is rounded, sliding friction remains roughly equal to that of a control unstructured surface. However, when the juncture is sharp, sliding friction is unexpectedly greatly enhanced for a large separation between fibrils.",
                        "In another embodiment, the near-surface architecture includes a film-terminated array of elongated ridges and valleys. The film-terminated ridge-valley design provides an anisotropic structure with direction-dependent frictional properties. In this structure, static friction does not peak dramatically or sharply with a change in ridge spacing. However, it has been found unexpectedly, that the sliding friction can be either greatly attenuated (by providing a small distance between ridges) or greatly enhanced (by providing a large distance between ridges) as compared to a flat unstructured control.",
                        "In accordance with the present invention, we have determined that by varying the combinations of backing layer, fibrils/ridge, and contact film layer materials/characteristics (e.g., elastic modulus), and/or by varying the near-surface structure architecture geometry (e.g., fibril/ridge height, fibril cross-section, ridge width, right length fibril/ridge spacing/width, film thickness, etc.) friction characteristics of a resilient member can be controlled, i.e., be selectively increased, decreased, or otherwise defined. More particularly, in accordance with the present invention, it has been determined, unexpectedly, that these parameters can be selectively combined to cause a contact surface to enter different modes of deformation, in response to contact with a surface, that is different from the typical mode of deformation, and that provides a disproportional increase in static and/or sliding friction force.",
                        "More particularly, it has been determined, unexpectedly, that a resilient member having a near surface architecture including a film-terminated fibrillar array having a sharp film/fibril juncture exhibits an unexpectedly large increase in static friction force when in contact with a rough indenter as a function of interfibrillar spacing. It is noted however, that a sharp film/fibril juncture is not required for high static friction performance; rather, similar performance may be obtained with a rounded juncture. It is believed that this increase in static friction force is due to a crack-trapping mechanism resulting from microstructures that collectively provide adjacent regions of relatively high compliance (contact film unsupported by supportive fibril structure) and relatively low compliance (contact film supported by supportive fibril structure).",
                        "Further, it has been determined, unexpectedly, that a resilient member having a near surface architecture including a film-terminated ridge/valley array exhibits an unexpectedly large increase in sliding friction force when in contact with indenters as a function of interfibrillar spacing. It is believed that at sufficient spacing levels, the mechanism providing sliding friction changes, and that rather than simply bend/deform as when the near surface supportive structures are relatively closely spaced, the near-surface structure undergoes, at microscopic levels, repeated folding of the contact film layer and/or the ridges, and that as a result, the resilient member stores a significant amount of internal energy that is then subsequently released in a manner that increases sliding friction. In addition, the repeated folding causes internal sliding that also increases sliding friction by dissipating externally provided work.",
                        "It is believed that in these alternative modes of deformation, the mechanism providing static or sliding friction changes, and that rather than simply bend/deform in a conventional fashion, the near-surface structure instead undergoes, at a microscopic levels, complex deformations that result in enhanced crack trapping among fibrils or a series of internal folds of the contact film layer and/or ridges."
                    ],
                    "subsections": [],
                    "outline_long": [
                        "introduce near-surface architectures",
                        "describe film-terminated fibrillar structure",
                        "describe effect of sharp film/fibril juncture",
                        "describe film-terminated ridge-valley structure",
                        "describe anisotropic frictional properties",
                        "describe effect of varying material/geometry parameters",
                        "describe crack-trapping mechanism",
                        "describe repeated folding mechanism",
                        "summarize invention advantages"
                    ],
                    "num_characters": 4604,
                    "outline_medium": [
                        "introduce near-surface architectures",
                        "describe film-terminated fibrillar structure",
                        "describe film-terminated ridge-valley design",
                        "summarize controlling friction characteristics"
                    ],
                    "outline_short": [
                        "introduce film-terminated fibrillar structure",
                        "introduce film-terminated ridge-valley design"
                    ]
                },
                {
                    "title": "DETAILED DESCRIPTION",
                    "paragraphs": [
                        "The present invention provides resilient members having near-surface architectures including microstructures for controlling (e.g., enhancing) sliding friction and/or controlling (e.g., enhancing) static friction over smooth and/or rough surfaces. In accordance with one aspect of the present invention, a resilient member is provided that has a near-surface architecture including a film-terminated array of discrete fibrils having a sharp film/fibril juncture. Referring now to FIG. 4, an exemplary resilient member 40 is shown. Somewhat similar to conventional resilient members having a near surface architecture including a film-terminated array of discrete fibrils, this exemplary resilient member 40 includes a generally solid or continuous backing layer 42 and a fibrillar array 44 that includes a plurality of spaced fibrils 46 extending generally transversely to a direction of elongation of the backing layer, from an upper surface 42a of the backing layer. This backing layer and fibrillar array may be formed in a conventional process, e.g., by molding an elastomeric material (such as PDMS) in or on a mold (such as a silicon wafer) that defines a plurality of spaced holes or channels to form corresponding fibrils. As is typical of the prior art, the fibrils may be disposed in a variety of conventional patterns, such as square or hexagonal patterns, with uniform spacing.",
                        "Somewhat similarly to conventional resilient members, the novel resilient member 40 further includes a contact film layer 48, which may be formed, for example, by spin coating or dip coating a curable material (such as PDMS) in a liquid state onto a flat substrate. The contact film layer 48 is joined to the ends of the fibrils opposite the ends adjacent the backing layer 42, and the resilient member 40 is a unitary member. Unlike the conventional resilient member 30 shown in FIG. 3, however, the novel resilient member 40 shown in FIG. 4 does not have a thickened region that provides a smooth juncture, perhaps having a constant or a varying radius, between each fibril 46 and the contact film layer 48, as shown in FIG. 3. Rather, the novel resilient member 40 defines a sharp film/fibril juncture, as best shown in FIG. 4, and as best appreciated by a comparison of FIG. 4 with FIG. 3. Accordingly, unlike the resilient member 30 shown in FIG. 3, the surface of the fibrils 46 join an adjacent surface of the contact film layer to form substantially a right angle. For example, any irregularity in the formation of a right angle at the junction of the contact film layer 48 and the fibril 46 may be characterized as having a radius, or profile, of less than about 2 micrometers, or alternatively, less than about 20% of the width of the fibril. Accordingly, the contact film 48 is substantially flat and/or has a substantially constant thickness. Further, in certain embodiments, the fibril has a substantially constant cross-section that does not vary adjacent a junction with the contact film layer 48, as shown in FIG. 4.",
                        "This exemplary resilient member 40 having a sharp fibril/film juncture consistent with the present invention may be formed by partially curing the uncured film layer to cause it to progress from a liquid state to a solid state, or a substantially solid state, before placing the contact film layer 48 into contact with the fibrils 46, and then subsequently completing the curing of the contact film layer, or re-curing the contact film layer, to cause joining of the fibrils to the contact film layer. Alternative processes may be used for fabricating the resilient member, or for joining the contact film and fibrils, provided that the process avoids the contact of a sufficiently \u201cwet\u201d uncured film layer with the fibrils that will result in a flow of uncured material between the distal end of the fibrils and the contact film layer, and/or a resulting thickened region at the film/fibril juncture. By way of example, the entire resilient member 40 could be formed as a unitary member, and resulting joining of separately fabricated backing layer/fibrils and film layers could be avoided, e.g., using subsurface inclusions that can be later removed by dissolution, or by manufacturing a unitary structure using a 3D printing process, or causing bonding of a manufactured contact film layer with a manufactured backing/fibril layer, e.g., using an ultrasonic welding/heating. Any suitable technique may be used to manufacture the resilient member 40.",
                        "In accordance with the present invention, we have determined that by varying the dimensions, geometry and other parameters of micrometer-scale structures in a near surface architecture of a resilient member, friction characteristics of the resilient member can be controlled. More specifically, by varying the combinations of backing layer, fibrils, and contact film layer materials/characteristics (e.g., elastic modulus), and/or by varying the near-surface structure architecture geometry (e.g., fibril/ridge height, fibril cross-section, ridge width, right length fibril/ridge spacing/width, film thickness, film material properties, etc.) friction characteristics of a resilient member can be controlled, i.e., be selectively increased, decreased, or otherwise defined. In accordance with the present invention, it has been determined that, unexpectedly, if the spacing between adjacent structures in a near-surface architecture is increased sufficiently, but not excessively, a significant and disproportional increase in friction force is provided.",
                        "More particularly, it has been determined, unexpectedly, that a resilient member having a near surface architecture including a film-terminated fibrillar array having a sharp film/fibril juncture exhibits an unexpectedly large increase in static friction force when in contact with a rough indenter as a function of interfibrillar spacing. It is believed that this increase in static friction force is due to a crack-trapping mechanism resulting from microstructures that collectively provide adjacent regions of relatively high compliance (contact film unsupported by supportive fibril structure) and relatively low compliance (contact film supported by supportive fibril structure).",
                        "Further, it has been determined, unexpectedly, that a resilient member having a near surface architecture including a film-terminated ridge/valley array having a sharp film/ridge juncture exhibits an unexpectedly large increase in sliding friction force when in contact with indenters as a function of interfibrillar spacing. It is believed that at sufficient spacing levels, the mechanism providing sliding friction changes, and that rather than simply bend/deform as when the near surface supportive structures are relatively closely spaced, the near-surface structure undergoes, at microscopic levels, repeated folding of the contact film layer and/or the ridges, and that as a result, the resilient member stores a significant amount of internal energy that is then subsequently released in a manner that increases sliding friction. In addition, the repeated folding causes internal sliding that also increases sliding friction by dissipating externally provided work.",
                        "The difference in deformation of the near-surface architectures can be seen in FIGS. 5 and 6, which are optical micrographs showing deformation in response to contact with a smooth indenter of resilient members having film-terminated fibrillar arrays. FIG. 5 shows deformation of the exemplary prior art resilient member of FIG. 3, as viewed through the base layer, while in contact with a smooth indenter under a normal load. Deformation of the contact film layer in a shape corresponding to a contact area resulting from the shape of a round, smooth indenter is plainly visible in FIG. 5. FIG. 6 is an optical micrograph showing deformation of the novel resilient member 40 of FIG. 4 in response to contact with a similar smooth indenter under normal and shear load. As is plainly visible from FIG. 6, there is a deformation pattern generally corresponding to the shape of the round, smooth indenter, but the deformation pattern reflects crack trapping under shear forces that results in increased static friction force due to the configuration of the microstructures of the resilient member's near surface architecture. The optical micrograph of FIG. 5 was obtained in a friction test without a shear load. The optical micrograph of FIG. 6 was obtained in a friction test with a shear load, in which a smooth glass indenter was placed into contact with the resilient member under a normal load of 0.1 grams, and subjected to a force in a direction along/across the surface of the resilient member (in an upwards direction in FIG. 6) at a rate of 5 micrometers/second. In the example of FIG. 6, the resilient member is constructed of PDMS, the backing layer has a thickness of 700 micrometers, the fibrils are arranged in a square pattern, the fibrils have a nominal length/height (D) of 30 micrometers above a top surface of the backing layer, and the nominal spacing (S) between adjacent fibrils is about 100 micrometers.",
                        "FIG. 7 shows a graph of friction force as a function of displacement of a smooth indenter (e.g., a hemispherical glass member having a radius in the range of 1-4 mm), in a friction test of PDMS resilient member samples. The graph shows friction force curves for a plurality of resilient member samples (similar in structure to that of FIG. 4) in relation to a flat control structure that does not have a near-surface architecture including microstructures, but rather is simply solid, flat, and/or continuous. Each of the resilient member samples has a common fibril height (D) of 30 micrometers (nominally), but varying spacing between the fibrils ranging from 30-90 micrometers (nominally). As shown in FIG. 7, adding microstructures having small and increasing spacing provides increased static friction but lower sliding friction, relative to the flat sample, as shown for the D30S30 and D30S50 samples. Static friction force is effectively the maximum friction force resisting motion between two contact surface prior to the beginning of a state of slipping between the resilient member and the surface with which it is in contact. The static friction force is generally represented by a peak the friction force curve. Sliding friction force is effectively the friction force resisting continued slipping while there is relative motion between the resilient member and a surface with which it is in contact.",
                        "Unexpectedly, further increasing the spacing between adjacent fibrils results in increased static friction force and increased sliding friction force, and in fact results in static friction force of about 4 to 6 times more than the static friction force exhibited by a flat sample, and a sliding friction force of about 1.5-3 times more than the sliding friction force exhibited by the flat sample. Accordingly, friction force is unexpectedly greatly affected by small changes in spacing between the fibrils, and further can result in increased friction force in limited conditions.",
                        "FIGS. 8a and 8b shows force-displacement data during friction measurement of a conventional film-terminated fibrillar resilient member 30 of in FIG. 3. In contrast, FIG. 7 shows force-displacement data during friction measurement of a novel film-terminated fibrillar resilient member having a sharp film/fibril juncture, similar to that of FIG. 4. As will be noted by a comparison of the figures, the static friction force is greatly enhanced by an increase in interfibril spacing. However, sliding friction force increases within increasing interfibril spacing only with respect to the novel film-terminated fibrillar resilient member having a sharp film/fibril juncture, as shown in FIG. 7. Thus, the near-surface architecture of a film-terminated fibrillar resilient member having a sharp fibril/film juncture can be designed to control sliding friction by varying the fibril spacing, for a given set of material elastic modulus, film thickness, fibril height, and fibril cross-section parameters. These parameters can be varied as well to control the resulting sliding friction characteristics of a resilient member. More specifically, these parameters can be varied so that, in combination, they provide a resilient member providing a desired level of sliding friction force for a defined load condition.",
                        "Further, we have determined, unexpectedly, that the near-surface architecture of a film-terminated fibrillar resilient member having a sharp fibril/film juncture can be designed to control static and sliding friction by varying the fibril spacing, for a given set of material elastic modulus, film thickness, fibril height, and fibril cross-section parameters. These parameters can be varied as well to control the resulting static friction characteristics of a resilient member in relation to rough surface, such as a roadway. More specifically, these parameters can be varied so that, in combination, they provide a resilient member providing a desired level of static friction force for a defined load condition.",
                        "By way of example, a rough indenter may be a spherical body having surface topography with a root mean square roughness of 100 nanometers as measured over a 10 micron\u00d710 micron area, or may be a naturally rough stone.",
                        "FIGS. 9a and 9b show differences in static friction forces in relation to smooth and rough indenters. Static friction of the inventive film-terminated fibrillar structure having a sharp fibril/film juncture is up to 10 times that of a flat control, when measured against a smooth indenter, as shown in FIG. 9a. More specifically, FIG. 9a shows data for film-terminated fibrillar resilient members having a sharp fibril/film juncture, similar to that shown in FIG. 4, having a fibril height (D) of 30 micrometers, fibril spacing (S) in a square pattern and fibril spacings ranging from 30 micrometers to 90 micrometers. As shown in FIG. 9a, the static friction unexpectedly increases dramatically with increasing spacing between fibrils, as discussed above. In contrast to previous reports, we have determined that, unexpectedly, sliding friction force can also be enhanced or otherwise controlled by near-surface architecture including film-terminated fibrillar resilient members having a sharp fibril/film juncture, as shown in FIG. 9a. FIG. 9b shows corresponding measurements using a rough indenter. FIG. 9b illustrates that static friction force is strongly attenuated against a rough surface for all the resilient members, which in this case vary in interfibrillar spacing from 30-90 micrometers. FIG. 9b further illustrates that, unexpectedly, the enhancement of the static friction force of the structured surface in comparison to that of the flat control remains considerable in that it is increased by a factor of up to about 5 for the D30S90 resilient member sample, but that resilient members having more closely spaced fibrils provided lower static friction force, and in some cases, static friction forces lower than that of the flat control.",
                        "FIG. 10a shows an optical micrograph of the contact region of film-terminated fibrillar resilient members having a sharp fibril/film juncture during sliding of the contact film layer against a smooth indenter. In comparison, FIG. 10b shows an optical micrograph of the contact region during sliding of a flat control against a rough indenter. The drastic reduction in actual area of contact due to roughness of the indenter is apparent and explains, as expected, the corresponding reduction in friction. By way of further comparison, FIG. 10c shows an optical micrograph of a contact region during sliding of the same structured surface against a rough indenter. As will be noted from a comparison of the micrographs of FIGS. 10b and 10c, the actual area of contact is considerably enhanced for the film-terminated fibrillar resilient members having a sharp fibril/film juncture, as seen in FIG. 10c.",
                        "FIG. 11 shows data for film-terminated fibrillar resilient members having a sharp fibril/film juncture, similar to that shown in FIG. 4, having a fibril height (D) of 30 micrometers, fibril spacing (S) in a square pattern and fibril spacings ranging from 30 micrometers to 90 micrometers. This test involved use of a rough indenter in the form of a roughened glass sphere. As shown in FIG. 11, varying the interfibril spacing has an unexpected impact on friction forces in a friction test in which a rough indenter (P1) is moved across film-terminated fibrillar resilient members having a sharp fibril/film juncture. FIG. 11 shows that static friction force unexpectedly increases by a factor of about 4, relative to a flat control sample, for a film-terminated fibrillar resilient members having a sharp fibril/film juncture and a spacing of 90 micrometers, and further shows a very slight increase in sliding force relative to a flat control. Relative to the flat control, adding and/or increasing spacings of 30 or 50 micrometers lessens static and sliding friction. Unexpectedly, further increasing the spacings to 70 or 90 micrometers increases static and sliding friction, not only relative to flat control, but also relative to the smaller spacings. As can be seen from FIGS. 12a-12d, during movement of the rough indenter across the D30S90 film-terminated fibrillar resilient member having a sharp fibril/film juncture, folds in the contact film layer and/or fibrillar members are formed, as shown in FIG. 12d.",
                        "FIG. 13 shows a similar pattern of results with respect to a different rough indenter (F2). This rough indenter is in the form of a roughened glass sphere. Again, during movement of the rough indenter across the D30S90 film-terminated fibrillar resilient members having a sharp fibril/film juncture, folds in the contact film layer and/or fibrillar members are formed, as shown in FIG. 14d.",
                        "FIG. 15 shows a similar pattern of results with respect to a different rough indenter (C1). This rough indenter is in the form of another roughened glass sphere. Again, during movement of the rough indenter across the D30S90 film-terminated fibrillar resilient members having a sharp fibril/film juncture, folds in the contact film layer and/or fibrillar members are formed, as shown in FIG. 16d.",
                        "Similar patterns of results relative to other rough indenters are shown in FIGS. 17, 19 and 21, and similar folds are shown in corresponding images of FIGS. 18a-18d, 20a-20d and 22a-d. Rough indenters S2, S3 and S4 are natural stone indenters having rough surfaces. A variety of samples of rough indenters having a root mean square roughness of approximately 2300 nanometers to approximately 6000 nanometers over a region of about 200 microns by 200 microns were tested in an adhesion test, in which the indenter is contacted with and them removed from a film-terminated fibrillar structure having a sharp fibril/film juncture, as described above, and were found to exhibit enhanced adhesion, as represented by normalized pull-off force normalized relative to a flat control sample, for a range of samples in which pillars were arranged in a square pattern with pillar spacings ranging from 20 micrometers to 90 micrometers. More particularly, adhesion characteristics were improved by an increase in pull off force of about 2 to 7 times that of the control sample.",
                        "Parameters for such a film-terminated fibrillar structure may be selected in combination to provide the enhanced adhesion properties in accordance with the following relationship:",
                        "W\u02dcWo(1+\u03b1w4/t3h), in which:",
                        "W is the Work of Adhesion (J/m2);",
                        "Wo is the adhesion of the control (J/m2);",
                        "w is the spacing between fibrils (m);",
                        "t is the film thickness (m);",
                        "h is the fibril height (m); and",
                        "\u03b1 is a dimensionless constant that is a function of the fibril pattern, and \u02dc7.3 10\u22124, for a square patterned fibril arrangement.",
                        "It is noted that there are some limitations to unlimited scaling of properties according to this relationship. For example, it has been determined that cavitation, fibril fracture and terminal/contact film collapse all play roles that limit the extent to which the work of adhesion can be increased in accordance with the relationship provided above. Accordingly, scaling the film-terminated fibrillar structure to achieve enhanced adhesion performance should not be increased to the extent that cavitation begins to occurring during loading within a desired load range. Cavitation tends to decrease adhesion performance.",
                        "Cavitation is governed by the following relationship:",
                        "W=(\u03c3c2Ah/\u221a{square root over (3)}E)/w2, in which:",
                        "W is the Work of Adhesion (J/m2);",
                        "\u03c3c is a characteristic cavitation stress, established experimentally (N/m2);",
                        "A is the cross-sectional area of each fibril (m2);",
                        "E is the Young's modulus of the material/elastomer (N/m2);",
                        "w is the spacing between fibrils (m); and",
                        "h is the height of each fibril (m).",
                        "This equation provides a constraint the previous one. For example, the first equation indicates a strong growth of W if the work of adhesion and static friction are increased by increasing w. However, this second equation indicates that W will decrease with increasing w. Accordingly, the second equation establishes a lower performance envelope predicted by these two equations. In other words, as w is increased, the work of adhesion or static friction will first increase, and will then decrease. These two equations can be used in a similar way with respect to other variables, e.g., h.",
                        "Further, scaling the film-terminated fibrillar structure to achieve enhanced adhesion performance should be limited to avoid an increase to the extent that the fibrils break during loading within a desired load range. Fibril breakage/fracture tends to decrease adhesion performance.",
                        "Further, scaling the film-terminated fibrillar structure to achieve enhance adhesion performance should be limited to avoid an increase to the extent that the terminal/contact film collapses during loading within a desired load range. Film collapse tends to decrease adhesion performance. Film collapse is governed by the following relationship:",
                        "9w4Wo/(Et3h2)>315, in which:",
                        "w is the spacing between fibrils (m);",
                        "Wo is the adhesion between control unstructured surfaces (J/m2);",
                        "E is Young's modulus of the material (N/m2);",
                        "t is film thickness (m); and",
                        "h is the fibril height (m).",
