Repository: boschresearch/Pap2Pat

# Pap2Pat Dataset

### File Schema

Every directory in `data` corresponds to one patent-paper pair and contains the full texts of both patent and paper, as well as the patent outlines. We include all information in JSON for programmatic parsing and Markdown for manual inspection.

```yaml
data/:
    paper_id-patent_id/:
        # Nested JSON format
        patent.json: JSON file containing patent metadata and full-text, as well as all outlines
        paper.json: JSON file containing paper metadata and full-text
        # Markdown format
        patent.md: patent full-text formatted in markdown
        paper.md: paper full-text formatted in markdown

File: Pap2Pat/data/W2409998957-US20170212218/paper.json
{
    "id": "https://semopenalex.org/work/W2409998957",
    "authors": [
        "E. W. Eloranta",
        "Scott M. Spuler",
        "Bruce Morley",
        "Matthew Hayman"
    ],
    "title": "Design Of A Low Cost Diode-Laser-Based High Spectral Resolution Lidar (HSRL)",
    "date": "2016-01-01",
    "abstract": "A concept for an eye-safe, semiconductor-based high spectral resolution lidar has been developed at the National Center for Atmospheric Research. The lidar operates at a wavelength of 780 nm near several rubidium absorption peaks. A rubidium vapor cell is used to block aerosol backscatter in one channel to provide a molecular backscatter measurement for calculating extinction and backscatter ratio (calibrated backscatter).Laser and optical components around 780 nm are widely developed due to the large growth in atomic cooling and trapping of rubidium. Thus this instrument can be built largely using mature commercial-off-the-shelf parts. The simulation of the conceptual design shown here uses known commercial products and suggests that such an instrument could be used for quantitative profiling of the lower troposphere.",
    "sections": [
        {
            "title": "INTRODUCTION",
            "paragraphs": [
                "Commercially available backscatter lidar (e.g. Vaisala Ceilometer, Sigma Space Micropulse Lidar) are a major source of lidar data used in studies relating to clouds and aerosols. The availability, mobility, cost and ease of use associated with these instruments is often sufficiently attractive for scientific researchers to accept the relatively limited supply of quantitative results provided by such systems. The directly measured data product provided by these lidar is attenuated backscatter, in which separating particle backscatter and atmospheric optical depth present an intractable problem.",
                "By contrast, quantitative optical parameters can be accurately and reliably retrieved using Raman and high spectral resolution lidars. Both techniques rely on measuring a molecular backscatter profile to calibrate aerosol backscatter and infer an extinction profile. Raman lidar relies on the unique vibrational Raman spectra of nitrogen or oxygen molecules to separate molecular backscatter from the total aerosol and molecular backscatter signals [1]. Raman lidars are often appealing for their all-inone ability to simultaneously profile clouds and aerosols as well as other important atmospheric state parameters such as temperature and water vapor. However, Raman scattering is several orders of magnitude weaker than Rayleigh scattering so such systems typically require high power lasers which are both expensive, require regular maintenance, and make it difficult to achieve rou-tine unattended deployment.",
                "High spectral resolution lidar (HSRL) provides a second option for quantitative profiling of aerosols and clouds which can operate at eye-safe intensities. An HSRL measures molecular backscatter by blocking the spectrally narrower aerosol backscatter signal with an optical notch filter. Thus, the molecular channel only sees the spectral wings of the molecular backscatter spectrum.",
                "Originally, Fabry-P\u00e9rot etalons were used to perform this spectral filtering [2]. These typically come with some level of complexity, requiring tuning, temperature control, limited optical throughput (where etalon size often limits the lidar's primary aperture or field-of-view), and insufficient optical depth at single passes.",
                "Iodine absorption lines have been used to perform spectral filtering [3]. There are several lines with high optical depth near the common 532 nm doubled Nd:YAG wavelength. Iodine cells require much less temperature control and have no sensitivity to angle of incidence. However, obtaining reliable, low maintenance narrow band lasers at this wavelength continues to be a challenge. Also the highly visible green light presents problems for unattended operation, where the light may serve as a distraction to overhead aircraft. This is particularly problematic in for night operation and instances where slant transmit angles are needed.",
                "Recent developments in water vapor DIAL technology at Montana State University (MSU) and the National Center for Atmospheric Research (NCAR) have shown that semiconductor lasers can be used to build reliable, eyesafe, low cost water vapor profiling systems [4; 5]. We will show here that similar development of a semiconductor laser HSRL, using rubidium absorption lines for spectral filtering, presents a useful opportunity to perform quantitative microphysical measurements of the atmosphere with a reliable, low cost system. Optical elements such a narrow linewith semiconductor lasers and amplifiers are available as mature commercial off the shelf (COTS) components due to their heavy use in atomic cooling and trapping where often times the requirements on the optical elements are much more stringent than what is needed for an HSRL. The use of lower power lasers and longer wavelengths means the proposed rubidium HSRL (Rb-HSRL) will have lower performance compared to its existing HSRL and Raman lidar counterparts. However, compared to existing low cost commercial systems, the Rb-HSRL would be a great leap forward in providing quantitative optical measurements and present new opportunities for deployment on platforms previously incapable of housing such devices."
            ],
            "subsections": []
        },
        {
            "title": "SIMULATION",
            "paragraphs": [
                "The simulated design of a Rb-HSRL is a derivative of the current design of water vapor DIAL at NCAR [5]. A distributed Bragg reflector semiconductor laser at 780 nm is coupled into a tapered semiconductor optical amplifier (TSOA). This amplifies the laser and provides the pulse of 15\u00b5J over a 900 ns pulse. The beam is expanded to fill the inner part of the transmit telescope with a radius of 10cm. The laser repetition rate is dictated by an assumed maximum permissible energy (MPE) of 0.47mW/cm 2 . That is, direct exposure to the laser is within eye-safe limits. The resulting pulse repetition rate is just below 10 kHz. This repetition rate limits the maximum altitude of the lidar system to less than 15 km, however solar background levels will result in lower resolvable altitudes during daytime operation.",
                "The construction of the system assumes a transceiver configuration where the aperture stop and therefore the telescope is divided into a transmit and receive portion [5]. This is accomplished by placing a mirror with a hole at a plane conjugate to the telescope primary (See Fig. 1). The transmit laser is passed through the hole, while the received light is reflected off the mirror into the detection path. This provides the stability of a transceiver lidar with higher isolation between transmitter and receiver at the cost of reduced receiver area. The receiver telescope has a diameter of 40 cm where the inner 20 cm diameter is dedicated to the transmit laser.",
                "Figure 1: Proposed layout of the Rb-HSRL based on the water vapor DIAL system designed at NCAR/MSU [5]. The instrument uses a shared aperture transceiver for pointing stability with good isolation. A rubidium cell is heated to 320K to block aerosol backscatter in the molecular channel.",
                "The receiver system consists of a solid etalon for daylight rejection with a full width half max (FWHM) of 8 GHz and a free spectral range (FSR) of 50 GHz. The light then passes through a 90:10 beam splitter. Because it is generally the weaker signal, 90% of the received light is directed to the molecular channel through a heated rubidium cell, while the other 10% is directed onto a detector for the total backscatter measurement. It should be noted that a polarizing beam splitter could easily be installed in the total channel to provide polarization measurements. This comes at the expense of adding another detector and data acquisition channel. It may also require a polarizer in the transmitter.",
                "The Doppler broadened rubidium spectra is shown for naturally occurring isotopic abundance in Fig. 2. In addition, Thorlabs offers an Rb 87 cell which is 98% pure (Rb 85 is the other more common isotope of rubidium). For simplicity, we assume in this simulation that we are using the Rb 87 cell provided by Thorlabs (7.2 cm long) as well as their corresponding cell oven. Typically aerosol blocking with optical depth greater than 6 is desirable for accurate liquid cloud characterization. This requires this rubidium cell to be heated to greater than 320 K. The resulting optical depth spectrum is shown in Fig. 2. This simulation uses a U.S. standard atmosphere with aerosol loading chosen to be the lower-decile aerosol backscatter coefficients from page 944, Table 4 in [6], scaled from 10.6 um wavelength to 780 nm. To obtain extinction figures, we assume a constant lidar ratio of 60. Also an overlap function is roughly approximated where full overlap approximately occurs at",
                "where D telescope is the telescope diameter and \u03b8 F OV is the full angle field-of-view (FOV) of the receiver.",
                "The profile calculated for the Rb-HSRL was normalized for component, power and wavelength and compared to a similarly normalized profile measured by the NCAR/NSF GV-HSRL. This allows us to better estimate efficiency terms in the lidar system and develop a conservative performance estimate. In this case, we added a multiple of 0.1 to Rb-HSRL simulations to obtain agreement between the two normalized profiles.",
                "The proposed Rb-HSRL is simulated by calculating all relevant range dependent quantities and applying them to a normalized backscatter spectrum for aerosols (which are assumed to be 1000 times more massive than air molecules), and a temperature and pressure dependent molecular spectrum [7]. The subsequent backscatter spectrum is then multiplied by the relevant receiver filter function (etalon for the total channel, and etalon with rubidium spectra for the molecular channel). The simulation parameters are summarized in Table 1.",
                "The pure backscatter signals are shown in Fig. 3. The course dashed lines indicate the solar background levels and the fine dashed lines indicate the signal level where SNR (signal divided by variance) is 1. Below an SNR of 1, integration will not improve the resolution of the signal. Thus, for this particular simulation, the maximum resolvable altitude is approximately 6 km. Cloud backscatter information is still likely to be available at higher altitudes. While not enough to provide full tropospheric profiles, this still represents an promising development where the Rb-HSRL can provide quantitative backscatter data over approximately half of the troposphere. The extinction resolution is shown in Fig. 4. The resolution of the system is too course to resolve aerosols but may be useful for estimating cloud extinction.",
                "Additional improvements to Rb-HSRL may be possible as technology continues to advance. For example, higher energy tapered semi-conductor amplifiers may become available as fabrication of longer chips becomes possible. These would increase the maximum altitude of the system and reduce integration times."
            ],
            "subsections": []
        },
        {
            "title": "CONCLUSION",
            "paragraphs": [
                "We have demonstrated that a diode based, eye safe HSRL is feasible for making calibrated backscatter measure-  ments. The system relies on existing commercial components that have largely been proven in the NCAR/MSU water vapor DIAL. It uses a heated rubidium cell as a spectral filter to block aerosol returns. The instrument could retrieve backscatter ratio measurements up to approximately 6 km during daytime operation. Daytime extinction measurements would largely be limited to clouds. This instrument offers a unique pathway forward in cloud and aerosol profiling due to its potential for unattended operation and low cost."
            ],
            "subsections": []
        },
        {
            "title": "ACKNOWLEDGMENTS",
            "paragraphs": [
                "The National Center for Atmospheric Research is sponsored by the National Science Foundation."
            ],
            "subsections": []
        }
    ]
}

File: Pap2Pat/data/W2412188518-US20160334483/paper.json
{
    "id": "https://semopenalex.org/work/W2412188518",
    "authors": [
        "Gregory J. Metzger",
        "Jutta Ellermann",
        "Michael Garwood",
        "Luning Wang",
        "Ute Goerke",
        "Naoharu Kobayashi"
    ],
    "title": "Gradient-Modulated PETRA MRI",
    "date": "2015-12-01",
    "abstract": "Image blurring due to off-resonance and fast T 2* signal decay is a common issue in radial ultrashort echo time MRI sequences. One solution is to use a higher readout bandwidth, but this may be impractical for some techniques like pointwise encoding time reduction with radial acquisition (PETRA), which is a hybrid method of zero echo time and single point imaging techniques. Specifically, PETRA has severe specific absorption rate (SAR) and radiofrequency (RF) pulse peak power limitations when using higher bandwidths in human measurements. In this study, we introduce gradient modulation (GM) to PETRA to reduce image blurring artifacts while keeping SAR and RF peak power low. Tolerance of GM-PETRA to image blurring was evaluated in simulations and experiments by comparing with the conventional PETRA technique. We performed inner ear imaging of a healthy subject at 7T. GM-PETRA showed significantly less image blurring due to off-resonance and fast T2* signal decay compared to PETRA. In in vivo imaging, GM-PETRA nicely captured complex structures of the inner ear such as the cochlea and semicircular canals. Gradient modulation can improve the PETRA image quality and mitigate SAR and RF peak power limitations without special hardware modification in clinical scanners.",
    "sections": [
        {
            "title": "INTRODUCTION",
            "paragraphs": [
                "Image blurring that results from off-resonance and fast signal decay of extremely short T 2 * spins is a common problem for radial ultrashort echo time magnetic resonance imaging (MRI) sequences such as zero echo time (ZTE) (1, 2) and sweep imaging with Fourier transformation (3) techniques. Although higher static magnetic field strengths have a signal-to-noise ratio advantage, such image blurring is even more severe because of increasing chemical shifts and accelerated T 2 * signal decay. One efficient and simple solution for this image-blurring issue is to use a higher readout bandwidth.",
                "In the ZTE technique, gradients are turned on before applying the radiofrequency (RF) excitation pulse (a constant-amplitude \"hard\" pulse), and the gradient amplitude remains constant during the ensuing data acquisition. Therefore, excitation and readout bandwidths need to be the same; a higher readout bandwidth results in a higher excitation bandwidth. However, a high excitation bandwidth (ie, short pulse length) leads to an increase in the specific absorption rate (SAR) and RF pulse peak power, which are the major limitations of ZTE in human applications (4). Another severe limitation of using higher bandwidths in ZTE is an increasing demand for fast switching between transmit and receive (T/R) modes. The slow T/R switching of most standard clinical MRI scanners (\u03fe20 s) results in missing critical data points in a large region around the center of k-space (5).",
                "Pointwise-encoding time reduction with radial acquisition (PETRA) has been recently introduced (6, 7) and overcomes the T/R switching limitation of clinical scanners by combining ZTE and single-point imaging (SPI) (8). PETRA acquires the missing k-space center region in ZTE with additional SPI acquisitions. However, although PETRA alleviates the requirement on fast T/R switching, the use of a higher bandwidth increases the number of missing k-space center points. Accordingly, higher bandwidths along with slow T/R switching in clinical scanners results in a large missing region around the k-space center, namely a long additional SPI acquisition time.",
                "We introduce herein a novel PETRA technique with gradient modulation (GM) that enables high readout bandwidths while keeping a relatively low excitation bandwidth. GM significantly reduces SAR and RF peak power and keeps the missing center k-space region small. Tolerance to image blurring as a result of off-resonance and fast T 2 * signal decay was evaluated in simulation and experimentally by comparing PETRA with and without GM. Finally, we conducted inner ear imaging of a normal subject at 7 T."
            ],
            "subsections": [
                {
                    "title": "METHODOLOGY GM-PETRA",
                    "paragraphs": [
                        "In PETRA, signal acquisition starts immediately after a hard pulse excitation and the following T/R switching delay (t s ) using gradi-ents with constant amplitude (G ex ) (Figure 1A) with radial k-space sampling (6). Because the k-space center is located at the center of the hard pulse, k-space center points are not sampled during the first t k \u03ed pw/2 \u03e9 t s period, where pw is pulse width of the hard pulse, as shown in Figure 1B. Therefore, t k limits available echo time (TE). The missing k-space center points are acquired using SPI (8) and satisfy |k| \u03fd \u2425G ex \u2022 t k \u03ed k SPI , where \u2425 is the gyromagnetic ratio. In SPI, k-space samples are acquired 1 by 1, thus stepwise reducing the gradient amplitude. Accordingly, k-space sampling in PETRA is a hybrid of 2 sampling strategies: radial and SPI (Figure 1C).",
                        "In GM-PETRA, after the receiver gate is turned on, the gradient amplitude starts ramping up from G ex to G max , followed by an inserted short delay time (t d ); the delay time with flat gradients is used for acquiring missing k-space points in the SPI acquisition (Figure 1A,B). Under the same excitation bandwidth conditions, PETRA and GM-PETRA are identical until the gradients start ramping up. By increasing the gradient amplitude (readout bandwidth), k-space is sampled more quickly (Figure 1D). Moreover, having a lower bandwidth in excitation than readout in GM-PETRA reduces the amount of RF peak power and SAR. For conventional pulses such as the hard pulse, RF peak power, B 1max , and SAR have the following relations with respect to flip angle (FA), \u2423, and the excitation bandwidth (BW ex ):",
                        "Therefore, a lower BW ex reduces SAR and RF peak power. Another advantage of using a lower excitation bandwidth is the reduction of missing points around the k-space center because the number of missing points in each ZTE acquisition is given by t k \u2022 BW ex ."
                    ],
                    "subsections": [
                        {
                            "title": "Simulation",
                            "paragraphs": [
                                "To evaluate the ability of GM-PETRA to address image blurring as a result of off-resonance and short T 2 * signals, numerical simulations were conducted for a 3D Shepp-Logan phantom. The phantom contained 4 compartments: off-resonance (\u232c \u03ed 1050 Hz; 3.5 ppm at 7 T), on-resonance, and 2 short T 2 * values (500 and 200 s). T 2 * values for on-and off-resonance spins were set to 40 ms, and the frequency of the short T 2 * spins was on-resonance (\u232c \u03ed 0 Hz). The k-space signal S(k) was calculated by",
                                "where s(k) is the k-space without off-resonance and T 2 * signal decay, G(t) is a gradient vector in 3D space, t is the sampling time after the center of the hard pulse excitation (k-space center), and k(t) is the 3D k-space coordinates. A plot of  "
                            ],
                            "subsections": [
                                {
                                    "title": "Experiments",
                                    "paragraphs": [
                                        "All experiments were performed with a 7 T MRI scanner (Siemens, Erlangen, Germany) using a head coil with 8 transceiver and 24 receiver channels (Nova Medical, Wilmington, MA). For B 1 \u03e9 shimming, complex B 1 \u03e9 maps were estimated for each of the 8 transmit channels using a fast, low-FA, multichannel B 1 \u03e9 calibration scan (9). A B 1 \u03e9 shim solution was optimized to maximize the efficiency over a selected region of interest (10).",
                                        "To test image blurring caused by off-resonance and/or short T 2 * signals, a breast phantom and apple were imaged with PETRA and GM-PETRA. The breast phantom had fat and water compartments inside (\u232c \u03ed 1050 and 0 Hz, respectively). The excitation bandwidth (\u2425G ex \u2022 field of view [FOV]) was set to 60 kHz, which provided pw of 20 s and TE of 50 s. The following parameters were used in PETRA and GM-PETRA: FA \u03ed 5\u00b0; retention time (TR) \u03ed 5 ms; total acquisitions \u03ed 65 536, including 123 SPI acquisitions; and scan time \u03ed 5 min 29 s. For PETRA, a higher excitation bandwidth of 120 kHz was also tested for comparison, where TE \u03ed 45 s and 925 SPI acquisitions were needed. In GM-PETRA, the gradient modulation was set to \u2425G max \u2022 FOV \u03ed 125 and 200 kHz as in the simulations. The slew rate of the ramping gradient was fixed to 100 mT/m/ms (50% of the maximum slew rate) to avoid deleterious effects from eddy currents, resulting in a ramping time of 60-80 and 120-170 s for 125 and 200 kHz, respectively. For imaging the apple, a conventional 3D gradient echo (GRE) acquisition was performed to demonstrate its short T 2 * signal decay, which resulted from the large volume of intercellular air spaces (11); the TE was set to its minimum of 2.8 ms. The other parameters were TR \u03ed 5.8 ms and scan time \u03ed 5 min 23 s.",
                                        "Inner ear imaging of a healthy subject was conducted under an approved internal review board protocol. Sequence parameters were set to the same as those in the breast phantom and apple imaging, but FA was 4\u00b0because of a severe SAR limitation at 7 T. PETRA acquisition was carried out only with a 60-kHz excitation because 120 kHz exceeded the SAR limit. 3D GRE imaging was also performed for comparison.",
                                        "Image reconstruction was performed offline with a homebuilt program written in C\u03e9\u03e9/CUDA (NVIDIA, Santa Clara, CA). K-space sampling density, including the effects from the ramp sampling in GM-PETRA, was compensated by the iterative density correction (12). The density-corrected radial k-space data were reconstructed to a 3D image with nonuniform fast Fourier transform (13)."
                                    ],
                                    "subsections": []
                                }
                            ]
                        }
                    ]
                },
                {
                    "title": "RESULTS",
                    "paragraphs": [],
                    "subsections": [
                        {
                            "title": "Simulation",
                            "paragraphs": [
                                "Simulations showed that off-resonance blurring (\"duplicated edges\" around the off-resonance compartment) improved as the bandwidth increased (Figure 2); blurry edges got thinner for higher bandwidths. By increasing the GM-PETRA amplitude from 60 to 125 kHz (GM-PETRA 60-125 kHz), off-resonance artifacts became comparable to PETRA with a 120-kHz excitation (PETRA 120 kHz). GM-PETRA 60-200 kHz showed further improvement as a result of reduced off-resonance blurring. For short T 2 * spins, increasing the bandwidth improved edge sharpness (Figure 1C). PETRA 120 kHz showed an increased ability to preserve short T 2 * signals (ie, higher signal intensities), especially for spins with T 2 * \u03ed 200 s, because of its shorter TE and faster sampling around the k-space center (Figure 1D). To preserve extremely short T 2 * signals, higher excitation bandwidths are desirable."
                            ],
                            "subsections": [
                                {
                                    "title": "Experiments",
                                    "paragraphs": [
                                        "Breast phantom images with PETRA and GM-PETRA were consistent with simulation results (Figure 3A); the off-resonance blurring that resulted from the chemical shift of fat and magnetic susceptibility differences were improved as the bandwidth increased. In apple imaging, GM-PETRA and PETRA showed higher sensitivity to signals from the mesocarp (flesh) that was almost invisible with 3D GRE because of its extremely fast T 2 * Figure 3. (A) Improvement of the off-resonance artifacts as a result of chemical shift (fat-water) and susceptibility differences in a phantom experiment with GM-PETRA. Duplicated edges around fat regions became thinner as the GM increased; small gaps between fat compartments were visualized better in images from higher bandwidth (yellow arrowheads). Image blurring and distortion around the edges of water compartments also improved along with an increase of the bandwidth (light blue arrowheads). PETRA 120 kHz showed similar image blurring artifacts to GM-PETRA 60 -125 kHz (data not shown), which is consistent with the simulation results shown in Figure 2. (B) Image blurring as a result of short T 2* decay and/or off-resonance demonstrated in an apple imaging. GM-PETRA allowed finer structures in the mesocarp (flesh) to be appreciated compared to PETRA; these structures were completely invisible in 3D GRE because of their very short T 2* values. Although the calyx had a relatively long T 2* (which makes it visible with 3D GRE), it was completely blurred out with PETRA because of strong susceptibility effects (red arrowheads). (C) An MIP image from GM-PETRA clearly allows fine structures in the mesocarp to be appreciated, including fibers compared to the other 2 acquisition methods.",
                                        "signal decay (Figure 3B). The PETRA image was visually blurry compared to GM-PETRA because of off-resonance associated with susceptibility differences and fast T 2 * signal decay. In maximum intensity projection (MIP) images, GM-PETRA visualized fine structures in the apple better than the other 2 methods (Figure 3C). 3D GRE also visualized structures such as vascular bundles, endocarp (core), and exocarp (skin), but many of fine structures in the mesocarp were missing.",
                                        "Visualization of small structures in the inner ear was improved by GM-PETRA (Figure 4A). Although PETRA and GM-PETRA had comparable sensitivity to short T 2 * signals, PETRA suffered from severe image blurring mainly because of strong susceptibility differences at the air-tissue interfaces. The strong susceptibility differences also accelerated T 2 * signal decay and made it difficult to visualize some structures in the inner ear (eg, small nerves) with 3D GRE. MIP images of the GM-PETRA data allowed complex structures of the inner ear such as cochlea and semicircular canals to be nicely visualized (Figure 4B)."
                                    ],
                                    "subsections": []
                                }
                            ]
                        }
                    ]
                },
                {
                    "title": "DISCUSSION",
                    "paragraphs": [
                        "Gradient modulation has been introduced in the PETRA technique to increase readout bandwidth, which, in turn, can reduce imageblurring artifacts resulting from off-resonance and T 2 * signal decay. This work demonstrates how gradient modulation enables Complex structures in the inner ear were well visualized with GM-PETRA compared to PETRA and 3D GRE. PETRA had a high sensitivity to short T 2* signals that was comparable to GM-PETRA but suffered from severe image blurring (ie, missing structures) because of strong susceptibility differences at the air-tissue interfaces (light blue arrowheads). The strong susceptibility differences accelerated the T 2* signal decay, making it difficult to visualize some structures of the inner ear (eg, small nerves) with 3D GRE (yellow arrowheads). (B) MIP images calculated for GM-PETRA by masking out the surrounding tissues around the inner ear. The MIP images allowed complex structures in the inner ear to be visualized. MIP images projected to different image planes are available in the online Supplemental Materials ( PLAY VIDEO ).",
                        "flexible settings of excitation and readout bandwidths. The possibility of using a decreased excitation bandwidth while keeping the readout bandwidth high can alleviate the severe limitations in clinical applications imposed by SAR and RF peak power, which are proportional to excitation bandwidth (Equations 1 and 2). Gradient modulation was previously implemented to increase achievable flip angles and to reduce off-resonance blurring in radial ultrashort TE techniques (14-16). One benefit of the higher flip-angle availability in GM-PETRA is to achieve stronger T 1 -weighted image contrasts, whereas many ultrashort TE techniques provide mostly proton density-weighted contrasts because of their relatively low flip angles. In ZTE, as the bandwidth increases, achievable flip angles were severely limited as a result of short pulse widths. When a longer pulse is used, the sinc-shaped excitation profile of the hard pulse causes blurring artifacts around the edges of the FOV. This issue was addressed in previous studies by correcting the sinc-shaped profile in image reconstruction (17) or by using frequency-(or phase-) modulated pulses to flatten the excitation profile (18,19). By combining gradient modulation with frequency-modulated pulse excitation, the limitation can be further alleviated. However, because frequency-modulated pulse excitation generates a nonlinear phase distribution in space (20), one needs to handle the nonlinear phase by using methods such as algebraic (18,21) and iterative (19) reconstruction methods.",
                        "One disadvantage of using gradient modulation an increase of acoustic noise, as compared with the original PETRA sequence, which is extremely quiet (6,7). Therefore, there is a tradeoff between GM-PETRA's increased acoustic noise and its ability to decrease blurring artifacts and mitigated SAR and/or RF peak power limitations. Moreover, as the bandwidth increases, the sequence becomes more sensitive to gradient performance, including group delays and eddy currents. Gradient miscalibration may thereby induce image quality degradation.",
                        "Another tradeoff of using higher bandwidths in GM-PETRA while keeping other sequence parameters fixed (as in this study) is between reduced image blurring and SNR. Although a conspicuous increase of noise was not observed with the current settings of up to 200 kHz at 7 T, randomly distributed noise can be efficiently removed by applying image reconstructions with regularization such as with compressed sensing (22)(23)(24). Such image reconstruction methods can improve image quality as well as accelerate data acquisition by extracting information from coil sensitivity variations between multiple receiver coils and sparsity in an appropriate transform domain (eg, wavelet and total variation).",
                        "In conclusion, GM-PETRA showed significantly less image blurring as a result of off-resonance and fast T 2 * signal decay compared to the conventional PETRA technique. Gradient modulation can improve PETRA image quality and mitigate the limitation on SAR and RF peak power without requiring specific hardware modifications on clinical scanners."
                    ],
                    "subsections": [
                        {
                            "title": "Supplemental Materials:",
                            "paragraphs": [
                                "Video: http://tiny.cc/tom-01-02-s003"
                            ],
                            "subsections": []
                        }
                    ]
                }
            ]
        },
        {
            "title": "ACKNOWLEDGMENTS",
            "paragraphs": [
                "This study was supported by National Institutes of Health grants P41EB015894 and S10RR026783 and the W.M. Keck Foundation."
            ],
            "subsections": []
        }
    ]
}
