Repository: boschresearch/Pap2Pat

# Pap2Pat Dataset

### File Schema

Every directory in `data` corresponds to one patent-paper pair and contains the full texts of both patent and paper, as well as the patent outlines. We include all information in JSON for programmatic parsing and Markdown for manual inspection.

```yaml
data/:
    paper_id-patent_id/:
        # Nested JSON format
        patent.json: JSON file containing patent metadata and full-text, as well as all outlines
        paper.json: JSON file containing paper metadata and full-text
        # Markdown format
        patent.md: patent full-text formatted in markdown
        paper.md: paper full-text formatted in markdown

File: Pap2Pat/data/W2507227639-US20170253858/patent.json (part 1 of 3)
{
    "id": "US20170253858",
    "authors": [
        "Ashley H. Fong",
        "Christopher C.W. Hughes"
    ],
    "title": "CARDIOMYOCYTE MATURATION PLATFORM",
    "date": "2017-03-02 00:00:00",
    "abstract": "Disclosed herein are methods of inducing and/or promoting cardiomyocyte maturation comprising: providing an immature cardiomyocyte; providing a three dimensional (3D) cardiac extracellular matrix (ECM) scaffold; and inducing and/or promoting cardiomyocyte cell maturation by seeding the immature cardiomyocyte in the 3D cardiac ECM scaffold and harvesting once the cardiomyocyte has reached maturity. Also disclosed herein are methods of treating a disease in a mammal comprising transplanting a mature cardiomyocyte into an ischemic heart, wherein the mature cardiomyocyte is generated comprising the steps of: providing an immature cardiomyocyte; providing a 3D cardiac ECM scaffold; and generating mature cardiomyocyte by seeding the immature cardiomyocyte in a 3D cardiac ECM scaffold or co-culturing the immature cardiomyocyte in the presence of endothelial cells or stromal cells; and harvesting once the cardiomyocyte has reached maturity.",
    "sections": [
        {
            "title": "DESCRIPTION",
            "paragraphs": [],
            "subsections": [
                {
                    "title": "FIELD OF THE INVENTION",
                    "paragraphs": [
                        "The present disclosure is in the medical and biomedical field, specifically in the field of cardiovascular diseases."
                    ],
                    "subsections": [],
                    "outline_long": [
                        "define field of invention"
                    ],
                    "num_characters": 116,
                    "outline_medium": [
                        "define field of invention"
                    ],
                    "outline_short": [
                        "define field of invention"
                    ]
                },
                {
                    "title": "BACKGROUND OF THE DISCLOSURE",
                    "paragraphs": [
                        "Cardiovascular disease is the number one cause of death in the world. One common manifestation is myocardial infarction, an ischemic event in the heart that results in the death of cardiomyocytes. The loss of cardiomyocytes can impair heart function, and repair is limited due to the extremely low proliferation rate of endogenous cardiomyocytes. Moreover, damaged tissue undergoes fibrosis which increases the risk of arrhythmia and subsequent heart failure. There is no available drug treatment that can regenerate the lost myocardium, resulting in a critical need to find new treatment strategies.",
                        "Previous studies in this field have focused on the potential regenerative capacity of exogenous cardiomyocytes as a treatment method. These cardiomyocytes are usually derived from induced pluripotent stem cells (iPSCs) generated from the patient's own cells. A limitation to this approach is that pluripotent stem cell-derived cardiomyocytes generated through methods currently available are immature, displaying characteristics of fetal cardiomyocytes. These immature cells show disorganized sarcomere structures, weak force contraction, automaticity (spontaneous beating), improper calcium handling and electrophysiological signaling, low expression of critical cardiac proteins, and altered responses to drugs when compared to mature cardiomyocytes.",
                        "Thus there exists a need in the art for mature cardiomyocytes, that outperform immature cardiomyocytes for tissue replacement strategies and screening of novel pharmacologic compounds, by producing stronger force contraction, and show appropriate calcium handling and electrophysiology.",
                        "In addition, the loss of automaticity seen in mature cardiomyocytes (which require pacemaker cells to trigger beating) improves safety by eliminating potential arrhythmic events. The use of mature cardiomyocytes for drug screening has clear advantages over the use of immature cells for predicting efficacy and potential side effects. Thus, a need exists for the efficient generation of mature cardiomyocytes, particularly generation of mature cardiomyocytes from iPSC."
                    ],
                    "subsections": [],
                    "outline_long": [
                        "motivate cardiovascular disease",
                        "describe limitations of current treatments",
                        "describe limitations of immature cardiomyocytes",
                        "identify need for mature cardiomyocytes"
                    ],
                    "num_characters": 2113,
                    "outline_medium": [
                        "describe cardiovascular disease",
                        "discuss limitations of current treatments"
                    ],
                    "outline_short": [
                        "discuss limitations of current cardiomyocyte generation methods"
                    ]
                },
                {
                    "title": "SUMMARY OF THE DISCLOSURE",
                    "paragraphs": [
                        "In various embodiments, disclosed herein are methods of inducing and/or promoting cardiomyocyte maturation comprising: providing an immature cardiomyocyte; providing a three dimensional (3D) cardiac extracellular matrix (ECM) scaffold; and inducing and/or promoting cardiomyocyte maturation by seeding the immature cardiomyocyte in the 3D cardiac ECM scaffold. In one embodiment, the 3D cardiac ECM is generated from a heart tissue of an adult subject through SDS-mediated decellularization. In one embodiment, the induction and/or promotion of cardiomyocyte maturation occurs in vitro. In one embodiment, the induction and/or promotion of cardiomyocyte maturation occurs in vivo. In one embodiment, the method further comprises providing endothelial cells in the 3D cardiac ECM scaffold, and wherein the endothelial cells induce maturation of the immature cardiomyocyte. In one embodiment, the method further comprises co-culturing the endothelial cells and immature cardiomyocytes in a conditioned medium. In one embodiment, the method further comprises providing stromal cells in the 3D cardiac ECM scaffold, and wherein the stromal cells induce maturation of the cardiomyocyte. In one embodiment, the cardiomyocytes maturation is demonstrated by an increase in expression of a maturation marker relative to the immature cardiomyocyte. In one embodiment, the maturation marker comprises one or more of the proteins: Junctin, SERCA2a, CaV1.2, NCX1, and/or Cx43. In one embodiment, the method further comprises harvesting the mature cardiomyocyte by separating it from the 3D cardiac ECM scaffold. In one embodiment, the 3D cardiac ECM is prepared comprising the steps: providing a heart tissue of a subject; decellularizing the tissue by incubating it in a solution comprising SDS for 2-5 days and subsequent washing with water; preparing digested ECM by grating the decellularized tissue to a powder form followed by digestion with pepsin; and preparing the 3D cardiac ECM scaffold by mixing the digested ECM. In one embodiment, the method further comprises mixing the digested ECM with fibrinogen. In one embodiment, the mature cardiomyocytes in combination with a carrier, diluent, and/or adjuvant are suitable for use in drug screening. In one embodiment, the mature cardiomyocytes in combination with a carrier, diluent, and/or adjuvant are suitable for use in tissue engineering therapy.",
                        "In various embodiments, disclosed herein are methods of treating a disease in a mammal comprising transplanting a mature cardiomyocyte into an ischemic heart, wherein the mature cardiomyocyte is generated comprising the steps of: providing an immature cardiomyocyte; providing a three dimensional (3D) cardiac extracellular matrix (ECM) scaffold; and generating mature cardiomyocytes by seeding the immature cardiomyocyte in the 3D cardiac ECM scaffold and harvesting once the cardiomyocyte has reached maturity. In one embodiment, the 3D cardiac ECM is generated from a heart tissue of an adult mammal through SDS-mediated decellularization. In one embodiment, the generation of the mature cardiomyocyte occurs in vitro. In one embodiment, the generation of the mature cardiomyocyte occurs in vivo. In one embodiment, the method further comprises providing endothelial cells in the 3D cardiac ECM scaffold. In one embodiment, the method further comprises providing stromal cells in the 3D cardiac ECM scaffold. In one embodiment, cardiomyocytes maturation is demonstrated by increase in expression of a maturation marker relative to a fetal cardiomyocyte cell. In one embodiment, the maturation marker comprises one or more of the proteins: Junctin, SERCA2a, CaV1.2, NCX1, and/or Cx43. In one embodiment, the 3D cardiac ECM is prepared comprising the steps: providing a heart tissue of a subject; decellularizing the tissue by incubating it in a solution comprising SDS for 2-5 days and subsequent washing with water; preparing digested ECM by grating the decellularized tissue to a powder form followed by digestion with pepsin; and preparing the 3D cardiac ECM scaffold by mixing the digested ECM with fibrinogen. In one embodiment, the subject is an adult subject.",
                        "In various embodiments, disclosed herein are compositions comprising a 3D extracellular matrix (ECM) scaffold and one or more cardiomyocytes. In one embodiment, the 3D ECM scaffold is prepared comprising the steps: providing a tissue of a subject; decellularizing the tissue by incubating it in a solution comprising SDS for 2-5 days and subsequent washing with water; preparing digested ECM by grating the decellularized tissue to a powder form followed by digestion with pepsin; and preparing the 3D ECM scaffold by mixing the digested ECM with fibrinogen. In one embodiment, the subject is an adult subject.",
                        "Other features and advantages of the invention will become apparent from the following detailed description, taken in conjunction with the accompanying drawings, which illustrate, by way of example, various embodiments of the invention."
                    ],
                    "subsections": [],
                    "outline_long": [
                        "introduce method of inducing cardiomyocyte maturation",
                        "describe 3D cardiac ECM scaffold",
                        "describe in vitro maturation",
                        "describe in vivo maturation",
                        "describe role of endothelial cells",
                        "describe role of stromal cells",
                        "describe maturation markers",
                        "describe harvesting mature cardiomyocytes",
                        "describe preparation of 3D cardiac ECM scaffold",
                        "describe applications of mature cardiomyocytes"
                    ],
                    "num_characters": 5015,
                    "outline_medium": [
                        "introduce method of inducing cardiomyocyte maturation",
                        "describe 3D cardiac ECM scaffold",
                        "outline various embodiments of method",
                        "discuss advantages of mature cardiomyocytes",
                        "summarize compositions and methods"
                    ],
                    "outline_short": [
                        "introduce method for inducing cardiomyocyte maturation",
                        "describe composition of 3D cardiac ECM scaffold"
                    ]
                },
                {
                    "title": "DETAILED DESCRIPTION",
                    "paragraphs": [
                        "All references, publications, and patents cited herein are incorporated by reference in their entirety as though they are fully set forth. Unless defined otherwise, technical and scientific terms used herein have the same meaning as commonly understood by one of ordinary skill in the art to which this invention belongs. Hornyak, et al., Introduction to Nanoscience and Nanotechnology, CRC Press (2008); Singleton et al., Dictionary of Microbiology and Molecular Biology 3rd ed., J. Wiley & Sons (New York, N.Y. 2001); March, Advanced Organic Chemistry Reactions, Mechanisms and Structure 7th ed., J. Wiley & Sons (New York, N.Y. 2013); and Sambrook and Russel, Molecular Cloning: A Laboratory Manual 4th ed., Cold Spring Harbor Laboratory Press (Cold Spring Harbor, N.Y. 2012), provide one skilled in the art with a general guide to many of the terms used in the present application. One skilled in the art will recognize many methods and materials similar or equivalent to those described herein, which could be used in the practice of the present invention. Indeed, the present invention is in no way limited to the methods and materials described.",
                        "The term \u201cimmature\u201d cell or \u201cfetal\u201d cell, as used herein, refers to cells that are in various stages of differentiation from undifferentiated stem cells to progenitor cells and other cells such as various precursor cells and neutrophils, which are partially differentiated, and excludes cells that are fully differentiated.",
                        "The term \u201ccardiac microenvironment,\u201d as used herein, refers to the cellular environment in which the heart (cardiac) cells exists, comprising, but not limited to, surrounding blood vessels, cardiomyocytes, pacemaker cells, stromal cells, and the extracellular matrix (ECM). In some embodiments, the natural cardiac micro-environment is mimicked in vitro by exposing immature cardiomyocytes to a three dimensional scaffold of cardiac extracellular matrix.",
                        "The terms \u201cseed,\u201d \u201cseeding,\u201d and \u201cseeded,\u201d as used herein, refers to the process of loading or inoculating a scaffold or a cell culture medium with one or more cells or interest, such as tissue regenerating cells. In one embodiment, seeding may be performed by injection of immature cardiomyocytes onto and/or into the scaffold. In another embodiment, seeding may be performed by co-culturing immature cardiomyocytes and endothelial cells and/or stromal cells in a cell culture media. As readily apparent to one of skill in the art, there are many techniques available for seeding, and the present disclosure is not limited to the specific seeding techniques disclosed herein.",
                        "In various embodiments, disclosed herein are methods of making and using mature cardiomyocytes for the diagnosis, prognosis and/or treatment of cardiovascular diseases. The inventors have combined multiple parameters of the cardiac microenvironment in order to induce and promote CM maturation. These parameters include, but are not limited to, utilizing a three dimensional cardiac ECM scaffold and vasculature as the microenvironment that induces CM maturation. The mature CM generated from this method platform can be used for studying pathological and developmental stages within the heart, drug screening, and cardiac regeneration through cellular and tissue engineering therapies to treat diseases.",
                        "In one embodiment, provided herein is a method of inducing and/or promoting cardiomyocyte cell maturation comprising: providing an immature cardiomyocyte; providing a three dimensional (3D) cardiac extracellular matrix (ECM) scaffold; and inducing and/or promoting cardiomyocyte maturation by seeding the immature cardiomyocytes in the 3D cardiac ECM scaffold and harvesting once the cardiomyocyte has reached maturity. In one embodiment, the 3D cardiac ECM is generated from a heart tissue of an adult subject through SDS-mediated decellularization. In one embodiment, the induction and/or promotion of cardiomyocyte maturation occurs in vitro. In one embodiment, the induction and/or promotion of cardiomyocyte cell maturation occurs in-vivo. In one embodiment, the method further comprises providing endothelial cells in the 3D cardiac ECM scaffold. In one embodiment, the method further comprises providing stromal cells in the 3D cardiac ECM scaffold. In one embodiment, the cardiomyocyte maturation is demonstrated by increase in expression of a maturation marker relative to a fetal cardiomyocytes. In one embodiment, the maturation marker comprises one or more of the proteins: Junctin, SERCA2a, CaV1.2, NCX1, and/or Cx43. In one embodiment, the 3D cardiac ECM is prepared comprising the steps: providing a heart tissue of a subject; decellularizing the tissue by incubating it in a solution comprising SDS for 2-5 days and subsequent washing with water; preparing digested ECM by grating the decellularized tissue to a powder form followed by digestion with pepsin; and preparing the 3D cardiac ECM scaffold by mixing the digested ECM with fibrinogen. In one embodiment, the mature cardiomyocytes in combination with a carrier, diluent, and/or adjuvant are suitable for use in drug screening. In one embodiment, the mature cardiomyocytes in combination with a carrier, diluent, and/or adjuvant are suitable for use in tissue engineering therapy.",
                        "In one embodiment, provided herein is a method of treating a disease in a mammal comprising transplanting mature cardiomyocytes into an ischemic heart, wherein the mature cardiomyocytes are generated comprising the steps of: providing an immature cardiomyocyte; providing a three dimensional (3D) cardiac extracellular matrix (ECM) scaffold; and generating mature cardiomyocytes by seeding the immature cardiomyocyte in the 3D cardiac ECM scaffold and harvesting once the cardiomyocyte cell has reached maturity. In one embodiment, the 3D cardiac ECM is generated from a heart tissue of an adult mammal through SDS-mediated decellularization. In one embodiment, the generation of mature cardiomyocyte occurs in vitro. In one embodiment, the generation of mature cardiomyocyte cell occurs in-vivo. In one embodiment, the method further comprises providing endothelial cells in the 3D cardiac ECM scaffold. In one embodiment, the method further comprises providing stromal cells in the 3D cardiac ECM scaffold. In one embodiment, the cardiomyocytes maturation is demonstrated by increase in expression of a maturation marker relative to a fetal cardiomyocyte cell. In one embodiment, the maturation marker comprises one or more of the proteins: Junctin, SERCA2a, CaV1.2, NCX1, and/or Cx43. In one embodiment, the 3D cardiac ECM is prepared comprising the steps: providing a heart tissue of a subject; decellularizing the tissue by incubating it in a solution comprising SDS for 2-5 days and subsequent washing with water; preparing digested ECM by grating the decellularized tissue to a powder form followed by digestion with pepsin; and preparing the 3D cardiac ECM scaffold by mixing the digested ECM with fibrinogen.",
                        "In one embodiment, provided herein is a composition comprising a 3D extracellular matrix (ECM) scaffold and one or more cardiomyocytes. In one embodiment, the 3D ECM scaffold is prepared comprising the steps: providing a tissue of a subject; decellularizing the tissue by incubating it in a solution comprising SDS for 2-5 days and subsequent washing with water; preparing digested ECM by grating the decellularized tissue to a powder form followed by digestion with pepsin; and preparing the 3D ECM scaffold by mixing the digested ECM with fibrinogen.",
                        "In one embodiment, provided herein are methods of inducing and/or promoting cardiomyocyte cell maturation comprising: (a) providing an immature cardiomyocyte cell; (b) providing endothelial cells or stromal cells; and (c) inducing and/or promoting cardiomyocyte cell maturation by co-culturing the immature cardiomyocyte with the endothelial cells and/or stromal cells.",
                        "In one embodiment, provided herein are methods of using mature cardiomyocytes as a drug screening platform, wherein the mature cardiomyocyte cells are generated comprising the steps of: providing an immature cardiomyocyte cell; providing a 3D cardiac ECM scaffold or presence of EC or stromal cells; and generating mature cardiomyocyte cells by seeding the immature cardiomyocyte in the 3D cardiac ECM scaffold and harvesting once the cardiomyocyte has reached maturity.",
                        "Various embodiments of the present disclosure include methods of generating cardiomyocytes in vitro, by exposing fetal or immature cardiomyocytes to an environment similar to their natural cardiac micro-environments. In some embodiments, other cell types are present in the three dimensional scaffold of extracellular matrix. In some embodiments, the other cell types comprise endothelial cells or stromal cells. In some embodiments, the three dimensional scaffold is a single extracellular matrix protein, synthetic scaffolds, biodegradable scaffolds, or hydrogels. In some embodiments, the three dimensional scaffold is cardiac extracellular matrix. In one embodiment, the cardiac extracellular matrix is fetal cardiac extracellular matrix or adult cardiac extracellular matrix.",
                        "In one embodiment, cardiomyocyte maturation is promoted in an endothelial cell conditioned medium. In another embodiment, cardiomyocyte maturation is promoted when cardiomyocytes are co-cultured with endothelial cells. In some of these embodiments, cardiomyocyte maturation is demonstrated by increases in expression of the maturation markers, Junctin, SERCA2a, CaV1.2, NCX1, and/or Cx43.",
                        "In another embodiment of the present disclosure, presented herein are methods of treating cardiovascular disease in a mammal by transplanting mature cardiomyocytes into ischemic hearts, wherein the mature cardiomyocyte is generated in vitro, by exposing fetal cardiomyocytes to an environment similar to their natural cardiac micro-environment. In some embodiments, the natural cardiac micro-environment is mimicked in vitro by exposing fetal cardiomyocytes to a three dimensional scaffold of cardiac extracellular matrix. In one embodiment, other cell types are present in the three dimensional scaffold of extracellular matrix, such as endothelial cells or stromal cells. In some embodiments, the three dimensional scaffold is a single extracellular matrix protein, synthetic scaffolds, biodegradable scaffolds, or hydrogels. In some embodiments, the three dimensional scaffold is cardiac extracellular matrix. In one embodiment, the cardiac extracellular matrix is fetal cardiac extracellular matrix or adult cardiac extracellular matrix. In one embodiment, cardiomyocyte maturation is promoted in an endothelial cell conditioned medium. In another embodiment, cardiomyocyte maturation is promoted when cardiomyocytes are co-cultured with endothelial cells. In some of these embodiments, cardiomyocyte maturation is demonstrated by increases in expression of the maturation markers, Junctin, SERCA2a, CaV1.2, NCX1, and/or Cx43.",
                        "In one embodiment, disclosed herein is a method for prognosing a cardiovascular disease in a subject comprising: (a) Obtaining a cell sample from the subject's heart, (b) Assaying the sample to determine the amount of cardiomyocytes, (c) Comparing the amount of cardiomyocytes to that of a healthy subject, and (d) Prognosing the severity of cardiovascular disease based on the decrease in the amount of cardiomyocytes in the subject.",
                        "In one embodiment, disclosed herein is a method for diagnosing cardiovascular disease in a subject at risk of developing cardiovascular disease, or for diagnosing a risk of developing cardiovascular disease in a subject, comprising: (a) Obtaining a cell sample from the subject's heart, (b) Assaying the sample to determine the amount of cardiomyocytes, (c) Comparing the amount of cardiomyocytes to that of a healthy subject, and (d) Prognosing the severity of cardiovascular disease based on the decrease in the amount of cardiomyocytes in the subject. In one embodiment, provided herein is a method of screening for treatment of a disease in a subject, comprising: providing mature cardiomyocytes in the subject; and screening for the treating of the disease based on the amount of mature cardiomyocytes. In one embodiment, provided herein is a method of inducing and/or promoting cell maturation comprising providing a cell; and utilizing a 3D extracellular matrix. In one embodiment, the cells are cardiomyocyte cells. In one embodiment, provided herein is a composition comprising a 3D extracellular matrix scaffold and one or more cardiomyocyte cells.",
                        "The present disclosure provides compositions, which in one embodiment, may be a pharmaceutical composition. In one embodiment, the pharmaceutical composition further comprises a pharmaceutically acceptable excipient. \u201cPharmaceutically acceptable excipient\u201d means an excipient that is useful in preparing a pharmaceutical composition that is generally safe, non-toxic, and desirable, and includes excipients that are acceptable for veterinary use as well as for human pharmaceutical use. Such excipients may be solid, liquid, semisolid, or, in the case of an aerosol composition, gaseous.",
                        "In various embodiments, the pharmaceutical compositions according to the invention may be formulated for delivery via any route of administration. \u201cRoute of administration\u201d may refer to any administration pathway known in the art, including but not limited to aerosol, nasal, oral, transmucosal, transdermal or parenteral. \u201cParenteral\u201d refers to a route of administration that is generally associated with injection, including intraorbital, infusion, intraarterial, intracapsular, intracardiac, intradermal, intramuscular, intraperitoneal, intrapulmonary, intraspinal, intrastemal, intrathecal, intrauterine, intravenous, subarachnoid, subcapsular, subcutaneous, transmucosal, or transtracheal. Via the parenteral route, the compositions may be in the form of solutions or suspensions for infusion or for injection, or as lyophilized powders. In one embodiment, the route of administration may be a surgery for insertion of tissue engineering constructions, injected through a catheter.",
                        "The pharmaceutical compositions according to the invention can also contain any pharmaceutically acceptable carrier. \u201cPharmaceutically acceptable carrier\u201d as used herein refers to a pharmaceutically acceptable material, composition, or vehicle that is involved in carrying or transporting a compound of interest from one tissue, organ, or portion of the body to another tissue, organ, or portion of the body. For example, the carrier may be a liquid or solid filler, diluent, excipient, solvent, or encapsulating material, or a combination thereof. Each component of the carrier must be \u201cpharmaceutically acceptable\u201d in that it must be compatible with the other ingredients of the formulation. It must also be suitable for use in contact with any tissues or organs with which it may come in contact, meaning that it must not carry a risk of toxicity, irritation, allergic response, immunogenicity, or any other complication that excessively outweighs its therapeutic benefits.",
                        "The pharmaceutical compositions according to the invention can also be encapsulated, tableted or prepared in an emulsion or syrup for oral administration. Pharmaceutically acceptable solid or liquid carriers may be added to enhance or stabilize the composition, or to facilitate preparation of the composition. Liquid carriers include syrup, peanut oil, olive oil, glycerin, saline, alcohols and water. Solid carriers include starch, lactose, calcium sulfate, dihydrate, terra alba, magnesium stearate or stearic acid, talc, pectin, acacia, agar or gelatin. The carrier may also include a sustained release material such as glyceryl monostearate or glyceryl distearate, alone or with a wax.",
                        "The pharmaceutical preparations are made following the conventional techniques of pharmacy involving milling, mixing, granulation, and compressing, when necessary, for tablet forms; or milling, mixing and filling for hard gelatin capsule forms. When a liquid carrier is used, the preparation will be in the form of a syrup, elixir, emulsion or an aqueous or non-aqueous suspension. Such a liquid formulation may be administered directly p.o. or filled into a soft gelatin capsule.",
                        "The pharmaceutical compositions according to the invention may be delivered in a therapeutically effective amount. The precise therapeutically effective amount is that amount of the composition that will yield the most effective results in terms of efficacy of treatment in a given subject. This amount will vary depending upon a variety of factors, including but not limited to the characteristics of the therapeutic compound (including activity, pharmacokinetics, pharmacodynamics, and bioavailability), the physiological condition of the subject (including age, sex, disease type and stage, general physical condition, responsiveness to a given dosage, and type of medication), the nature of the pharmaceutically acceptable carrier or carriers in the formulation, and the route of administration. One skilled in the clinical and pharmacological arts will be able to determine a therapeutically effective amount through routine experimentation, for instance, by monitoring a subject's response to administration of a compound and adjusting the dosage accordingly. For additional guidance, see Remington: The Science and Practice of Pharmacy (Gennaro ed. 21st edition, Williams & Wilkins Pa., USA) (2005).",
                        "Typical dosages of an effective composition can be in the ranges recommended by the manufacturer where known therapeutic compounds are used, and also as indicated to the skilled artisan by the in vitro responses or responses in animal models. Such dosages typically can be reduced by up to about one order of magnitude in concentration or amount without losing the relevant biological activity. Thus, the actual dosage will depend upon the judgment of the physician, the condition of the patient, and the effectiveness of the therapeutic method based, for example, on the in vitro responsiveness of the relevant primary cultured cells or histocultured tissue sample, such as biopsied malignant tumors, or the responses observed in the appropriate animal models, as previously described.",
                        "Embodiments of the present disclosure are further described in the following examples. The examples are merely illustrative and do not in any way limit the scope of the invention as claimed."
                    ],
                    "subsections": [
                        {
                            "title": "EXAMPLES",
                            "paragraphs": [
                                "**iPSC Maintenance and Cardiac Differentiation**",
                                "All experiments were performed with approval from UC Irvine's Human Stem Cell Research Oversight Committee and used the human WTC-11 GCaMP iPSC line. The WTC-11 iPSC line was derived from a healthy male volunteer with a normal electrocardiogram and no known family history of cardiac disease. The GCaMP iPSC line was generated using nuclease-mediated (TALEN) introduction of GCaMP6f, and the resulting cell line reports calcium fluxes through GFP fluorescence. The iPSC were maintained on Growth Factor Reduced Matrigel (Corning, Salt Lake City, Utah) and fed daily with mTeSR1 medium (StemCell Technologies, Vancouver, Canada). To induce cardiomyocyte differentiation, iPSC were seeded as single cells into 12 well plates coated with 1 mg Matrigel Growth Factor Reduced (BD #354230), in the presence of 10 nM Y-27632 (Ascent, Cambridge, Mass.). Cardiac induction was initiated 2-4 days later (designated as Day 0), when cells were 75-90% confluent, by the addition of glycogen synthase kinase 3 inhibitor (CHIR99021, 6 \u03bcM, Tocris Inc, Bristol, United Kingdom) in RPMI/B27 (without insulin, Life Technologies, Carlsbad, Calif.). Twenty-four hours later (Day 1) the medium was changed to fresh RPMI/B27 (without insulin). On Day 3, Wnt inhibitor (IWP2, 5 \u03bcM, Tocris) was added in RMPI/B27 (without insulin), and at Day 5 cells were fed fresh RMPI/B27 (without insulin). The cells were subsequently fed RMPI/B27 (with insulin) (Life Technologies) every 3 days starting at Day 7. Cells began to spontaneously beat by Day 12.",
                                "**Cardiac Tissue Decellularization and Extracellular Matrix Generation**",
                                "Bovine adult and fetal hearts were purchased from Sierra Medical. Prior to decellularization the tissue (100-200 g) was processed by removing all excess fat, and stored at \u221280\u00b0 C. for at least 16 hours. Next the tissue was cut into 3 mm3 sized pieces and subjected to continuous stirring at 330 RPM during incubation in the following solutions at room temperature: ddH20 for 30 min, 2\u00d7PBS for 15 min, sodium dodecyl sulfate (SDS) (1% for adult tissue and 0.5% for fetal tissue, Bio-Rad) for 72 hours, and 1% Triton for 90 min. This was followed by 7 washes in ddH20 for 30 min each, and 18 hours in PBS with Antibiotic-Antimycotic (Life Technologies) at 4\u00b0 C.",
                                "Decellularized tissues were lyophilized and then milled using a cheese grater (Amazon.com, Seattle, Wash.) to create a fine powder. The extracellular matrix powder was digested with 2 mg/ml pepsin (Sigma-Aldrich, St. Louis, Mo.) diluted in 0.01 M cell culture grade hydrochloric acid (HCl). Approximately 200 mg of cardiac extracellular matrix was added to 20 mg of pepsin and continuously stirred at 330 RPM at room temperature for 48-72 hours or until fully digested. The digested extracellular matrix was divided into 1 ml aliquots and stored at \u221280\u00b0 C. until needed.",
                                "**Multiphoton Imaging and Fiber Analysis**",
                                "Fibrillar collagen generates second-harmonic (SHG) signals when incident light interacts with its non-centrosymmetric structure, and SHG microscopy has been widely used to study collagen fibers in vivo and in vitro. In addition, elastin fibers are autofluorescent due to elastin's tricarboxilic, triamino pyridinium derivatives, and are therefore visualized using multiphoton microscopy.",
                                "Imaging was performed in the Laboratory for Fluorescence Dynamics (LFD) at UCI. A Ti:Sapphire laser (Mai Tai, Spectra Physics, Irvine, Calif.) was used for two-photon fluorescence excitation with a wavelength of 740 nm (SHG) and 860 nm (autofluorescence) with an incident power of 20 mW. The signal was collected using a water objective with a long working distance (LUMPlanFl 40\u00d7/0.80 W, Olympus, Tokyo, Japan). The SHG signal was obtained using a 320 nm-390 nm bandpass filter. The autofluorescent signal was collected using a 500 nm long pass filter. Images were captured every 5 \u03bcm through the 3D scaffolds with a field of view of 8,464 \u03bcm2. Data acquisition was performed in SimFCS (software developed by the LFD). The images were analyzed using ctFIRE MATLAB software by extracting information corresponding to the fiber width and number. The data were collected from 3 separate z-stacks for each sample.",
                                "**Statistical Analysis**",
                                "Split-Unit ANOVA was used to analyze qRT-PCR data using R analysis (\u03b4p>0.05 \u03b4\u03b4p>0.01). Figures show the standard error of the mean with n=3 unless otherwise stated. Student's T-test was performed on GCaMP calcium transients and standard error of the mean is shown. (***p<0.001, **p<0.01, *p<0.05)",
                                "**Example 5**",
                                "**iPSC-Derived Cardiomyocyte Maturation**",
                                "2D cultures: Prior to seeding the iPSC-derived cardiomyocytes (Day 28-64 post induction), tissue culture plates were coated with 1 mg/ml of fetal or adult bovine cardiac extracellular matrix at 37\u00b0 C. overnight. The cells were harvested with 200 Units/ml collagenase II (LifeTechnologies) for 1 hour, followed by 3\u00d7 washes with PBS (Ca/Mg free), 5 min incubation in 10\u00d7 TryplE (LifeTechnologies) and then seeded at 45,000 cells/cardiomyocytes2.",
                                "3D cultures: The cardiac extracellular matrix was adjusted to pH 7.4 with 0.1N NaOH and supplemented with 1/9 volume with 10\u00d7PBS (with Ca/Mg). The 3D scaffolds were composed of 5.25 mg/ml cardiac extracellular matrix and 1.75 mg/ml fibrinogen (Sigma). The cells were seeded at 1.6-3\u00d7106 cells/ml. The 3D gels were polymerized by the addition of 1.3 Units/ml thrombin (Sigma) and incubation at 37\u00b0 C. for 2 hours before media was added. Each 3D tissue construct also contained 0.15 U/mL aprotinin (Sigma) in a total scaffold volume of 75 \u03bcl. Completed 3D gels were cultured in polydimethylsiloxane (PDMS, Dow Corning, Midland, Mich.) retention rings, each with a diameter of 8 mm and an approximate height of 1 mm. Cells were harvested after 7 days by digesting the tissue constructs with 500 Units/ml Collagenase II for 35-45 min.",
                                "Three independent biological experiments of the maturation studies were performed with each experiment using cardiac extracellular matrix from independent batch preparations and cardiac differentiations.",
                                "**Ouantitative RT-PCR**",
                                "Total RNA was harvested from differentiated iPSC using Trizol (Life Technologies) according to the manufacturer's recommended protocol and was treated with RQ1 DNAse (Promega, Madison, Wis.) for 1 hour. Three micrograms of RNA was used to generate cDNA using iScript cDNA Synthesis Kit (BioRad, Hercules, Calif.). qPCR was performed using SYBR green chemistry and an iQ5 BioRad icycler. mRNA levels were normalized to 18S expression and measured in triplicate. Primers were synthesized by Integrated DNA Technologies (Coralville, Iowa) and their sequences can be found in Table 1.",
                                "Tables 2A-E. SDS concentration used to decellularized cardiac tissue affects polymerization of fetal and adult bovine cardiac extracellular matrix.",
                                "**Calcium Imaging and Analysis**",
                                "The iPSC-derived cardiomyocytes have been engineered to express a calcium indicator (GCaMP6f reporter) that emits fluorescence in the presence of cytosolic calcium. Calcium transients were measured using an epifluorescent microscope with an inverted 10\u00d7 objective (IX70 Olympus, Tokyo, Japan). Images were captured using a SPOT Idea 3.0 megapixel color fluorescent camera and SPOT acquisition software (SPOT Imaging Solutions, Sterling Heights, Mich.). The cells were placed in a 37\u00b0 C. heated stage during imaging. The video was captured at 33 frames/second with 8\u00d78 binning. ImageJ was used to process and extract the temporal fluorescence intensity of the acquired video data.",
