Repository: boschresearch/Pap2Pat

# Pap2Pat Dataset

### File Schema

Every directory in `data` corresponds to one patent-paper pair and contains the full texts of both patent and paper, as well as the patent outlines. We include all information in JSON for programmatic parsing and Markdown for manual inspection.

```yaml
data/:
    paper_id-patent_id/:
        # Nested JSON format
        patent.json: JSON file containing patent metadata and full-text, as well as all outlines
        paper.json: JSON file containing paper metadata and full-text
        # Markdown format
        patent.md: patent full-text formatted in markdown
        paper.md: paper full-text formatted in markdown

File: Pap2Pat/data/W2512960140-US20160141723/paper.json
{
    "id": "https://semopenalex.org/work/W2512960140",
    "authors": [
        "Young Kim",
        "Jean Nei",
        "Damian Rotarov"
    ],
    "title": "Studies on MgNi-Based Metal Hydride Electrode with Aqueous Electrolytes Composed of Various Hydroxides",
    "date": "2016-08-19",
    "abstract": "Compositions of MgNi-based amorphous-monocrystalline thin films produced by radio frequency (RF) sputtering with a varying composition target have been optimized. The composition Mg52Ni39Co3Mn6 is identified to possess the highest initial discharge capacity of 640 mAh\u00b7g\u22121 with a 50 mA\u00b7g\u22121 discharge current density. Reproduction in bulk form of Mg52Ni39Co3Mn6 alloy composition was prepared through a combination of melt spinning (MS) and mechanical alloying (MA), shows a sponge-like microstructure with >95% amorphous content, and is chosen as the metal hydride (MH) alloy for a sequence of electrolyte experiments with various hydroxides including LiOH, NaOH, KOH, RbOH, CsOH, and (C2H5)4N(OH). The electrolyte conductivity is found to be closely related to cation size in the hydroxide compound used as 1 M additive to the 4 M KOH aqueous solution. The degradation performance of Mg52Ni39Co3Mn6 alloy through cycling demonstrates a strong correlation with the redox potential of the cation in the alkali hydroxide compound used as 1 M additive to the 5 M KOH aqueous solution. NaOH, CsOH, and (C2H5)4N(OH) additions are found to achieve a good balance between corrosion and conductivity performances.",
    "sections": [
        {
            "title": "Introduction",
            "paragraphs": [
                "Mg-based metal hydride (MH) alloys are very attractive for various hydrogen storage applications due to Mg's abundance, low cost, light weight, and the availability of many intermetallic compounds. In particular, two groups of MgNi-based MH alloys have been proposed for use as the negative electrode active material in nickel/metal hydride (Ni/MH) battery: amorphous MgNi and crystalline Mg 2 Ni. The former has a higher initial discharge capacity but a much lower cycle stability due to its amorphous nature, which makes protection layer formation very difficult compared to that in the latter [1]. Research into these two alloy families were reviewed in 2013 [2]. More recently, additives such as B [3], Ti [4,5], Pt [4], Pd [4], Nd [6], Cr [7], AB 5 [8], La [9], Co [10], nano-sized Ni [11], Li [12], and Cu [5,13] were added to the bulk or surface of Mg 2 Ni-based MH alloys to improve the capacity, cycle stability, and high-rate dischargeability (HRD). For MgNi-based MH alloys, TiO 2 addition [14], Ni coating [15], Mn substitution [16], and Nb substitution [17] were experimented for electrochemical property enhancements. Alloy modifications including annealing, addition of anti-corrosion agents, and composition modification in both the surface and bulk, control of charge input, and alloy particle size selection have been previously proposed to improve the cycle stability of MgNi-based electrodes [18][19][20][21], but reducing the corrosive nature of electrolyte has never been investigated. Advantages of the current method that uses 30 wt% KOH aqueous solution as the electrolyte are low cost, high ionic conductivity, low toxicity, and low freezing point. However, KOH aqueous solution at such concentration rapidly reacts with amorphous MgNi MH alloy. Therefore, an adjustment in electrolyte composition is necessary to balance some of the high ionic conductivity with a reduction in corrosive nature of electrolyte. Salt additives in KOH aqueous solution were previously investigated as the modified electrolytes in our laboratory, and the results have been reported [22], leaving cations in various hydroxides as the main topic in this paper.",
                "Many studies investigating the alkali cation species and electrolyte concentrations in Ni/MH battery were previously conducted and are summarized in Table 1. However, none of these studies focused on amorphous MgNi MH alloy, which has the highest capacity but is also the most susceptible to electrolyte oxidation. Furthermore, while there is only a limited number of soluble inorganic hydroxides, several organic hydroxides are available. The cations of organic hydroxides are much larger than those in inorganic hydroxides, and their effects on electrochemical performances as the electrolyte additives is a subject of acute interest. Therefore, a study of inorganic and organic hydroxides in electrolyte was launched in the U.S. Department of Energy (DOE)-sponsored Robust Affordable Next Generation EV-storage (RANGE) program [23], and the obtained results are summarized in this paper. We will discuss MgNi-based thin film composition optimization, bulk MgNi-based alloy powder process optimization, electrolyte conductivity, and, finally, MgNi-based electrode degradation in electrolytes composed of various hydroxides."
            ],
            "subsections": []
        },
        {
            "title": "Experimental Setup",
            "paragraphs": [
                "Thin film was prepared using the radio frequency (RF) sputtering technique with an MRC Model 8667 RF Sputtering System (Material Research Corporation, Gilbert, AZ, USA). Bulk powder was prepared by a combination of melt spinning (MS) and mechanical alloying (MA) processes, which were conducted using a homebuilt system with a 2 kg induction furnace and a 20\" diameter rotating copper wheel (rotation speed up to 100 rpm) and a SC-10 attritor (Union Process, Akron, OH, USA), respectively. Microstructure was examined via a Philips X'Pert Pro X-ray diffractometer (XRD, Philips, Amsterdam, The Netherlands) and a CM200/FEG transmission electron microscope (TEM, Philips). Electrochemical testing was performed with a CTE MCL2 Mini cell test system (Chen Tech Electric MFG. Co., Ltd., New Taipei, Taiwan). Approximately 70 mg of AR3 (Mg 52 Ni 39 Co 3 Mn 6 ) alloy powder, made by MS + MA, was compacted onto an expanded nickel substrate using a 10 ton press to form the negative working electrode, which was approximately 0.2 mm in thickness, without any binder. Different concentrations of KOH aqueous solutions (up to 6 M) and various levels of X(OH) y (X = Li, Na, Rb, Cs, tetraethylammonium (tEA, (C 2 H 5 ) 4 N), Mg, Ca, Sr, or Ba, y = 1 or 2) replacements/additions in KOH aqueous solutions (with the total concentration of OH -up to 6.5 M) were prepared and used as the electrolyte. Two halves of a sintered Ni(OH) 2 -positive electrode, each 1 cm 2 in area and 1.5 mm in thickness, were connected by a nickel tab strip and used as the counter electrode. A piece of grafted polypropylene/polyethylene separator was folded in half twice and used to sandwich the negative electrode, so that two layers of separator were on each side of the negative electrode. Next, the wrapped negative electrode was again sandwiched with the two halves of positive electrode. The electrode assembly was placed into a plastic sleeve, which was then slid into an acrylic cell holder. The sleeve was filled with the electrolyte using a pipette. After absorbing the electrolyte for five minutes, the sleeve was refilled with the electrolyte so that the half-cell is in a flooded cell configuration. For the discharge capacity measurement, the half-cell was first charged at a current density of 100 mA\u2022g -1 for 5 h and then discharged at a current density of 100 mA\u2022g -1 until a cut-off voltage of 0.9 V was reached. Then, the cell was discharged at a current density of 24 mA\u2022g -1 until a cut-off voltage of 0.9 V was reached, and finally discharged at a current density of 8 mA\u2022g -1 until a cut-off voltage of 0.9 V was reached. There were 10 cycles of the charge/discharge procedure performed for each half-cell. Full discharge capacity is the sum of capacities measured at 100, 24, and 8 mA\u2022g -1 for each cycle. Electrolyte conductivity was measured with an YSI Model 3200 Conductivity Meter (YSI Incorporated, Yellow Springs, OH, USA). "
            ],
            "subsections": []
        },
        {
            "title": "Results",
            "paragraphs": [
                "The current study begins with MgNi-based alloy composition optimization, which is performed with thin film deposition using RF sputtering technique. After identifying the compositions that demonstrated the highest electrochemical capacities in the thin film form, bulk powder process consisting of MS + MA was adopted to reproduce the optimized compositions. Once the electrochemical performances of alloys in the bulk form were confirmed, the most suitable alloy composition in the bulk form was then selected for the investigation on modified electrolytes composed of various hydroxides. The abovementioned developments are discussed in detail in the following sections."
            ],
            "subsections": [
                {
                    "title": "MgNi-Based Thin Film Prepared by Radio Frequency Sputtering",
                    "paragraphs": [
                        "Thin film deposition was performed in a multi-target RF sputtering unit with a modified target and sample holder (Figure 1). The deposition rate was approximately 0.5 \u00b5m\u2022h -1 , and the resulting average film thickness was approximately 1 \u00b5m. In each run, 10-25 nickel substrates (1 cm \u00d7 1 cm) were deposited by thin films with different compositions, which were determined by energy-dispersive X-ray spectroscopy from the silicon witness samples placed among the nickel substrates. Results from the binary composition optimization are shown in Table 2. Discharge capacity maximizes at the composition Mg 52 Ni 48 (AR1), which is used as the basis for ternary Mg-Ni-Co and then quaternary Mg-Ni-Co-Mn composition optimizations (Figure 2). Among all the compositions in the ternary and quaternary matrices, AR2 (Mg 52.1 Ni 45.1 Co 2.8 ) and AR3 (Mg 52 Ni 39 Co 3 Mn 6 ) demonstrate the highest discharge capacities, respectively (Table 3). Furthermore, the cycle stabilities of several RF-sputtered thin films are shown in Figure 3, where three films with different chemical positions show similar capacity degradation in the first 20 cycles. More specifically, two or three activation cycles are needed for the thin film electrodes; once the electrodes are fully activated, steady capacity degradation is observed until around cycle 10; capacity remains stable thereafter. According to the XRD analysis, formation of Mg(OH) 2 on the surface impedes further electrochemical reaction and is the major source for capacity degradation (approximately 1.2% per cycle).",
                        "Batteries 2016, 2, 27 4 of 19"
                    ],
                    "subsections": []
                }
            ]
        },
        {
            "title": "Results",
            "paragraphs": [
                "The current study begins with MgNi-based alloy composition optimization, which is performed with thin film deposition using RF sputtering technique. After identifying the compositions that demonstrated the highest electrochemical capacities in the thin film form, bulk powder process consisting of MS + MA was adopted to reproduce the optimized compositions. Once the electrochemical performances of alloys in the bulk form were confirmed, the most suitable alloy composition in the bulk form was then selected for the investigation on modified electrolytes composed of various hydroxides. The abovementioned developments are discussed in detail in the following sections."
            ],
            "subsections": [
                {
                    "title": "MgNi-Based Thin Film Prepared by Radio Frequency Sputtering",
                    "paragraphs": [
                        "Thin film deposition was performed in a multi-target RF sputtering unit with a modified target and sample holder (Figure 1). The deposition rate was approximately 0.5 \u03bcm\u2022h -1 , and the resulting average film thickness was approximately 1 \u03bcm. In each run, 10-25 nickel substrates (1 cm \u00d7 1 cm) were deposited by thin films with different compositions, which were determined by energydispersive X-ray spectroscopy from the silicon witness samples placed among the nickel substrates. Results from the binary composition optimization are shown in Table 2. Discharge capacity maximizes at the composition Mg52Ni48 (AR1), which is used as the basis for ternary Mg-Ni-Co and then quaternary Mg-Ni-Co-Mn composition optimizations (Figure 2). Among all the compositions in the ternary and quaternary matrices, AR2 (Mg52.1Ni45.1Co2.8) and AR3 (Mg52Ni39Co3Mn6) demonstrate the highest discharge capacities, respectively (Table 3). Furthermore, the cycle stabilities of several RF-sputtered thin films are shown in Figure 3, where three films with different chemical positions show similar capacity degradation in the first 20 cycles. More specifically, two or three activation cycles are needed for the thin film electrodes; once the electrodes are fully activated, steady capacity degradation is observed until around cycle 10; capacity remains stable thereafter. According to the XRD analysis, formation of Mg(OH)2 on the surface impedes further electrochemical reaction and is the major source for capacity degradation (approximately 1.2% per cycle).  Table 2. Maximum discharge capacities of Mg-Ni binary thin films deposited on ice water-cooled nickel substrates with 20 mA\u2022g -1 charge and discharge current densities. Mg 52 Ni 48 (AR1) is identified as the composition with the highest discharge capacity. Microstructures and phase abundances were obtained from the X-ray diffraction (XRD) patterns in reference [50]."
                    ],
                    "subsections": []
                }
            ]
        },
        {
            "title": "Alloy Composition",
            "paragraphs": [
                "Discharge Capacity (mAh          "
            ],
            "subsections": [
                {
                    "title": "MgNi-Based Alloy Powder Prepared by Melt Spinning + Mechanical Alloying",
                    "paragraphs": [
                        "According to the Mg-Ni binary phase diagram, AR2 and AR3 compositions cannot be reproduced by the conventional melt-and-cast method [51]. Therefore, we used a powder fabrication method combining the MS and MA techniques. The former (see Figure 4a for the MS system) produces ribbons with closely packed polycrystalline Mg 2 Ni and MgNi 2 phases, and the latter (see Figure 4b for the MA attritor system) produces powder with an amorphous MgNi phase and therefore reproduces the microstructure and electrochemical capacity of the thin film work. "
                    ],
                    "subsections": []
                },
                {
                    "title": "MgNi-Based Alloy Powder Prepared by Melt Spinning + Mechanical Alloying",
                    "paragraphs": [
                        "According to the Mg-Ni binary phase diagram, AR2 and AR3 compositions cannot be reproduced by the conventional melt-and-cast method [51]. Therefore, we used a powder fabrication method combining the MS and MA techniques. The former (see Figure 4a for the MS system) produces ribbons with closely packed polycrystalline Mg2Ni and MgNi2 phases, and the latter (see Figure 4b for the MA attritor system) produces powder with an amorphous MgNi phase and therefore reproduces the microstructure and electrochemical capacity of the thin film work. Compared to the method of using MA with raw material in elemental powder form alone, incorporation of MS in the alloy fabrication process can reduce the MA time from 72 h to 12 h and lower the material cost. The polycrystalline and amorphous natures of MS ribbon before and after the MA process, respectively, are revealed by XRD, as shown in Figure 5. The cycle stability of the AR3 powder made by MS + MA, shown in Figure 6, is much more severe than that of its thin film counterpart. More specifically, degradation of the bulk AR3 powder occurs at approximately 10% per cycle in the first 10 cycles. While the addition of 1 wt% Si or Zr in the MA process does not affect the cycling performance, the addition of 1 wt% Fe reduces the capacity degradation to around 4% per cycle in the first 10 cycles. Furthermore, although the initial capacity is decreased with the addition of Fe to AR3 powder, the maintained capacity at higher cycle number is much higher than the original or modified AR3 powder with other additions. Addition of Fe also shows significant improvement in cycle stability in our thin film results. Compared to the method of using MA with raw material in elemental powder form alone, incorporation of MS in the alloy fabrication process can reduce the MA time from 72 h to 12 h and lower the material cost. The polycrystalline and amorphous natures of MS ribbon before and after the MA process, respectively, are revealed by XRD, as shown in Figure 5. The cycle stability of the AR3 powder made by MS + MA, shown in Figure 6, is much more severe than that of its thin film counterpart. More specifically, degradation of the bulk AR3 powder occurs at approximately 10% per cycle in the first 10 cycles. While the addition of 1 wt% Si or Zr in the MA process does not affect the cycling performance, the addition of 1 wt% Fe reduces the capacity degradation to around 4% per cycle in the first 10 cycles. Furthermore, although the initial capacity is decreased with the addition of Fe to AR3 powder, the maintained capacity at higher cycle number is much higher than the original or modified AR3 powder with other additions. Addition of Fe also shows significant improvement in cycle stability in our thin film results.  wt% Si; and (d) 1 wt% Zr MA for 3 h with 100 mA\u2022g -1 charge and discharge current densities. Cycle stability in the bulk form is much worse compared to that in the thin film form. While the addition of Si or Zr in the MA process does not affect the cycling performance, the addition of Fe reduces the capacity degradation. Although the initial capacity is decreased with the addition of Fe, the maintained capacity at higher cycle number is much higher than the original or modified AR3 powder with other additions.",
                        "Figure 7 shows TEM micrographs of the AR3 powder sample made by MS + MA, and it reveals that the material density is not uniform. Large areas with lower density (brighter contrast) are found  wt% Si; and (d) 1 wt% Zr MA for 3 h with 100 mA\u2022g -1 charge and discharge current densities. Cycle stability in the bulk form is much worse compared to that in the thin film form. While the addition of Si or Zr in the MA process does not affect the cycling performance, the addition of Fe reduces the capacity degradation. Although the initial capacity is decreased with the addition of Fe, the maintained capacity at higher cycle number is much higher than the original or modified AR3 powder with other additions.",
                        "Figure 7 shows TEM micrographs of the AR3 powder sample made by MS + MA, and it reveals that the material density is not uniform. Large areas with lower density (brighter contrast) are found Cycle stability in the bulk form is much worse compared to that in the thin film form. While the addition of Si or Zr in the MA process does not affect the cycling performance, the addition of Fe reduces the capacity degradation. Although the initial capacity is decreased with the addition of Fe, the maintained capacity at higher cycle number is much higher than the original or modified AR3 powder with other additions.",
                        "Figure 7 shows TEM micrographs of the AR3 powder sample made by MS + MA, and it reveals that the material density is not uniform. Large areas with lower density (brighter contrast) are found alongside the scroll-type denser regions (darker contrast). This type of microstructure cannot form the protective oxide layer that prevents further oxidation found in other MH alloys [52] and consequently causes the more severe degradation observed in the bulk form compared to that the thin film form. Therefore, in order to magnify the effect of electrolyte composition modification, the AR3 powder made by MS + MA is the perfect candidate for the current study on corrosion of MH alloy in electrolytes composed of various hydroxides, despite the fact that we have developed a series of new compositions based on the quaternary AR3 composition, new surface treatments, coatings, binder/surfactant additions, and other methods to improve the cycle stability of MgNi-based MH alloys.",
                        "Batteries 2016, 2, 27 8 of 19 alongside the scroll-type denser regions (darker contrast). This type of microstructure cannot form the protective oxide layer that prevents further oxidation found in other MH alloys [52] and consequently causes the more severe degradation observed in the bulk form compared to that the thin film form. Therefore, in order to magnify the effect of electrolyte composition modification, the AR3 powder made by MS + MA is the perfect candidate for the current study on corrosion of MH alloy in electrolytes composed of various hydroxides, despite the fact that we have developed a series of new compositions based on the quaternary AR3 composition, new surface treatments, coatings, binder/surfactant additions, and other methods to improve the cycle stability of MgNi-based MH alloys. "
                    ],
                    "subsections": []
                },
                {
                    "title": "Conductivities of Various Hydroxide Electrolytes",
                    "paragraphs": [
                        "Room temperature conductivities of different concentrations of KOH and other hydroxide aqueous solutions were measured and then normalized to that of 6 M KOH aqueous solution, and the results are summarized in Table A1 in Appendix. Due to its low solubility, no effect on conductivity is observed with the addition of Mg(OH)2, Ca(OH)2, Sr(OH)2, or Ba(OH)2 in 6 M KOH aqueous solution. Moreover, as a representative example, the electrolyte conductivities are plotted against the total OH -concentration in solution for 1 M LiOH, NaOH, RbOH, and CsOH, and 0.6 M and 1.2 M tEAOH (tetraethylammonium hydroxide) in various concentrations of KOH aqueous solutions in Figure 8. As the total OH -concentration increases, the electrolyte conductivity increases. Also, at any fixed KOH concentration, the electrolyte conductivity increases in agreement with the following trend: tEAOH < LiOH < NaOH < RbOH < CsOH addition. However, none of the conductivities of mixed hydroxide electrolytes exceeds that of pure KOH aqueous solution. According to Stokes' Law, as the object size increases, it experiences more friction or drag when moving through fluid, as indicated in the equation for a spherical particle object:",
                        "(1) "
                    ],
                    "subsections": []
                },
                {
                    "title": "Conductivities of Various Hydroxide Electrolytes",
                    "paragraphs": [
                        "Room temperature conductivities of different concentrations of KOH and other hydroxide aqueous solutions were measured and then normalized to that of 6 M KOH aqueous solution, and the results are summarized in Table A1 in Appendix. Due to its low solubility, no effect on conductivity is observed with the addition of Mg(OH) 2 , Ca(OH) 2 , Sr(OH) 2 , or Ba(OH) 2 in 6 M KOH aqueous solution. Moreover, as a representative example, the electrolyte conductivities are plotted against the total OH - concentration in solution for 1 M LiOH, NaOH, RbOH, and CsOH, and 0.6 M and 1.2 M tEAOH (tetraethylammonium hydroxide) in various concentrations of KOH aqueous solutions in Figure 8. As the total OH -concentration increases, the electrolyte conductivity increases. Also, at any fixed KOH concentration, the electrolyte conductivity increases in agreement with the following trend: tEAOH < LiOH < NaOH < RbOH < CsOH addition. However, none of the conductivities of mixed hydroxide electrolytes exceeds that of pure KOH aqueous solution. According to Stokes' Law, as the object size increases, it experiences more friction or drag when moving through fluid, as indicated in the equation for a spherical particle object:",
                        "where \u03b6 is the drag coefficient of object, \u03b7 is the fluid viscosity, and r is the object radius. The drag coefficient also presents in the Einstein relation:",
                        "where D is the diffusion coefficient, k B is the Boltzmann's constant, and T is the absolute temperature. Thus, the diffusion coefficient can be directly related to the size of object moving in fluid by combining Equations ( 1) and ( 2), which gives the Stokes-Einstein-Sutherland equation:",
                        "Batteries 2016, 2, 27 9 of 19",
                        "where D is the diffusion coefficient, kB is the Boltzmann's constant, and T is the absolute temperature. Thus, the diffusion coefficient can be directly related to the size of object moving in fluid by combining Equations ( 1) and ( 2), which gives the Stokes-Einstein-Sutherland equation: Furthermore, molar conductivity of each ionic species in solution can be linked to the diffusion coefficient by the Nernst-Einstein equation:",
                        "where \u039b , is the limiting molar conductivity (molar conductivity at the limit of infinite dilution) of ionic species, F is the Faraday constant, R is the gas constant, zi is the charge number of ionic species, and Di is the diffusion coefficient of ionic species. In the case of hydroxide solution, electrolyte conductivity is determined by the combination of contributions from both the cation and anion species, which can be expressed by the Kohlrausch's law of independent migration of ions:",
                        "where \u039b , \u039b , , and \u039b , are the limiting molar conductivities of electrolyte, cation, and anion, respectively, and \u03bd+ and \u03bd-are the stoichiometric coefficients of cation and anion, respectively. Since the anion species in the current study is unchanged, the observed differences in overall electrolyte conductivity are caused by the various cation species. As the cation size increases, the diffusion coefficient decreases, and the limiting molar conductivity consequently decreases. Among all the cation species in the current study, tEA + is the largest and results in the lowest conductivity upon tEAOH addition. However, this trend is not observed with the smaller alkali cations. When the cation size is very small, the cation has higher charge density and therefore shows a higher tendency to attract water molecules. In other words, a smaller cation has a larger amount of surrounding water, which makes its transport in solution more difficult (higher drag coefficient and lower diffusion constant) and contributes to the observed lower electrolyte conductivity. The normalized electrolyte Furthermore, molar conductivity of each ionic species in solution can be linked to the diffusion coefficient by the Nernst-Einstein equation:",
                        "where \u039b 0 m,i is the limiting molar conductivity (molar conductivity at the limit of infinite dilution) of ionic species, F is the Faraday constant, R is the gas constant, z i is the charge number of ionic species, and D i is the diffusion coefficient of ionic species. In the case of hydroxide solution, electrolyte conductivity is determined by the combination of contributions from both the cation and anion species, which can be expressed by the Kohlrausch's law of independent migration of ions:",
                        "where \u039b 0 m , \u039b 0 m,+ , and \u039b 0 m,-are the limiting molar conductivities of electrolyte, cation, and anion, respectively, and \u03bd + and \u03bd -are the stoichiometric coefficients of cation and anion, respectively. Since the anion species in the current study is unchanged, the observed differences in overall electrolyte conductivity are caused by the various cation species. As the cation size increases, the diffusion coefficient decreases, and the limiting molar conductivity consequently decreases. Among all the cation species in the current study, tEA + is the largest and results in the lowest conductivity upon tEAOH addition. However, this trend is not observed with the smaller alkali cations. When the cation size is very small, the cation has higher charge density and therefore shows a higher tendency to attract water molecules. In other words, a smaller cation has a larger amount of surrounding water, which makes its transport in solution more difficult (higher drag coefficient and lower diffusion constant) and contributes to the observed lower electrolyte conductivity. The normalized electrolyte conductivities of alkali hydroxides at the same level of addition in 4 M KOH aqueous solution are plotted against the cation radii in Figure 9, and a linear dependency with a very high correlation factor (R 2 ) is clearly demonstrated. In addition, adding hydroxides with other alkali cations in KOH aqueous solution reduces the electrolyte conductivity slightly compared to pure KOH aqueous solution (5 M KOH aqueous solution has approximately the same conductivity as 6 M KOH aqueous solution at room temperature, which has the normalized conductivity value of 100%), indicating that a pure electrolyte system may have higher electrolyte conductivity than a heterogeneous electrolyte system at the same OH -solution concentration. Such a phenomenon is interesting to observe and deserves further investigation of, for example, the effect of interaction between cations in a heterogeneous hydroxide electrolyte system on conductivity.",
                        "Batteries 2016, 2, 27 10 of 19 solution at room temperature, which has the normalized conductivity value of 100%), indicating that a pure electrolyte system may have higher electrolyte conductivity than a heterogeneous electrolyte system at the same OH -solution concentration. Such a phenomenon is interesting to observe and deserves further investigation of, for example, the effect of interaction between cations in a heterogeneous hydroxide electrolyte system on conductivity. "
                    ],
                    "subsections": []
                },
                {
                    "title": "Corrosion Performances in Various Hydroxide Electrolytes",
                    "paragraphs": [
                        "The AR3 powder made by MS + MA is used as the negative electrode material for the corrosion study in various hydroxide aqueous solutions. Before studying the relative corrosion strengths of different electrolytes, an evaluation of capacity degradation must be established. We use three hypothetic electrolytes (Electrolytes 1, 2, and 3) in Figure 10 as the representatives to explain and describe the differences in discharge characteristics in various hydroxide aqueous solutions observed in the current study. Looking closely at the first cycle discharge voltage profiles from half-cells with the three different electrolytes (Figure 10a), the largest initial discharge capacity is observed with Electrolyte 1. The difference in discharge voltage curve length indicates that Electrolyte 1 has the strongest activation power compared to Electrolytes 2 and 3. In other words, Electrolyte 1 activates the largest portion of MH alloy within the same initial charging period as in Electrolytes 2 and 3, which is the main reason for its superior initial capacity performance. However, higher activation power also corresponds to stronger corrosion strength, increasing in the order of Electrolyte 3 < Electrolyte 2 < Electrolyte 1. The discharge capacities are plotted against the cycle number in Figure 10b, and the degradation in Electrolyte 1 is worse (higher capacity loss per cycle) compared to that in Electrolyte 3. Therefore, in order to separate the contribution of activation to degradation, degradation calculation in this study is defined as: "
                    ],
                    "subsections": []
                },
                {
                    "title": "Corrosion Performances in Various Hydroxide Electrolytes",
                    "paragraphs": [
                        "The AR3 powder made by MS + MA is used as the negative electrode material for the corrosion study in various hydroxide aqueous solutions. Before studying the relative corrosion strengths of different electrolytes, an evaluation of capacity degradation must be established. We use three hypothetic electrolytes (Electrolytes 1, 2, and 3) in Figure 10 as the representatives to explain and describe the differences in discharge characteristics in various hydroxide aqueous solutions observed in the current study. Looking closely at the first cycle discharge voltage profiles from half-cells with the three different electrolytes (Figure 10a), the largest initial discharge capacity is observed with Electrolyte 1. The difference in discharge voltage curve length indicates that Electrolyte 1 has the strongest activation power compared to Electrolytes 2 and 3. In other words, Electrolyte 1 activates the largest portion of MH alloy within the same initial charging period as in Electrolytes 2 and 3, which is the main reason for its superior initial capacity performance. However, higher activation power also corresponds to stronger corrosion strength, increasing in the order of Electrolyte 3 < Electrolyte 2 < Electrolyte 1. The discharge capacities are plotted against the cycle number in Figure 10b, and the degradation in Electrolyte 1 is worse (higher capacity loss per cycle) compared to that in Electrolyte 3. Therefore, in order to separate the contribution of activation to degradation, degradation calculation in this study is defined as:",
                        "where Cap high and Cap low are the highest and lowest capacities throughout cycling (Cap high is usually the initial capacity in the current study), respectively, and n high and n low are the corresponding cycle numbers. It is worth noting that a positive correlation is found between the activation power and electrolyte conductivity in the current study, i.e., electrolyte conductivity increases in the order of Electrolyte 3 < Electrolyte 2 < Electrolyte 1. The highest conductivity of Electrolyte 1 (or the lowest internal resistance, as observed from its highest voltage plateau in Figure 10a) is also a contributing factor for its highest initial capacity, albeit minor compared to the influence of activation power. Therefore, the contribution of conductivity on capacity is neglected in the degradation calculation. ). Electrolyte 1 with the fastest activation shows the highest plateau voltage (lowest impedance) and consequently the highest initial capacity. However, activation power is strongly associated with corrosion strength, so Electrolyte 1 also exhibits the highest degradation rate.",
                        "Room temperature degradation of different concentrations of KOH and/or other hydroxide aqueous solutions were measured, and the results are summarized in Table A2 in Appendix. Due to its low solubility, no effect on degradation is observed with the addition of Mg(OH)2, Ca(OH)2, Sr(OH)2, or Ba(OH)2 in 6 M KOH aqueous solution. For the pure KOH aqueous solution systems at various concentrations, the initial capacities and degradations normalized to those of 6 M KOH aqueous solution are plotted against the total OH -concentration in solution in Figure 11a,b, respectively. Even after the attempt to eliminate the contribution of activation on degradation, a strong similarity between the initial capacity and degradation performances is still present, meaning that activation and corrosion are very closely related and cannot be completely separated by our calculation for KOH-based electrolytes. Such correlation can also be seen in mixed electrolytes. For example, a resemblance between the initial capacity (Figure 12a) and degradation (Figure 12b) performances in various electrolyte mixtures of KOH and LiOH can be observed. It is also interesting to find that higher OH -concentrations in electrolytes do not necessarily correspond to higher corrosion. Room temperature degradation of different concentrations of KOH and/or other hydroxide aqueous solutions were measured, and the results are summarized in Table A2 in Appendix. Due to its low solubility, no effect on degradation is observed with the addition of Mg(OH) 2 , Ca(OH) 2 , Sr(OH) 2 , or Ba(OH) 2 in 6 M KOH aqueous solution. For the pure KOH aqueous solution systems at various concentrations, the initial capacities and degradations normalized to those of 6 M KOH aqueous solution are plotted against the total OH -concentration in solution in Figure 11a,b, respectively. Even after the attempt to eliminate the contribution of activation on degradation, a strong similarity between the initial capacity and degradation performances is still present, meaning that activation and corrosion are very closely related and cannot be completely separated by our calculation for KOH-based electrolytes. Such correlation can also be seen in mixed electrolytes. For example, a resemblance between the initial capacity (Figure 12a) and degradation (Figure 12b) performances in various electrolyte mixtures of KOH and LiOH can be observed. It is also interesting to find that higher OH -concentrations in electrolytes do not necessarily correspond to higher corrosion. The trends in activation power (indicated by the initial capacity) and degradation are similar: higher total OH -concentration in solution corresponds to higher activation power and degradation. However, an exception is observed with the KOH-free solution with lower OH - concentration (the leftmost data point of the 3 M LiOH series), which unexpectedly shows a higher activation power and a higher degradation compared to the mixed solutions in the same series. Such abnormality was found in many similar cases in this study (see data in Table B1).",
                        "As a representative example, the degradation performances compared to that of 6 M KOH aqueous solution are plotted against the total OH -concentration in solution for 1 M LiOH, NaOH, RbOH, and CsOH, and 0.6 M tEAOH in 5 M KOH aqueous solution in Figure 13. With regard to lowering the corrosion strength of pure KOH aqueous solution, both NaOH and tEAOH additions are beneficial while CsOH, RbOH, and LiOH additions worsen the degradation behavior. More specifically, the degradation performance improves in the trend of LiOH < RbOH < CsOH < KOH < tEAOH < NaOH addition. Since the anion species in the current study is unchanged, the differences in degradation are caused by the various cation species. The trend in reactivity series of alkali elements was considered to be responsible for the observed degradation trend, which increases in the order of Cs < Rb < K < Na < Li. Interestingly, it is clear that the two trends do not correlate very well. Determination of reactivity relies on the element characteristics alone, so the trend in reactivity series is similar to another qualitative measure: ionization energy. However, the element's reaction partner also affects the reactivity of reaction. For example, for the reaction of an alkali element in water, the element's characteristics and interaction with water, such as enthalpy of sublimation ( \u2192 ), ionization energy ( \u2192 e ), and enthalpy of dissolution ( \u2192 ), must be taken into consideration in predicting how reactive the reaction is. Therefore, the qualitative electrochemical series is used to correlate with the degradation trend. The degradation performances of alkali hydroxides at the same level of addition in 5 M KOH aqueous solution are plotted against Figure 12. Plots of (a) the initial capacities and (b) degradation performances normalized to those of 6 M KOH aqueous solution vs. the total OH -concentration in solution for various electrolyte mixtures of KOH and LiOH. The trends in activation power (indicated by the initial capacity) and degradation are similar: higher total OH -concentration in solution corresponds to higher activation power and degradation. However, an exception is observed with the KOH-free solution with lower OH -concentration (the leftmost data point of the 3 M LiOH series), which unexpectedly shows a higher activation power and a higher degradation compared to the mixed solutions in the same series. Such abnormality was found in many similar cases in this study (see data in Table A2 in Appendix).",
                        "As a representative example, the degradation performances compared to that of 6 M KOH aqueous solution are plotted against the total OH -concentration in solution for 1 M LiOH, NaOH, RbOH, and CsOH, and 0.6 M tEAOH in 5 M KOH aqueous solution in Figure 13. With regard to lowering the corrosion strength of pure KOH aqueous solution, both NaOH and tEAOH additions are beneficial while CsOH, RbOH, and LiOH additions worsen the degradation behavior. More specifically, the degradation performance improves in the trend of LiOH < RbOH < CsOH < KOH < tEAOH < NaOH addition. Since the anion species in the current study is unchanged, the differences in degradation are caused by the various cation species. The trend in reactivity series of alkali elements was considered to be responsible for the observed degradation trend, which increases in the order of Cs < Rb < K < Na < Li. Interestingly, it is clear that the two trends do not correlate very well. Determination of reactivity relies on the element characteristics alone, so the trend in reactivity series is similar to another qualitative measure: ionization energy. However, the element's reaction partner also affects the reactivity of reaction. For example, for the reaction of an alkali element in water, the element's characteristics and interaction with water, such as enthalpy of sublimation ( M (s) \u2192 M (g) ), ionization energy ( M (g) \u2192 M + (g) + e -), and enthalpy of dissolution ( M + (g) \u2192 M + (aq) ), must be taken into consideration in predicting how reactive the reaction is. Therefore, the qualitative electrochemical series is used to correlate with the degradation trend. The degradation performances of alkali hydroxides at the same level of addition in 5 M KOH aqueous solution are plotted against the standard redox potential in Figure 14, resulting in a linear dependency with a high R 2 . Due to the lowest and highest redox potentials of Li and Na, respectively, the addition of LiOH appears to be the most corrosive while the addition of NaOH retards degradation. Consequently, NaOH is used as an electrolyte supplement for HT applications, where corrosion is much more aggressive, and LiOH is added in electrolyte to increase electrolyte activity for the LT discharge performance in Ni/MH battery [53].  The entire data sets from Appendix are plotted in Figure 15. Most of the data plot to Quadrant III (with lower degradation but also lower conductivity). Those points in Quadrant II show lower conductivity and higher degradation and represent the most unsuitable electrolytes. From this chart, we also find that while NaOH and CsOH additions can reduce the corrosive nature of an electrolyte without sacrificing excessive amounts of conductivity, tEAOH is also a good candidate if electrolyte conductivity is not a major concern for the application (e.g., high energy Ni/MH battery without strict power requirements). We plan to continue this electrolyte study with additions of other organic  The entire data sets from Appendix are plotted in Figure 15. Most of the data plot to Quadrant III (with lower degradation but also lower conductivity). Those points in Quadrant II show lower conductivity and higher degradation and represent the most unsuitable electrolytes. From this chart, we also find that while NaOH and CsOH additions can reduce the corrosive nature of an electrolyte without sacrificing excessive amounts of conductivity, tEAOH is also a good candidate if electrolyte The entire data sets from Appendix are plotted in Figure 15. Most of the data plot to Quadrant III (with lower degradation but also lower conductivity). Those points in Quadrant II show lower conductivity and higher degradation and represent the most unsuitable electrolytes. From this chart, we also find that while NaOH and CsOH additions can reduce the corrosive nature of an electrolyte without sacrificing excessive amounts of conductivity, tEAOH is also a good candidate if electrolyte conductivity is not a major concern for the application (e.g., high energy Ni/MH battery without strict power requirements). We plan to continue this electrolyte study with additions of other organic hydroxides and amphoteric hydroxides/oxides, such as quaternary ammonium hydroxides, bis(ethylenediamine) copper(II) hydroxide, choline base solution, tetrabutylphosphonium hydroxide, hexamethonium hydroxide, and zinc oxide/hydroxide, in order to find possible candidates that fall in Quadrant IV. "
                    ],
                    "subsections": []
                }
            ]
        },
        {
            "title": "Conclusions",
            "paragraphs": [
                "Using a quaternary MgNiCoMn MH alloy powder prepared by MS followed by MA, we have shown a clear map of the balancing of conductivity for a reduction in corrosive nature of electrolyte and lower capacity degradation in KOH-based electrolytes. Among all modifying hydroxides, NaOH, CsOH, and (C2H5)4N(OH) show the best conductivity/degradation results. Combining the results from this study on various hydroxides with other methods of improving negative electrode cyclability, such as salt/surfactant additions, surface coatings/treatments, and composition optimizations, the use of high-capacity MgNi-based MH alloy in commercial Ni/MH battery is possible. "
            ],
            "subsections": []
        },
        {
            "title": "Conflicts of Interest:",
            "paragraphs": [
                "The authors declare no conflict of interest."
            ],
            "subsections": []
        },
        {
            "title": "MH",
            "paragraphs": [
                "Metal hydride Ni/MH Nickel/metal hydride "
            ],
            "subsections": []
        },
        {
            "title": "Conclusions",
            "paragraphs": [
                "Using a quaternary MgNiCoMn MH alloy powder prepared by MS followed by MA, we have shown a clear map of the balancing of conductivity for a reduction in corrosive nature of electrolyte and lower capacity degradation in KOH-based electrolytes. Among all modifying hydroxides, NaOH, CsOH, and (C 2 H 5 ) 4 N(OH) show the best conductivity/degradation results. Combining the results from this study on various hydroxides with other methods of improving negative electrode cyclability, such as salt/surfactant additions, surface coatings/treatments, and composition optimizations, the use of high-capacity MgNi-based MH alloy in commercial Ni/MH battery is possible.",
                "Author Contributions: Jean Nei designed the experiments and analyzed the data; Kwo-Hsiung Young prepared the manuscript and Damian Rotarov performed the experiments."
            ],
            "subsections": []
        },
        {
            "title": "Conflicts of Interest:",
            "paragraphs": [
                "The authors declare no conflict of interest.   "
            ],
            "subsections": []
        }
    ]
}
