Repository: boschresearch/Pap2Pat

# Pap2Pat Dataset

### File Schema

Every directory in `data` corresponds to one patent-paper pair and contains the full texts of both patent and paper, as well as the patent outlines. We include all information in JSON for programmatic parsing and Markdown for manual inspection.

```yaml
data/:
    paper_id-patent_id/:
        # Nested JSON format
        patent.json: JSON file containing patent metadata and full-text, as well as all outlines
        paper.json: JSON file containing paper metadata and full-text
        # Markdown format
        patent.md: patent full-text formatted in markdown
        paper.md: paper full-text formatted in markdown

File: Pap2Pat/data/W2512960140-US20160141723/patent.json (part 1 of 2)
{
    "id": "US20160141723",
    "authors": [
        "Jean Nei",
        "Kwo Young",
        "Damian Rotarov"
    ],
    "title": "Electrolytes and Metal Hydride Batteries",
    "date": "2014-11-13 00:00:00",
    "abstract": "Metal hydride batteries comprising an electrolyte composition which comprises an aqueous solution comprising one or more compounds selected from the group consisting of metal hydroxides, metal oxide/hydroxides and ammonium hydroxides where when the electrolyte composition comprises KOH, the composition also comprises a further compound selected from the group consisting of metal hydroxides, metal oxide/hydroxides and ammonium hydroxides, exhibit reduced degradation of the anode material during operation. Anode materials advantageously exhibit \u226695% of the degradation of the same anode material in the same battery when replacing the electrolyte composition with 6 M aqueous KOH and exhibit conductivity of \u226750% of that of 6 M aqueous KOH. Anode materials are for example ABx high capacity hydrogen storage alloys comprising Mg where x is from about 0.5 to about 5 and which has a discharge capacity of \u2267400 mAh/g.",
    "sections": [
        {
            "title": "DESCRIPTION",
            "paragraphs": [],
            "subsections": [
                {
                    "title": "GOVERNMENT SUPPORT STATEMENT",
                    "paragraphs": [
                        "This invention was made with government support under DE-AR0000386 awarded by Advanced Research Projects Agency-Energy under the Robust Affordable Next Generation EV Storage Program (RANGE). The government has certain rights in the invention.",
                        "The present invention is aimed at metal hydride (MH) batteries containing certain electrolyte compositions."
                    ],
                    "subsections": [],
                    "outline_long": [
                        "acknowledge government support"
                    ],
                    "num_characters": 351,
                    "outline_medium": [
                        "acknowledge government support"
                    ],
                    "outline_short": [
                        "acknowledge government support"
                    ]
                },
                {
                    "title": "BACKGROUND",
                    "paragraphs": [
                        "Much progress has been made in optimizing the electrochemical performance and cycle life of metal hydride batteries through optimization of the electrodes. The electrolyte of metal hydride batteries is presently 30% by weight aqueous KOH. The aqueous KOH electrolyte is corrosive to many anode materials. The present invention is focused on improved electrolytes for metal hydride batteries."
                    ],
                    "subsections": [],
                    "outline_long": [
                        "motivate improved electrolytes"
                    ],
                    "num_characters": 391,
                    "outline_medium": [
                        "motivate improved electrolytes"
                    ],
                    "outline_short": [
                        "motivate improved electrolytes"
                    ]
                },
                {
                    "title": "SUMMARY",
                    "paragraphs": [
                        "Disclosed is a metal hydride battery (cell) comprising at least one negative electrode comprising an active anode material, at least one positive electrode comprising an active cathode material, a casing having said electrodes positioned therein and an electrolyte composition, where",
                        "the electrolyte composition comprises an aqueous solution comprising one or more compounds selected from the group consisting metal hydroxides, metal oxide/hydroxides and ammonium hydroxides,",
                        "the degradation of the anode material in the battery is \u226695% of the degradation of the same anode material in the same battery when replacing the electrolyte composition with 6 M aqueous KOH,",
                        "the conductivity of the electrolyte composition is \u226750% of 6 M aqueous KOH and where",
                        "when the electrolyte composition comprises KOH, the composition also comprises one or more further compounds selected from the group consisting of metal hydroxides, metal oxide/hydroxides and ammonium hydroxides.",
                        "Also disclosed is a metal hydride battery comprising at least one negative electrode comprising an active anode material, at least one positive electrode comprising an active cathode material, a casing having said electrodes positioned therein and an electrolyte composition, where",
                        "the anode material comprises Mg,",
                        "the electrolyte composition comprises an aqueous solution comprising one or more compounds selected from the group consisting of metal hydroxides, metal oxide/hydroxides and ammonium hydroxides and where",
                        "when the electrolyte composition comprises KOH, the composition also comprises one or more further compounds selected from the group consisting of metal hydroxides, metal oxide/hydroxides and ammonium hydroxides."
                    ],
                    "subsections": [],
                    "outline_long": [
                        "define metal hydride battery",
                        "specify electrolyte composition",
                        "specify anode material"
                    ],
                    "num_characters": 1705,
                    "outline_medium": [
                        "define metal hydride battery"
                    ],
                    "outline_short": [
                        "define metal hydride battery"
                    ]
                },
                {
                    "title": "DETAILED DISCLOSURE",
                    "paragraphs": [
                        "The electrolyte composition is useful in a metal hydride battery (metal hydride cell). A metal hydride battery comprises at least one negative electrode, at least one positive electrode, a casing having said electrodes positioned therein and an electrolyte composition in contact with the electrodes.",
                        "The active material of the negative electrode (anode material) comprises an ABx type alloy capable of storing hydrogen where x is from about 0.5 to about 5. A is a hydride forming element and B is a weak or non-hydride forming element. The alloys are capable of reversibly absorbing and desorbing hydrogen.",
                        "The ABx type alloys are for example of the categories (with simple examples): AB (HfNi, TiFe, TiNi), AB2 (Mn2Zr, TiFe2), A2B (Hf2Fe, Mg2Ni), AB3 (NdCo3, GdFe3), A2B7 (Pr2, Ni7, Ce2Co7) and AB5 (LaNi5, CeNi5).",
                        "For example, the anode active material comprises Zr, Mn, V, Fe and Ni; Zr, Mn, V, Co and Ni; Ti, V and Ni; La and Ni; Ti, Zr, Ni, Cr and one or more elements selected from the group consisting of Al, Si, V, Mn, Fe, Co, Cu, Nb, Ag and Pd; Zr, Mo and Ni; or a lanthanide metal and at least one metals selected from Ni and Co.",
                        "The anode material may comprise a disordered multi-component material comprising one or more host elements selected from the group consisting of V, Zr, Nb, La, Si, Ca, Sc, Mg, Ti and Y and one or more modifier elements selected from the group consisting of Cu, Mn, C, Fe, Ni, Al, Co, Mo, W, Ti, Li and Re. The host elements are in general hydride formers. For instance, the host matrix is one or more of Ti, Mg and V and the modifier includes one or more of Ni, Cu, Fe and Al. Such disordered materials are taught in U.S. Pat. No. 4,623,597.",
                        "The anode material may comprise a multi-component, multi-phase alloy comprising V, Ti, Zr and Ni or V, Ti, Zr, Ni and Cr and one or more modifying elements selected from the group consisting of Al, Mn, Mo, Cu, W, Fe and Co. Such multi-phase materials are taught in U.S. Pat. No. 5,096,667.",
                        "The anode material may comprise disordered material comprising (base alloy)aCobMncFedSne where base alloy comprises from 0.1 to 60 atomic percent (at %) Ti, 0.1 to 40 at % Zr, 0 to 60 at % V, 0.1 to 57 at % Ni and 0 to 56 at % Cr; b is 0 to 7.5 at %, c is 13 to 17 at %, d is 0 to 3.5 at %, e is 0 to 1.5 at % where a, b, c, d and e equal 100 at %. Such alloys are disclosed in U.S. Pat. No. 5,536,591.",
                        "The anode active material is for instance a LaNi5 type alloy, a modified LaNi5 type alloy, a TiNi type alloy or a modified TiNi type alloy. For example, the anode active material comprises one or more elements selected from the group consisting of Ti, V and Zr and one or more elements selected from the group consisting of Ni, Cr, Co, Mn, Mo, Nb, Fe, Al, Mg, Cu, Sn, Ag, Zn and Pd; or the anode active material comprises one or more elements selected from the group consisting of Sc, Y, La, Ce, Pr, Nd, Sm and Mm and one or more elements selected from the group consisting of Ni, Cr, Co, Mn, Fe, Cu, Sn, Al, Si, B, Mo, V, Nb, Ta, Zn, Zr, Ti, Hf and W. Such alloys may further include one or more glass forming elements selected from the group consisting of Al, B, C, Si, P, S, Bi, In and Sb. Such materials advantageously are disordered, multi-component materials having a density of hydrogen storage sites of greater than 1.2 E23/cc or greater than 1.5 E23/cc. Such materials are disclosed in U.S. Pat. No. 5,840,440.",
                        "The anode material may comprise a modified Ti\u2014V\u2014Zr\u2014Ni\u2014Mn\u2014Cr alloy comprising (base alloy)aCobFecAldSne, where base alloy comprises from 0.1 to 60 at % Ti, 0.1 to 40 at % Zr, 0 to 60 at % V, 0.1 to 57 at % Ni, 5 to 22 at % Mn and 0 to 56 at % Cr, b is 0.1 to 10 at %, c is 0 to 3.5 at %, d is 0.1 to 10 at %, e is 0.1 to 3 at %. Suitable materials are taught in U.S. Pat. No. 6,270,719.",
                        "Suitable anode materials may comprise AB2 type alloys, such as a modified TiMn2 alloy comprising 2 to 5 at % Zr, 26 to 33 at % Ti, 7 to 13 at % V, 8 to 20 at % Cr, 36 to 42 at % Mn and one or more of 1 to 6 at % Ni, 2 to 6 at % Fe and 0.1 to 2 at % Al. The alloys may further contain up to 1 at % Mm. For instance Zr3.63Ti29.8V8.82Cr9.85Mn39.5Ni2.0Fe5.0Al1.0Mm0.4; Zr3.6Ti29.0V8.9Cr10.1Mn40.1 Ni2.0Fe5.1Al1.2; Zr3.6Ti28.3V8.8Cr10.0Mn40.7Ni1.9Fe5.1Al1.6 and Zr1Ti33V12.54Cr15Mn36Fe2.25Al0.21. Such alloys are disclosed in U.S. Pat. No. 6,536,487.",
                        "Suitable anode materials may comprise alloys where A5B19 type structures are 40 at % or more of the alloy of formula LaaR1-a-bMgbNic-d-e where 0\u2266a\u22660.5 at %, 0.1\u2266b\u22660.2 at %, 3.7\u2266c\u22663.9 at %, 0.1\u2266d\u22660.3 and 0\u2266d\u22660.2. These alloys are taught for instance in U.S. Pat. No. 7,829,220.",
                        "The anode material may comprise hydrogen-absorbing alloy particles containing at least Ni and a rare earth. The particles may have a surface layer and an interior where the surface layer has a nickel content greater than that of the interior and nickel particles having a size of from 10 nm to 50 nm are present in the surface layer. The material may comprise an alloy Ln1-xMgxNia-b-cAlbZc, where Ln is one or more rare earth elements, Z is one or more of Zr, V, Bn, Ta, Cr, Mo, Mn, Fe, Co, Ga, Zn, Sn, In, Cu, Si, P and B, 0.05\u2266x\u22660.3 at %, 2.8\u2266a\u22663.9 at %, 0.05\u2266b\u22660.25 at % and 0.01\u2266c\u22660.25. These materials are taught for example in U.S. Pat. No. 8,053,114.",
                        "The anode material may comprise a crystalline structure having a multiple phases containing at least an A2B7 type structure and a A5B19 type structure and a surface layer having a nickel content greater than that of the bulk. The alloys may be of formula Ln1-xMgxNiy-a-bAlaMb, where Ln is one or more rare earths including Y, M is one or more of Co, Mn and Zn, where 0.1\u2266x\u22660.2 at %, 3.5\u2266y\u22663.9 at %, 0.1\u2266a\u22660.3 at % and 0\u2266b\u22660.2. Such materials are disclosed in U.S. Pat. No. 8,124,281.",
                        "The anode material may comprise a hydrogen storage alloy of formula Ln1-xMgx(Ni1-yTy)z where Ln is one or more of lanthanide elements, Ca, Sr, Sc, Y, Ti, Zr and Hf, T is one or more elements selected from V, Nb, Ta, Cr, Mo, Mn, Fe, Co, Al, Ga, Zn, Sn, In, Cu, Si, P and B and where 0<x\u22661 at %, 0\u2266y\u22660.5 at %, and 2.5\u2266z\u22664.5 at %. Suitable alloys are taught in U.S. Pat. No. 8,257,862.",
                        "The anode material may comprise La, Nd, Mg, Ni and Al; La, Nd, Mg, Ni, Al and Co; La, Pr, Nd, Mg, Ni and Al or La, Ce, Pr, Nd, Ni, Al, Co and Mn as taught in U.S. Pat. No. 8,409,753. The alloys are prepared by mixing the elements, heating in a high frequency induction furnace under argon to melt and cooling to form ingots.",
                        "The anode material may comprise a multi-phase alloy comprising an AB2 type main phase and a second phase. The material is modified with a modifier element. For instance, the alloy comprises Ti, Zr, B, Ni and a modifier. The modifier may be a light rare earth such as Y. The alloy may be of formula TiAZrB-XYXVcNiDME where A, B, C and D are each greater than 0 and less than or equal to 50 at %, X is greater than 0 and less than or equal to 4 at %, M is one or more metals selected from Co, Cr, Sn, Al and Mn and E is from 0 to 30 at %. These materials are taught for example in U.S. Pub. No. 2013/0277607.",
                        "The anode material may comprise a modified A2B7 type hydrogen storage alloy. For instance an AxBy alloy where A includes at least one rare earth element and also includes Mg; B includes at least Ni and the atomic ratio X to Y is from 1:2 to 1:5, for instance 1:3 to 1:4. The alloy may be modified by one or more elements selected from the group consisting of B, Co, Cu, Fe, Cr and Mn. The atomic ratio of Ni to modifier(s) may be from 50:1 to 200:1. The rare earths include La, Ce, Nd, Pr and Mm. The atomic ratio of rare earths to Mg may be from 5:1 to 6:1. The B elements may further include Al where the atomic ratio of Ni to Al may be from 30:1 to 40:1. The surface of the alloy may comprise catalytic metallic regions supported in a porous oxide support matrix. The catalytic metallic regions may be Ni or Ni alloy.",
                        "The anode material may be an ABx high capacity hydrogen storage alloy where x is from about 0.5 to about 5 and which has a discharge capacity of \u2267400 mAh/g, \u2267425 mAh/g, \u2267450 mAh/g or \u2267475 mAh/g.",
                        "The anode material is for instance a high capacity MH alloy containing magnesium (Mg), for example an AB, AB2 or A2B type alloy containing Mg and Ni. For instance, present anode materials are MgNi, MgNi2 or Mg2Ni. Such Mg and Ni containing alloys may be modified by one or more elements selected from the group consisting of rare earth elements and transition metals. For instance, the anode materials containing Mg and Ni may be modified by one or more elements selected from the group consisting of Co, Mn, Al, Fe, Cu, Mo, W, Cr, V, Ti, Zr, Sn, Th, Si, Zn, Li, Cd, Na, Pb, La, Ce, Pr, Nd, Mm, Pd, Pt, Nb, Sc and Ca.",
                        "For instance, suitable anode materials comprise Mg and Ni and optionally one or more elements selected from the group consisting of Co, Mn, Al, Fe, Cu, Mo, W, Cr, V, Ti, Zr, Sn, Th, Si, Zn, Li, Cd, Na, Pb, La, Ce, Pr, Nd, Mm, Pd, Pt, Nb, Sc and Ca.",
                        "Mm is \u201cmischmetal\u201d. Mischmetal is a mixture of rare earth elements. For instance, Mm is a mixture containing La, Nd and Pr, for instance containing Ce, La, Nd and Pr.",
                        "Magnesium-containing MH alloys are particularly susceptible to corrosion in a 30 weight percent (wt %) KOH electrolyte.",
                        "For example, suitable MH alloys include MgNi, Mg0.8Ti0.2Ni, Mg0.7Ti0.3Ni, Mg0.9Ti0.1Ni, Mg0.8Zr0.2Ni, Mg0.7Ti0.225La0.075Ni, Mg0.8Al0.2Ni, Mg0.9Ti0.1Ni, Mg0.9Ti0.1NiAl0.05, Mg0.08Pd0.2Ni, Mg0.09Ti0.1NiAl0.05, Mg0.09Ti0.1NiAl0.05Pd0.1, Mg50Ni45Pd5, Mg0.85Ti0.15Ni1.0 Mg0.95Ti0.15Ni0.9, Mg2Ni, Mg2.0Ni0.6Co0.4, Mg2Ni0.6Mn0.4, Mg2Ni0.7Cu0.3, Mg0.8La0.2Ni, Mg2.0Co0.1Ni, Mg2.1Cr0.1Ni, Mg2.0Nb0.1Ni, Mg2.0Ti0.1Ni, Mg2.0V0.1Ni, Mg1.3Al0.7Ni, Mg1.5Ti0.5Ni, Mg1.5Ti0.3Zr0.1Al0.1Ni, Mg1.75Al0.25Ni and (MgAl)2Ni, Mg1.70Al0.3Ni.",
                        "For example, present anode materials are alloys of Mg and Ni in an atomic ratio of from about 1:2 to about 2:1 which may be modified by one or more elements selected from the group consisting of Co, Mn, Al, Fe, Cu, Mo, W, Cr, V, Ti, Zr, Sn, Th, Si, Zn, Li, Cd, Na, Pb, La, Ce, Pr, Nd, Mm, Pd, Pt, Nb, Sc and Ca. The modifying element or elements may be present from about 0.1 to about 30 atomic percent (at %) or from about 0.25 to about 15 at % or from about 0.5, about 1, about 2, about 3, about 4 or about 5 at % to about 15 at %, based on the total alloy. The atomic ratio of Mg to Ni is for instance about 1:1. Thus, Mg and Ni together may be present from about 70 at % to about 99.9 at % based on the total alloy in modified alloys. Mg\u2014Ni alloys may be unmodified where Mg and Ni together are present at 100 at %.",
                        "Suitable anode materials comprise Mg and Ni in an atomic ratio of from about 1:2 to about 2:1 where Mg and Ni together are present at a level of \u226770 at %, based on the total alloy.",
                        "Suitable anode materials are for example alloys that comprise \u226720 at % Mg.",
                        "Suitable anode materials may comprise Mg and Ni in an atomic ratio of from about 1:2 to about 2:1 and further comprise Co and/or Mn. Suitable anode materials are for instance Mg52Ni39Co6Mn3 and Mg52Ni39Co3Mn6.",
                        "Suitable high capacity anode materials are disclosed for example in U.S. Pat. Nos. 5,616,432 and 5,506,069.",
                        "The alloys may be formed via melt spinning rapid solidification and/or mechanical alloying. Other methods include RF sputtering, laser ablation.",
                        "The active materials of the positive electrode (cathode materials) participate in the charge/discharge reactions. The active materials are for instance nickel hydroxide active materials, i.e. nickel hydroxide or modified nickel hydroxide.",
                        "The cathode materials may comprise a multi-phase disordered nickel hydroxide material having at least one modifier. The at least one modifier is for instance a metal, a metallic oxide, a metallic oxide alloy, a metal hydride and/or a metal hydride alloy. For example, the modifier is one or more components selected from the group consisting of Al, Ba, Ca, F, K, Li, Mg, Na, Sr, Bi, Co, Cr, Cu, Fe, In, LaH3, Mn, Ru, Sb, Sn, TiH2, TiO, and Zn. Such materials are taught in U.S. Pat. No. 5,348,822.",
                        "Suitable cathode materials may comprise a disordered multi-phase nickel hydroxide matrix including at least one modifier, for example 3 modifiers, chosen from F, Li, Na, K, Mg, Ba, Ln, Se, Nd, Pr, Y, Co, Zn, Al, Cr, Mn, Fe, Cu, Zn, Sc, Sn, Sb, Te, Bi, Ru and Pb. Suitable cathode materials are taught for example in U.S. Pat. No. 5,637,423.",
                        "Cathode materials may comprise nickel hydroxide modified with one or more group II elements and Co in a solid solution state. Such materials are taught in U.S. Pat. No. 5,366,831.",
                        "The cathode active materials may comprise nickel hydroxide and one or more components selected from the group consisting of cobalt, cobalt hydroxide and cobalt oxide and a carbon powder. The cathode materials may further comprise a compound of Ca, Sr, Ba, Cu, Ag or Y, for example Ca(OH)2, CaO, CaF2, CaS, CaSO4, CaSi2O5, CaC2O4, CaWO4, SrCO3, Sr(OH)2, BaO, Cu2O, Ag2O, Y2(CO3)3 or Y2O3. Suitable cathode materials are taught for instance in U.S. Pat. No. 5,451,475.",
                        "Cathode active materials may comprise a metal oxide and one or more of Co, Ca, Ag, Mn, Zn, V, Sb, Cd, Y, Sr, Ba and oxides of Ca, Sr, Ba, Sb, Y or Zn. The metal oxide is for example nickel oxide and or manganese oxide. Such active materials are taught in U.S. Pat. No. 5,455,125.",
                        "The cathode materials may contain nickel hydroxide and a further component selected from the group consisting of Y, In, Sb, Ba and Be and Co and/or Ca. Such materials are disclosed in U.S. Pat. No. 5,466,543.",
                        "Cathode materials may be prepared by reacting nickel sulfate and ammonium hydroxide to form a nickel ammonium complex; the complex is then reacted with sodium hydroxide to form nickel hydroxide. The method may provide nickel hydroxide comprising one or more of Co, Zn and Cd. These materials are taught for instance in U.S. Pat. No. 5,498,403.",
                        "Cathode active materials may comprise nickel hydroxide and cobalt oxyhydroxide as taught in U.S. Pat. No. 5,489,314.",
                        "Cathode materials may comprise nickel hydroxide, cobalt monoxide and elemental zinc as taught in U.S. Pat. No. 5,506,070.",
                        "The cathode materials may comprise nickel hydroxide, nickel powder, a second powder and at least one of cobalt, cobalt hydroxide and cobalt oxide. The second powder contains one or more of Ca, Sr, Ba, Cu, Ag and Y. Such materials are taught in U.S. Pat. No. 5,571,636.",
                        "The cathode active materials may comprise particles of nickel hydroxide or manganese hydroxide having at least partially embedded therein a conductive material. The conductive material may be for instance nickel, nickel alloys, copper, copper alloys; metal oxides, nitrides, carbides, silicides or borides; or carbon (graphite). These materials are disclosed for example in U.S. Pat. No. 6,177,213.",
                        "The cathode materials may comprise nickel hydroxide particles containing at least three modifiers selected from the group consisting of Al, Bi, Ca, Co, Cr, Cu, Fe, In, La, rare earths, Mg, Mn, Ru, Sb, Sn, Ti, Ba, Si, Sr and Zn. For example, nickel hydroxide particles may contain at least four modifiers, for instance, Ca, Co, Mg and Zn. Such materials are disclosed in U.S. Pat. No. 6,228,535.",
                        "The positive electrode for instance comprises nickel hydroxide and a carbon material such as graphite. The positive electrode may also comprise a polymeric binder. The polymeric binder is for example a thermoplastic organic polymer, for instance selected from the group consisting of polyvinyl alcohol (PVA), polyethylene oxide, polypropylene oxide, polybutylene oxide, methyl cellulose, carboxymethyl cellulose, hydroxyethyl cellulose, hydroxypropyl cellulose, hydroxypropylmethyl cellulose, polyethylene, polypropylene, polyisobutylene, polyvinyl chloride, polyvinyliden chloride, polyvinyliden fluoride, polytetrafluoroethylene (PTFE), fluorinated ethylene propylene (FEP), perfluroalkoxy (PFA), polyvinylacetate, polyvinyl isobutylether, polyacrylonitrile, polymethacrylonitrile, polymethylmethacrylate, polymethylacrylate, polyethyl methacrylate, allyl acetate, polystyrene, polybutadiene, polyisoprene, polyoxymethylene, polyoxyethylene, polycyclic thioether, polydimethylsiloxane, polyesters such as polyethylene terephthalate, polycarbonate and polyamide. Blends and copolymers of the above are also suitable. The polymeric binder may also be an elastomer or rubber such as styrene-butadiene copolymer, styrene-butadiene-styrene block copolymer, styrene-isoprene block copolymer, styrene-isoprene-styrene block copolymer, styrene-ethylene-styrene-butadiene block copolymer, styrene-ethylene-butadiene-styrene block copolymer or styrene-acrylonitrile-butadiene-methyl acrylate copolymer. Suitable active materials are taught for instance in U.S. Pat. No. 6,617,072.",
                        "The cathode active material may contain nickel hydroxide and nickel oxyhydroxide as taught in U.S. Pat. No. 7,396,379.",
                        "Generally, cathode active material particles are formed in a sintered or pasted electrode. The pasted electrode may be made by mixing the material with various additives and/or binders and applying the paste to a conductive support. Preferably, one or more cobalt additives are added to the pasted electrode. The cobalt additives may include Co and/or CoO to enhance conductivity, improve utilization and reduce electrical resistance of the positive electrode.",
                        "In general, cathode active materials are nickel hydroxide or modified nickel hydroxide. Modified nickel hydroxide may contain one or more modifiers such as Co, Cd, Ag, V, Sb, Ca, Mg, Al, Bi, Cr, Cu, Fe, In, rare earths, Mn, Ru, Sn, Ti, Ba, Si, Sr or Zn. A suitable modified nickel hydroxide is (Ni,Co,Zn)(OH)2, for instance in the form of a spherical powder. In modified nickel hydroxides, nickel generally is present at a level of \u226780 atomic percent, for instance \u226790 atomic percent, based on the metals.",
                        "For example, the MH battery comprises at least one negative electrode which comprises an ABx type alloy capable of reversibly storing hydrogen and comprises as least one positive electrode comprising nickel hydroxide or modified nickel hydroxide active materials.",
                        "A separator may be present which separates the negative electrodes from the positive electrodes. The separator is for instance a nonwoven web of natural or synthetic fibers. Natural fibers include cotton. Synthetic fibers include polyamide, polyester, polypropylene (PP), polyethylene (PE), PP/PE copolymer, polytetrafluoroethlene (PTFE), polyvinylchloride and glass.",
                        "The electrolyte composition comprises an aqueous solution comprising one or more compounds selected from the group consisting of metal hydroxides, metal oxide/hydroxides and ammonium hydroxides.",
                        "The metal hydroxides and oxide/hydroxides contain metals selected from the group consisting of transition metals, rare earth metals, alkali earth metals, alkali metals, post-transition metals and metalloid metals.",
                        "Transition metals include Ti, V, Cr, Mn, Fe, Co, Ni, Cu, Zn, Zr, Hf, W, Au, Ag and Pt.",
                        "Rare earth metals include Sc, Y, La and the lanthanides.",
                        "Alkali earth metals include Be, Mg, Ca, Ba and Sr.",
                        "Alkali metals include Na, K, Rb, Cs and Li.",
                        "Post-transition metals include Al, Ga, In, Bi, Pb and Sn.",
                        "Metalloid metals include Ge, As, Sb and Te.",
                        "Examples include titanium hydroxide, nickel hydroxide, yttrium hydroxide, calcium hydroxide, sodium hydroxide, aluminum hydroxide and antimony hydroxide.",
                        "Examples also include beryllium hydroxide, aluminum hydroxide, scandium hydroxide, vanadium hydroxide, chromium hydroxide, iron hydroxide, cobalt hydroxide, copper hydroxide, zinc hydroxide, gallium hydroxide, germanium hydroxide, arsenic hydroxide, zirconium hydroxide, silver hydroxide, indium hydroxide, tin hydroxide, gold hydroxide, lead hydroxide and bismuth hydroxide.",
                        "Many present metal hydroxides and metal oxide/hydroxides are advantageously employed together in an aqueous solution of a strong base such as KOH or NaOH.",
                        "If the electrolyte composition comprises KOH, then the composition comprises one or more further compounds selected from the group consisting of metal hydroxides, metal oxide/hydroxides and ammonium hydroxides.",
                        "Metal oxide-hydroxides include AlO(OH), NiO(OH) and FeO(OH).",
                        "Ammonium ions are cations of formula +NR1R2R3R4 where R1, R2, R3 and R4 are selected from hydrogen and hydrocarbyl or two of R1-R4 together are hydrocarbylene or three of R1-R4 together are hydrocarbylene. When one or more of R1-R4 is hydrogen, the ammonium ion is protic. When all four of R1-R4 are hydrocarbyl or hydrocarbylene the ammonium ion is aprotic.",
                        "Ammonium ions also include hydrazinium cations of formula R1R2N\u2014+NR3R4R5, where R1, R2, R3, R4 and R5 are selected from hydrogen and hydrocarbyl or R1 and R2 together and/or two of R3-R5 together are hydrocarbylene.",
                        "Ammonium ions also include hydroxylammonium cations of formula HO\u2014N+R1R2R3 where R1, R2 and R3 are selected from hydrogen and hydrocarbyl or two of R1-R3 together are hydrocarbylene.",
                        "Hydrocarbyl is any hydrocarbon based group, bound to the cationic nitrogen with a carbon atom. Hydrocarbylene is a ring-forming version of hydrocarbyl.",
                        "Hydrocarbyl is for instance alkyl, alkenyl, cycloalkyl, cycloalkenyl, aryl or aralkyl, which may be substituted by one or more groups selected from the group consisting of halogen, hydroxy, C1-C4alkoxy, thio, C1-C4alkylthio, amino, C1-C4alkylamino, di-C1-C4alkylamino, nitro, cyano, \u2014COOH and \u2014COO\u2212. Hydrocarbyl may also be interrupted by one or more groups selected from the group consisting of \u2014O\u2014, \u2014S\u2014, \u2014NH\u2014 and \u2014N(C1-C4alkyl)-. Hydrocarbyl may be both substituted by one or more of said groups and interrupted by one or more of said groups. For instance alkyl, alkenyl, cycloalkyl, cycloalkenyl, aryl or aralkyl may be substituted by one to three groups selected from the group consisting of chloro, hydroxy, methoxy, ethoxy, propoxy, butoxy, thio, methylthio, methylamino, ethylamino, propylamino, butylamino, dimethylamino, diethylamino, dipropylamino, dibutylamino, \u2014COOH, \u2014COO\u2212, cyano and nitro and/or may be interrupted by one to three groups selected from the group consisting of \u2014O\u2014, \u2014S\u2014, \u2014NH\u2014 and \u2014N(C1-C4alkyl)-.",
                        "Hydrocarbyl also includes polyethylene glycols and polypropylene glycols such as R\u2032(OC2H4)n\u2014 or R\u2032(OC3H6)n\u2014 where R\u2032 is hydrogen or alkyl and n is an integer from 1 to 50, for instance from 1 to 40, 1 to 30 or 1 to 20, for instance from 1 to 10.",
                        "When two or three of R1-R5 together are hydrocarbylene, this means together with the N atom they form a heterocyclic ring. The ring is for example 5- or 6-membered. The heterocyclic ring may contain a further heteroatom and may be saturated or unsaturated. Hydrocarbylene is for instance \u2014(CH2)4\u2014, \u2014(CH2)5\u2014, \u2014(CH3)N\u2014CH\u2550C(CH3)\u2014CH\u2550, \u2550CH\u2014CH\u2550CH\u2014CH\u2550CH\u2014, \u2550C(CH3)\u2014C\u2550CH\u2014CH\u2550CH\u2014, \u2550C\u2014C(CH3)\u2550CH\u2014CH\u2550CH\u2014, \u2550C\u2014CH\u2550C(CH3)\u2014CH\u2550CH\u2014, \u2014CH\u2550CH\u2014CH\u2550CH\u2014, \u2014CH2\u2550CH\u2014CH2\u2014CH2\u2014, \u2014CH\u2550CH\u2014N\u2550CH\u2014, \u2014CH2CH2NHCH2CH2\u2014, \u2014CH2\u2014CH2\u2014N\u2550CH\u2014, \u2014CH2\u2014CH2\u2014O\u2014CH2\u2014CH2\u2014 or \u2550CH\u2014(CH2)3\u2014. The further heteroatom is for example N, O or S.",
                        "Examples of ammonium ion rings are piperidinium, pyrrolinium, 2,4-dimethylpyrazolium, pyrrolininium, pyrrolidinium, pyridinium, morpholinium and methylpyridinium. Pyridinium is an example of where three of R1-R4 together form a ring. The hydrocarbylene ring may also be annulated to form for instance quinolinium or isoquinolinium.",
                        "Alkyl is for instance from 1 to 25 carbon atoms, is branched or unbranched and includes methyl, ethyl, propyl, isopropyl, n-butyl, sec-butyl, isobutyl, tert-butyl, 2-ethylbutyl, n-pentyl, isopentyl, 1-methylpentyl, 1,3-dimethylbutyl, n-hexyl, 1-methylhexyl, n-heptyl, isoheptyl, 1,1,3,3-tetramethylbutyl, 1-methylheptyl, 3-methylheptyl, n-octyl, 2-ethylhexyl, 1,1,3-trimethylhexyl, 1,1,3,3-tetramethylpentyl, nonyl, decyl, undecyl, 1-methylundecyl, dodecyl, 1,1,3,3,5,5-hexamethylhexyl, tridecyl, tetradecyl, pentadecyl, hexadecyl, heptadecyl, octadecyl, icosyl and docosyl.",
                        "Alkenyl is an unsaturated version of alkyl, for instance allyl.",
                        "Cycloalkyl includes cyclopentyl, methylcyclopentyl, dimethylcyclopentyl, cyclohexyl, methylcyclohexyl, dimethylcyclohexyl, trimethylcyclohexyl, tert-butylcyclohexyl, cycloheptyl or cyclooctyl.",
                        "Cycloalkenyl is an unsaturated version of cycloalkyl.",
                        "Aryl includes phenyl, o-, m- or p-methylphenyl, 2,3-dimethylphenyl, 2,4-dimethylphenyl, 2,5-dimethylphenyl, 2,6-dimethylphenyl, 3,4-dimethylphenyl, 3,5-dimethylphenyl, 2-methyl-6-ethylphenyl, 4-tert-butylphenyl, 2-ethylphenyl or 2,6-diethylphenyl.",
                        "Aralkyl includes benzyl, \u03b1-methylbenzyl, \u03b1,\u03b1-dimethylbenzyl and 2-phenylethyl.",
                        "Examples of protic ammonium ions include NH4+ (ammonium), methylammonium, ethylammonium, dimethylammonium, diethylammonium, trimethylammonium (NMe3H+), triethylammonium, tributylammonium, diethylmethylammonium, hydroxyethylammonium, methoxymethylammonium, dibutylammonium, methylbutylammonium, anilinium, pyridinium, 2-methylpyridinium, imidazolium, 1-methylimidazolium, 1,2-dimethylimidazolium, imidazolinium, 1-ethylimidazolium, 1-(4-sulfobutyl)-3-methylimidazolium, 1-allylimidazolium, ethanolammonium, quinolinium, isoquinolinium, pyrrolinium, pyrrolininium and pyrrolidinium.",
                        "Examples of aprotic ammonium ions include tetramethylammonium, tetraethylammonium, tetra-n-butylammonium, n-butyl-tri-ethylammonium, benzyl-tri-methylammonium, tri-n-butylmethylammonium, benzyl-tri-ethylammonium, 1-methylpyridinium, 1-butyl-3,5-dimethylpyridinium, 1,2,4-trimethylpyrazolium, trimethylhydroxyethylammonium (choline), tri-(hydroxyethyl)methylammonium, dimethyl-di(polyoxyethylene)ammonium, 1,2,3-trimethylimidazolium, 1-butyl-3-methylimidazolium, 1-ethyl-2,3-dimethylimidazolium, 1-allyl-3-methylimidazolium, 1-hydroxyethyl-3-methylimidazolium, 1,3-dimethylimidazolium, 1-ethyl-1-methylpiperidinium, 4-ethyl-4-methylmorpholinium, 1-(cyanomethyl)-3-methylimidazolium, 1-(3-cyanopropyl)pyridinium, 1,3-bis(cyanomethyl)imidazolium and 1-ethyl-3-methylimidazolium.",
                        "Pyrrolinium is the ammonium of pyrrole, pyrrolininium is the ammonium of pyrroline and pyrrolidinium is the ammonium of pyrrolidine. Pyrroline may be 1-, 2- or 3-pyrroline, thus the ammonium cation of 1-, 2- or 3-pyrroline is included.",
                        "An example of a hydrazinium ion is hydrazinium (H2NNH3+).",
                        "An example of a hydroxylammonium ion is hydroxylammonium (HO\u2014NH3+).",
                        "The molar concentration of the one or more metal hydroxide, metal oxide/hydroxide or ammonium hydroxide compound or compounds in the aqueous solution in total may be from about 1 M (molar) to about 8 M, from about 2 M to about 7 M, from about 2 M to about 6 M or about 3 M, about 4 M or about 5 M. The molar concentration of individual compounds may be as low as about 0.25 M.",
                        "Advantageously, the electrolyte composition comprises one or more compounds selected from the group consisting of NaOH, CsOH, ammonium hydroxides and RbOH.",
                        "For instance, the aqueous solution may comprise NaOH at a concentration of from about 3 M to about 7 M, for example about 4 M, about 5 M or about 6 M. The aqueous solution may comprise both NaOH and KOH, each in a concentration of from about 0.5 M to about 6 M with a total concentration of from about 1 M to about 8 M. Suitable molar ratios of NaOH:KOH include about 5:1, about 4:1, about 3:1, about 4:2, about 3:2, about 1:2, about 1:3, about 1:5, about 1:10, about 1:11 and ratios in between. The total concentration of NaOH and KOH together is advantageously from about 2 M to about 7 M or from about 3 M to about 6 M.",
                        "The aqueous solution may comprise CsOH at a concentration of from about 2 M to about 6 M, for example, about 3 M, about 4 M or about 5 M. The aqueous solution may comprise both CsOH and KOH, each in a concentration of from about 0.5 M to about 6 M with a total concentration of from about 1 M to about 8 M. Suitable molar ratios of CsOH:KOH include about 5:1, about 4:1, about 3:1, about 2:1, about 1:1, about 3:2, about 1:2, about 1:3 and ratios in between. The total concentration of CsOH and KOH together is advantageously from about 2 M to about 7 M or from about 2 M to about 6 M.",
                        "The aqueous solution may comprise an ammonium hydroxide at a concentration of from about 0.3 M to about 5 M, for example about 0.6 M, about 1 M, about 2 M, about 3 M or about 4 M. The aqueous solution may comprise both an ammonium hydroxide compound and KOH, with the ammonium hydroxide in a concentration of from about 0.3 M to about 3 M and KOH in a concentration of from about 1 M to about 6 M with a total concentration of from about 1.3 M to about 8 M. Suitable molar ratios of ammonium hydroxide:KOH include about 1:2, about 1:3, about 1:4, about 1:5, about 1:6, about 1:7, about 1:8 and ratios in between.",
                        "The aqueous solution may comprise RbOH at a concentration of from about 2 M to about 6 M, for example about 3 M, about 4 M or about 5 M. The aqueous solution may comprise both RbOH and KOH, with RbOH in a concentration of from about 2 M to about 6 M and KOH in a concentration of from about 0.5 M to about 3 M with a total concentration of from about 2.5 M to about 8 M. Suitable molar ratios of RbOH:KOH include about 5:1, about 4:1, about 3:1, about 2:1 and about 3:2.",
                        "The degradation of the anode material in the battery is advantageously \u226690%, \u226685%, \u226680%, \u226675% or \u226670% of the degradation of the same anode material in the same battery when replacing the electrolyte composition with 6 M aqueous KOH.",
                        "The conductivity of the electrolyte composition is advantageously \u226755%, \u226760%, \u226765%\u226770% or \u226775% of that of 6 M aqueous KOH.",
                        "Degradation is measured for instance via cycle stability of the anode material under operating conditions in a flooded cell. A typical battery cell may be prepared as described in the working Examples. The cell is charged at a current density of 100 mA/g for 5 hours and discharged at a current density of 100 mA/g until a cut-off voltage of 0.9 V is reached, discharged at a current density of 24 mA/g until a cut-off voltage of 0.9 V is reached and finally discharged at a current density of 8 mA/g until a cut-off voltage of 0.9 V is reached. The full discharge capacity is the sum of capacities measured at 100, 24 and 8 mA/g for each cycle.",
                        "Degradation is determined after a certain number of cycles, for instance after 5, 6, 7, 8, 9 or 10 cycles. Degradation is defined as percent capacity loss per cycle.",
                        "Percent capacity loss per cycle is:",
                        "\\({\\frac{{cap}_{high} - {cap}_{low}}{\\left( {\\eta_{low} - \\eta_{high}} \\right) \\cdot {cap}_{high}} \\cdot 100},\\)",
                        "where",
                        "caphigh is the highest value of discharge capacity,",
                        "caplow is the lowest value of discharge capacity,",
                        "\u03b7high is the cycle number of the highest discharge capacity and",
                        "\u03b7low is the cycle number of the lowest discharge capacity.",
