Repository: boschresearch/Pap2Pat

# Pap2Pat Dataset

### File Schema

Every directory in `data` corresponds to one patent-paper pair and contains the full texts of both patent and paper, as well as the patent outlines. We include all information in JSON for programmatic parsing and Markdown for manual inspection.

```yaml
data/:
    paper_id-patent_id/:
        # Nested JSON format
        patent.json: JSON file containing patent metadata and full-text, as well as all outlines
        paper.json: JSON file containing paper metadata and full-text
        # Markdown format
        patent.md: patent full-text formatted in markdown
        paper.md: paper full-text formatted in markdown

File: Pap2Pat/data/W2517153324-US20180095141/patent.json (part 1 of 3)
{
    "id": "US20180095141",
    "authors": [
        "Mark Wild",
        "Greg Offer",
        "Monica Marinescu",
        "Daniel Auger",
        "Abbas Fotouhi"
    ],
    "title": "METHOD AND APPARATUS FOR DETERMINING THE STATE OF HEALTH AND STATE OF CHARGE OF LITHIUM SULFUR BATTERIES",
    "date": "2016-04-18 00:00:00",
    "abstract": "Systems and methods for accurately determining the state of health (including state of charge and relative age) of a Lithium Sulfur battery, module or cell. The invention uses an operational model of a Lithium Sulfur cell or battery to predict model parameters under a range of conditions related to state of charge and state of health. Operational models include the memory effect due to the unique chemistry of a Lithium Sulfur cell that precludes the user of other methodologies for State of health determination for Lithium Sulfur batteries. Model parameters are identified in real life applications and parameters are compared to those of the operational Lithium Sulfur model employing Kalman filtering. The output includes an estimate of state of health and other key performance indicators. Key performance indicators are compared with measured values of for example resistance to provide feedback to the estimate process in order to improve accuracy. The system can be implemented as software or firmware in an application.",
    "sections": [
        {
            "title": "DESCRIPTION",
            "paragraphs": [],
            "subsections": [
                {
                    "title": "TECHNICAL FIELD",
                    "paragraphs": [
                        "The present invention relates generally to methods and apparatuses for determining state of charge and state of health of a secondary cell that is susceptible to the memory effect of a change in capacity due to dynamic cycling of the cell in normal use. The present invention finds particular utility in cells having a Lithium Sulfur chemistry. The present invention also relates to applications of the methods and apparatuses in battery management systems and energy system controllers, and in rangefinding and routefinding apparatuses and methods for use in electric vehicles."
                    ],
                    "subsections": [],
                    "outline_long": [
                        "relate to methods and apparatuses"
                    ],
                    "num_characters": 578,
                    "outline_medium": [
                        "relate to methods and apparatuses"
                    ],
                    "outline_short": [
                        "introduce technical field of invention"
                    ]
                },
                {
                    "title": "BACKGROUND",
                    "paragraphs": [
                        "The ability to reliably determine the amount of remaining charge of a secondary cell providing a rechargeable battery for use as a power source in, for example, portable electronic goods and electric vehicle transport is highly valued by manufacturers and consumers alike in order to calculate the remaining usage time or available distance for vehicles.",
                        "In the case of gasoline vehicles the fuel level can simply be measured, however in electric and hybrid vehicles and in electronic devices because the battery is used as their power source it is more difficult to measure residual energy accumulated in the battery. Despite this difficulty various techniques have been developed.",
                        "An important metric for determining secondary cells is therefore State of charge, SOC, which indicates the remaining energy stored in a rechargeable battery until recharge is required. State of discharge, conversely, indicates the energy provided by the rechargeable battery since the last recharge.",
                        "Specifically, SOC is a percentage indicator of the amount of capacity remaining in a cell until a recharge is needed, compared to the total capacity provided by that cell in that charge cycle, Qt. Supposing SOC0 to be the initial SOC percentage at time t0, the cell's SOC percentage at time t is defined as:",
                        "\\({SOC} = {{SOC}_{0} + {100*{\\int_{t_{0}}^{t}\ue89e{\\frac{I\ue8a0(t)}{Q_{t}}\ue89e{dt}}}}}\\)",
                        "where I is the current, which is defined as negative for discharging and positive for charging, and Qt is the cell's maximum capacity in Ah.",
                        "Thus in order to track and determine SOC it is necessary to set an initial value SOC0 of the State of Charge. In Lithium ion and other rechargeable battery types this is usually achieved with reference to the maximum open circuit voltage (OCV) prior to discharging the cell or battery. However, for certain cell types as will be explained below, notably Lithium Sulfur cells, the OCV is affected by a very strong \u201cmemory effect\u201d (i.e. hysteresis), also known as a \u201ccumulative memory effect\u201d, which means that the maximum open circuit voltage (OCV) can be achieved at very different SOCs depending on the cell's recent history.",
                        "In this regard, Lithium Sulfur chemistry offers unique challenges for state of charge estimation compared to other rechargeable batteries types. For example, as can be seen from the illustrative plot of OCV against state of charge for an example Lithium Sulfur cell as shown in FIG. 1, the discharge curve is not linear, like in Lithium Ion cells. Instead, the LiS cell OCV curve exhibits, from a 100% SOC, a short capacity high plateau 101 at a fairly constant OCV followed by a rapid change 102 to a long capacity \u201clow\u201d plateau at 103 of constant OCV around 2.15V, which continues until the OCV drops rapidly 104 as the cell approaches 0% SOC. The long plateau at 103 effectively precludes the direct use of OCV for reliable SOC determination for Lithium Sulfur rechargeable batteries.",
                        "Others attempts have been made to improve the accuracy of the initial SOC determination, including using resistance and temperature measurements to improve accuracy in real life applications, but even this does not work because the internal resistance of Lithium Sulfur cells is strongly affected by the abovementioned \u201cmemory effect\u201d and it is not always possible to return the cell to a known state before the next discharge.",
                        "Another known method that does not require knowledge of the starting capacity involves coulomb counting to determine the amount of energy used during discharge or stored during charge. However, Lithium Sulfur cells have parasitic reactions during charging which means the Faradaic efficiency is significantly less than 100%. This shuttling of polysulfides dissolved in the electrolyte during charging avoids overcharging but precludes the use of coulomb counting in SOC determination, so coulomb counting does not work for LiS cells.",
                        "U.S. Pat. No. 7,688,075 B2 discloses using calibrated Lithium Sulfur cells and linear correlation with embedded look up tables of SOC verses resistance populated from extensive laboratory studies on standard cells at varying temperatures and ages. This method utilises a unique feature of Lithium Sulfur cell chemistry in that it causes a predictable and gradual change in resistance during discharge unlike Lithium ion cells. This method relies on determining the resistance of the cell at 100% SOC by taper charging, charging to a maximum voltage and then reducing current to sustain that voltage until the current is equal to a pre-determined constant minimum current. This provides a precise measure of SOC under well-defined conditions."
                    ],
                    "subsections": [],
                    "outline_long": [
                        "motivate need for SOC determination",
                        "introduce difficulty of measuring residual energy",
                        "define state of charge and state of discharge",
                        "provide SOC formula",
                        "explain initial SOC setting",
                        "introduce Lithium Sulfur cell challenges",
                        "describe OCV curve of Lithium Sulfur cell",
                        "discuss limitations of resistance and temperature measurements",
                        "discuss limitations of coulomb counting"
                    ],
                    "num_characters": 4638,
                    "outline_medium": [
                        "motivate need for SOC determination",
                        "define SOC and SOD",
                        "limitations of SOC determination in LiS cells",
                        "prior art methods for SOC determination"
                    ],
                    "outline_short": [
                        "motivate state of charge determination",
                        "limitations of existing methods"
                    ]
                },
                {
                    "title": "BRIEF SUMMARY OF THE INVENTION",
                    "paragraphs": [
                        "The present inventors have recognised that the above methods do not take into account another unique feature of Lithium Sulfur chemistry which is that, under dynamic use conditions, the parameter Qt changes in a wide range due to active species becoming temporarily inactive in use.",
                        "The mechanism for this is that the active cathode material (Sulfur) dissolves into the electrolyte unlike in Lithium ion batteries. The maximum capacity (Qt) at 100% SOC or state of discharge (SOD) for any charge cycle is determined by the conversion of active Sulfur in the cathode to Lithium sulphide plus the conversion of intermediates remaining in the electrolyte from previous cycles. The concentration of intermediates in the electrolyte from previous cycles is determined by the temperature, charge/discharge rates and depths of charge or discharge of previous cycles (i.e. the operational conditions).",
                        "Thus, in order to obtain a state of health that is both precise and accurate in a dynamic or real life system, the present inventors have recognised that the history of the cell must be taken in to account in the state of health calculation.",
                        "Here, state of health, SoH, is a figure of merit that combines the remaining energy stored in a rechargeable battery and the aging effects of use of the rechargeable battery related to the remaining life of the rechargeable battery in terms of calendar life and/or cycle life.",
                        "Specifically, SoH is a percentage indicator of the maximum usable capacity (measured in Amp-hours Ah) in any given charge cycle, Qusable (i.e. Qt for that cycle, compensating for temporarily inactive and optionally also permanently inactive species), compared to the total rated capacity of the cell, QT.",
                        "As, interest in Lithium Sulfur batteries has increased due to its favourable energy density and low cost materials to lighten the load of portable devices and extend the range of electric vehicles. Lithium Sulfur batteries are typically manufactured in variable pouch cell format with lightweight components that offer superior theoretical energy density to the current state of the art for mobile electric devices and electric vehicles. Therefore it is desirable to provide methods and apparatuses for reliably determining state of charge and state of health of a secondary cell such as a Lithium Sulfur cell that is susceptible to the memory effect of a change in capacity due to dynamic cycling of the cell in normal use.",
                        "It is in the above context that the present invention has been devised.",
                        "Thus, viewed from a first aspect the invention provides apparatus for modelling a state of charge, SOC, of a secondary electrochemical cell in which capacity can be lost due to active reactant species becoming inactive in use, comprising: a cell model module operable to predict the electrical characteristics of the cell in use based on a model representative of the internal state of the cell that correlates a terminal voltage of the cell to an operational condition of the cell for all states of charge, SOC; a memory effect module operable to model the usable capacity of the cell in use based on a memory model representative of the variation in amount of active reactant species in the cell that correlates the proportion of the rated capacity of the cell, Qt, that is usable capacity, Qusable, during use based on an operational history of the cell; wherein the apparatus is configured such that the cell model module and/or memory effect module adjusts the cell model module in use based on an operational history of the cell to compensate for the prediction of the usable capacity of the cell by the memory effect module.",
                        "In accordance with this aspect of the invention, the provision of a memory effect module that models the usable active capacity of the cell based on its recent operational history, and which can be used to adjust the cell model module accordingly, results in an apparatus for modelling a state of charge of a cell that can compensate for the change in capacity of the cell due to active species being rendered temporarily and/or permanently inactive in use due to dynamic cycling. Thus a reliable model of the internal state of the cell can be produced that can account for the cell's operational behaviour in wide operational range in real world use cases.",
                        "The electrochemical cell may have a Lithium Sulfur chemistry. Alternatively the modelled cell may have another chemistry that suffers from the so-called memory effect by which capacity can be lost due to active reactant species becoming inactive in use.",
                        "Optionally, the operational condition of the cell includes one or more of: a terminal voltage of the cell; a deemed open circuit voltage of the cell; a current load on the cell; a temperature of the cell; an internal resistance of the cell.",
                        "Optionally, the model representative of the internal state of the cell is an equivalent circuit network model comprising a number of modelled electrical elements, the equivalent circuit network model being parameterised by the properties of the constituent electrical elements of the equivalent circuit network model. The equivalent circuit network model may consist of a voltage source, in series with an ohmic resistance and one or more diffuse resistances represented as RC pairs. Optionally, the equivalent circuit network models the cell behaviour by a deemed open circuit voltage of the cell being taken as the voltage source, and the parameterised properties of the ohmic and diffuse resistances being selected to drop the voltage in the circuit down to the terminal voltage of the cell under a given current load and temperature, at a given state of charge. An equivalent circuit network (ECN) is a particularly effective model that is capable of being parameterised to model the behaviour of the cell in use.",
                        "Instead of an ECN, other models may be used. Optionally, the model representative of the internal state of the cell is a parameterised physics-based cell model.",
                        "Optionally, the apparatus further comprises a parameter value resource configured to be usable to provide to the cell model module values for the parameters of the cell model for the modelled behaviour of the cell at the given operational conditions. Optionally, the parameter values for the cell model are dependent on the modelled state of charge of the cell. Optionally, the parameter values for the cell model are derived empirically or semi-empirically based on tests of standard cells. Optionally, the parameter values for the cell model are stored in a parameter value resource, optionally a lookup table.",
                        "Optionally, the memory model representative of the variation in amount of active reactant species in the cell tracks an amount of active reactant in the cell and/or an amount of temporarily inactive reactant in the cell and optionally an amount of permanently inactive reactant in the cell. Optionally, the memory model representative of the variation in the amount of active reactant species in the cell comprises a set of rules relating the different manifestations of the reactant species of the cell, the amounts of the reactant species in those different manifestations, the reactions in which those different manifestations of reactant species participate during charge and discharge, and the reaction rates thereof. Optionally, the modelled reaction rates are parameterised by one or more of: the operating conditions of the cell; the modelled amounts of the different manifestations of reactant species; the internal state of the cell; the electrical characteristics of the cell in use. Optionally, the parameterised values for the modelled reaction rates are derived by theoretical predictions for the cell, or fitted or derived empirically or semi-empirically based on tests of standard cells.",
                        "Optionally, the memory model representative of the variation in the amount of active reactant species in the cell is a simplified physical model that groups the reactant species of the cell into three groups representing high order manifestations, medium order manifestations and low order manifestations, and wherein the model divides the charge and discharge curves of the cell into a high plateau and low plateau and assumes that reactions between the high-to-medium order manifestations dominate the high plateau and reactions between the medium-to-low order manifestations dominate the low plateau. Optionally, the memory model assumes that, when the cell terminal voltage falls below a boundary level between the high and low plateaus, the reactions between the high-to-medium order manifestation do not occur, leading to a remaining amount of high order manifestations of reactant becoming deemed temporarily inactive and unable to contribute to the remaining capacity of the cell. Such a simplified physical model may in certain circumstances adequately account for the variation in capacity of cells during dynamic use.",
                        "Optionally, the memory effect module is configured to model the usable capacity of the cell, Qusable, for a given set of operating conditions, based on the amount of active reactant species in the cell given the cell's history modelled by the memory model.",
                        "Optionally, the apparatus is configured to adjust the cell model module in use based on a prediction of the usable capacity of the cell by the memory effect module by adjusting the parameter value resource to provide parameter values to compensate for the loss in usable capacity of the cell. Optionally, the parameter value resource is configured to use the parameter values for the cell model corresponding to a given low current charge or discharge rate as a baseline parameter set, and wherein the apparatus is configured to adjust the parameter value resource such that when the terminal voltage drops below the boundary voltage, the parameter value resource skips the baseline parameter values to continue from the same ohmic resistance value corresponding to the same terminal voltage at the low plateau, wherein the skipped capacity represents the capacity loss due to temporarily inactive species.",
                        "Viewed from a second aspect, the present invention provides apparatus for estimating a state of charge, SOC, of a secondary electrochemical cell in use in which capacity can be lost due to active reactant species becoming inactive in use, comprising: a cell operational condition monitor module configured to receive measurements of the operational conditions of the cell in use; a cell model module operable to predict the electrical characteristics of the cell in use based on a model representative of the internal state of the cell that correlates a terminal voltage of the cell to an operational condition of the cell for all states of charge, SOC; a memory effect module operable to model the usable capacity of the cell in use based on a memory model representative of the variation in amount of active reactant species in the cell that correlates the proportion of the rated capacity of the cell, Qt, that is usable capacity, Qusable, during use based on an operational history of the cell; wherein the apparatus is configured such that the cell model module and/or memory effect module adjusts the cell model module in use based on an operational history of the cell to compensate for the prediction of the usable capacity of the cell by the memory effect module; a state estimator module configured to operate the cell model module and the memory effect module based on the measurements of the operational conditions of the cell received during use by the cell operation condition monitor module to estimate an internal state of the cell in use; and a state of charge estimator module configured to operate the cell model module based on the estimated internal state of the cell to estimate a state of charge of the cell.",
                        "In accordance with this aspect of the invention, the apparatus for modelling the state of charge of the cell can be applied to reliably estimate the state of charge of a cell in use, in which the estimation of the internal state of the cell by the cell model module is adjusted to compensate for the memory effect of capacity variation due to dynamic cycling of the cell as a result of the memory effect module tracking the usable capacity of the cell based on its recent operational history.",
                        "The electrochemical cell may have a Lithium Sulfur chemistry. Alternatively the modelled cell may have another chemistry that suffers from the so-called memory effect by which capacity can be lost due to active reactant species becoming inactive in use.",
                        "Optionally, the state of charge estimator module is further configured to provide an estimate of the state of health of the cell as a ratio of the modelled usable capacity of the cell, Qusable, to the rated capacity of the cell, Qt.",
                        "Optionally, the state estimator module is configured to refine the estimated state at each time interval by operating as an iterative feedback loop in which a prediction of the internal state of the cell based on the cell model projecting forward the estimated internal state of the cell at the previous time interval to the current time interval is corrected based on the measured operational conditions of the cell to update the estimate of the current internal state of the cell. Optionally, the state estimator module is configured as a kalman-type filter, optionally as a kalman filter, an extended kalman filter, an unscented kalman filter, a particle filter or a Luenberger state estimator. Optionally, the state estimator module is configured to operate a prediction error minimisation technique to identify estimates of the parameters of the cell model representative of the internal state of the cell in use. Optionally, the state estimator module is configured to solve a set of fuzzy logic rules to identify estimates of the parameters of the cell model representative of the internal state of the cell in use. Use of Kalman-type filters may be particularly effective at giving a smooth an accurate estimation of the state of charge of the cell, that is improved by a correction-estimation loop providing feedback, and which may avoid the need for look up tables storing empirically- or theoretically-derived parameter values entirely.",
                        "Optionally, the measurements of the operational conditions of the cell received by the cell operational condition monitor module in use includes: a terminal voltage of the cell; a current load on the cell; and optionally a temperature of the cell; and optionally an internal resistance of the cell.",
                        "Optionally, the cell model module and the memory effect module are provided by an apparatus in accordance with any of the above-statements in accordance with the first aspect of the invention.",
                        "Optionally, the apparatus further comprises cell operational condition measurement means including: a terminal voltage sensing circuit; and a current load sensing circuit; and optionally: a cell internal resistance sensing circuit comprising a switching circuit including a balancing resistor; and a temperature sensor.",
                        "Optionally, the apparatus further comprises one or more processors and computer readable medium storing instructions, which when executed by one or more processors, cause the processor or processors to implement the apparatus in accordance with any of the above statements of the invention.",
                        "Optionally, the parameter values for the cell model representing the internal state of the cell are identified in use of the model or in empirical derivation of the parameter values from test cell data, by prediction error minimisation technique. Optionally, the prediction error minimisation technique defines a scalar fitness function.",
                        "Viewed from a third aspect, the present invention provides a battery management system comprising plural cells or energy system controller for coupling to plural cells, comprising: apparatus in accordance with any of the above statements of the invention arranged to estimate the state of charge, SOC, and optionally State of Health, SoH, of the said plural cells in use. Use of the apparatuses for modelling or estimating the state of charge of a cell find particular utility in battery management systems and energy system controllers for providing an output indication of a remaining charge or capacity in plural cells providing a battery pack.",
                        "Viewed from a fourth aspect, the present invention provides apparatus for estimating a range of an electric vehicle comprising a plurality of secondary electrochemical cells arranged to power the vehicle in which capacity can be lost due to active reactant species becoming inactive in use, the apparatus comprising: apparatus in accordance with any of the above statements in accordance with the second or third aspects of the invention configured to operate to estimate a state of charge and a remaining capacity of the cells in use; and a range estimation module configured to estimate a range of the electric vehicle based the estimation of the state of charge and a remaining capacity of the cells in use and the predicted operational conditions of the cells in use in the vehicle. In accordance with this aspect, use of the apparatus for estimating a state of charge of a cell allows reliable estimation of a range of an electric vehicle.",
                        "Viewed from a fifth aspect, the present invention provides apparatus for planning a route for an electric vehicle comprising a plurality of secondary electrochemical cells arranged to power the vehicle in which capacity can be lost due to active reactant species becoming inactive in use, comprising, apparatus for estimating a range of an electric vehicle in accordance with the above statement of the fourth aspect of the invention; and a route planning module configured to plan a route towards a desired destination based at least in part on an estimated range of the electric vehicle produced by the range estimation module based on the predicted operational conditions of the cells following that route. In accordance with this aspect, the use of the reliable range estimation for electric vehicles can facilitate route planning.",
                        "Optionally, the apparatus further comprises a route optimisation module for selecting an optimal route towards a destination from plural routes planned by the route planning module.",
                        "Viewed from a sixth aspect, the present invention provides computer readable medium comprising instructions which when executed by one or more processors, cause the processor or processors to implement the apparatus in accordance with any of the above statements of the invention.",
                        "Viewed from a seventh aspect, the present invention provides a method for generating a model of a secondary electrochemical cell in which capacity can be lost due to active reactant species becoming inactive in use, the model being operable to predict the electrical characteristics of the cell in use based on a model representative of the internal state of the cell that correlates a terminal voltage of the cell to an operational condition of the cell for all states of charge, SOC, wherein the model representative of the internal state of the cell is an equivalent circuit network model comprising a number of modelled electrical elements, the equivalent circuit network model being parameterised by the properties of the constituent electrical elements of the equivalent circuit network model, the method comprising: generating data representative of the behaviour of the cell in use across the range of operational conditions of the cell for all states of charge, SOC; identifying, based on the generated data representative of the behaviour of the cell in use, the parameters of the equivalent circuit model as a function of the State of Charge that cause the equivalent circuit to have electrical characteristics that produce a behaviour of the equivalent circuit model that correspond to the generated data representative of the behaviour of the cell in use",
                        "While the above-described aspect of the invention sets out the method in relation to the use of an ECN model for the cell, it is to be understood that this is not limiting, and is not an essential feature of the invention. Alternative cell models can be used, including physics-based cell models and high fidelity models that can be parameterised and used to model the behaviour of the cell in use, as with the ECN models.",
                        "The electrochemical cell may have a Lithium Sulfur chemistry. Alternatively the modelled cell may have another chemistry that suffers from the so-called memory effect by which capacity can be lost due to active reactant species becoming inactive in use.",
                        "Optionally, the equivalent circuit network model consists of a voltage source in series with an ohmic resistance and one or more diffuse resistances represented as RC pairs, wherein the voltage of the voltage source, and the resistances and capacitances of the ohmic resistance and RC pairs parameterise the equivalent circuit model.",
                        "Optionally, the operational condition of the cell includes one or more of: a terminal voltage of the cell; a deemed open circuit voltage of the cell; a current load on the cell; a temperature of the cell; an internal resistance of the cell.",
                        "Optionally, generating data representative of the behaviour of the cell in use across the range of operational conditions of the cell for all states of charge, SOC, includes predicting a terminal voltage behaviour of the cell at different states of charge of the cell for different operating conditions using a high fidelity physical model of the cell.",
                        "Optionally, generating data representative of the behaviour of the cell in use across the range of operational conditions of the cell for all states of charge, SOC, includes: controlled testing the behaviour of standard cells of the design of the modelled cell under a range of different working conditions including: receiving measurements of the cell's terminal voltage at different charge/discharge rates and temperatures and states of charge; and optionally receiving measurements of the cell's internal resistance at different charge/discharge rates and temperatures and states of charge. Optionally, controlled testing the behaviour of standard cells of the design of the modelled cell under a range of different working conditions includes: applying current pulses to the cell at set discharge rates and leaving a relaxation time between the said pulses sufficient to allow the cell's terminal voltage to revert to an open circuit voltage. Optionally, controlled testing the behaviour of standard cells of the design of the modelled cell further includes: starting from a deemed full state of charge of the test cell and proceeding to apply the current discharge pulses until the cell's terminal voltage drops below a pre-determined level used to calibrate a full state of discharge for the test cell. Optionally, generating data representative of the behaviour of the cell in use further includes: taking the cell's terminal voltage at the end of the relaxation phase between each pulse to be the open circuit voltage of the cell at that state of charge. Optionally, identifying the parameters of the equivalent circuit model as a function of the State of Charge comprises: using the cell's open circuit voltage at that state of charge to identify the parameter value for the voltage source of the equivalent circuit network model at that state of charge. Optionally, identifying the parameters of the equivalent circuit model as a function of the State of Charge comprises: using the instantaneous drop in the cell's terminal voltage at the start of a current pulse to identify the parameter value for the ohmic resistance component of the equivalent circuit network model at that state of charge. Optionally, identifying the parameters of the equivalent circuit model as a function of the State of Charge comprises: using the gradual drop in cell's terminal voltage continuing from the instantaneous voltage drop to identify parameter values of the resistances and capacitances of the RC pairs for that state of charge contributing to the diffusion resistance component of the equivalent circuit network model.",
                        "Optionally, the method further comprises using a prediction error minimisation technique to refine the parameter values of the cell model representative of the internal state of the cell in use identified based on the generated data representative of the behaviour of the cell in use.",
                        "Optionally, the method further comprises storing in a parameter value resource the identified parameter values for the equivalent circuit network model for modelling the behaviour of the cell at all States of Charge across the range of operational conditions of the cell, wherein the parameter value resource is optionally a lookup table.",
                        "Optionally, the method further comprises fitting the identified parameter values for the cell model to functions dependent on the state of charge. Optionally, the parameter values are stored in a parameter value resource as a function of state of charge.",
                        "Viewed from an eighth aspect, the present invention provides a method of generating a memory model of a secondary electrochemical cell in which capacity can be lost due to active reactant species becoming inactive in use, the model being operable to predict, the memory model being operable to track, in use, an amount of active reactant in the cell and/or an amount of temporarily inactive reactant in the cell and optionally an amount of permanently inactive reactant in the cell, the method comprising: establishing a set of rules relating the different manifestations of the reactant species of the cell, the amounts of the reactant species in those different manifestations, the reactions in which those different manifestations of reactant species participate during charge and discharge, and the reaction rates thereof; parameterising the modelled reaction rates by one or more of: the operating conditions of the cell; the modelled amounts of the different manifestations of reactant species; the internal state of the cell; the electrical characteristics of the cell in use; and identifying the parameterised values for the modelled reaction rates by: theoretical predictions for the cell based on a high fidelity physical model; or fitting or deriving the parameter values empirically or semi-empirically based on tests of standard cells.",
                        "Optionally, the memory model representative of the variation in the amount of active reactant species in the cell is a simplified physical model that groups the reactant species of the cell into three groups representing high order manifestations, medium order manifestations and low order manifestations, and wherein the model divides the charge and discharge curves of the cell into a high plateau and low plateau and assumes that reactions between the high-to-medium order manifestations dominate the high plateau and reactions between the medium-to-low order manifestations dominate the low plateau. Optionally, the memory model assumes that, when the cell terminal voltage falls below a boundary level between the high and low plateaus, the reactions between the high-to-medium order manifestation do not occur, leading to a remaining amount of high order manifestations of reactant becoming deemed temporarily inactive and unable to contribute to the remaining capacity of the cell.",
                        "Viewed from a ninth aspect, the present invention provides a method for estimating a state of charge, SOC, of a secondary cell in use in which capacity can be lost due to active reactant species becoming inactive in use, comprising: receiving measurements of the operational conditions of the cell in use; estimating an internal state of the cell in use, by: modelling the cell using a cell model module that estimates the electrical characteristics of the cell in use based on a model representative of the internal state of the cell that correlates a terminal voltage of the cell to an operational condition of the cell for all states of charge, SOC; predicting the usable capacity of the cell in use based on a memory model representative of the variation in amount of active reactant species in the cell that correlates the proportion of the rated capacity of the cell, Qt, that is usable capacity, Qusable, during use based on an operational history of the cell; adjusting the cell model module in use based on an operational history of the cell to compensate for the prediction of the usable capacity of the cell by the memory effect module; and estimating the internal state configuration of the cell model that fits the received measurements of the operational conditions of the cell; and estimating, based on the modelled internal state configuration of the cell, the State of Charge, SOC, of the cell.",
                        "Optionally, the method further comprises: estimating the state of health of the cell as a ratio of the modelled usable capacity of the cell, Qusable, to the rated capacity of the cell, Qt.",
                        "Optionally, the method further comprises: refining the estimated internal state of the cell at each time interval by operating as an iterative feedback loop in which a prediction of the internal state of the cell based on the cell model projecting forward the estimated internal state of the cell at the previous time interval to the current time interval is corrected based on the measured operational conditions of the cell to update the estimate of the current internal state of the cell.",
