Repository: boschresearch/Pap2Pat

# Pap2Pat Dataset

### File Schema

Every directory in `data` corresponds to one patent-paper pair and contains the full texts of both patent and paper, as well as the patent outlines. We include all information in JSON for programmatic parsing and Markdown for manual inspection.

```yaml
data/:
    paper_id-patent_id/:
        # Nested JSON format
        patent.json: JSON file containing patent metadata and full-text, as well as all outlines
        paper.json: JSON file containing paper metadata and full-text
        # Markdown format
        patent.md: patent full-text formatted in markdown
        paper.md: paper full-text formatted in markdown

File: Pap2Pat/data/W2519310508-US20190040510/paper.json
{
    "id": "https://semopenalex.org/work/W2519310508",
    "authors": [
        "Gregory B. Olson",
        "Jerry Yan",
        "Fan Lai Meng"
    ],
    "title": "TRIP Titanium Alloy Design",
    "date": "2020-01-01",
    "abstract": "Building on successful development experience of transformation induced plasticity (TRIP) steels, an analogous concept was taken to design high performance titanium alloys. This article describes a computational design framework of novel near-\u03b1 TRIP titanium alloys with both high yield strength and fracture toughness for naval structural applications using a systems design approach integrating processing/structure/properties/performance relations. Predictive models including a transformation stability model based on Olson-Cohen heterogeneous martensite nucleation theory for titanium alloys was proposed. Integration of the models with CALPHAD software and databases enables parametric design optimization to meet design objectives. The developed models were calibrated with experimental measurements.",
    "sections": [
        {
            "title": "Introduction",
            "paragraphs": [
                "Transformation induced plasticity (TRIP) and toughening by mechanically induced martensitic transformation during deformation has demonstrated substantial enhancements of uniform ductility and fracture toughness of materials. The TRIP effect has been thoroughly studied in ferrous systems during the last few decades, leading to success of both homogenous and dispersed austenite toughened TRIP steels [1]. Martensitic transformation also exists in titanium alloy systems, from BCC \u03b2 phase transforming to HCP \u03b1' martensite or orthorhombic \u03b1\" martensite. Deformation induced \u03b1\" martensite has been reported in several commercial metastable \u03b2 titanium alloys, such as \u03b2-CEZ [2], and Ti-10-2-3 [3], which have shown mechanical behaviors similar to those of TRIP steels. This offers the potential of using the same concept and knowledge of advanced TRIP steel development to design high performance TRIP titanium alloys with excellent strength/toughness combinations.",
                "Early studies of TRIP titanium alloys date to the 1970s [4]. The initial work investigated TRIP behaviors in binary alloys with eutectoid \u03b2 stabilizing elements, such as Fe, Mn, and Cr. Nowadays, research efforts on TRIP titanium have been mostly made on design of multicomponent homogenous \u03b2 alloys. Empirical or indirect quantities were usually used as indicators of \u03b2 phase transformation stability, such as Mo equivalent value [5], Ms temperature [5,6], and Bo-Md maps [7,8]. Recent developments of multicomponent CALPHAD thermodynamic [9] and mobility databases [10] for titanium systems enable computational design of multiphase alloys with dispersed metastable \u03b2 particles for TRIP toughening using the fundamental framework developed for TRIP steel design. This work follows a systems design approach to computationally design novel near-\u03b1 TRIP titanium alloys for naval structural applications. The design process integrated processing/structure/properties/performance relations with CALPHAD based mechanistic models including the Olson-Cohen heterogeneous martensite nucleation theory."
            ],
            "subsections": []
        },
        {
            "title": "Conceptual Design of Near-\u03b1 TRIP Ti alloys",
            "paragraphs": [],
            "subsections": [
                {
                    "title": "Property Objectives",
                    "paragraphs": [
                        "To develop new titanium alloys as naval structural materials especially for heavy welded structures, near-\u03b1 alloys are usually first considered. Due to low \u03b2 eutectoid alloying element contents, near-\u03b1 alloys yield less segregation during fusion welding. Targeting marine environment applications, Ti-5111 (Ti-5Al-1V-1Sn-1Zr-0.8Mo-0.1Fe-0.1Si, wt%), a weldable near-\u03b1 alloy with high toughness, intermediate strength and good stress-corrosion cracking (SCC) resistance, has been developed by the US Navy and TIMET in the 1980s. Compared to the general-purpose workhorse alloy Ti-6Al-4V, Ti-5111 has better fracture toughness but lower yield strength as shown in Figure 1(a).",
                        "According to the materials selection method in conceptual design proposed by Ashby [11], the performance index M for naval structural materials selection is M= KIC/\u03c3y, where KIC is fracture toughness, and \u03c3y is yield strength. This index is directly related to critical flaw size of fracture at the yield stress . M values of 0.5 in 1/2 and 1.0 in 1/2 are minimum and ideal requirement respectively by the US Navy for structural materials [10]. The blue lines in Figure 1(a) indicate these two requirements. This work aims to design a near-\u03b1 titanium alloy for naval applications combining the high strength of Ti-64 and the high fracture toughness of Ti-5111. In addition, the designed alloys should keep the good SCC resistance and weldability of Ti-5111. In order to achieve the design goal, TRIP toughening was introduced to compensate for the concomitant decrease of toughness with increase of strength. "
                    ],
                    "subsections": []
                },
                {
                    "title": "TRIP toughening",
                    "paragraphs": [
                        "Mechanical deformation can stimulate the kinetics of martensite transformation with additional thermodynamic driving force by applied stress and new nucleation sites for martensite by plastic strain. As shown in the stress vs. temperature diagram of Figure 1(b), such transformation includes two modes, stress-assisted and strain-induced transformation [13]. In the stress-assisted regime, applied stress assists martensite nucleation on the same sites responsible for transformation upon cooling. In the straininduced regime, slip yielding procedes the onset of martensitic transformation, which can then occur on new potent nucleation sites produced by plastic deformation. The temperature defines the approximate boundary of the two modes, at which the transformation stress is equal to the yield stress for slip of the alloy. This characteristic temperature can act as a single quantitative characterization of phase stability with respect to mechanically induced transformation. Due to the transformation dilatation, varies with stress state. in uniaxial tension (ut) usually serves as a convenient experimental measure of transformation stability.",
                        "The mechanically induced martensitic transformation is found to promote an initial upward stress-strain curvature during deformation due to the combined influence of transformation softening and hardening of transformation product. This unique deformation behavior imparting high stability to plastic flow was proved to delay not only necking during tension but also shear localization both within tensile necks and at crack tips in austenitic steels. Quantitative mechanics modeling also demonstrated transformation toughening via delay of the shear localization driven by void softening in ductile solids [15]. Besides homogenous alloys, dispersed phase systems with metastable particles can exhibit the same transformation plasticity and toughening features. The benefits in fracture toughness strongly depend on the transformation stability of the metastable parent phase [14,15]. The maximum transformation toughening was found at the for the crack-tip (ct) stress state in TRIP steels, as shown in Figure 1(c). The toughening effects are also sensitive to transformation volume change \u03b4, with the toughness increase scaling with the cubic power of \u03b4 [15]. Therefore, the transformable phase in TRIP alloys should be designed to have optimal transformation stability and large transformation dilatation to take full advantage of transformation toughening."
                    ],
                    "subsections": []
                },
                {
                    "title": "System Structure",
                    "paragraphs": [
                        "A systems approach integrating processing/structure/properties/performance interactions has been successfully applied to computational design of various hierarchically structured materials [16]. This approach was used here through CALPHAD software and databases to achieve the property goals mentioned in 2.1 by a structure of \u03b1+\u03b2 subsystems. The systems design chart for a near-\u03b1 TRIP titanium alloy is shown in Figure 2. Conventional wrought processing of Ti-5111 with hot rolling and two-step heat treatment (\u03b2 solution and \u03b1+\u03b2 aging with controlled cooling) was taken to produce a final lamellar colony \u03b1+\u03b2 microstructure. Of the two subsystems, the \u03b2 subsystem is the focus of this design to provide TRIP toughening, while the \u03b1 subsystem is primarily to provide strength. For the \u03b2 subsystem, the phase stability of martensitic transformation was optimized to ensure (ct) close to room temperature and to maximize martensitic transformation dilatation. Brittle grain boundary \u03b1 (GB-\u03b1), Ti3Al and other intermetallic phases need to be prevented to achieve the fracture toughness objective. Overall composition should be similar to Ti-5111 to keep its good SCC resistance and weldability. "
                    ],
                    "subsections": []
                }
            ]
        },
        {
            "title": "Model Development and Design Integration",
            "paragraphs": [],
            "subsections": [
                {
                    "title": "Transformation Stability Model",
                    "paragraphs": [
                        "For development of TRIP steels, the kinetics of mechanically induced martensitic transformation has been quantitatively modeled based on the Olson-Cohen theory of heterogeneous nucleation [1]. A similar approach can be adopted for titanium alloys with model parameters calibrated to experimental data.",
                        "According to the Olson-Cohen theory [17][18][19][20], the critical condition for martensite to nucleate is stated in Equation 1, where the total molar driving force, consisting of chemical thermodynamic driving force and mechanical driving force by applied stress, reaches a critical value \u0394Gcrit.",
                        "(1)",
                        "The chemical driving force \u0394Gchem is the difference in molar Gibbs free energy between product and parent phase with the same composition due to the diffusionless nature of martensitic transformation. \u0394Gchem can be calculated by Equation 2 using ThermoCalc software with the TiGen database [9] which was developed specifically for low temperature martensitic transformation calculations in titanium alloys.",
                        "(2)",
                        "The mechanical driving force \u0394Gmech was estimated following Patel and Cohen [21] by calculating the interaction work of the resolved stresses acting through the shape strain of the most favorable orientation in a randomly oriented polycrystalline matrix. The invariant-plane shape strain associated with martensitic transformation is composed of a shear strain (\u03b3) in its habit plane and a dilatation (\u03b4) normal to it. With a Mohr's circle analysis expressing the stress in von Mises equivalent tensile stress [22,23], the mechanical driving forces of uniaxial-tension and elastic Mode I crack-tip stress states were derived as Equation 3 and 4 respectively. For the shear strain of orthorhombic martensite in titanium alloys, \u03b3=0.13 was used throughout the calculations [24].",
                        "(3) (4)",
                        "The critical driving force \u0394Gcrit is described in Equation 5 combines a nucleation defect potency term G0 and frictional work term Wf for martensite interfacial motion due to solution hardening. The frictional work is assumed to have the same dependence of substitutional element content as the linear relation of solid solution hardening in titanium alloys. \u0394Gcrit was modeled with G0 as constant and Wf as a superposition of linear chemical composition terms by fitting to the chemical driving force at the measured MS temperature of binary systems [9].",
                        "(5)",
                        "Combining Equation 1-5, the transformation-controlled yield stress at different temperatures in the stress-assisted regime can be calculated. The slip yield stress variation in the strain-induced regime was measured via tensile tests at various temperatures. The slip yield stress was found to linearly increase at about -1.5MPa/ o C in the temperature range from -80 o C to 120 o C for both Ti-5111 and Ti-64. The temperature can then be determined by the intersection of the transformation stress and the slip stress as functions of temperature."
                    ],
                    "subsections": []
                },
                {
                    "title": "Transformation Dilatation Model",
                    "paragraphs": [
                        "As quantified in previous steel research, transformation toughening effect is sensitive to martensitic transformation dilation. In order to calculate the transformation dilatation for TRIP alloy design, room temperature molar volumes of \u03b2, \u03b1', and \u03b1\" phases were modeled as functions of chemical composition in the CALPHAD framework with literature data and supplemental x-ray diffraction measurements for titanium based solid solutions [25]. The molar volume Vm was expressed as the sum of a linear mixture of pure elements and regular-solution interaction terms as represented in Equation 6, where xi is the molar fraction of component i, Vi is the component volume, and \u03a9ij is the interaction parameter."
                    ],
                    "subsections": []
                }
            ]
        },
        {
            "title": "(6)",
            "paragraphs": [
                "The transformation dilatation \u03b4 can then be calculated by Equation 7. The stable martensitic structure is predicted to be the phase with a smaller molar volume. Due to scatter of lattice parameter measurements, the relative uncertainty is about 1% associated with molar volume prediction.",
                "(7)"
            ],
            "subsections": [
                {
                    "title": "Yield Strength Model",
                    "paragraphs": [
                        "For near-\u03b1 titanium alloys without strengthening precipitates, solid solution strengthening and intrinsic yield strength of \u03b1 and \u03b2 phase dominate overall room temperature yield strength (~90% of the value in \u03b2 processed Ti-64 [26]), while microstructure has a small contribution. Thus, it is reasonable to predict yield strength as a function of composition only based on solution strengthening. The yield strength model (Equation 8) in this work was developed using strength-composition data of annealed low alloyed binary systems [27]. Oxygen solution strengthening was taken from [28].",
                        "(8)"
                    ],
                    "subsections": []
                },
                {
                    "title": "Preventing Detrimental Phases",
                    "paragraphs": [
                        "Continuous GB-\u03b1 decreases fracture toughness in titanium alloys. When cooling from the \u03b2 phase region with a small undercooling, \u03b1 phase nucleates preferentially on \u03b2 grain boundaries forming a continuous \u03b1 layer. Temperature-timetransformation (TTT) diagrams of three \u03b2 titanium alloys have shown that GB-\u03b1 is most likely to form at 100-200 o C below \u03b2 transus [29]. In order to inhibit GB-\u03b1 formation, \u03b2 to \u03b1 transformation should be slowed before intragranular \u03b1 plates become dominant. In this design, coarsening rate constant was calculated to control the kinetics of GB-\u03b1 formation. For multicomponent systems, the Morral and Purdy normalized coarsening rate constant (KMP) can act as an indicator of transformation kinetics for \u03b1 precipitates in a \u03b2 matrix [30]. The constant is defined in Equation 9, where \u03c3 is \u03b1/\u03b2 interfacial energy, Vm is molar volume, is the difference in equilibrium composition of element i across a \u03b1/\u03b2 interface, D is the matrix of diffusivities in the \u03b2 phase and i,j,k go through all alloying elements except the solvent. The calculations of normalized KMP were performed at 150 o C below the \u03b2 transus using the MADE design software by QuesTek Innovations LLC with Ti-DATA-v3 (also named TTTI3) thermodynamic database by Thermotech Ltd. and the TIMOB12 mobility database [10]. The rate constant KMP of a designed alloy was kept the same order of magnitude as that of Ti-5111 at the aging temperature."
                    ],
                    "subsections": []
                }
            ]
        },
        {
            "title": "(9)",
            "paragraphs": [
                "In addition to GB-\u03b1, Ti3Al, an intermetallic compound of D019 structure (ordered HCP), is also known to cause embrittlement. To avoid this phase, the final aging temperature is kept higher than the Ti3Al solvus temperature calculated by ThermoCalc with the TTTI3 database."
            ],
            "subsections": [
                {
                    "title": "Computational Design Integration",
                    "paragraphs": [
                        "With subsystem models developed, the models are integrated with the CALPHAD tools to devise an optimal composition meeting all property objectives. The integrated computational design process is represented in Figure 2  After a series of trial calculations, a composition design space satisfying all design requirements and constraints can be defined. Final optimization within the composition design space was undertaken by cross-plot parametric design to identify the alloy composition representing the best compromise of different design objectives. An example of a cross-plot for a prototype alloy Ti-8111Fe design is presented in Figure 3 "
                    ],
                    "subsections": []
                }
            ]
        },
        {
            "title": "Experimental Calibration and Validation",
            "paragraphs": [
                "The proposed models for martensitic and dilatations were calibrated by key experiments using advanced techniques such as atom probe tomography (APT), synchrotron high energy x-ray diffraction (HEXRD) and tensile tests at various testing temperature. The schematic of Figure 4(a) presents the experimental calibration flow for the transformation stability model.",
                "The accuracy of prediction depends highly on the accuracy of CALPHAD databases. The calculated chemical and critical driving force were likely overestimated because of overestimation of \u03b2 to \u03b1\" transformation enthalpy change by treating \u03b1\" as \u03b1' in TiGen database. A calibration of \u0394Gcrit and \u0394Gchem was carried out with tensile measurements in Ti-1023 alloy [24], defining the transformation yield stress.",
                "Transformation stability of a dispersed phase is not only dependent on its chemical composition but also microstructural features such as particle size due to the statistical nature of heterogeneous nucleation. Experimental investigation on retained \u03b2 stability dependence on size was undertaken with the Ti-64 alloy.",
                "(ut) measurement by the Bolling-Richman single specimen technique [31] showed that size had limited impact on transformation stability. However, APT microanalysis revealed that the composition of retained \u03b2 plates had strong size dependence likely due to capillarity in the Ti-8111Fe prototype alloy, for which a correction term of predicted \u03b2 composition may need for \u0394Gchem.",
                "Unlike the 3-4% level in steels, the martensitic transformation dilatation is typically less than 1% in titanium alloys, which is comparable to the uncertainty of current molar volume model [25]. The comparison between prediction and measurement of molar volume for \u03b1\" and \u03b2 is shown in Figure 4(b). The accuracy of the current model is partly limited by experimental uncertainties. HEXRD measurement of lattice parameters for composition of interest is ongoing for further calibration for much improved accuracy of the dilatation prediction. "
            ],
            "subsections": []
        },
        {
            "title": "Conclusion",
            "paragraphs": [
                "A CALPHAD based computational systems design framework for near-\u03b1 TRIP titanium alloys was established. Predictive models of martensitic transformation stability, transformation dilatation, yield strength prediction and detrimental phase inhibition, were developed and integrated for parametric design optimization to achieve property objectives. Proposed models were calibrated with key experiments and prototype alloy validation is underway."
            ],
            "subsections": []
        },
        {
            "title": "Acknowledgements",
            "paragraphs": [
                "The authors thank funding from US Office of Naval Research through Cyberalloys 2020: Naval Materials by Design Project (Contract No. N000141612400), coordinated by Dr. William Mullins."
            ],
            "subsections": []
        }
    ]
}
