Repository: boschresearch/Pap2Pat

# Pap2Pat Dataset

### File Schema

Every directory in `data` corresponds to one patent-paper pair and contains the full texts of both patent and paper, as well as the patent outlines. We include all information in JSON for programmatic parsing and Markdown for manual inspection.

```yaml
data/:
    paper_id-patent_id/:
        # Nested JSON format
        patent.json: JSON file containing patent metadata and full-text, as well as all outlines
        paper.json: JSON file containing paper metadata and full-text
        # Markdown format
        patent.md: patent full-text formatted in markdown
        paper.md: paper full-text formatted in markdown

File: Pap2Pat/data/W2519310508-US20190040510/patent.json (part 1 of 4)
{
    "id": "US20190040510",
    "authors": [
        "Jiayi Yan",
        "Gregory B. Olson"
    ],
    "title": "COMPUTATIONALLY-DESIGNED TRANSFORMATION-TOUGHENED NEAR-ALPHA TITANIUM ALLOY",
    "date": "2018-07-18 00:00:00",
    "abstract": "A near-\u03b1 transformation-induced plasticity (TRIP) titanium (Ti) alloy is designed by using a thermodynamic database and a mobility database of Ti alloys for \u03b1, \u03b2, and Ti3Al phase equilibria and diffusive processes; based on experimental data, creating a thermodynamic and kinetic database for \u03b2-to-\u03b1\u2032/\u03b1\u2033 martensitic transformations in the Ti alloys; creating a molar volume database for the \u03b2-to-\u03b1\u2032/\u03b1\u2033 martensitic transformations in the Ti alloys at room temperature; and obtaining an overall composite of the near-\u03b1 TRIP Ti alloy by adjusting a reference overall composite of a reference near-\u03b1 Ti alloy based on the created thermodynamic database, where the reference near-\u03b1 Ti alloy is Ti-5Al-1Sn-1Zr-1V-0.8Mo-0.1Si-0.1Fe-0.1O by weight percentage (Ti-5111), and wherein the near-\u03b1 TRIP Ti alloy is Ti-8Al-1V-1Sn-1Zr-0.6Mo-0.9Fe-0.1Si-0.1O by weight percentage.",
    "sections": [
        {
            "title": "DESCRIPTION",
            "paragraphs": [],
            "subsections": [
                {
                    "title": "STATEMENT AS TO RIGHTS UNDER FEDERALLY-SPONSORED RESEARCH",
                    "paragraphs": [
                        "This invention was made with government support under N00014-10-1-0504 awarded by the Office of Naval Research. The government has certain rights in the invention."
                    ],
                    "subsections": [],
                    "outline_long": [
                        "acknowledge government rights"
                    ],
                    "num_characters": 163,
                    "outline_medium": [
                        "acknowledge government support"
                    ],
                    "outline_short": [
                        "acknowledge government support"
                    ]
                },
                {
                    "title": "FIELD OF THE INVENTION",
                    "paragraphs": [
                        "The present invention relates generally to titanium (Ti) alloys, and more particularly to a transformation-toughened near-\u03b1 Ti alloy and methods of computationally designing the same."
                    ],
                    "subsections": [],
                    "outline_long": [
                        "relate to titanium alloys"
                    ],
                    "num_characters": 183,
                    "outline_medium": [
                        "define titanium alloy field"
                    ],
                    "outline_short": [
                        "define titanium alloy field"
                    ]
                },
                {
                    "title": "BACKGROUND OF THE INVENTION",
                    "paragraphs": [
                        "Titanium alloys possess low density, high strength and fracture toughness, and excellent corrosion resistance, making them attractive candidates for naval structural components. It is primarily the high cost of Ti that limits its range of usage. However, a report in 2004 showed a potential of reducing the production cost of Ti by about 30% to 50% by innovations in extractive technology, leading to a revival of the motivation of making structural components with Ti alloys.",
                        "The most commonly used Ti alloy is Ti-64, which was developed in the 1950s. Although Ti-64 has a high strength, its fracture toughness and stress corrosion resistance do not meet the Navy's requirements. Targeting naval applications, a new commercial Ti alloy named Ti-5111 has been developed jointly by the U.S. Navy and TIMET in the 1980s. Compared to Ti-64, Ti-5111 has higher fracture toughness with inferior yield strength.",
                        "Therefore, a heretofore unaddressed need exists in the art to address the aforementioned deficiencies and inadequacies."
                    ],
                    "subsections": [],
                    "outline_long": [
                        "discuss limitations of Ti alloys",
                        "motivate need for new Ti alloy"
                    ],
                    "num_characters": 1027,
                    "outline_medium": [
                        "discuss limitations of prior Ti alloys"
                    ],
                    "outline_short": [
                        "discuss limitations of prior Ti alloys"
                    ]
                },
                {
                    "title": "SUMMARY OF THE INVENTION",
                    "paragraphs": [
                        "One aspect of the present invention relates to a method of computationally designing a near-\u03b1 transformation-induced plasticity (TRIP) titanium (Ti) alloy. In certain embodiments, the method includes: creating a thermodynamic database of near-\u03b1 Ti alloys; tailoring data in the thermodynamic database for martensitic transformations in the near-\u03b1 Ti alloys near room temperature; and obtaining an overall composite of the near-\u03b1 TRIP Ti alloy by adjusting a reference overall composite of a reference near-\u03b1 Ti alloy based on the tailored data in the thermodynamic database.",
                        "In certain embodiments, a transformation dilatation of the near-\u03b1 TRIP Ti alloy is greater than that of the reference near-\u03b1 Ti alloy.",
                        "In certain embodiments, the near-\u03b1 TRIP Ti alloy has a \u03b2-phase fraction no greater than 20%.",
                        "In certain embodiments, the reference near-\u03b1 Ti alloy is Ti-5Al-1Sn-1Zr-1V-0.8Mo-0.1Si-0.1Fe-0.1O by weight percentage (Ti-5111).",
                        "In certain embodiments, the near-\u03b1 TRIP Ti alloy is Ti-8Al-1V-1Sn-1Zr-0.6Mo-0.9Fe-0.1Si-0.1O by weight percentage.",
                        "In certain embodiments, the method further includes: determining an annealing temperature of the near-\u03b1 TRIP Ti alloy such that a MS\u03c3(ct) temperature of the near-\u03b1 TRIP Ti alloy is about room temperature, where the MS\u03c3(ct) temperature is a MS\u03c3 temperature at a crack-tip (CT) stress state, and the MS\u03c3 temperature is a temperature at which transformation stress equals parent-phase slip stress.",
                        "In certain embodiments, the annealing temperature is a temperature higher than a Ti3Al formation temperature to prevent formation of Ti3Al.",
                        "In certain embodiments, the annealing temperature is about 865\u00b0 C.",
                        "In certain embodiments, the near-\u03b1 TRIP Ti alloy has a transformation dilatation of about +0.27% and a \u03b2-phase fraction of about 19.5%.",
                        "In certain embodiments, a cooling rate of the near-\u03b1 TRIP Ti alloy after annealing at the annealing temperature is greater than about 20\u00b0 C./min to inhibit formation of grain-boundary \u03b1 (GB-\u03b1) phase in the near-\u03b1 TRIP Ti alloy.",
                        "In certain embodiments, a normalized rate constant KMP of the near-\u03b1 TRIP Ti alloy is obtained by:",
                        "\\({\\frac{K_{MP}}{\\sigma \ue89e\\; \ue89eV_{m}} = {\\frac{8}{9\ue89e{RT}}\ue8a0\\left\\lbrack {{{\\left\\lbrack {x_{i}^{\\beta} - x_{i}^{\\alpha}} \\right\\rbrack^{T}\ue8a0\\left\\lbrack \\frac{\\partial^{2}\ue89eG_{m}^{\\beta}}{{\\partial x_{i}}\ue89e{\\partial x_{j}}} \\right\\rbrack}\ue8a0\\left\\lbrack D_{jk}^{\\beta} \\right\\rbrack}^{- 1}\ue8a0\\left\\lbrack {x_{k}^{\\beta} - x_{k}^{\\alpha}} \\right\\rbrack} \\right\\rbrack}^{- 1}},\\)",
                        "where \u03c3 is an \u03b1/\u03b2 interfacial energy, Vm is an overall molar volume, xi\u03b2\u2212xi\u03b1 is the difference in composition of element i between the equilibrium \u03b1 and \u03b2 phases across a flat interface, and [D]\u22121 is an inverse n\u00d7n matrix of diffusivities in a matrix \u03b2 phase.",
                        "In certain embodiments, the normalized rate constant KMP is calculated at about 100\u00b0 C. lower than a \u03b2 transus temperature (T\u03b2).",
                        "In certain embodiments, the data of the thermodynamic database includes information of martensite and athermal \u03c9 transformations of the Ti alloys near room temperature.",
                        "In certain embodiments, the data of the thermodynamic database includes martensite formation and reversion temperatures of the Ti alloys.",
                        "Another aspect of the present invention relates to a near-\u03b1 transformation-induced plasticity (TRIP) titanium (Ti) alloy designed by any of the methods as stated above.",
                        "In a further aspect, a near-\u03b1 transformation-induced plasticity (TRIP) titanium (Ti) alloy includes Ti-8Al-1V-1Sn-1Zr-0.6Mo-0.9Fe-0.1Si-0.1O by weight percentage, being annealed at an annealing temperature.",
                        "In certain embodiments, the annealing temperature is about 865\u00b0 C.",
                        "In certain embodiments, the near-\u03b1 TRIP Ti alloy is cooled at a cooling rate after annealing at the annealing temperature, where the cooling rate is greater than about 20\u00b0 C./min to inhibit formation of grain-boundary \u03b1 (GB-\u03b1) phase in the near-\u03b1 TRIP Ti alloy.",
                        "In certain embodiments, the near-\u03b1 TRIP Ti alloy has a MS\u03c3(ct) temperature of about room temperature, wherein the MS\u03c3(ct) temperature is a MS\u03c3 temperature at a crack-tip (ct) stress state, and the MS\u03c3 temperature is a temperature at which transformation stress equals parent-phase slip stress.",
                        "In certain embodiments, the near-\u03b1 TRIP Ti alloy has a transformation dilatation of about +0.27%, and a \u03b2-phase fraction of about 19.5%.",
                        "These and other aspects of the present invention will become apparent from the following description of the preferred embodiment taken in conjunction with the following drawings, although variations and modifications therein may be affected without departing from the spirit and scope of the novel concepts of the disclosure."
                    ],
                    "subsections": [],
                    "outline_long": [
                        "introduce computational design method",
                        "tailor thermodynamic database",
                        "obtain overall composite",
                        "specify transformation dilatation",
                        "specify \u03b2-phase fraction",
                        "determine annealing temperature",
                        "specify annealing temperature",
                        "specify cooling rate",
                        "calculate normalized rate constant"
                    ],
                    "num_characters": 4660,
                    "outline_medium": [
                        "introduce computational design method",
                        "describe near-\u03b1 TRIP Ti alloy composition",
                        "outline annealing and cooling process",
                        "summarize properties of near-\u03b1 TRIP Ti alloy"
                    ],
                    "outline_short": [
                        "introduce computational design method",
                        "describe near-\u03b1 TRIP Ti alloy properties"
                    ]
                },
                {
                    "title": "DETAILED DESCRIPTION OF THE INVENTION",
                    "paragraphs": [
                        "The present invention will now be described more fully hereinafter with reference to the accompanying drawings, in which exemplary embodiments of the invention are shown. This invention may, however, be embodied in many different forms and should not be construed as limited to the embodiments set forth herein. Rather, these embodiments are provided so that this disclosure will be thorough and complete, and will fully convey the scope of the invention to those skilled in the art. Like reference numerals refer to like elements throughout."
                    ],
                    "subsections": [
                        {
                            "title": "Definitions",
                            "paragraphs": [
                                "The terms used in this specification generally have their ordinary meanings in the art, within the context of the invention, and in the specific context where each term is used. Certain terms that are used to describe the invention are discussed below, or elsewhere in the specification, to provide additional guidance to the practitioner regarding the description of the invention. For convenience, certain terms may be highlighted, for example using italics and/or quotation marks. The use of highlighting has no influence on the scope and meaning of a term; the scope and meaning of a term is the same, in the same context, whether or not it is highlighted. It will be appreciated that same thing can be said in more than one way. Consequently, alternative language and synonyms may be used for any one or more of the terms discussed herein, nor is any special significance to be placed upon whether or not a term is elaborated or discussed herein. Synonyms for certain terms are provided. A recital of one or more synonyms does not exclude the use of other synonyms. The use of examples anywhere in this specification including examples of any terms discussed herein is illustrative only, and in no way limits the scope and meaning of the invention or of any exemplified term. Likewise, the invention is not limited to various embodiments given in this specification.",
                                "It will be understood that, as used in the description herein and throughout the claims that follow, the meaning of \u201ca\u201d, \u201can\u201d, and \u201cthe\u201d includes plural reference unless the context clearly dictates otherwise. Also, it will be understood that when an element is referred to as being \u201con\u201d another element, it can be directly on the other element or intervening elements may be present therebetween. In contrast, when an element is referred to as being \u201cdirectly on\u201d another element, there are no intervening elements present. As used herein, the term \u201cand/or\u201d includes any and all combinations of one or more of the associated listed items.",
                                "It will be understood that, although the terms first, second, third etc. may be used herein to describe various elements, components, regions, layers and/or sections, these elements, components, regions, layers and/or sections should not be limited by these terms. These terms are only used to distinguish one element, component, region, layer or section from another element, component, region, layer or section. Thus, a first element, component, region, layer or section discussed below could be termed a second element, component, region, layer or section without departing from the teachings of the present invention.",
                                "Furthermore, relative terms, such as \u201clower\u201d or \u201cbottom\u201d and \u201cupper\u201d or \u201ctop,\u201d may be used herein to describe one element's relationship to another element as illustrated in the Figures. It will be understood that relative terms are intended to encompass different orientations of the device in addition to the orientation depicted in the Figures. For example, if the device in one of the figures is turned over, elements described as being on the \u201clower\u201d side of other elements would then be oriented on \u201cupper\u201d sides of the other elements. The exemplary term \u201clower\u201d, can therefore, encompasses both an orientation of \u201clower\u201d and \u201cupper,\u201d depending of the particular orientation of the figure. Similarly, if the device in one of the figures is turned over, elements described as \u201cbelow\u201d or \u201cbeneath\u201d other elements would then be oriented \u201cabove\u201d the other elements. The exemplary terms \u201cbelow\u201d or \u201cbeneath\u201d can, therefore, encompass both an orientation of above and below.",
                                "It will be further understood that the terms \u201ccomprises\u201d and/or \u201ccomprising,\u201d or \u201cincludes\u201d and/or \u201cincluding\u201d or \u201chas\u201d and/or \u201chaving\u201d when used in this specification, specify the presence of stated features, regions, integers, steps, operations, elements, and/or components, but do not preclude the presence or addition of one or more other features, regions, integers, steps, operations, elements, components, and/or groups thereof.",
                                "Unless otherwise defined, all terms (including technical and scientific terms) used herein have the same meaning as commonly understood by one of ordinary skill in the art to which this invention belongs. It will be further understood that terms, such as those defined in commonly used dictionaries, should be interpreted as having a meaning that is consistent with their meaning in the context of the relevant art and the present disclosure, and will not be interpreted in an idealized or overly formal sense unless expressly so defined herein.",
                                "As used herein, \u201caround\u201d, \u201cabout\u201d or \u201capproximately\u201d shall generally mean within 20 percent, preferably within 10 percent, and more preferably within 5 percent of a given value or range. Numerical quantities given herein are approximate, meaning that the term \u201caround\u201d, \u201cabout\u201d or \u201capproximately\u201d can be inferred if not expressly stated.",
                                "As used herein, the terms \u201ccomprising,\u201d \u201cincluding,\u201d \u201ccarrying,\u201d \u201chaving,\u201d \u201ccontaining,\u201d \u201cinvolving,\u201d and the like are to be understood to be open-ended, i.e., to mean including but not limited to."
                            ],
                            "subsections": [],
                            "outline_long": [
                                "define terms used in specification",
                                "discuss ordinary meanings of terms",
                                "highlight certain terms",
                                "provide synonyms for terms",
                                "discuss use of examples",
                                "define \"a\", \"an\", and \"the\"",
                                "define \"on\" and \"directly on\"",
                                "define \"and/or\"",
                                "discuss use of \"first\", \"second\", etc.",
                                "define \"around\", \"about\", and \"approximately\""
                            ],
                            "num_characters": 5133,
                            "outline_medium": [
                                "define terms used in the specification",
                                "discuss use of highlighting and synonyms",
                                "explain meaning of \"a\", \"an\", and \"the\"",
                                "define \"around\", \"about\", and \"approximately\"",
                                "discuss open-ended terms like \"comprising\" and \"including\""
                            ],
                            "outline_short": [
                                "define ordinary meanings of terms",
                                "provide synonyms and clarify scope of terms"
                            ]
                        },
                        {
                            "title": "Overview of the Invention",
                            "paragraphs": [
                                "The potential of lower-cost Ti production processes has motivated new directions of Ti alloy design for naval structural applications. In certain aspects, when the near-\u03b1 Ti-5111 alloy is used as a reference near-\u03b1 Ti alloy for designing a near-\u03b1 TRIP Ti alloy, the objective alloy should have the same high stress-corrosion-cracking resistance, weldability and low cost with the near-\u03b1 Ti-5111 alloy, and an increased strength and fracture toughness. A system design approach is used to link processing, structure, properties and performance with mechanistic quantitative models, which enables a computational Ti alloy design.",
                                "Specifically, the primary method utilized in the present invention to improve both yield strength and fracture toughness is TRIP and toughening caused by the \u03b2-to-\u03b1\u2032/\u03b1\u2033 martensitic transformation in Ti alloys. Research on TRIP steels has shown that the maximal transformation toughening is obtained at the MS\u03c3 temperature for the crack-tip (CT) stress state, and a large volume dilatation of martensitic transformation, which are accurately modeled for Ti alloys. In certain embodiments, a new thermodynamic database is created and data thereof is tailored for martensitic transformations of Ti alloys near room temperature, which also includes a thermal \u03b2-to-\u03c9 transformation to model its competitive relationship with martensite.",
                                "In certain embodiments, a molar volume database for \u03b2, \u03b1\u2032 and \u03b1\u2033 phases is established. The stable martensitic structure is predicted by the criterion of lower molar volume, which reflects the effect of \u03b1\u2033 orthorhombicity on transformation dilatation. To explain the physical origin of \u03b1\u2033 orthorhombicity, the Cahn-Rosenberg model is verified by \u03b2 phase short-range ordering using first-principles calculations. The invariant-plane shear magnitude and dilatation are input to mechanical driving force calculations. The critical driving force for martensitic nucleation is also modeled based on interfacial solution-hardening friction. These models enable the calculation of MS\u03c3, which is calibrated for Ti-1023 alloy with tensile tests at temperature to account for the effect of \u03b1\u2033 orthorhombicity and/or athermal w. Fracture toughness measurements on the commercial Ti-1023 alloy demonstrate the transformation toughening effect at MS\u03c3(ct).",
                                "In certain embodiments, using the near-\u03b1 Ti-5111 alloy is used as the reference near-\u03b1 Ti alloy, the final design of a near-\u03b1 TRIP Ti alloy is Ti-8Al-1V-1Sn-1Zr-0.9Fe-0.6Mo-0.1Si-0.1O (wt %). By annealing at 865\u00b0 C., the design alloy is predicted to have an MS\u03c3(ct) of room temperature and a transformation dilatation of +0.27%, compared to \u22120.55% of Ti-5111. In addition to transformation toughening, the design composition should provide more strength without forming detrimental phases, meeting the design objectives.",
                                "Specifically, one of the objectives of the present invention is to design a new Ti alloy with the fracture toughness of Ti-5111 and the strength of Ti-64, without compromising other properties including stress-corrosion-cracking resistance, weldability and low cost. The required fracture toughness-yield strength relationship is also quantified by critical flaw size at yield:",
                                "\\(\\begin{matrix}\n{a_{crit} = {\\frac{1}{\\pi}\ue89e\\left( \\frac{K_{IC}}{\\sigma_{Y}} \\right)^{2}}} & (1)\n\\end{matrix}\\)",
                                "A KIC/\u03c3Y ratio of 0.5 in1/2 is the minimum requirement of the U.S. Navy for structural materials, and a ratio of 1.0 in1/2 is ideal. FIG. 1 shows schematically fracture toughness and yield strength of Ti alloys according to certain embodiments of the invention.",
                                "In order to enhance strength and toughness simultaneously, the present invention makes use of transformation-induced plasticity (TRIP) and transformation toughening. Discovered and well-studied in ferrous systems, the TRIP effect has been successfully used to develop a family of steels with outstanding strength, fracture toughness and ductility. However, the TRIP effect remains largely unexplored in Ti systems. In the present invention, the fundamental mechanistic models developed from TRIP steel research are adopted and calibrated for Ti systems using literature data and key experiments. Using the mechanistic models, a Ti alloy is computationally designed to be similar to Ti-5111 with TRIP toughening in order to obtain the desired strength and fracture toughness.",
                                "Pure Ti has three solid phases: \u03b1 phase of hexagonal close-packed (HCP) structure, \u03b2 phase of body-centered cubic (BCC) structure, and \u03c9 phase of a hexagonal structure. A temperature-pressure phase diagram of pure Ti, as shown in FIG. 2, shows the regions of stability for the three solid phases.",
                                "In Ti alloys, equilibrium phases include Ti-rich \u03b1 and \u03b2 phases as well as intermetallic compounds. Based on their effects on \u03b1/\u03b2 phase stabilities, alloying elements are categorized as \u03b1-stabilizers, \u03b2-stabilizers and neutral elements. This can be illustrated by typical Ti\u2014X binary phase diagrams, as shown in FIG. 3. Transformations between these equilibrium phases are usually of the typical nucleation-growth, diffusion-controlled type. For example, Ti-64 and Ti-5111 usually have 10-20% (3 phase and 80%-90% \u03b1 phase.",
                                "On quenching a Ti alloy from its \u03b2 phase region to room temperature, martensitic transformation takes place at the MS temperature, as shown in FIG. 4. Martensitic transformation is a diffusionless (composition invariant), displacive (lattice distortion dominant), first-order transformation, which is also observed in numerous other systems. On the Ti-rich side, the martensite is HCP, denoted by \u03b1\u2032. In many systems, with increasing \u03b2 stabilizer content, the martensitic structure becomes orthorhombic (\u03b1\u2033), or distorted HCP. Given sufficient \u03b2-stabilizer contents, \u03b2 phase can be fully retained after quenching to room temperature. Martensite can also form in some metastable \u03b2 alloys by mechanical deformation which provides additional mechanical driving force for martensitic transformation. This is the underlying mechanism of TRIP and transformation toughening in Ti alloys, which is modeled quantitatively in certain embodiments of the present invention.",
                                "In a metastable \u03b2 Ti alloy, mechanical deformation can trigger martensitic transformation by stress-assisted nucleation or strain-induced nucleation, which is the underlying mechanism of TRIP effect and transformation toughening.",
                                "FIG. 5 shows deformation-induced martensitic transformation in a metastable \u03b2 Ti alloy according to certain embodiments of the present invention. As shown in FIG. 5, at a temperature closely above MS, martensite can be triggered by applied stress which provides additional mechanical driving force. The transformation stress follows line ABC in FIG. 5. In this case, martensites nucleate on the same sites responsible for the transformation upon cooling, thus named stress-assisted martensite. In the stress-assisted regime, initial yielding is controlled by transformation which occurs at a stress lower than the slip stress of the parent phase. The temperature at which transformation stress equals parent-phase slip stress (at point C as shown in FIG. 5) is defined as MS\u03c3. Above MS\u03c3, slip occurs prior to martensitic transformation, the nucleation sites of which include new potent defects provided by plastic strain, thus the martensite is strain-induced. Near MS\u03c3, both modes of martensite occur. The regime of strain-induced martensite is terminated at Md, the highest temperature at which deformation can induce martensite.",
                                "FIG. 6 shows diagrams of the TRIP effect of Ti alloys according to certain embodiments of the present invention, where (a) shows stress-strain curves of a metastable \u03b2 alloy Ti-1023 with different \u03b2 phase stabilities, (b) shows relative increment of uniform ductility, and (c) shows fracture toughness in TRIP steels as a function of normalized temperature. As shown in FIG. 6, LV=low volume change and HV=high volume change. As a result of deformation-induced martensite, the tensile stress-strain curve of a TRIP alloy shows an upward curvature and a delayed necking. The TRIP effect can give a four-fold increase of uniform ductility and a 50% increase of JIC fracture toughness in austenitic TRIP steels. The benefits in ductility and fracture toughness depend strongly on the phase stability of the parent phase with respect to martensite. Maximum transformation toughening takes place at MS\u03c3(ct), the MS\u03c3 temperature at the crack-tip stress state. The volume change from parent phase to martensite (\u03b4) also enhances toughness following a cubic power law. The transformation toughening mechanism by strain-induced martensite involves a direct cross-interaction between transformation and the unit process of ductile fracture (microvoid nucleation, growth and coalescence). Numerical simulations by Socrate show that the transformation greatly delays the onset of shear localization fracture driven by microvoid softening, which is associated with a large toughening effect. For TRIP Ti alloy design, in order to maximize transformation toughening at room temperature, the desired \u03b2 phase should have an MS\u03c3(ct)=25\u00b0 C. with a large transformation volume change. These are the two primary design objectives in certain embodiments of the present invention.",
                                "To meet the performance goals for naval structural applications, the desired materials properties include high strength, fracture toughness, stress-corrosion-cracking (SCC) resistance, weldability, and low cost. In certain embodiments of the present invention, the primary objective is to increase the first two materials properties without compromising the others. In certain embodiments, near-\u03b1 alloys are focused with compositions and phase fractions similar to Ti-5111 to keep the SCC resistance, weldability and low cost. The primary approach of the present invention is the TRIP effect, for which the MS\u03c3(ct) temperature of the \u03b2 phase should be adjusted to 25\u00b0 C. and the martensitic dilatation \u03b4 as large as possible. After the optimal \u03b2 phase compositions are determined, the final annealing and cooling process is tailored to meet the microstructure design. It is pivotal to accurately model the thermodynamic stability and martensitic dilatation of \u03b2 phase, which includes the major part of the present invention.",
                                "One aspect of the present invention relates to a method of computationally designing a near-\u03b1 transformation-induced plasticity (TRIP) titanium (Ti) alloy. FIG. 7 shows a flowchart of a method of computationally designing a near-\u03b1 TRIP Ti alloy according to certain embodiments of the invention. As shown in FIG. 7, the method includes: creating a thermodynamic database of near-\u03b1 Ti alloys (step S110); tailoring data in the thermodynamic database for martensitic transformations in the near-\u03b1 Ti alloys near room temperature (step S120); and obtaining an overall composite of the near-\u03b1 TRIP Ti alloy by adjusting a reference overall composite of a reference near-\u03b1 Ti alloy based on the tailored data in the thermodynamic database (step S130). In certain embodiments, the method further includes: determining an annealing temperature of the near-\u03b1 TRIP Ti alloy such that a MS\u03c3(ct) temperature of the near-\u03b1 TRIP Ti alloy is about room temperature (step S140), where the MS\u03c3(ct) temperature is a MS\u03c3 temperature at a crack-tip (CT) stress state, and the MS\u03c3 temperature is a temperature at which transformation stress equals parent-phase slip stress.",
                                "In a further aspect, a near-\u03b1 transformation-induced plasticity (TRIP) titanium (Ti) alloy includes Ti-8Al-1V-1Sn-1Zr-0.6Mo-0.9Fe-0.1Si-0.1O by weight percentage, being annealed at an annealing temperature.",
                                "In certain embodiments, the annealing temperature is about 865\u00b0 C.",
                                "In certain embodiments, the near-\u03b1 TRIP Ti alloy has a MS\u03c3(ct) temperature of about room temperature, wherein the MS\u03c3(ct) temperature is a MS\u03c3 temperature at a crack-tip (ct) stress state, and the MS\u03c3 temperature is a temperature at which transformation stress equals parent-phase slip stress.",
                                "In certain embodiments, the near-\u03b1 TRIP Ti alloy has a transformation dilatation of about +0.27%, and a \u03b2-phase fraction of about 19.5%.",
                                "These and other aspects of the present invention are further described below."
                            ],
                            "subsections": [],
                            "outline_long": [
                                "motivate Ti alloy design for naval structural applications",
                                "introduce TRIP and toughening",
                                "discuss system design approach",
                                "link processing, structure, properties, and performance",
                                "use mechanistic quantitative models",
                                "enable computational Ti alloy design",
                                "discuss primary method to improve yield strength and fracture toughness",
                                "discuss TRIP and toughening caused by \u03b2-to-\u03b1\u2032/\u03b1\u2033 martensitic transformation",
                                "create thermodynamic database for martensitic transformations",
                                "tailor data for martensitic transformations near room temperature",
                                "establish molar volume database for \u03b2, \u03b1\u2032, and \u03b1\u2033 phases",
                                "predict stable martensitic structure",
                                "explain physical origin of \u03b1\u2033 orthorhombicity",
                                "input invariant-plane shear magnitude and dilatation",
                                "model critical driving force for martensitic nucleation",
                                "calculate MS\u03c3",
                                "calibrate MS\u03c3 for Ti-1023 alloy",
                                "demonstrate transformation toughening effect",
                                "design near-\u03b1 TRIP Ti alloy",
                                "predict MS\u03c3(ct) and transformation dilatation",
                                "discuss objectives of present invention",
                                "quantify fracture toughness-yield strength relationship",
                                "discuss use of TRIP and transformation toughening",
                                "illustrate fracture toughness and yield strength of Ti alloys"
                            ],
                            "num_characters": 12235,
                            "outline_medium": [
                                "motivate Ti alloy design for naval structural applications",
                                "introduce TRIP and toughening in Ti alloys",
                                "discuss system design approach and mechanistic models",
                                "create thermodynamic database for martensitic transformations",
                                "establish molar volume database for \u03b2, \u03b1\u2032, and \u03b1\u2033 phases",
                                "predict stable martensitic structure and transformation dilatation",
                                "model critical driving force for martensitic nucleation",
                                "design near-\u03b1 TRIP Ti alloy using Ti-5111 as reference",
                                "predict MS\u03c3(ct) and transformation dilatation of design alloy",
                                "discuss objectives of the present invention",
                                "quantify fracture toughness-yield strength relationship",
                                "illustrate fracture toughness and yield strength of Ti alloys"
                            ],
                            "outline_short": [
                                "motivate Ti alloy design for naval structural applications",
                                "describe system design approach for Ti alloy design",
                                "introduce TRIP and toughening caused by \u03b2-to-\u03b1\u2032/\u03b1\u2033 martensitic transformation",
                                "create thermodynamic database for martensitic transformations",
                                "establish molar volume database for \u03b2, \u03b1\u2032 and \u03b1\u2033 phases",
                                "design near-\u03b1 TRIP Ti alloy with desired properties"
                            ]
                        },
                        {
                            "title": "IMPLEMENTATIONS AND EXAMPLES OF THE INVENTION",
                            "paragraphs": [
                                "Without intent to limit the scope of the invention, exemplary instruments, apparatus, methods and their related results according to the embodiments of the present invention are given below. Note that titles or subtitles may be used in the examples for convenience of a reader, which in no way should limit the scope of the invention. Moreover, certain theories are proposed and disclosed herein; however, in no way they, whether they are right or wrong, should limit the scope of the invention so long as the invention is practiced according to the invention without regard for any particular theory or scheme of action.",
                                "**Example One**",
                                "In certain embodiments, the conventional form used by the CALPHAD community is followed to describe the Gibbs energy of pure solid and solid-solution phases as a function of temperature and chemical compositions. CALPHAD is an acronym for CALculation of PHAse Diagrams, which is an approach of quantitative description of thermodynamic quantities of phases. Among these quantities, Gibbs energy is the most important and fundamental, from which all others can be derived following the principles of thermodynamics. Multi-phase equilibria are determined by minimizing Gibbs energy under certain constraints. Gibbs energy modeling also enables extrapolations to higher-order systems using the parameters of binary and ternary systems. In many cases such extrapolations to quaternary and higher-order systems are sufficiently accurate provided that the basic binary and ternary systems are accurately assessed.",
                                "**1. Models**",
                                "The standard equation of molar Gibbs energy of pure elements is",
                                "\\({{G_{m}^{0} - H_{m}^{SER}} = {a + {bT} + {{cT}\ue89e\\; \ue89e\\ln \ue89e\\; \ue89eT} + {\\sum\\limits_{n}\ue89e{d_{n}\ue89eT^{n}}}}},\\)",
