Repository: boschresearch/Pap2Pat

# Pap2Pat Dataset

### File Schema

Every directory in `data` corresponds to one patent-paper pair and contains the full texts of both patent and paper, as well as the patent outlines. We include all information in JSON for programmatic parsing and Markdown for manual inspection.

```yaml
data/:
    paper_id-patent_id/:
        # Nested JSON format
        patent.json: JSON file containing patent metadata and full-text, as well as all outlines
        paper.json: JSON file containing paper metadata and full-text
        # Markdown format
        patent.md: patent full-text formatted in markdown
        paper.md: paper full-text formatted in markdown

File: Pap2Pat/data/W2554277775-US20180207578/paper.json
{
    "id": "https://semopenalex.org/work/W2554277775",
    "authors": [
        "Yoshihiro Hirata",
        "Taro Shimonosono",
        "Hikaru Maeda",
        "Hikari Imada"
    ],
    "title": "Separation of Hydrogen from Carbon Dioxide through Porous Ceramics",
    "date": "2016-11-16",
    "abstract": "The gas permeability of \u03b1-alumina, yttria-stabilized zirconia (YSZ), and silicon carbide porous ceramics toward H2, CO2, and H2\u2013CO2 mixtures were investigated at room temperature. The permeation of H2 and CO2 single gases occurred above a critical pressure gradient, which was smaller for H2 gas than for CO2 gas. When the Knudsen number (\u03bb/r ratio, \u03bb: molecular mean free path, r: pore radius) of a single gas was larger than unity, Knudsen flow became the dominant gas transportation process. The H2 fraction for the mixed gas of (20%\u201380%) H2\u2013(80%\u201320%) CO2 through porous Al2O3, YSZ, and SiC approached unity with decreasing pressure gradient. The high fraction of H2 gas was closely related to the difference in the critical pressure gradient values of H2 and CO2 single gas, the inlet mixed gas composition, and the gas flow mechanism of the mixed gas. Moisture in the atmosphere adsorbed easily on the porous ceramics and affected the critical pressure gradient, leading to the increased selectivity of H2 gas.",
    "sections": [
        {
            "title": "Introduction",
            "paragraphs": [
                "Currently, 90% of the hydrogen gas produced in the world is generated by a steam reforming process of naphtha (Equation (1)) followed by a water\u2013gas shift reaction (Equation (2)): \\(\\left. C_{m}H_{n} + mH_{2}O\\rightarrow(m + {n/2})H_{2} + mCO \\right.\\)  \\(\\left. mCO + mH_{2}O\\rightarrow mH_{2} + mCO_{2} \\right..\\)",
                "The reformed gas contains hydrogen and carbon dioxide. The byproduct, carbon dioxide, is usually removed by a pressure swing adsorption method or a cryogenic distillation method at a low temperature. However, the separation of hydrogen from carbon dioxide at high temperatures of 200\u2013400 \u00b0C (i.e., the reaction temperature of Equation (2)) using a membrane separator is desirable from the point of view of reducing the energy consumption and costs associated with hydrogen refinement.",
                "Polyimide membranes are well-known commercialized membranes for separating hydrogen gas at operating temperatures less than 200 \u00b0C [1,2]. In polymer membranes used to separate gases, the gas molecules are transported through the spaces of the polymer chain network. Hydrogen molecules, which are small, permeate through the polymer membrane more easily than other gases. For example, when a mixture of 10 vol % H2 and 90 vol % CO2 was fed at 0.4\u20130.6 MPa to a polyimide membrane with a thickness of approximately 50 \u03bcm [1], the H2 selectivity (i.e., the ratio between the permeability coefficients of H2 and CO2) was 2.7, whereas the H2 permeability coefficient was approximately 3 \u00d7 10\u221215 mol\u00b7m/(m2\u00b7s\u00b7Pa) [1].",
                "To enhance the H2 selectivity of polymer membranes, researchers have added metal [3] and have modified the surface of polymers with amine groups [4] to increase the membranes\u2019 affinity toward CO2 gas and prevent the diffusion of CO2 molecules. At higher temperatures, a palladium metal membrane [5] or an amorphous silica membrane [6] is used, in which hydrogen atoms diffuse through atomic-sized spaces. In the Pd membrane, the dissociative dissolution of H2 molecules occurs selectively and is followed by the diffusion of H atoms. Studies of Pd membranes have focused on the fabrication of a thin Pd film without pinholes to increase the flux of permeated H2 gas and the H2 selectivity. Preventing delamination of the Pd membrane from its supporting material is important. Thus, researchers have developed Pd alloy membranes to suppress the phase transformation due to hydrogenation of Pd metal, which is accompanied by volume expansion [5,7]. The use of a metal support to reduce the mismatch between the thermal expansion coefficients of a Pd membrane and its supporting material has also been investigated [8]. In membranes with micropores (<2 nm), such as amorphous silica, smaller gas molecules move more easily through the pores. The challenge with such membranes is to prevent the collapse of the micropores at high temperatures (>450 \u00b0C); polysilazane-derived silicon carbonitrides have been reported to satisfy this requirement [9,10], and a further improvement in thermal stability of microporous structures by the addition of Ni has also been reported [11]. In these membranes, the selectivity of hydrogen gas is sufficiently high; however, a high flux of hydrogen gas is achieved only under a high pressure of a supplied gas.",
                "A membrane with 10-nm-diameter pores is expected to exhibit a hydrogen gas flux greater than that in the aforementioned membranes. The flux (J) of gas through a porous material is expressed theoretically by the Knudsen or Poiseuille equation (Equation (3)): \\({J = \\mathsf{\\alpha}\\frac{\\Delta P}{L}},\\)  where \u03b1 is the permeability coefficient of gas (\\(\\alpha = {{2\\mathsf{\\varepsilon}r\\overline{c}}/{3RT}}\\)  for the Knudsen equation, \\(\\alpha = {{\\mathsf{\\varepsilon}r^{2}\\overline{P}}/{8RT\\mathsf{\\eta}}}\\)  for the Poiseuille equation); \u0394P/L is the pressure gradient between the inlet and outlet gases; \u03b5 and r are the open porosity and pore radius of a porous membrane, respectively; \\(\\overline{P}\\)  is the average pressure between the inlet and outlet gases; \u03b7 is the viscosity of the gas; \\(\\overline{c}\\)  is the average velocity of gas molecules (\\(\\overline{c} = \\sqrt{{8RT}/{\\mathsf{\\pi}M}}\\) , where M is the molecular weight of the gas molecules); R is the gas constant; and T is the absolute temperature. The fraction (F) of hydrogen gas of the outlet gas for 50 vol % H2\u201350 vol % CO2 mixed gas is calculated by Equations (4) and (5) for Knudsen and Poiseuille flow, respectively: \\(F_{K}(H_{2}) = \\frac{J(H_{2})}{J(H_{2}) + J(CO_{2})} = \\frac{\\overline{c}(H_{2})}{\\overline{c}(H_{2}) + \\overline{c}(CO_{2})} = \\frac{\\sqrt{M(CO_{2})}}{\\sqrt{M(CO_{2})} + \\sqrt{M(H_{2})}}\\)  \\({F_{P}(H_{2}) = \\frac{J(H_{2})}{J(H_{2}) + J(CO_{2})} = \\frac{\\mathsf{\\eta}(CO_{2})}{\\mathsf{\\eta}(CO_{2}) + \\mathsf{\\eta}(H_{2})}}.\\)",
                "The F value based on viscosities [12] of 8.73 \u03bcPa\u00b7s for H2 gas and 14.53 \u03bcPa\u00b7s for CO2 gas at 17 \u00b0C is 0.824 in Equation (4) and 0.611 in Equation (5). Note that the F value is related to the generally defined selectivity (i.e., the ratio between the permeability coefficients of the major and minor permeant gases) by Equation (6): \\({f(H_{2}) = \\frac{\\alpha(H_{2})}{\\alpha(CO_{2})} = \\frac{F(H_{2})}{1 - F(H_{2})}}.\\)",
                "The ratio of molecular mean free path to the pore size (i.e., the Knudsen number) determines the mechanism of gas flow. Figure 1 shows the molecular mean free paths (\u03bb) of H2 and CO2 gases calculated by Equation (7) at 290 K [13].",
                "The \u03bb value increases with decreasing gas pressure and is larger for H2 gas than for CO2 gas. When the \u03bb/r (pore radius) ratio is less than unity, Poiseuille flow becomes dominant. For instance, H2 and CO2 gases exhibit Knudsen and Poiseuille flow, respectively, in a pore with an 80-nm radius (Figure 1), thereby influencing the flux of transported gas.",
                "One approach to enhancing the selectivity of a gas permeated through porous ceramics is to modify the surfaces of ceramic particles by an agent that interacts with a gas and suppresses the permeation of the other mixed gas (e.g., AlOOH [14] and silane coupling agents [15] interact with CO2 gas). In this work, we used another approach to enhance the selectivity of a gas permeated through porous ceramics. In our previous study [16,17], the J\u2013\u0394P/L relation for CO2 gas was observed at pressures greater than a critical pressure gradient (\u0394Pc/L), as shown in Figure 2. However, the critical pressure gradient of H2 gas was closer to 0 MPa/m. This difference in critical pressure gradients can be exploited to separate H2 gas from CO2 gas in the \u0394P/L range below the \u0394Pc/L for CO2 gas. A large difference in the \u0394Pc/L values for two gases also favors an increase in the flux of a selected gas at a relatively low pressure. In this study, the selectivity of the H2\u2013CO2 mixed gas was investigated at room temperature using porous ceramics of \u03b1-alumina, yttria-stabilized zirconia (YSZ), and silicon carbide."
            ],
            "subsections": []
        },
        {
            "title": "Experimental",
            "paragraphs": [],
            "subsections": [
                {
                    "title": "1. Fabrication Of Porous Ceramics",
                    "paragraphs": [
                        "The employed powders were \u03b1-alumina (AKP50, specific surface area (S) 10.5 m2/g, equivalent diameter (D) 143 nm, isoelectric point (iep) pH 8.5, Sumitomo Chemical Co., Ltd., Tokyo, Japan), YSZ (TZ-8Y, 92 mol % ZrO2\u20138 mol % Y2O3, S = 14.9 m2/g, D = 68.3 nm, iep = pH 7.8, Tosoh Co., Tokyo, Japan) and SiC (impurity, mass%: SiO2 0.66, C 0.37, Al 0.004 and Fe 0.013, S = 13.4 m2/g, D = 139 nm, iep = pH 2.5, Yakushima Electric Industry Co., Ltd., Tokyo, Japan). Each powder of Al2O3 and YSZ was dispersed at a solid content of 30 vol % in double-distilled water adjusted with an HCl solution at pH 3 where the particles were charged positively to increase the electrostatic repulsive energy among the particles. After stirring for 24 h, the suspensions were consolidated by pressure filtration at pressures as high as 19 MPa and were dried at 100 \u00b0C in air for 24 h. The obtained Al2O3 and YSZ compacts were sintered at 800 and 1100 \u00b0C, respectively, in air for 1 h. In the fabrication of porous SiC compacts, the sintering additives of \u03b1-alumina (AKP50) and yttria (purity > 99.9 mass%, S = 15.0 m2/g, D = 79.5 nm, iep = pH 7.5, Shin-Etsu Chemical Co., Ltd., Tokyo, Japan) were mixed in a mass ratio of SiC:Al2O3:Y2O3 = 1:0.02:0.02. The aqueous suspension was prepared at a solid content of 30 vol % at pH 5, where the positively charged sintering additives were attracted to the negatively charged SiC particles to form heterocoagulated particle clusters. After stirring for 24 h, the suspension was consolidated over a gypsum board. The obtained compacts were hot-pressed at 1400, 1500, or 1700 \u00b0C under a pressure of 39 MPa in an argon atmosphere for 2 h. The densities of fabricated compacts were measured by the Archimedes method using double-distilled water. The microstructures were observed by field-emission scanning electron microscopy (FE-SEM, S-4100H, Hitachi High-Technologies Co., Tokyo, Japan); the pore size distributions were analyzed via an intercept method [18]. The two-dimensional pore size determined by the intercept method was converted into a three-dimensional pore size by multiplying by a factor of 1.56, where the pores were assumed to be spherical [19]. The pore size distributions were also measured by mercury porosimetry at the Saga Ceramics Research Laboratory in Japan (Arita-cho, Nishimatsuura-gun, Saga 844-0024, Saga, Japan)."
                    ],
                    "subsections": []
                },
                {
                    "title": "2. Gas Permeation In Porous Ceramics",
                    "paragraphs": [
                        "The Al2O3 and YSZ samples were formed into disk shapes 20 mm in diameter and 3 mm in thickness. The diameter and thickness of the SiC disk sample were 10 and 3 mm, respectively. The side of each sample was sealed with phenolic resin. Before the gas separation experiments, each sample was dried at 100 \u00b0C for 24 h. The amount of moisture adsorbed on the dried sample was measured by a thermogravimetric/differential thermal analyzer (TG/DTA, Thermoplus, Rigaku, Tokyo, Japan). When the sample dried at 100 \u00b0C for 24 h was heated to 600 \u00b0C at the heating rate of 10 \u00b0C/min, the weight losses of Al2O3 and YSZ porous ceramics were about 0.25% and 0.20%, respectively. In the Al2O3 and YSZ samples dried at 300 \u00b0C for 24 h, the weight losses were about 0.25% and 0.10%, respectively. These results indicate that moisture in the atmosphere adsorbs easily on the present porous ceramics during the gas separation experiment. The sample to be measured was placed in a stainless steel holder, as shown in Figure 3. Rubber rings were placed in front of and behind the stainless spacers and were compressed by the stainless holder to avoid gas leakage. H2 (>99.999% purity), CO2 (>99.99% purity) and mixed gases with 20, 50, and 80 vol % H2 were supplied at pressures as high as 0.199 MPa at room temperature. The pressure of the permeated gas was approximately constant at 0.101 MPa. The gas pressure was monitored using a pressure gauge (MJE-PPX No. 0003-81V, CKD Co., Ltd., Aichi, Japan). The flux of permeated gas was measured using a flow meter (Soapfilm Flow Meter, 3001-11002, GL Science Inc., Tokyo, Japan). The compositions of inlet and outlet gases were measured using a gas chromatograph equipped with an active carbon column and a thermal conductivity detector (GT7100T, J-ScienceLab Co. Ltd., Tokyo, Japan). The temperatures of the column and detector were 70 and 100 \u00b0C, respectively. The electric current supplied to the detector was 60 mA, and the carrier gas was argon."
                    ],
                    "subsections": []
                }
            ]
        },
        {
            "title": "Results And Discussion",
            "paragraphs": [],
            "subsections": [
                {
                    "title": "1. Microstructures Of Porous Ceramics",
                    "paragraphs": [
                        "Figure 4 shows the microstructures and pore size distributions of Al2O3 and YSZ compacts measured by mercury porosimetry. The relative density and the open and closed porosities were 62.7%, 36.2%, and 1.1%, respectively, for Al2O3 and 50.4%, 40.5%, and 9.1%, respectively, for YSZ. The median pore sizes of Al2O3 and YSZ were 45.3 and 115.8 nm, respectively. On the other hand, three-dimensional pore size was also determined on the observed microstructures (Figure 4a,b) by multiplying the two-dimensional pore size by 1.56, as previously discussed [16,19]. The pore sizes at 10% and 90% of the cumulative frequency were 10.8 and 133.9 nm, respectively, in porous Al2O3 and 8.2 and 113.1 nm, respectively, in porous YSZ. The median sizes of the pores of Al2O3 and YSZ were 49.4 and 39.1 nm, respectively. Compared to the pore size measured by microscopic technique, the pore size of mercury porosimetry was almost the same for the Al2O3 compact but was three times larger for the YSZ compact. In this paper, the pore size measured by mercury porosimetry was used to discuss the flux and permeability coefficient of the gas permeated through the porous ceramics.",
                        "Figure 5 shows the microstructures and pore size distributions of SiC samples hot-pressed at 1400, 1500, and 1700 \u00b0C. The relative density and the open and closed porosities of SiC samples were 61.1%, 36.1%, and 2.8%, respectively, at the hot-pressing temperature of 1400 \u00b0C, 69.3%, 28.1%, and 2.6%, respectively, at 1500 \u00b0C, and 75.4%, 17.9%, and 6.7%, respectively, at 1700 \u00b0C. The SiC samples densified through liquid-phase sintering consisted of bimodal particles smaller and larger than 1 \u03bcm. The fraction of larger particles increased at a higher hot-pressing temperature. Because the exact pore size distribution was difficult to measure on the basis of the scanning electron micrographs in Figure 5, the pore sizes were measured by mercury porosimetry. Figure 5d shows the cumulative pore volume of the porous SiC compacts. The median sizes of the cumulative pore volume were 111.9, 113.8, and 164.0 nm in the SiC samples hot-pressed at 1400, 1500, and 1700 \u00b0C, respectively. As a result, the pore size in the present experiment increased in the order Al2O3 < SiC \u2248 YSZ."
                    ],
                    "subsections": []
                },
                {
                    "title": "2. Permeation Of H2 And Co2 Gases Through Porous Ceramics",
                    "paragraphs": [
                        "Figure 6 and Figure 7 show the single gas flux of H2 and CO2 through the Al2O3 and YSZ porous ceramics, respectively. The flux values for H2 and CO2 gases calculated via Equation (3) using the measured porosity and median pore size are also plotted in Figure 6 and Figure 7. The permeation of CO2 gas in the porous Al2O3 and YSZ occurred above a critical pressure gradient. The gas flux then increased linearly with increasing pressure gradient. Compared with the flux and critical pressure gradient measured for CO2 gas, those measured for H2 were larger and smaller, respectively. The critical pressure gradient values of H2 and CO2 gases were 3.2 and 20.0 MPa/m, respectively, for Al2O3 and 1.1 and 11.4 MPa/m, respectively, for YSZ. The measured flux of H2 gas through the porous Al2O3 was similar to the calculated flux based on Knudsen flow (Equation (3)). The measured flux of CO2 gas was within the values calculated for Knudsen flow and Poiseuille flow. The Knudsen number (=\u03bb/r, Figure 1) was calculated to be 3.32\u20134.19 for H2 gas and 1.19\u20131.30 for CO2 gas; the exact values depend on the gas pressure (i.e., variation of the molecular mean free path in Figure 1), supporting the agreement between the experimental and the calculated transport characteristics of both gases. In the porous YSZ, the measured flux of H2 gas was close to the flux calculated using the Knudsen equation. Furthermore, the measured CO2 flux was within the values of CO2 flux calculated using the Knudsen and Poiseuille equations.",
                        "Similarly, Figure 8 shows the relationship between the single-gas flux of H2 and CO2 and the pressure gradient in the SiC porous ceramics. A similar trend of \u0394Pc/L (critical pressure gradient) for H2 and CO2 gases was observed in the porous SiC ceramics. The critical pressure gradient of H2 and CO2 gases was 0.2 and 2.4 MPa/m, respectively, in the SiC hot-pressed at 1400 \u00b0C, 1.7 and 8.5 MPa/m, respectively, at 1500 \u00b0C, and 0.8 and 2.8 MPa/m, respectively, at 1700 \u00b0C. Figure 9 and Table 1 summarize the permeability coefficients of H2 and CO2 gases as a function of the Knudsen number. The permeability coefficient was determined by dividing the flux J by the effective pressure gradient (\u0394P/L \u2212 \u0394Pc/L). Note that, because each J\u2013\u0394P/L plot for H2 and CO2 gases showed an intercept (i.e., a critical pressure gradient), the permeability coefficient was determined for the gas flow above the \u0394Pc/L value. The Knudsen number represents the molecular mean free path (\u03bb) normalized by the pore radius (r). The molecular mean free path was calculated using Equation (7). The pore radii of the oxides and SiC were measured by mercury porosimetry, as described in Section 3.1. The measured permeability coefficients were compared with the permeability coefficients calculated using the Knudsen and Poiseuille equations. In the Al2O3 and YSZ porous ceramics, the permeability coefficients of both the H2 and CO2 gases were similar to those calculated using the Knudsen model. In the SiC porous ceramics, the measured permeability coefficient of H2 gas is well explained by the Knudsen model. The permeability coefficient of CO2 gas was within the values predicted by the Knudsen and Poiseuille models. When the Knudsen number (\u03bb/r) is greater than unity, Knudsen flow becomes the dominant gas transportation process, which is the usual tendency. As observed in Figure 9, when the Knudsen number decreases to a smaller value (<1) in the SiC porous compacts, the influence of Poiseuille flow becomes larger in the case of CO2 gas.",
                        "Figure 10 shows the critical pressure gradient (\u0394Pc/L) as a function of the Knudsen number (\u03bb/r ratio). The \u0394Pc/L value increases at a small Knudsen number. This result implies that the \u0394Pc/L value is greater for CO2 gas with a small \u03bb value than for H2 gas with a large \u03bb value (Figure 1) in the same pore size distribution. Another observation is that the decreased pore size (2r) for a specified gas leads to an increase of the \u0394Pc/L value. That is, the \u0394Pc/L value increases in the case of Poiseuille flow giving a small flux of permeated gas rather than in the case of Knudsen flow giving a large flux of permeated gas (Figure 6 and Figure 7). As evident in Figure 10a, the \u0394Pc/L value is more sensitive to the Knudsen number in the case of the alumina porous ceramics than in the case of the SiC or YSZ porous ceramics. That is, the pore size, chemical composition of porous ceramics, and shape of pores (in SiC compacts) affect the \u0394Pc/L value. The large difference in \u0394Pc/L values between H2 and CO2 gases is effective to separate H2 gas from CO2 gas."
                    ],
                    "subsections": []
                },
                {
                    "title": "3. Permeation Of H2\u2013Co2 Mixed Gas In Porous Ceramics",
                    "paragraphs": [
                        "Figure 11 shows the flux of H2 and CO2 gases for the mixed gas of 50 vol % H2 and 50 vol % CO2 in the Al2O3 and YSZ porous ceramics. For comparison, the flux values of H2 and CO2 single gases are also shown in Figure 11. In both of the porous ceramics, the flux of H2 gas was greater than that of CO2 gas. The flux of H2 gas in the mixed gas decreased substantially compared to that of single H2 gas. The critical pressure gradient (\u0394Pc/L) of CO2 gas in the mixed gas became smaller than that of single CO2 gas and approached that of single H2 gas. Figure 12 shows the flux of H2 and CO2 gases in the mixed gas permeated through the SiC porous ceramics. The flux values of H2 and CO2 gases were similar to each other and were similar in magnitude to the flux of single H2 gas. This tendency differs from the results shown in Figure 11. As previously mentioned, the H2 and CO2 single gases permeated through the Al2O3 or YSZ porous ceramics according to the Knudsen mechanism (Figure 9, Table 1). One factor used to interpret the permeation of the mixed gas is the interaction between pore walls and gas species, which is not expressed in the Knudsen equation (Equation (3)). The oxide porous ceramics have ionic bonds, and CO2 molecules are polarized between their carbon atom (delta plus) and oxygen atoms (delta minus) because of their different electronegativities. The attractive interaction between pore walls of porous oxide ceramics and CO2 molecules is expected to be strong compared to the interaction between pore walls and H2 molecules. The adsorption of CO2 molecules of the mixed gas on the pore walls of oxide ceramics may be interrupted by the collision between pore walls and H2 molecules, leading to a decrease in the critical pressure gradient of CO2 gas in the mixed gas.",
                        "On the basis of the data in Figure 11 and Figure 12, Figure 13 shows the fraction of H2 gas in the outlet gas and the H2 fractions predicted by the Knudsen and Poiseuille models. In the Al2O3 and YSZ porous ceramics, the H2 fraction was higher than that of the supplied gas. When the pressure gradient decreased, the H2 fraction increased, reaching 0.966 at 6.16 MPa/m in the porous Al2O3 and 0.844 at 3.13 MPa/m in the porous YSZ, which exceeded the fraction of H2 predicted by the Knudsen equation. In the SiC porous ceramics, the H2 fraction was approximately the same value as in the supplied gas at pressure gradients greater than 10 MPa/m. In the lower pressure-gradient range, the H2 fraction increased drastically. Within the detection limit of gas concentration (approximately 0.1% in this study), the H2 fraction reached almost unity at 1.36 MPa/m.",
                        "Figure 14 and Figure 15 show the H2 fraction for 20 vol % H2\u201380 vol % CO2 mixed gas and 80 vol % H2\u201320 vol % CO2 mixed gas, respectively. A similar increase of H2 fraction was measured at a low pressure gradient. In the case of 20% H2\u201380% CO2 mixed gas (Figure 14), the H2 fraction was 0.972 at 6.88 MPa/m in Al2O3, 0.504 at 8.04 MPa/m in YSZ, and 0.999 at 3.40 MPa/m in SiC, respectively. When 80% H2\u201320% CO2 mixed gas was permeated (Figure 15), the H2 fraction was 0.976 at 7.61 MPa/m in Al2O3, 0.936 at 3.13 MPa/m in YSZ, and 0.987 at 3.06 MPa/m in SiC, respectively. These results are further discussed in a later section.",
                        "The selectivity is defined generally by Equation (6) in the Introduction; the selectivity for 50% H2\u201350% CO2 mixed gas is included in Figure 16. The selectivity of all samples increased with decreasing pressure gradient. The selectivity of Al2O3 reached 28.8 at 6.16 MPa/m, which is significantly higher than the reported selectivity of 3.9 at \u0394P = 0.1 MPa and 100 \u00b0C in the case of an amorphous silica membrane with a thickness of 30 nm [6]."
                    ],
                    "subsections": []
                },
                {
                    "title": "4. Separation Model",
                    "paragraphs": [
                        "In the present porous ceramics, the critical pressure gradient was measured in the single-gas H2 and CO2 gas flows (Figure 10). This property is affected by the attractive interaction between the pore walls and the polarized gas molecules. Furthermore, the critical pressure gradient is closely related to the tortuous pore structure in the porous ceramics, which interrupts the smooth transportation of gas molecules [17]. In the Knudsen and Poiseuille models, straight pores parallel to the direction of gas flow are assumed to transport the inlet gas molecules. The flux of the H2 gas of the mixed gas in the Knudsen model was modified by Equation (8) using the critical pressure gradient (\u2206Pc/L) of single H2 gas flow: \\({J(H_{2}) = \\frac{2\\mathsf{\\varepsilon}r\\overline{c}(H_{2})}{3RT}\\frac{\\Delta P({mix})x}{L}\\left( {1 - \\frac{\\Delta P_{c}(H_{2})}{\\Delta P({mix})}} \\right)},\\)  where \u0394P(mix) is the pressure gradient of mixed gas, \\(\\overline{c}(H_{2})\\)  is the velocity of H2 molecules, and x is the H2 gas fraction of the supplied mixed gas. This equation indicates that J(H2) becomes 0 mol/s m2 at x = 0 or \u2206P(mix) = \u2206Pc(H2). Similarly, Equation (9) represents the flux of CO2 molecules of the mixed gas in the modified Knudsen model: \\({J(CO_{2}) = \\frac{2\\mathsf{\\varepsilon}r\\overline{c}(CO_{2})}{3RT}\\frac{\\Delta P({mix})(1 - x)}{L}\\left( {1 - \\frac{\\Delta P_{c}(CO_{2})}{\\Delta P({mix})}} \\right)}.\\)",
                        "The H2 fraction is then expressed by Equation (10): \\({F(H_{2}) = \\frac{J(H_{2})}{J(H_{2}) + J(CO_{2})} = \\frac{1}{1 + \\sqrt{\\frac{M(H_{2})}{M(CO_{2})}}\\frac{(\\Delta P({mix}) - \\Delta P_{c}(CO_{2}))}{(\\Delta P({mix}) - \\Delta P_{c}(H_{2}))}\\frac{(1 - x)}{x}}}.\\)",
                        "Equation (10) indicates that F(H2) approaches unity at x = 1 and \u0394P(mix) = \u0394Pc(CO2). The flux values of H2 and CO2 molecules of the mixed gas in Poiseuille flow are modified by Equations (11) and (12), respectively: \\(J(H_{2}) = \\frac{r^{2}\\mathsf{\\varepsilon}\\overline{P}({mix})}{8RT\\mathsf{\\eta}({mix})}\\frac{\\Delta P({mix})x}{L}\\left( {1 - \\frac{\\Delta P_{c}(H_{2})}{\\Delta P({mix})}} \\right)\\)  \\({J(CO_{2}) = \\frac{r^{2}\\mathsf{\\varepsilon}\\overline{P}({mix})}{8RT\\mathsf{\\eta}({mix})}\\frac{\\Delta P({mix})(1 - x)}{L}\\left( {1 - \\frac{\\Delta P_{c}(CO_{2})}{\\Delta P({mix})}} \\right)}.\\)",
                        "In Equations (11) and (12), \\(\\overline{P}({mix})\\)  is the average pressure between the inlet and outlet mixed gases, \u03b7(mix) is the viscosity of the mixed gas, and \u2206P(mix)/L is the pressure gradient between the inlet and outlet mixed gases. The H2 fraction in the Poiseuille model is given by Equation (13): \\({F(H_{2}) = \\frac{1}{1 + \\frac{(\\Delta P({mix}) - \\Delta P_{c}(CO_{2}))}{(\\Delta P({mix}) - \\Delta P_{c}(H_{2}))}\\frac{(1 - x)}{x}}}.\\)",
                        "Equation (13) approaches unity at x = 1 and \u2206P(mix) = \u2206Pc(CO2) and is similar to Equation (10).",
                        "A specified pore provides different gas flow mechanisms for H2 and CO2 gases, as is evident in Figure 1 and Figure 9. H2 gas with \u03bb/r > 1 and CO2 gas with \u03bb/r < 1 in a specified pore are treated as Knudsen and Poiseuille flows, respectively. The H2 fraction of the mixed gas in this pore is derived from Equations (8) and (12) and is expressed by Equation (14): \\({F(H_{2}) = \\frac{1}{1 + \\frac{3r\\overline{P}({mix})}{16\\mathsf{\\eta}({mix})\\overline{c}(H_{2})}\\frac{(\\Delta P({mix}) - \\Delta P_{c}(CO_{2}))}{(\\Delta P({mix}) - \\Delta P_{c}(H_{2}))}\\frac{(1 - x)}{x}}}.\\)",
                        "A commonality among Equations (10), (13), and (14) is the increase in the F(H2) value at a small ratio of J(CO2)/J(H2). This is discussed in the introduction and is seen in the calculated gas flux in Figure 6 or Figure 7. The theoretical H2 fraction increases in the order of Equation (13) (Poiseuille model) < Equation (10) (Knudsen model) < Equation (14) (Knudsen model for H2 gas, Poiseuille model for CO2 gas). That is, the specified pore giving Equation (14) exerts a kind of sieving effect for CO2 gas in the mixed gas. The previous discussion indicates that the following factors are key to increasing the H2 selectivity: (1) a large difference of \u2206Pc for H2 and CO2 gases (\u2206Pc(CO2) >> \u2206Pc(H2)), which is closely related to the tortuous pore structure, chemical composition of material, and Knudsen number (Figure 10); (2) a specified pore giving Knudsen flow for H2 gas and Poiseuille flow for CO2 gas (Figure 1 and Figure 9); and (3) attractive interactions between the pore walls and the specified gas molecules (CO2). In this paper, Factor (3) is not examined with sufficient experimental data.",
                        "Figure 17 and Figure 18 show comparisons between measured and calculated H2 fractions in the Al2O3 porous ceramics and SiC porous ceramics, respectively. In the calculation of Equation (14), \u03b7(mix) is approximated by \u03b7(H2)x + \u03b7(CO2)(1 \u2212 x). As is evident in Figure 17 and Figure 18, the calculated F(H2) lines for Equations (10), (13) and (14) increase in the order Equation (13) < Equation (10) < Equation (14) with decreasing pressure gradient. The three calculated F(H2) lines of the mixed gas explain the general tendency of the experimental results. The discrepancy of \u2206P/L values at F(H2) = 1 between the calculation and experiment in Figure 17 is related to the decrease of \u2206Pc(CO2) for the mixed gas as compared with single CO2 gas (Figure 11). The condition of \u2206Pc(CO2) \u2248 \u2206Pc(H2) in Equations (10), (13) and (14) implies no dependence of F(H2) on \u2206P(mix) and gives a constant F(H2) value that depends on the gas flow mechanism and the inlet gas composition (e.g., F(H2) = 0.5 in Equation (13), F(H2) = 0.824 in Equation (10), and F(H2) = 0.967 in Equation (14) for x = 0.5). The measured range of the H2 fraction for a constant x value in Figure 17 or Figure 18 was almost in agreement with the range calculated via Equation (13). This similarity suggests that (1) the mixed gas in the Al2O3 or SiC porous ceramics flows via the Poiseuille mechanism; (2) the flow mechanism of the mixed gas is controlled by CO2 gas with a small Knudsen number (Figure 9); and (3) the Knudsen flow of single H2 gas with a high Knudsen number is greatly influenced in the mixed gas by the coexisting CO2 molecules with a short molecular mean free path. Therefore, the molecular mean free path of H2 molecules is reduced by mixed CO2 molecules. That is, Equation (13) is able to explain the H2 fraction of the mixed gas under Poiseuille flow."
                    ],
                    "subsections": []
                }
            ]
        },
        {
            "title": "Reliability Of Experiment",
            "paragraphs": [
                "To demonstrate the reproducibility of the gas separation experiment, the experiments were repeated for another three Al2O3 samples with 59.3%\u201361.2% relative densities, which were sintered at 800 \u00b0C for 1 h. Figure 19 shows the typical flux values of the H2 and CO2 gases through the porous Al2O3 compact of 60.9% relative density (sample No. 4 in Figure 20) for the 50% H2\u201350% CO2 mixed inlet gas with and without moisture (3 vol % H2O). The humidification of the supplied gas was carried out by bubbling the mixed gas in distilled water at 25 \u00b0C. When the dried gas was supplied, the flux of H2 gas decreased by mixing as compared with the flux of single H2 gas. However, the CO2 gas flux of the mixed gas was not affected by coexisting H2 gas. These results were similar to the result shown in Figure 11. The critical pressure gradient of CO2 gas depended on the Al2O3 sample used. In 70% of the total 20 experiments using the different four Al2O3 samples, including the sample in Section 3, for several supplied gas compositions, the critical pressure gradient was observed for H2 and CO2 gases. Figure 20 shows the fraction of H2 gas permeated through the different four Al2O3 samples sintered at 800 \u00b0C. In two samples (Nos. 1 and 2), the H2 fraction increased with a decrease in the pressure gradient. The other two samples (Nos. 3 and 4) exhibited no dependence of H2 fraction on pressure gradient, but the H2 fraction of sample No. 3 was 10%\u201325% higher than that of the supplied gas. Therefore, in 75% of the experiments with the different four samples and several supplied gas compositions, the fraction of permeated H2 gas increased up to 16%\u201376% from the H2 fraction of the supplied gas. The influence of moisture in the porous compact or in the H2\u2013CO2 mixed gas was investigated using sample No. 4, Al2O3 (60.9% relative density) in Figure 19 and Figure 21. When the humidified H2\u2013CO2 mixed gas was supplied to sample No. 4, Al2O3, the dependence of the CO2 gas flux on the pressure gradient (Figure 19b) was similar to the trend described in Section 3.3 (Figure 11). That is, the CO2 gas flux decreased rapidly with decreasing pressure gradient. In the dried gas condition, the H2 fraction was almost the same as that of supplied gas in the pressure gradient range from 2.0 to 37.8 MPa/m (Figure 21). In the humidified condition, the fraction of H2 gas, which was measured 2\u20136 times at each pressure gradient, was significantly scattered but the H2 fraction was apparently enhanced as compared to the dried gas condition. The maximum H2 fraction was 0.331, 0.905, and 0.986 when the supplied gas contained 20%, 50%, and 80% H2, respectively. Therefore, the moisture in the experimental condition adsorbs easily on the present porous ceramics, as described in the experimental section, and affects the selectivity of the supplied H2\u2013CO2 mixed gas. After the experiment with the humidified gas in Figure 21, a slight weight gain of 0.034% was measured. That is, the scattered data of the gas separation in Figure 21 are caused by the structure of porous ceramics (tortuosity and size distribution of pores, and porosity) and interaction between gas molecules and pore wall (i.e., ceramics particles), which is affected by the moisture adsorbed on the porous ceramics or included in the supplied gas."
            ],
            "subsections": []
        },
        {
            "title": "Conclusions",
            "paragraphs": [
                "Porous ceramics of \u03b1-alumina, yttria-stabilized zirconia (YSZ), and silicon carbide were fabricated, and their permeability toward hydrogen, carbon dioxide, and hydrogen\u2013carbon dioxide mixtures was investigated. The open porosity and median pore size of the fabricated porous ceramics were 36.2% and 45.3 nm for Al2O3, 40.5% and 115.8 nm for YSZ, and 17.9%\u201336.1% and 111.9\u2013164.0 nm for SiC samples hot-pressed at 1400\u20131700 \u00b0C, respectively. The permeation of single H2 or CO2 gas occurred above a critical pressure gradient and increased linearly with an increasing pressure gradient. A higher flux and a lower critical pressure gradient were measured for H2 gas than for CO2 gas. In the Al2O3 and YSZ porous ceramics, the permeability coefficients of both H2 and CO2 gases were similar to those predicted by the Knudsen model. In the SiC porous ceramics, the measured permeability coefficient of H2 gas was explained by the Knudsen model, and the permeability coefficient of CO2 gas was within the range based on values calculated by the Knudsen and Poiseuille models. The aforementioned results are explained by the Knudsen number (\u03bb/r ratio, \u03bb: molecular mean free path of gas molecules, r: pore radius). When the Knudsen number is larger than unity, Knudsen flow becomes a dominant gas transportation process. In the nanometer-sized tortuous pore structure, the composition of material and the Knudsen number (\u03bb/r ratio) affect the critical pressure gradient of a single gas of H2 or CO2. The critical pressure gradient increases more with decreasing Knudsen number in the case of Al2O3 than in the case of SiC.",
                "In the permeation of the mixed gas of 50 vol % H2\u201350 vol % CO2, the H2 flux value in Al2O3 or YSZ became smaller than that of single H2 gas and approached that of single CO2 gas. By contrast, the CO2 flux in the mixed gas through SiC ceramics became larger than that of single CO2 gas and approached the flux of single H2 gas. The fraction of H2 gas through the Al2O3 and YSZ compacts became higher than the mixing ratio of the supplied gas and increased with decreasing pressure gradient, reaching 0.966 at 6.16 MPa/m in Al2O3 and 0.844 at 3.13 MPa/m in YSZ. These values of H2 fraction exceeded the fraction calculated using the Knudsen equation (0.824). In porous SiC, the H2 fraction increased at a lower pressure gradient (<10 MPa/m) and reached 0.999 at 1.4 MPa/m of pressure gradient. A similar trend of the dependence of the H2 fraction on the pressure gradient was also observed for the mixed gases with different inlet gas compositions of 20 vol % H2\u201380 vol % CO2 and 80 vol % H2\u201320 vol % CO2. When 80% H2\u201320% CO2 mixed gas was permeated, the H2 fraction was 0.976 at 7.61 MPa/m in Al2O3, 0.936 at 3.13 MPa/m in YSZ, and 0.987 at 3.06 MPa/m in SiC, respectively. In the case of 20% H2\u201380% CO2 mixed gas, the H2 fraction was 0.972 at 6.88 MPa/m in Al2O3, 0.504 at 8.04 MPa/m in YSZ and 0.999 at 3.40 MPa/m in SiC, respectively. The aforementioned high fraction of H2 gas was closely related to the difference in the critical pressure gradient values for H2 and CO2 single gases, the inlet mixed gas composition, and the gas flow mechanism of the mixed gas. A gas flow of CO2 molecules with a small Knudsen number and the collision between H2 and CO2 molecules control the gas flow mechanism (Poiseuille flow) of the mixed gas. The calculated H2 fraction derived from the modified Poiseuille equations of H2 and CO2 gases explained well the measured H2 fraction as a function of pressure gradient of the mixed gas in Al2O3 and SiC porous ceramics. In the present experimental conditions, moisture in atmosphere adsorbed easily on the porous ceramics and affected the critical pressure gradient, leading to the increased selectivity of H2 gas."
            ],
            "subsections": []
        }
    ]
}
