Repository: boschresearch/Pap2Pat

# Pap2Pat Dataset

### File Schema

Every directory in `data` corresponds to one patent-paper pair and contains the full texts of both patent and paper, as well as the patent outlines. We include all information in JSON for programmatic parsing and Markdown for manual inspection.

```yaml
data/:
    paper_id-patent_id/:
        # Nested JSON format
        patent.json: JSON file containing patent metadata and full-text, as well as all outlines
        paper.json: JSON file containing paper metadata and full-text
        # Markdown format
        patent.md: patent full-text formatted in markdown
        paper.md: paper full-text formatted in markdown

File: Pap2Pat/data/W2554277775-US20180207578/patent.json (part 1 of 2)
{
    "id": "US20180207578",
    "authors": [
        "Yoshihiro Hirata",
        "Taro Shimonosono",
        "Hikari Imada"
    ],
    "title": "HYDROGEN GAS PRODUCTION DEVICE AND HYDROGEN GAS PRODUCTION METHOD",
    "date": "2016-07-25 00:00:00",
    "abstract": "A hydrogen gas producing apparatus includes a porous body (100) and a mixed gas source (300). The porous body (100) is permeable to hydrogen gas and carbon dioxide gas, and has a property of being more permeable to hydrogen gas than carbon dioxide gas. The mixed gas source (300) causes a mixed gas including carbon dioxide gas and hydrogen gas to flow into the porous body (100) under a condition that a pressure gradient represented by (P1\u2212P2)/L is below 50 MPa/m, where L represents the length of the porous body (100) in a direction in which the mixed gas permeates; P1 represents an inflow pressure of the mixed gas into the porous body (100); and P2 represents an outflow pressure thereof from the porous body (100).",
    "sections": [
        {
            "title": "DESCRIPTION",
            "paragraphs": [],
            "subsections": [
                {
                    "title": "TECHNICAL FIELD",
                    "paragraphs": [
                        "The present disclosure relates to a hydrogen gas producing apparatus and a hydrogen gas producing method."
                    ],
                    "subsections": [],
                    "outline_long": [
                        "relate to hydrogen gas producing apparatus"
                    ],
                    "num_characters": 105,
                    "outline_medium": [
                        "relate to hydrogen gas producing apparatus"
                    ],
                    "outline_short": [
                        "relate to hydrogen gas producing apparatus"
                    ]
                },
                {
                    "title": "BACKGROUND ART",
                    "paragraphs": [
                        "Most of currently used hydrogen gases are those obtained through steam reforming of natural gases. Natural gas steam reforming is represented by the following chemical reaction equation:",
                        "CmHn+2mH2O\u2192(2m+n/2)H2+mCO2",
                        "After steam reforming, hydrogen gas needs to be concentrated and taken out from a mixed gas on the right side of the equation. For example, there is known a technique in which the hydrogen gas concentration is performed by passing the mixed gas through a porous body. The technique uses a fact that carbon dioxide gas is less permeable through a porous body than hydrogen gas.",
                        "Patent Literature 1 discloses an Example in which a mixed gas including hydrogen gas and carbon dioxide gas was caused to flow into a porous body with a thickness of 1 mm on conditions that inflow pressure was from 0.2 to 2 MPa and outflow pressure was 0.1 MPa (see Example 2 on page 3 of Patent Literature 1)."
                    ],
                    "subsections": [],
                    "outline_long": [
                        "describe steam reforming of natural gases"
                    ],
                    "num_characters": 904,
                    "outline_medium": [
                        "describe steam reforming of natural gases"
                    ],
                    "outline_short": [
                        "describe steam reforming of natural gases"
                    ]
                },
                {
                    "title": "SUMMARY OF INVENTION",
                    "paragraphs": [],
                    "subsections": [
                        {
                            "title": "Technical Problem",
                            "paragraphs": [
                                "According to the above Example of Patent Literature 1, a pressure gradient defined as a value obtained by dividing a difference between an inflow pressure and an outflow pressure by a thickness of the porous body is approximately from 100 to 1900 MPa/m.",
                                "Studies by the inventors of the present disclosure showed that, under such a high pressure gradient, a hydrogen gas concentration function of the porous body cannot be fully exhibited.",
                                "The present disclosure has been made in view of the above circumstances. It is an objective of the disclosure to provide a hydrogen gas producing apparatus and a hydrogen gas producing method that enable the hydrogen gas concentration function of a porous body to be fully exhibited."
                            ],
                            "subsections": [],
                            "outline_long": [
                                "identify limitations of prior art"
                            ],
                            "num_characters": 724,
                            "outline_medium": [
                                "identify limitations of prior art"
                            ],
                            "outline_short": [
                                "identify limitations of prior art"
                            ]
                        },
                        {
                            "title": "Solution to Problem",
                            "paragraphs": [
                                "To achieve the above objective, a hydrogen gas producing apparatus according to a first aspect of the present disclosure includes a porous body that is permeable to hydrogen gas and to carbon dioxide gas and that has a property of being more permeable to hydrogen gas than to carbon dioxide gas; and a mixed gas source that causes a mixed gas including carbon dioxide gas and hydrogen gas to flow into the porous body under a condition that a pressure gradient represented by (P1\u2212P2)/L is below 50 MPa/m where L represents a length of the porous body in a direction in which the mixed gas permeates, P1 represents an inflow pressure of the mixed gas into the porous body, and P2 represents an outflow pressure from the porous body.",
                                "The mixed gas source may cause the mixed gas to flow into the porous body under a condition that the pressure gradient is 30 MPa/m or less.",
                                "The mixed gas may be caused to flow into the porous body under a temperature environment at room temperature.",
                                "The hydrogen gas producing apparatus further includes heater to heat at least one of the porous body or the mixed gas, wherein the mixed gas may be flowed into the porous body under a temperature environment heated to 200\u00b0 C. or higher by the heater.",
                                "When the heater is included, the mixed gas source may cause the mixed gas to flow into the porous body under a condition that the pressure gradient is 7.5 MPa/m or less or 10 MPa/m or more.",
                                "In a cumulative pore diameter distribution of the porous body, a pore diameter (D80) at a number cumulative frequency of 80% may be 800 nm or less.",
                                "The porous body may include ceramic.",
                                "The ceramic may include one or more inorganic materials selected from an alumina material, an yttria-stabilized zirconia material, and a silicon carbide material.",
                                "A hydrogen gas producing method according to a second aspect of the present disclosure includes a step of preparing a mixed gas including carbon dioxide gas and hydrogen gas and a step of causing the mixed gas to flow into a porous body that is permeable to hydrogen gas and to carbon dioxide gas and that has a property of being more permeable to hydrogen gas than to carbon dioxide gas, under a condition that a pressure gradient represented by (P1\u2212P2)/L is below 50 MPa/m where L represents a length of the porous body in a direction in which the mixed gas permeates, P1 represents an inflow pressure of the mixed gas into the porous body, and P2 represents an outflow pressure from the porous body."
                            ],
                            "subsections": [],
                            "outline_long": [
                                "propose hydrogen gas producing apparatus",
                                "specify pressure gradient condition",
                                "describe optional heater and temperature environment",
                                "specify porous body properties"
                            ],
                            "num_characters": 2481,
                            "outline_medium": [
                                "propose hydrogen gas producing apparatus",
                                "propose hydrogen gas producing method"
                            ],
                            "outline_short": [
                                "propose hydrogen gas producing apparatus"
                            ]
                        },
                        {
                            "title": "Advantageous Effects of Invention",
                            "paragraphs": [
                                "According to the present disclosure, when the mixed gas is caused to flow into the porous body under the condition that the pressure gradient is below 50 MPa/m, the hydrogen gas concentration function of the porous body can be fully exhibited."
                            ],
                            "subsections": [],
                            "outline_long": [
                                "summarize benefits of invention"
                            ],
                            "num_characters": 243,
                            "outline_medium": [
                                "highlight benefits of invention"
                            ],
                            "outline_short": [
                                "highlight benefits of invention"
                            ]
                        }
                    ],
                    "outline_long": [],
                    "num_characters": 0,
                    "outline_medium": [],
                    "outline_short": []
                },
                {
                    "title": "DESCRIPTION OF EMBODIMENTS",
                    "paragraphs": [
                        "Hereinafter, fundamental matters to be considered will be described before description of Examples of the present disclosure.",
                        "As depicted in FIG. 1, gas is caused to flow in from one end surface of a porous body 100. The gas flown therein permeates through the porous body 100 and flows out from another end surface of the porous body 100. Consider modeling the porous body 100 as an assembly of thin tubes 100a. A mean free path of the gas is represented by \u03bb, and a diameter of each thin tube 100a is represented by 2r.",
                        "When a value of r/\u03bb is, for example, five or more, a Poiseuille flow is established in which collisions between gas molecules occur more preferentially than collisions between the gas molecules and inner walls of the thin tubes 100a.",
                        "In the Poiseuille flow, a flux J(P) of the gas passing through the porous body 100 (hereinafter referred to as permeate gas flux) will be given by the following equation. Note that the permeate gas flux represents an amount of substance of a gas passing through a unit cross-sectional area per unit time, and has the dimensions of mol/(sec\u00b7m2).",
                        "\\(\\begin{matrix}\n\\left\\lbrack {{Equation}\ue89e\\mspace{14mu} \ue89e1} \\right\\rbrack & \\; \\\\\n{{J\ue8a0(P)} = {\\frac{r^{2}\ue89e\u025b\ue89e\\; \ue89eP_{E}}{8\ue89e{RT}\ue89e\\; \ue89e\\eta}\ue89e\\frac{\\Delta \ue89e\\; \ue89eP}{L}}} & (1)\n\\end{matrix}\\)",
                        "Herein, \u03b5 represents a porosity of the porous body; R represents a gas constant; T represents an absolute temperature; \u03b7 represents a viscosity of the gas; and L represents a length of the porous body 100 in a direction in which the gas permeates. Additionally, \u0394P=P1\u2212P2, where P1 represents an inflow pressure of the gas into the porous body 100, and P2 represents an outflow pressure of the gas from the porous body 100. In addition, PE=(P1+P2)/2.",
                        "On the other hand, when the value of r/\u03bb is, for example, one or less, a Knudsen flow is established in which collisions between gas molecules and the inner walls of the thin tubes 100a occur more preferentially than collisions between the gas molecules.",
                        "In the Knudsen flow, a permeate gas flux J(K) will be given by the following equation. Herein, CE represents a mean speed of the gas molecules.",
                        "\\(\\begin{matrix}\n\\left\\lbrack {{Equation}\ue89e\\mspace{14mu} \ue89e2} \\right\\rbrack & \\; \\\\\n{{J\ue8a0(K)} = {\\frac{2\ue89e\u025b\ue89e\\; \ue89er\ue89e\\; \ue89ec_{E}}{3\ue89e{RT}}\ue89e\\frac{\\Delta \ue89e\\; \ue89eP}{L}}} & (2)\n\\end{matrix}\\)",
                        "Hereinafter, a physical amount represented by \u0394P/L will be referred to as pressure gradient. As depicted in Equations (1) and (2), even in the case of the Poiseuille flow, theoretically, the permeate gas flux is proportional to the pressure gradient \u0394P/L. Similarly, even in the case of 1<r/\u03bb<5, the permeate gas flux is considered to be proportional to the pressure gradient \u0394P/L. Specifically, a graph with pressure gradient \u0394P/L on x-axis and permeate gas flux on y-axis is represented by a line that goes from the origin.",
                        "A slope of the line, specifically, a value of a proportionality coefficient that is multiplied by \u0394P/L on the right side of Equation (1) or (2) varies with the kind of gas. The proportionality coefficient of hydrogen gas is larger than the proportionality coefficient of carbon dioxide gas. In other words, the porous body 100 has a property of being more permeable to hydrogen gas than to carbon dioxide gas. Thus, when the gas used is a mixed gas of hydrogen gas and carbon dioxide gas, hydrogen gas concentration can be achieved.",
                        "The hydrogen gas concentration function of the porous body 100 can be evaluated by a ratio of hydrogen gas flux to the flux of a gas flown out from the porous body 100 (hereinafter referred to as separation coefficient).",
                        "In the case of the Poiseuille flow, only the viscosity \u03b7 depends on the kind of gas in Equation (1). Accordingly, when the ratio of the fluxes is taken, factors other than the viscosity \u03b7 are cancelled, so that the separation coefficient is determined only by the viscosity \u03b7.",
                        "In the case of the Knudsen flow, only the mean speed CE depends on the kind of gas in Equation (1). Accordingly, when the ratio of the fluxes is taken, factors other than the mean speed CE are cancelled, so that the separation coefficient is determined only by the mean speed CE.",
                        "In other words, in both of the Poiseuille flow and the Knudsen flow, theoretically, the separation coefficient does not depend on the pressure gradient \u0394P/L. Similarly, even in the case of 1<r/\u03bb<5, the separation coefficient is considered not to depend on the pressure gradient \u0394P/L.",
                        "Thus, conventionally, to efficiently perform hydrogen gas concentration, the porous body 100 has been used under as high a pressure gradient as possible, as described in Patent Literature 1.",
                        "However, studies of the inventors of the present application have found that the porous body 100 can exhibit characteristics different from technical common knowledge theoretically shown by Equations (1) and (2). Hereinafter, major points of the findings will be described with reference to FIG. 2.",
                        "FIG. 2 is a graph schematically depicting a relationship between the permeate gas flux J and the pressure gradient \u0394P/L. The x-axis represents the pressure gradient \u0394P/L, and the y-axis represents the permeate gas flux J.",
                        "The permeate gas flux J of hydrogen gas was observed to be represented by a line going from the origin substantially theoretically, as indicated by a line a-1, or a line having a y-axis intercept, as indicated by a line a-2 (thesis: Journal of Asian Ceramic Societies, 1, 368-373 (2013)).",
                        "On the other hand, the permeate gas flux J of carbon dioxide gas was observed to be represented by a line having an x-axis intercept C without going from the origin, as indicated by a line b. In other words, carbon dioxide gas does not permeate through the porous body 100 until the pressure gradient \u0394P/L reaches a certain critical value (hereinafter referred to as critical pressure gradient) C.",
                        "Based on the above observation results, the inventors of the present application conceived an idea that, near the critical pressure gradient C or under a pressure gradient equal to or less than that, hydrogen gas concentration can be performed by using not only a difference in the slope of permeate gas flux J between hydrogen gas and carbon dioxide gas but also a difference in x-axis intercept therebetween. The present disclosure has been made based on the knowledge.",
                        "Examples and Reference Examples of the present disclosure will be described below."
                    ],
                    "subsections": [
                        {
                            "title": "EXAMPLES 1 TO 3 AND REFERENCE EXAMPLES 1 AND 2",
                            "paragraphs": [
                                "To an \u03b1-alumina powder (product name: AKP 50, manufactured by Sumitomo Chemical Co., Ltd.) having a specific surface area of 10.5 m2/g, a median diameter of 310 nm, and an isoelectric point of pH 8.5 was added a dispersant liquid having a pH of 3, and the mixture was stirred for 24 hours to prepare a suspension. It is to be noted that the dispersant liquid forms an electric double layer on respective particles of the \u03b1-alumina powder to cause occurrence of electrostatic repulsion between the particles. The \u03b1-alumina powder accounts for 30% by volume of the suspension, and the dispersant liquid accounts for the rest thereof.",
                                "Next, the suspension was filtered through an upper dehydration-type filtering apparatus and made into a molded body. Furthermore, the molded body was dried at 100\u00b0 C. for 24 hours, and then sintered at 800\u00b0 C. for 1 hour in air to obtain an alumina porous body.",
                                "FIG. 3A depicts a scanning electron microscopic (SEM) photograph of the obtained alumina porous body. As depicted, a porous tissue formed by adhesion between the particles of the \u03b1-alumina powder was recognized.",
                                "FIG. 3B depicts a cumulative pore diameter distribution of the obtained alumina porous body. The pore diameter distribution of the porous body was measured by an intercept method using the SEM image. The maximum pore diameter thereof was 150 nm, and the median diameter (D50) thereof was 32 nm.",
                                "Additionally, the density and the like of the alumina porous body were measured by an Archimedes' method, resulting in a relative density of 62.7%, an open porosity of 36.2%, and a closed porosity of 1.1%. It is to be noted that the term \u201crelative density\u201d refers to a ratio of a solid portion except for pores to a total volume.",
                                "Next, using the alumina porous body, hydrogen gas concentration was performed under a temperature environment at room temperature. Note that the term \u201croom temperature\u201d as used herein refers to a temperature exceeding 0\u00b0 C. and below 40\u00b0 C. First, a hydrogen gas producing apparatus used for hydrogen gas concentration will be described.",
                                "As depicted in FIG. 4, the hydrogen gas producing apparatus includes the porous body 100, a gas flow channel 200 having a flow inlet 200a at one end thereof and a flow outlet 200b at the other end thereof and having the porous body 100 arranged thereinside, and a mixed gas source 300 that supplies a mixed gas from the flow inlet 200a of the gas flow channel 200.",
                                "The porous body 100 is formed into a substantially disk shape having a front surface with an inflow region 101 into which a mixed gas supplied from the mixed gas source 300 flows, a rear surface with an outflow region 102 from which the gas flows out, and a side surface 103 connecting the front surface and the rear surface together. The inflow region 101 is located at a substantially center of the front surface, and the outflow region 102 is located at a substantially center of the rear surface. The porous body 100 has a gas leakage preventing film 104 on a circumferential edge portion except for the inflow region 101 on the front surface, a circumferential edge portion except for the outflow region 102 on the rear surface, and on the side surface 103 over the entire circumference. The gas leakage preventing film 104 is formed by applying resin, specifically, a phenolic resin.",
                                "The gas flow channel 200 includes a jig 210 that sandwiches the circumferential edge portions of the porous body 100 having the gas leakage preventing film 104 formed thereon from both sides in a thickness direction and a holding member 220 that holds the jig 210.",
                                "The jig 210 includes a ring-shaped sealing member 211 in contact with the gas leakage preventing film 104 on the front surface of the porous body 100, a ring-shaped spacer 212 arranged on the sealing member 211, and a ring-shaped sealing member 213 arranged on the spacer 212. The jig 210 also includes a ring-shaped sealing member 214 in contact with the gas leakage preventing film 104 of the rear surface of the porous body 100, a ring-shaped spacer 215 arranged on the sealing member 214, and a ring-shaped sealing member 216 arranged on the spacer 215.",
                                "The sealing members 211, 213, 214, and 216 are made of rubber. The spacers 212 and 215 are made of metal, specifically, stainless steel. A projected region obtained by projecting the sealing member 211, the spacer 212, and the sealing member 213 on the front surface of the porous body 100 substantially overlaps with a region where the gas leakage preventing film 104 of the front surface of the porous body 100 is formed. Additionally, a projected region obtained by projecting the sealing member 214, the spacer 215, and the sealing member 216 on the rear surface of the porous body 100 substantially overlaps with a region where the gas leakage preventing film 104 of the rear surface of the porous body 100 is formed.",
                                "The holding member 220 includes a male member 221 and a female member 222 that sandwich the porous body 100 and the jig 210 in the thickness direction of the porous body 100. The male member 221 is in contact with the sealing member 213 and forms the flow inlet 200a. The female member 222 is in contact with the sealing member 216 and forms the flow outlet 200b.",
                                "The male member 221 and the female member 222 are screwed to each other. By screwing one of the male member 221 or the female member 222 with respect to the other one thereof, the one thereof can move forward and backward with respect to the other one thereof in the thickness direction of the porous body 100. Thereby, pressure for airtightly sandwiching the jig 210 can be adjusted.",
                                "Using the above-described alumina porous body as the porous body 100, a mixed gas including hydrogen gas and carbon dioxide gas was supplied from the mixed gas source 300, and a hydrogen gas concentrating ability of the porous body 100 was investigated under a temperature environment at approximately 25\u00b0 C. as room temperature. Herein, \u201cunder a temperature environment at room temperature\u201d specifically means a condition that all of the alumina porous body as the porous body 100, the gas flow channel 200, and the mixed gas to be caused to flow into the porous body 100 are at room temperature.",
                                "The level of the hydrogen gas in the mixed gas supplied from the mixed gas source 300 was variously changed. Additionally, while maintaining the outflow pressure P2 of the gas in the outflow region 102 of the porous body 100 at a substantially atmospheric pressure (0.1 MPa), the inflow pressure P1 of the mixed gas into the inflow region 101 of the porous body 100 was changed to various values to change the pressure gradient \u0394P/L to various values. Note that the length (thickness) L of the alumina porous body in a direction in which the mixed gas permeates is 3 mm.",
                                "Under the above respective conditions, a permeate gas flux \u201cJ\u201d defined by the following equation was measured concerning each of hydrogen gas and carbon dioxide gas.",
                                "\\(\\begin{matrix}\n\\left\\lbrack {{Equation}\ue89e\\mspace{14mu} \ue89e3} \\right\\rbrack & \\; \\\\\n{J = {\\frac{Q}{At} = {\\alpha \ue89e\\; \ue89e\\frac{\\Delta \ue89e\\; \ue89eP}{L}}}} & (3)\n\\end{matrix}\\)",
                                "Herein, Q represents the number of moles of the gas having permeated through the porous body 100, and was measured by gas chromatography. A represents an area of a cross-section of the porous body 100 perpendicular to the direction in which the gas permeates. The area is equal to the areas of the inflow region 101 and the outflow region 102. t represents a time required for the gas to permeate through the porous body 100. \u03b1 is referred to as permeability coefficient.",
                                "FIG. 5 depicts a graph obtained by linearly approximating plots of results of permeate gas flux measurements by a least-squares method. J(H2) in the upper-stage graph represents permeate gas fluxes of the hydrogen gas obtained from above Equation (3), and J(CO2) in the lower-stage graph represents permeate gas fluxes of the carbon dioxide gas obtained from above Equation (3). The horizontal axis common to each graph represents the pressure gradient \u0394P/L.",
                                "The level of the hydrogen gas in the mixed gas supplied from the mixed gas source 300 was changed to three levels: 20% by mole (Example 1), 50% by mole (Example 2), and 80% by mole (Example 3). Additionally, permeate gas fluxes were also measured regarding each of Reference Examples: cases in which the gas supplied from the mixed gas source 300 was 100% by mole of carbon dioxide gas (Reference Example 1) and was 100% by mole of hydrogen gas (Reference Example 2).",
                                "Scales of the vertical axis are different between the upper-stage graph and the lower-stage graph. Regarding all of Examples 1 to 3, slopes on the upper-stage graph, that is, the permeability coefficients of the hydrogen gas (see Equation (3)) are larger than the slopes on the lower-stage graph, that is, the permeability coefficients of the carbon dioxide gas (see Equation (3)).",
                                "The graph of Reference Example 1 corresponds to the line b of FIG. 2, and the graph of Reference Example 2 corresponds to the line a-1 of FIG. 2. Strictly speaking, not only the graph of Reference Example 1 but also the graph of Reference Example 2 has an x-axis intercept that is not zero. However, a clear difference is observed between the x-axis intercept of the graph of Reference Example 1 and the x-axis intercept of the graph of Reference Example 2.",
                                "Even in each of Examples 1 to 3, there was observed a slight difference (hereinafter referred to as critical pressure gradient difference) between an x-axis intercept of the upper-stage graph representing the permeate gas flux J(H2) of the hydrogen gas and an x-axis intercept of the lower-stage graph representing the permeate gas flux J(CO2) of carbon dioxide gas.",
                                "The critical pressure gradient difference was 5.6 MPa/m in Example 1, 4.4 MPa/m in Example 2, and 2.8 MPa/m in Example 3.",
                                "In addition, regarding each of Examples 1 to 3, a separation coefficient F(H2) defined by the following equation was obtained. The separation coefficient F(H2) serves as an index for evaluating the hydrogen gas concentration ability of the porous body 100.",
                                "\\(\\begin{matrix}\n\\left\\lbrack {{Equation}\ue89e\\mspace{14mu} \ue89e4} \\right\\rbrack & \\; \\\\\n{{F\ue8a0\\left( H_{2} \\right)} = \\frac{J\ue8a0\\left( H_{2} \\right)}{{J\ue8a0\\left( H_{2} \\right)} + {J\ue8a0\\left( {CO}_{2} \\right)}}} & (4)\n\\end{matrix}\\)",
                                "FIG. 6 depicts a graph obtained by plotting measurement results of the separation coefficient F(H2). The upper-stage graph represents a result at a hydrogen gas level of 80% by mole in the mixed gas supplied from the mixed gas source 300 (Example 3); the middle-stage graph represents a result at a hydrogen gas level of 50% by mole (Example 2); and the lower-stage graph represents a result at a hydrogen gas level of 20% by mole (Example 1). The horizontal axis common to each graph represents the pressure gradient \u0394P/L.",
                                "Note that the broken lines indicate hydrogen gas levels in the mixed gas flown into the porous body 100. Additionally, FIG. 6 also depicts results of Examples 4 to 9 that will be described later, and will be referred to again in the later description of Examples 4 to 9.",
                                "As previously described, theoretically, the separation coefficient F(H2) is not supposed to depend on the pressure gradient \u0394P/L. However, as illustrated, in all of Examples 1 to 3, the results showed that the separation coefficient F(H2) became larger as the pressure gradient \u0394P/L became smaller.",
                                "One of major factors that brought such results seems to be the presence of the above critical pressure gradient difference. In other words, under the presence of the critical pressure gradient difference, the pressure gradient \u0394P/L is not cancelled when the ratio of permeate gas fluxes are taken, as indicated in Equation (4).",
                                "Additionally, besides the presence of the critical pressure gradient difference, other possible factors include that, in a region with low pressure gradients \u0394P/L, permeate gas fluxes of the hydrogen gas and/or the carbon dioxide gas do not simply follow the proportional relationship indicated by Equation (1) or (2) but may follow a nonlinear relationship.",
                                "As depicted in FIG. 6, the effect that as the pressure gradient \u0394P/L was smaller, the separation coefficient F(H2) became larger was recognized in a region with pressure gradients \u0394P/L of below 50 MPa/m. The separation coefficient F(H2) converged to a certain value along with increase in the pressure gradient \u0394P/L, and in a region with pressure gradients \u0394P/L of 50 MPa/m or more, the separation coefficient F(H2) was confirmed to hardly depend on the pressure gradients \u0394P/L, as shown in the theory.",
                                "The above description showed that setting the pressure gradient \u0394P/L to below 50 MPa/m under the temperature environment at room temperature enables full exhibition of the hydrogen gas concentration ability of the porous body 100, so that the porous body 100 can exhibit a separation coefficient equal to or more than a theoretical value.",
                                "Particularly, as depicted in FIG. 6, when the pressure gradient \u0394P/L is 30 MPa/m or less, dependence of the separation coefficient F(H2) on the pressure gradient \u0394P/L becomes large, and the separation coefficient F(H2) becomes close to one. When the pressure gradient \u0394P/L is 10 MPa/m or less, the separation coefficient F(H2) becomes almost one."
                            ],
                            "subsections": [],
                            "outline_long": [
                                "prepare alumina powder suspension",
                                "filter and mold suspension",
                                "dry and sinter molded body",
                                "obtain alumina porous body",
                                "describe SEM photograph of porous body",
                                "describe pore diameter distribution of porous body",
                                "measure density and porosity of porous body",
                                "describe hydrogen gas producing apparatus",
                                "describe porous body in apparatus",
                                "describe gas flow channel and jig",
                                "describe holding member and sealing members",
                                "describe mixed gas source",
                                "investigate hydrogen gas concentrating ability",
                                "change level of hydrogen gas in mixed gas",
                                "change inflow pressure to change pressure gradient",
                                "measure permeate gas flux",
                                "describe equation for permeate gas flux",
                                "plot and linearly approximate permeate gas flux measurements",
                                "discuss permeability coefficients of hydrogen and carbon dioxide",
                                "observe critical pressure gradient difference",
                                "calculate separation coefficient",
                                "plot measurement results of separation coefficient",
                                "discuss effect of pressure gradient on separation coefficient",
                                "discuss factors contributing to observed results",
                                "discuss region of pressure gradients with large separation coefficient",
                                "conclude on exhibition of hydrogen gas concentration ability"
                            ],
                            "num_characters": 13323,
                            "outline_medium": [
                                "prepare alumina powder suspension",
                                "filter and mold suspension",
                                "dry and sinter molded body",
                                "obtain alumina porous body",
                                "describe structure of porous body",
                                "describe properties of porous body",
                                "describe hydrogen gas producing apparatus",
                                "describe mixed gas supply",
                                "measure permeate gas flux",
                                "plot permeate gas flux results",
                                "calculate separation coefficient",
                                "plot separation coefficient results",
                                "discuss results and implications"
                            ],
                            "outline_short": [
                                "prepare alumina porous body",
                                "describe hydrogen gas producing apparatus",
                                "measure permeate gas fluxes under various conditions",
                                "plot and analyze results",
                                "calculate separation coefficient",
                                "discuss results and implications"
                            ]
                        },
                        {
                            "title": "EXAMPLES 4 TO 5 AND REFERENCE EXAMPLES 3 AND 4",
                            "paragraphs": [
                                "Next, Examples 4 to 6 and Reference Examples 3 and 4 will be described.",
                                "To an yttria-stabilized zirconia (YSZ) powder (product name: TZ-8Y, manufactured by Tosoh Co., Ltd.) having a specific surface area of 14.9 m2/g, a median diameter of 40 nm, and an isoelectric point of pH 7.8 was added a dispersant liquid having a pH of 3, and the mixture was stirred for 24 hours to prepare a suspension. It is to be noted that the dispersant liquid forms an electric double layer on respective particles of the YSZ powder to cause occurrence of electrostatic repulsion between the particles. The suspension contains 30% by volume of the YSZ powder and the dispersant liquid as the remainder.",
                                "Next, the suspension was filtered through an upper dehydrating-type filtering apparatus and made into a molded body. Furthermore, the molded body was dried at 100\u00b0 C. for 24 hours, and then sintered at 1100\u00b0 C. for 1 hour in air to obtain an YSZ porous body. Note that the length (thickness) L of the YSZ porous body in a direction in which the mixed gas permeates is 3 mm.",
                                "FIG. 7A depicts a SEM photograph of the obtained YSZ porous body. As depicted in the drawing, a porous tissue formed by adhesion between the particles of the YSZ powder was recognized.",
                                "FIG. 7B depicts a cumulative pore diameter distribution of the obtained YSZ porous body. The pore diameter distribution of the porous body was measured by an intercept method using the SEM image. The maximum pore diameter thereof was 190 nm, and the median diameter (D50) thereof was 25 nm.",
                                "Additionally, the density and the like of the YSZ porous body were measured by the Archimedes' method, resulting in a relative density of 50.4%, an open porosity of 40.5%, and a closed porosity of 9.1%.",
                                "Next, hydrogen gas concentration was performed similarly to Examples 1 to 3 previously described by using the YSZ porous body as the porous body 100 of the hydrogen gas producing apparatus of FIG. 4 under a temperature environment at approximately 25\u00b0 C. as room temperature. Then, permeate gas fluxes of the hydrogen gas and the carbon dioxide gas were measured.",
                                "FIG. 8 depicts a graph obtained by linearly approximating plots of results of permeate gas flux measurements by a least-squares method. The level of the hydrogen gas in the mixed gas supplied from the mixed gas source 300 was changed to three levels: 20% by mole (Example 4), 50% by mole (Example 5), and 80% by mole (Example 6). Permeate gas fluxes were also measured regarding Reference Examples: cases in which the gas supplied from the mixed gas source 300 was 100% by mole of carbon dioxide gas (Reference Example 3) and was 100% by mole of hydrogen gas (Reference Example 4).",
                                "Scales of the vertical axis are different between the upper-stage graph and the lower-stage graph of FIG. 8. Regarding Examples 5 and 6, slopes on the upper-stage graph, that is, the permeability coefficients of the hydrogen gas (see Equation (3)) are larger than slopes on the lower-stage graph, that is, the permeability coefficients of the carbon dioxide gas (see Equation (3)).",
