Repository: boschresearch/Pap2Pat

# Pap2Pat Dataset

### File Schema

Every directory in `data` corresponds to one patent-paper pair and contains the full texts of both patent and paper, as well as the patent outlines. We include all information in JSON for programmatic parsing and Markdown for manual inspection.

```yaml
data/:
    paper_id-patent_id/:
        # Nested JSON format
        patent.json: JSON file containing patent metadata and full-text, as well as all outlines
        paper.json: JSON file containing paper metadata and full-text
        # Markdown format
        patent.md: patent full-text formatted in markdown
        paper.md: paper full-text formatted in markdown

File: Pap2Pat/data/W2555921245-US20120161266/paper.json
{
    "id": "https://semopenalex.org/work/W2555921245",
    "authors": [
        "M. Christophersen",
        "Bernard F. Phlips"
    ],
    "title": "Alumina, Al<inf>2</inf>O<inf>3</inf>, layers as effective p-stops for silicon radiation detectors",
    "date": "2011-10-01",
    "abstract": "Inter-strip shortening due to electron accumulation is a problem for any segmented p-type and double-sided n-type detectors. The standard approach for inter-strip or interpixel isolation is an implanted and annealed p-type layer, called p-stop. We show that alumina layer can be used as effective p-stops due to a negative surface charge at the silicon-alumina interface. We used ALD (atomic layer deposition) and e-beam evaporated alumina layers as inter-strip dielectrics for n-on-n strips. We fabricated a double sided strip detector (DSSD) on n-type silicon with alumina as a p-stop and tested the DSSD under gamma-ray irradiation. We compare ALD alumina layers with standard silicon oxide for isolating n-on-n strips. Equivalents to \u201cp-stop\u201d and \u201cp-spray\u201d were fabricated and evaluated with respect to their leakage currents. Finite element simulations support our experimental findings.",
    "sections": [
        {
            "title": "I. INTRODUCTION",
            "paragraphs": [
                "T HE most common insulator for silicon based radiation detectors is silicon-oxide, Si0 2 \u2022 The interface between a Si0 2 layer and the bulk silicon develops a layer of fixed charge. This charge, which is present to some degree even prior to irradiation, is normally positive. The presence of this layer induces an inversion layer of the opposite charge (called an accumulation layer in the case of electrons) which remains permanently attracted to it from the bulk. The accumulation layer can compromise the isolation of implants on the n-side of strip and pixel devices unless special isolation features are implemented. The electron accumulation can ultimately short the n-implants. The most common techniques to maintain implant isolation are: p-stop [1] and p-spray [2] techniques, see Fig.",
                "(1). P-stops are implanted p + channels between neighboring n-implants. A p-spray layer is a shallow p-type implant that is applied across the full wafer without mask prior to any other processing. The dopant concentration of the implant is matched to the interface charge. However, the p sprays and p-stops have the drawback of adding a mask level to the fabrication process that increases its complexity and cost. Furthermore, the high electric fields at the edge of the p stops have been shown to induce pre-breakdown micro discharges which decrease the signal-to-noise ratio [3].",
                "In this paper we show that it is possible to replace the silicon oxide with an ALD (atomic layer deposition) alumina, Ah03 layer. Properly treated Ah03 layers can form negative charges at the silicon interface with densities of \ufffd _lOll to -  "
            ],
            "subsections": [
                {
                    "title": "II. CONCEPT AND SIMULATIONS",
                    "paragraphs": [
                        "Fig. (2) shows a schematic of an alumina layer as an effective p-stop. Since there is a negative interface charge present at silicon-alumina interface, no electron accumulation can form underneath the interstrip dielectric. The alumina can be deposited using ALD during regular sensor fabrication or in \"post-processing\" because ALD is a low-temperature process. The existence of negative fixed charge between Al 2 03 and Si interface is caused by the negatively charged AI ions with a tetrahedral coordination contacting to the silicon atoms of the interface [5]. The interface charge density depends on the deposition method for the alumina. Thermal and plasma assisted ALD alumina layers have a negative interface charge. Furthermore, the charge can be changed with an annealing step. ALD is the most common deposition method because it can be done at low temperature < 350\u00b0C, and the deposition leads to an absolute conformal coating. The low deposition temperature makes ALD acceptable for processing finished silicon sensors with metallization. (For fully processed silicon sensors, temperatures must be kept below 450\u00b0C to protect the topside metallization.)",
                        "Beside the interface charge, the interface trap density is also important as an interstrip dielectric. ALD deposited alumina, on either n-or p-type Si, has an extremely low trap density. This is a unique feature for a low-temperature process. A silicon oxide can have a low trap density when the film is thermally grown at high temperatures. The cause for the low trap density is still under investigation. Dingemans et al. claim that the ALD deposition reactions provide elemental hydrogen at the interface for defect passivation [6].",
                        "Finite element (FEM) simulations are carried out with the Atlas Device Simulation software package, produced by Silvaco International. Atlas is a 2-D simulator software, thus, it is important to simulate cross-sections in which the variations of the physical quantities in the third dimension are negligible. All the simulations are performed solving both the Poisson's equation and the carrier continuity equations. In this way, it is possible to have a complete description of the system in terms of electrical quantities (potential and electric field distributions, carrier distributions and current densities). Properly treated Ah03 layers can form negative charges at the silicon interface with densities of \ufffd 10 11 _10 13 cm-2 [4]. Fig. (4) shows a FEM simulation of the electron distribution for an alumina layer n-type silicon substrate (2,000 Qcm). The negative charge (l0 1I cm-2 ) \"pushes\" the electrons away from 114 the interface, providing an effective p-stop layer for inter-strip isolation.  We simulated the resistivity values for alumina and Si02 interstrip isolations as a function of the interface charge, see Fig. (5). The resistivity for alumina is orders of magnitude higher than for Si0 2 . Furthermore, the value of the resistivity for alumina does not significantly change with the charge density. The resistivity of Si0 2 , on the other hand, changes with the charge density. This is a well-know phenomenon for radiation sensors. A thermally grow oxide has a charge density of \ufffd 10 10 _10 11 cm-2 . Under irradiation the positive interface of the oxide can change by up to 2 orders of magnitude, maxing out at \ufffd 10 12 cm-2 . Since the resistivity curve for alumina is effectively flat, we assume that an interface charge change induced by irradiation will not compromise the effectiveness of the alumina as a p-stop. (This still needs to be confirmed experimentally.) "
                    ],
                    "subsections": []
                },
                {
                    "title": "III. MICROFABRICATION",
                    "paragraphs": [
                        "We tested alumina layers as effective p-stops by fabricating DSSD on n-type silicon (4\" wafers, 0.5 mm thickness, substrate resistivity 20 kQcm). Fig. (6) shows a simplified process sequence (no cleaning steps are shown). We performed standard cleaning procedures before any high temperature process steps.",
                        "The wafers were thermally oxidized. We opened the oxide mask on front and back side with RIE (reactive ion etching) steps. The contacts were defined by ion implantation steps: (i) front side boron (p-on-n strips): dose 1.5EI4 cm-2 and energy 50 keV, (ii) back side phosphorous (n-on-n strips): dose IEI4 cm-2 and energy 75 keV. The implants were annealed for 20 min at 950\u00b0C. After annealing the back side oxide for the n-on-n strips was partially removed by a RIE etch step. (The partial oxide removal ensures that we have devices with oxide and alumina as interstrip isolations on the same wafer.) We deposited 80 nm of alumina by thermal ALD (system: Oxford Instruments FlexALD) at 300\u00b0C after a 10 seconds BOE (buffered oxide etch) step. Trimethylaluminum, AI(CH3)3, (TMA) and water, H 2 0, were used as precursors for the aluminum oxide. The BOE step ensures that the silicon surface has a hydrogen termination. The excess alumina was removed by a RIE etch step using a CF4 plasma chemistry. After the RIE step the wafers were annealed at 300\u00b0C for 10 min. Aluminum metal contacts were deposited on the front and back side by e-beam evaporation. "
                    ],
                    "subsections": []
                },
                {
                    "title": "AllIminaALD Atmealing step",
                    "paragraphs": [
                        "We used thermal ALD depositions for the sensors that were tested under gamma-ray irradiation. Some sensors for interstrip isolation measurements were made with an e-beam evaporated alumina layer.",
                        "We did a 10 seconds BOE (buffered oxide etch) step before we performed the e-beam evaporation.",
                        "The strip dimensions were 0.85 x 7.1 mm. The DSSD had 10 front and back side strips with a multi ring guard ring structure on the front side and a single guard on the back side. The strip gap was 50 11m.",
                        "Since we removed the oxide only partially between the strips, we can make \"p-spray\" and \"p-stop\" types of devices, see Fig. "
                    ],
                    "subsections": []
                }
            ]
        },
        {
            "title": "IV. DEVICE TESTING",
            "paragraphs": [
                "The effect of the alumina was tested with a standard probe station.",
                "We measured the strip-to-strip (n-on-n strips) resistivity, see Fig.     An alternative method deposition for alumina is e-beam evaporation [5]. E-beam evaporated alumina layers also have a negative interface charge. The interface charge density can be changed by annealing in an inert gas environment. We annealed the sample for 30 min at 350 \u00b0C in an argon environment. Fig. ( 11) shows the IV s curves for strips with alumina (\"p-spray\" type of devices) and silicon oxide inter strip dielectrics. As for the ALD deposited alumina, the conductivity between two n-on-n strips is dramatically reduced. Although, the direct comparison of ALD and e-beam evaporated alumina shows, see Fig.   Bias IV]",
                "Fig. 12. thennally grown silicon oxide and an thennal ALD deposited alumina as an inter-strip dielectric (n-on-n strips).",
                "We measured the leakage currents of the devices using a probe station at room temperature. The IV curves were collected by using a Keithley 237 high voltage source measurement unit. Fig. (13) shows the IV curves for currents for \"p-stop\" and \"p-spray\" type of devices. The slope of the curves does depend on the type of alumina stop. This could be caused by different breakdown at the edge of the alumina layer. The critical region from the breakdown point of view is localized (i) at the intersection of the n implant and the alumina for the \"p-spray\" type of sensors and (ii) at the intersection of the silicon oxide and alumina for the \"p-stop\" type of sensors. The avalanche is caused by the potential 116 difference forced between these two regions which, in tum, depends on the applied bias voltage [3]. We collected spectra with a Co-57 gamma-ray source with an Amptek Pocket MAC (model 8000A). The HV-power supply was a Silena Model 7716. The shaper was an Ortec 570 (collection time 0.5 Ilsec). We used sensors with alumina (\"p-spray\" type) and silicon oxide as interstrip dielectrics. The sensors originated from the same wafer. All spectra were collected at a bias of -120 V (full depletion at -90 to -100 V). The high voltage was applied at the p-on-n side. We collected spectra from the electron and hole signals, see Figs.     ,,    For the sensors with alumina as an interstrip dielectric, we were able to distinguish the 122 keY peak from the noise for the electron and hole currents, see Fig. (16). Since the alumina acts as an effective p-stop, the leakage currents for the hole signal is low, see Fig. (17). We successfully made a DSSD on n-type material using alumina as a p-stop."
            ],
            "subsections": []
        },
        {
            "title": "V. CONCLUSIONS AND OUTLOOK",
            "paragraphs": [
                "Inter-strip shortening due to electron accumulation is a problem for any segmented p-type and double-sided n-type detectors. We showed that alumina layers can be used as effective p-stops due to a negative surface charge at the silicon-alumina interface. Furthermore, we made a DSSD on n-type silicon with alumina as the effective p-stop. We collected Co-57 gamma-ray spectra using this DSSD.",
                "We are currently determining the exact interface charge of the alumina layer and if the charge changes under irradiation. Furthermore, we will re-design the front and back side metal layers in order to prevent the formation of high electric fields at the metal layer edges."
            ],
            "subsections": [
                {
                    "title": "ACKNOWLEDGMENTS",
                    "paragraphs": [
                        "We would like to thank the Institute for Nanoscience (NSI) at the U.S. Naval Research Laboratory and the NSI staff. Furthermore, we would like to thank Drs. Hartmut F.-W. Sadrozinski, Vitaliy Fadeyev, and Christopher Kenney for helpful discussions."
                    ],
                    "subsections": []
                }
            ]
        }
    ]
}

File: Pap2Pat/data/W2555921245-US20120161266/patent.json
{
    "id": "US20120161266",
    "authors": [
        "Marc Christophersen",
        "Bernard F. Phlips"
    ],
    "title": "METHODS AND SYSTEMS OF ISOLATING SEGMENTED RADIATION DETECTORS USING ALUMINA",
    "date": "2012-02-29 00:00:00",
    "abstract": "Radiation detectors can be made of n-type or p-type silicon. All segmented detectors on p-type silicon and double-sided detectors on n-type silicon require an \u201cinter-segment isolation\u201d to separate the n-type strips from each other; an alumina layer for isolating the strip detectors is applied, and forms negative charges at the silicon interface with appropriate densities. When alumina dielectric is deposited on silicon, the negative interface charge acts like an effective p-stop or p-spray barrier because electrons are \u201cpushed\u201d away from the interface due to the negative interface charge.",
    "sections": [
        {
            "title": "DESCRIPTION",
            "paragraphs": [],
            "subsections": [
                {
                    "title": "FIELD OF THE INVENTION",
                    "paragraphs": [
                        "The present invention relates to segmented semiconductor radiation detector fabrication. More particularly, the present inventive fabrication process obtains radiation detectors at reduced costs by using fewer fabrication steps than conventional fabrication methods by circumventing the need for segment isolation. Position sensitive radiation detection is of great importance for multiple applications, ranging from Homeland Security detection instruments, medical imaging instruments to instrumentation used in high energy physics experiments."
                    ],
                    "subsections": [],
                    "outline_long": [
                        "relate to segmented semiconductor radiation detector fabrication"
                    ],
                    "num_characters": 545,
                    "outline_medium": [
                        "relate to segmented semiconductor radiation detector fabrication"
                    ],
                    "outline_short": [
                        "introduce radiation detector fabrication"
                    ]
                },
                {
                    "title": "BACKGROUND OF THE INVENTION",
                    "paragraphs": [
                        "Modern radiation detectors are based on high-voltage semiconductor devices. The semiconductor substrates are commonly silicon, germanium, III-VI compound semiconductors, or II-VI compound semiconductors. Silicon is the most commonly used semiconductor. The basic operation is similar to a photo detector. The radiation hits the detector and generates charge carriers which are then collected on either a top or bottom surface of the device. In order to achieve good charge collection from the full depth of the detector, voltages up to several thousands volts are applied. For imaging applications, the radiation detectors need to be segmented. Pixel or strip detectors are the most common examples. Detectors that have strips on the front and back side are called double-sided strip detectors (DSSD). DSSDs and pixel arrays allow for full 2D positioning, depending on pixel and strip dimension, where position accuracy down to \u02dc10-20 \u03bcm is possible.",
                        "Radiation detectors can be made of n-type or p-type silicon. Modern high energy physics experiments uses p-type silicon (Si) because p-type Si is more radiation hard in comparison to n-type Si. Strip detectors on p-type silicon require an \u201cinter-strip isolation\u201d to isolate them from each other. Between the strips a silicon oxide layer, such as Silicon Dioxide (SiO2), is used as a dielectric. Since the Si\u2014SiO2 interface has a fixed positive charge, electrons from the bulk silicon can accumulate at the silicon surface and short neighboring strips to each other. In order to provide the necessary inter-strip isolation, \u201cp-stops\u201d are used. P-stops are junctions surrounding n-type strips, which avoid electron accumulation underneath the silicon oxide dielectrics. An alternative approach is the use of a \u201cp-spray\u201d, where a blanket ion implantation is used to achieve the required inter-strip isolation. P-stops and p-sprays are implanted junctions, which require additional fabrication steps.",
                        "For n-type silicon detectors the situation is different. P-stops are needed for the n-on-n strips. N-on-n strips are most commonly used for double-sided-strip detectors.",
                        "The simplest type of semiconductor radiation detector involves observing the change in conductivity in a semiconductor due to the creation of additional charge carriers by an incident electromagnetic field or ionization created by a charged particle. These devices are commonly known as photoconductors. Semiconductor junction photodiodes can exhibit dramatically improved performance over simple photoconductor detectors. Photodiodes may be designed with improved response times, greater sensitivity, decreased thermal sensitivity, linearity over 9-10 orders of magnitude, large internal amplification, and may also be used to generate power at levels comparable to the power which can be generated by solar cells. The most common form of photodiode used is the silicon positive-intrinsic-negative (PIN) diode in which a thick layer of an intrinsic semiconductor material is grown between the p and n layers of the junction. The same structure can be made in germanium or any compound semiconductor. PIN diodes are normally fabricated using n-type silicon substrates with a bulk resistivity >1,000 \u03a9cm.",
                        "Referring to FIG. 1, positioning is accomplished by segmenting radiation detectors into radiation detector segment strips 104 or pixels on a silicon substrate or wafer, such as the p-substrate 114. One of the major technological challenges in the fabrication of n-in-p (n-type segment strips 104 in p-type Si) microstrip silicon detectors is to achieve a good isolation (i.e., separation) between the strips 104 (i.e., having good inter-strip isolation) at the n-side, while ensuring the satisfactory electrical performance of the devices during their life span. The inter-strip isolation is necessary, because the positive charge in the SiO2 induces the creation of an electron accumulation layer 102 at the (oxide 106-silicon 108) interface 130, increasing the inter-strip capacitance and eventually shorting the strips 104 (such as strip 1, also identified as strip 104 and strip 2, also identified as strip 104) together, see FIG. 1.",
                        "FIG. 2 shows schematically the charges at the silicon/silicon oxide interface 130, where there is a non-stoichiometric SiO2 layer, which has a positive charge labeled Qf\u2014fixed 202, according to S. M. Sze, Physics of Semiconductor Devices, Wiley-Interscience: 2nd edition (September 1981). This positive charge attracts electrons.",
                        "FIG. 3 shows a finite element simulation (FEM) of the electron concentration distribution for an oxidized n-type silicon substrate (2,000 \u03a9cm), underneath a silicon oxide layer (substrate high resistivity n-type Si). The positive charge (1011cm\u22122) leads to an electron accumulation at the silicon/silicon oxide interface 130 Qt.",
                        "FIG. 4A, FIG. 4B, and FIG. 4C illustrate three different structures for inter-strip isolation. The p-spray 402 isolation technique consists of a medium dose p-implant which is applied to the entire n-side and is overcompensated by high dose n+ pixel implants. The p-stop 404 is an implanted layer underneath the oxide. Since there will be an electron accumulation underneath the oxide, a high-field region develops at the edge of the p-stop 404. High-field regions are problematic because they can lead to catastrophic breakdowns during high voltage operation. The third type of inter-strip isolation is a combination of (p-spray/and p-stop) 406. This technique leads to a step in the effective p-spray 402 dose along the gap between two n+-implants. In the middle of the gap, the normal p-spray 402 dose is reached. This guarantees the inter-pixel and/or inter-strip isolation. Near the edges, the p-spray dose is lower in order to minimize the electric field strength in these regions and to thereby improve breakdown performance, (i.e., see FIG. 4A, FIG. 4B, and FIG. 4C, which illustrate the p-spray 402, p-stop 404, and (p-stray/p-stop) 406, respectively. The high-field region depends on the design of the inter-strip isolation).",
                        "The inter-strip shorting due to electron accumulation is a problem for any segmented p-type and double-sided n-type detectors. The standard approach for inter-strip or interpixel isolation is the use of an implanted and annealed p-type layer.",
                        "P-stop or p-spray implants need to be annealed for implant action. This annealing step leads to an additional heat load for the sensor by a high temperature process step. Ideally, minimization of high temperature processes is more desirable in detector fabrication. Furthermore, any high temperature step increases the risk of introducing contamination.",
                        "Therefore, the need exists for a fabrication method of producing radiation detectors at reduced costs (preferably at a low temperature, <500\u00b0 C.), using fewer fabrication steps than conventional fabrication methods (thus precluding the need for p-stop fabrication steps), while achieving segment isolation.",
                        "Further, the need exists for the replacement of silicon oxide with a dielectric which circumvents the problem of inter-strip shorting based on electron accumulation, due to the negative interface charge of the dielectric. Furthermore, atomic layer deposition is a low temperature process, reducing the overall thermal load."
                    ],
                    "subsections": [],
                    "outline_long": [
                        "describe modern radiation detectors",
                        "explain semiconductor substrates",
                        "describe radiation detectors need to be segmented",
                        "explain inter-strip isolation",
                        "describe electron accumulation layer",
                        "illustrate charges at silicon/silicon oxide interface",
                        "show finite element simulation of electron concentration distribution",
                        "illustrate three different structures for inter-strip isolation",
                        "describe p-spray isolation technique",
                        "describe p-stop isolation technique",
                        "describe combination of p-spray and p-stop isolation techniques",
                        "explain high-field regions",
                        "describe need for low temperature process",
                        "describe need for replacement of silicon oxide"
                    ],
                    "num_characters": 7293,
                    "outline_medium": [
                        "describe modern radiation detectors",
                        "explain inter-strip isolation",
                        "describe electron accumulation",
                        "illustrate inter-strip shorting",
                        "discuss p-stop and p-spray techniques",
                        "highlight limitations of conventional methods",
                        "identify need for low-temperature fabrication method"
                    ],
                    "outline_short": [
                        "describe radiation detectors",
                        "explain inter-strip isolation problem",
                        "motivate need for new fabrication method"
                    ]
                },
                {
                    "title": "SUMMARY OF THE INVENTION",
                    "paragraphs": [
                        "A method and system are implemented in the fabrication of radiation detectors made from n-type or p-type silicon as herein disclosed. Strip detectors on p-type silicon require an \u201cinter-strip isolation\u201d to separate the strip 104 detectors from each other; repeated atomic layer deposition (ALD) of Al2O3 layers are used as dielectrics for isolating the strip 104 detectors, by forming negative charges at the silicon interface with appropriate densities. When the ALD Al2O3 layers are deposited on p-type Si, the negative interface charge acts like a p-stop 404 because electrons are \u201cpushed\u201d away from the interface, due to the negative interface charge. Properly treated Al2O3 layers can form negative charges at the silicon interface with densities of \u02dc1010-1014cm\u22122, according to P. Saint-Cast, et al., Applied Physics Letters, 95, 151502 (2009)."
                    ],
                    "subsections": [],
                    "outline_long": [
                        "describe method and system for fabricating radiation detectors"
                    ],
                    "num_characters": 850,
                    "outline_medium": [
                        "introduce method and system for radiation detector fabrication"
                    ],
                    "outline_short": [
                        "summarize invention"
                    ]
                },
                {
                    "title": "DETAILED DESCRIPTION OF THE INVENTION",
                    "paragraphs": [
                        "Preferred exemplary embodiments of the present invention are now described with reference to the figures, in which like reference numerals are generally used to indicate identical or functionally similar elements. While specific details of the preferred exemplary embodiments are discussed, it should be understood that this is done for illustrative purposes only. A person skilled in the relevant art will recognize that other configurations and arrangements can be used without departing from the spirit and scope of the preferred exemplary embodiments. It will also be apparent to a person skilled in the relevant art that this invention can also be employed in other applications. Further, the terms \u201ca\u201d, \u201can\u201d, \u201cfirst\u201d, \u201csecond\u201d and \u201cthird\u201d etc. used herein do not denote limitations of quantity, but rather denote the presence of one or more of the referenced item(s).",
                        "In accordance with exemplary embodiments referring to FIG. 1 and FIG. 6, a method and system are implemented in the fabrication of segmented radiation detectors and/or pixel detectors made using n-type or p-type silicon as disclosed herein. Segmented radiation detector strips, such as strip 104 on p-type silicon require an \u201cinter-strip isolation\u201d to separate the strip 104 detectors from each other; an atomic layer deposition (ALD) of Alumina 506 (Al2O3) layers are used as dielectric stacks for isolating the strip 104 detectors, by forming negative charges at and/or between the silicon 108 interface 130 and strip 104 interfaces 112 with appropriate densities. When the ALD Alumina 506 (Al2O3) layers are deposited on p-type Si, the negative interface charge forms a barrier which acts as a comparable p-stop 404 barrier, because electrons (such as those associated with an electron layer 102, illustrated in FIG. 1) are \u201cpushed\u201d away from the interface 130 due to the negative interface charge. Properly treated Alumina 506 (Al2O3) layers can form negative charges at the silicon interface 130 with densities of \u02dc1010-1014cm\u22122, according to P. Saint-Cast, et al., Applied Physics Letters, 95, 151502 (2009). FIG. 5) shows a finite element simulation (FEM) of the electron distribution for an alumina 506 layer n-type silicon substrate (2,000 \u03a9cm). Thus, it is important to note that the negative charge (1011cm\u22122) \u201cpushes\u201d the electrons away from the interface 130, providing an effective p-stop 404 layer for inter-strip segment isolation.",
                        "Further according to exemplary embodiments, an n-type (n-on-n side) was used to demonstrate the effect of the alumina 506 as an effective comparable p-stop 404 barrier, FIG. 6 (also see FIG. 4B, which illustrates an actual physical p-stop barrier). The substrate 614 (as illustrated in FIG. 6) is a 20 k\u03a9cm n-type 614 wafer. A homogeneous boron implant served as a homogenous back side contact (annealed at 950\u00b0 C. for 1 h) [p+ backplane 120 in FIG. 6]. On the front side simple single-side strip 104 detectors were formed. A thermal silicon oxide layer served as an implantation mask for phosphorous ions [n+ backplane 120 in FIG. 6]. The implant was annealed in a RTP (rapid thermal processor) at 900\u00b0 C. for 15 minutes.",
                        "After annealing the front side implant, the thermal silicon oxide was partially removed by a buffered oxide wet etch step. An ALD (atomic layer deposition) process is used for the Alumina 506 (Al2O3) deposition. ALD growth provides atomic layer control and conformal coatings on high aspect ratio structures. Since ALD deposition is conformal on high aspect ratio structures and is a low-temperature process, this ALD operation is a superior choice for sensor edge passivation. ALD is based on sequential, self-limiting surface chemical reactions. Alumina 506 (Al2O3) deposition is one of the oldest and well established ALD processes. The binary reaction for Al2O3 is:",
                        "2Al(CH3)3+3 H2O\u2192Al2O3+6 CH4 \u2003\u2003(1)",
                        "It can be split into the following surface half-reactions:",
                        "AlOH+Al(CH3)3\u2192AlOAl(CH3)2+CH4 \u2003\u2003(2)",
                        "AlCH3+H2O\u2192AlOH+CH \u2003\u2003(3)",
                        "The half reactions are repeated until an Alumina 506 (Al2O3) layer of the desired thickness is reached. Since all reactions can run at \u2266300 C, this is a low-temperature process, which is harmless to the sensor, and adds only a very small thermal budget. An OpAL\u2122 thermal and plasma atomic layer deposition system from Oxford Instruments is used. The OpAL\u2122 allows thermal ALD and plasma-assisted ALD. (During plasma-assisted ALD a plasma source generates the reactive species for the surface reactions.) The deposition temperature is varied from 150 to 300 C. Thermal and plasma-assisted Alumina 506 (Al2O3) ALD are used. Thermally deposited alumina 506 layers lead to lower leakage currents. A thickness rate is obtained with 800 deposition cycles at 300\u00b0 C., i.e., at a deposition rate of \u02dc1.3 Angstrom/cycle.",
                        "After ALD deposition, Alumina 506 (Al2O3) oxide layers are removed from the open strip 104 areas. The alumina 506 is etched in a CF4 plasma (15 mTorr, 25 sccm CF4, 75 W forward bias) [where, the torr is equal to the pressure required to raise a column of mercury 1 mm]. Leakage current is reduced by an annealing step, where, the alumina 506 layer is annealed for 10 minutes in an oven under nitrogen flow (pressure 1,500 mTorr). The etch mask is a standard AZ photoresist. After Reactive-Ion Etching (RIE etching) the sample is annealed at 390\u00b0 C. for 10 minutes. The annealing step changes charge at the silicon Alumina 506 (Al2O3) interface 130 and repairs damage due to RIE etching.",
                        "The effect of the Alumina 506 (Al2O3) is tested with a standard probe station, where the strip-to-strip conductivity is measured, see FIG. 7B for a schematic of the conductivity measurement for Alumina 506.",
                        "FIG. 7A and FIG. 7B show measurements of strip-to-strip conductivity for silicon oxide 106 (FIG. 7A left) and Alumina 506 (Al2O3) (FIG. 7B right) as the inter-strip dielectrics.",
                        "FIG. 8 shows Current (amps) vs. Bias Voltage (v) curves for strips 104 with alumina 506 (Al2O3 curve) and silicon oxide 108 (SiO2 curve) inter-strip passivation. The conductivity for the silicon oxide 108 layer is much higher due to the electron layer 102 underneath the oxide. This measurement is a simple proof of concept for the instant invention.",
                        "Position sensitive radiation detection is of great importance for multiple applications, ranging from Homeland Security, medical imaging to high energy physics experiment instrumentation. The inter-strip shorting due to electron accumulation is a problem for any segmented p-type and double-sided n-type detectors. The standard approach for inter-strip or interpixel isolation is an implanted and annealed p-type layer. The replacement of silicon oxide with alumina 506 circumvents the problem due to the negative interface charge of the dielectric. Furthermore, alumina 506 deposited by ALD deposition procedures is a low temperature process, reducing the overall thermal load. (Implant activation is done in a high temperature process.)",
                        "The foregoing description of the specific embodiments will so fully reveal the general nature of the invention so that others can, by applying knowledge within the skill of the art, readily modify and/or adapt for various applications such specific embodiments, without undue experimentation, without departing from the general concept of the present invention. Therefore, such adaptations and modifications are intended to be within the meaning and range of equivalents of the disclosed embodiments, based on the teaching and guidance presented herein.",
                        "The inventive method disclosed herein can be used for IC (integrated circuit) production, power electronics IC production, radiation hard electronic devices, radiation detector (or sensor) production, CCDs (charge-coupled device(s)), APS (active pixel sensor), and solar cell production.",
                        "Segmentation geometry: Pixel and strip 104 detectors are listed as segmented detectors. Any segmented detector needs inter-segment isolation. The technique disclosed herein works with any segment geometry.",
                        "Adjusted charge effect of dielectric: Since ALD is a layer-by-layer deposition technique, stoichiometry of the dielectric can be adjusted during film growth by changing the growth parameters (where precursor pulse time is one of the growth parameters). The interface charge changes with the stoichiometry.",
                        "Adjustment of charge by different surface terminations before ALD: Since the negative charge is an interface property, the first ALD cycles are critical for the charge formation. The efficiency and stoichiometry of the first ALD cycles depend on the surface termination of the silicon. A hydrogen termination, Si\u2014H, will react differently from a fluorine terminated surface. Modifying the reaction efficiency of the ALD cycles can lead to different interface charge densities.",
                        "Other semiconductors: Alumina 506 layers are also used as inter-strip stops for other semiconductor materials. The technique disclosed herein is also used for Germanium, III-V and/or II-VI compound semiconductors.",
                        "Other dielectrics: An alumina 506 layer with a negative interface charge effect is disclosed herein. Other dielectrics with a negative interface charge have the same effect.",
                        "Alumina in combination with other dielectrics: Alumina can be used as one element of a stack for dielectrics or a nano-laminate, such as alumina combined with silicon oxides or nitrides layers. It is important that the overall interface of the stack has a negative interface charge.",
                        "Other ways of deposition for the alumina 506: The alumina 506 can be deposited by different means. Electron beam evaporated alumina 506 have shown negative interface charges with silicon.",
                        "Using the alumina 506 layer in combination with implanted segment isolation: For example, a classical p-stop 404 could be combined with an alumina 506 layer. The resulting structure would be similar to FIG. 4C, replacing the p-spray 402 with an alumina 506 layer as a surface layer. Combinations would allow modifying the high-field regions.",
                        "Radiation hard electronics: Radiation and ionizing particles can cause destructive and non-destructive changes in CMOS (complementary metal-oxide-semiconductor) devices. The standard approach to make a silicon based IC more radiation hard is to build design circuits having \u201cradiation hardness by design\u201d. Referring to FIG. 6 and FIG. 1, the \u201cenclosed layout transistor\u201d is an example of such a design. Naturally occurring alpha particles, for example, generate electron hole pairs in several picoseconds. The charges generated in the depletion region or near the depletion region are separated by electric fields. The charges in the depletion region drift to the opposite polarity nodes in the first few picoseconds. On the other hand, the charges generated outside the depletion region diffuse slowly toward the collection nodes. Negative charge carriers can get trapped underneath the oxide-silicon interface 130 between the individual transistors. These trapped charges can cause noticeable leakage current between drain and source of neighboring transistors. Furthermore, according to F. Wan, et al., Proceedings on the International Conference on VLSI Design, 30 (2004), the collected carries can cause \u201csoft-errors\u201d in CMOS devices. The use of alumina 506 prevents the collection of negative charge carriers. Also, silicon oxide 106 and alumina 506 layers are used in combination to prevent positive and negative charge carrier build-up near transistors.",
                        "While the exemplary embodiments have been particularly shown and described with reference to preferred embodiments thereof, it will be understood by those skilled in the art that the preferred embodiments have been presented by way of example only, and not limitation; furthermore, various changes in form and details can be made therein without departing from the spirit and scope of the invention. Thus, the breadth and scope of the present exemplary embodiments should not be limited by any of the above described preferred exemplary embodiments, but should be defined only in accordance with the following claims and their equivalents. All references cited herein, including issued U.S. patents, or any other references, are each entirely incorporated by reference herein, including all data, tables, figures, and text presented in the cited references. Also, it is to be understood that the phraseology or terminology herein is for the purpose of description and not of limitation, such that the terminology or phraseology of the present specification is to be interpreted by the skilled artisan in light of the teachings and guidance presented herein, in combination with the knowledge of one of ordinary skill in the art. The description of the specific embodiments will so fully reveal the general nature of the invention that others can, by applying knowledge within the skill of the art, readily modify and/or adapt for various applications such specific embodiments, without undue experimentation, without departing from the general concept of the present invention. Therefore, such adaptations and modifications are intended to be within the meaning and range of equivalents of the disclosed embodiments, based on the teaching and guidance presented herein, as can be seen by the following claims:"
                    ],
                    "subsections": [],
                    "outline_long": [
                        "describe method and system for fabricating radiation detectors",
                        "explain use of atomic layer deposition of Al2O3 layers",
                        "describe formation of negative charges at silicon interface",
                        "illustrate finite element simulation of electron distribution",
                        "describe use of n-type silicon substrate",
                        "explain formation of homogeneous boron implant",
                        "describe thermal silicon oxide layer",
                        "explain phosphorous ion implantation",
                        "describe annealing process",
                        "explain ALD process",
                        "describe deposition of Al2O3 layers",
                        "explain removal of Al2O3 layers from open strip areas",
                        "describe etching process",
                        "explain annealing step",
                        "describe measurement of strip-to-strip conductivity",
                        "illustrate measurement of strip-to-strip conductivity",
                        "describe importance of position sensitive radiation detection",
                        "explain inter-strip shorting due to electron accumulation",
                        "describe standard approach for inter-strip or interpixel isolation",
                        "explain replacement of silicon oxide with alumina",
                        "describe low temperature process",
                        "explain implant activation",
                        "describe applicability to IC production",
                        "describe applicability to radiation hard electronic devices",
                        "describe applicability to other semiconductor materials",
                        "describe applicability to other dielectrics"
                    ],
                    "num_characters": 13269,
                    "outline_medium": [
                        "describe method and system for radiation detector fabrication",
                        "explain use of atomic layer deposition",
                        "illustrate formation of negative charges",
                        "describe effect of negative charges on electron accumulation",
                        "discuss use of alumina as dielectric",
                        "explain ALD process",
                        "describe deposition of alumina layers",
                        "illustrate removal of alumina layers",
                        "discuss annealing step",
                        "measure strip-to-strip conductivity",
                        "show current vs. bias voltage curves",
                        "discuss applications of invention",
                        "highlight advantages of invention"
                    ],
                    "outline_short": [
                        "describe method and system for radiation detector fabrication",
                        "explain use of atomic layer deposition of Al2O3 layers",
                        "illustrate electron distribution for alumina layer",
                        "describe experimental setup and results",
                        "discuss advantages and applications",
                        "provide variations and extensions"
                    ]
                }
            ],
            "outline_long": [],
            "num_characters": 0,
            "outline_medium": [],
            "outline_short": []
        }
    ],
    "claims": [
        "1. A method of fabricating a segmented radiation detector on a silicon substrate having inter-strip isolation, where the method comprises:\nforming n-type segments on a front side of the silicon substrate;\nseparating the segmented radiation detectors from each other by depositing alumina oxide layers on the silicon substrate, forming a silicon alumina interface\npushing away electrons from the n-type segments by forming a negative interface charge barrier at the silicon alumina interface, wherein the negative interface charge barrier acts as an effective barrier, and wherein the negative interface charge barrier includes densities of approximately 1010-1014 cm\u22122; causing segment isolation.",
        "2. The method of claim 1, wherein segments are strips.",
        "3. The method of claim 1, wherein segments are pixels.",
        "4. The method of claim 1, wherein alumina layers are deposited by atomic layer deposition.",
        "5. The method of claim 1, wherein alumina oxide layers are part of a stack of dielectrics.",
        "6. The method of claim 1, where the silicon substrate is p-type silicon.",
        "7. The method of claim 1, where the silicon substrate is n-type.",
        "8. The method of claim 7, where the silicon substrate has p-type strips on a back side.",
        "9. A segmented radiation detector comprising:\na plurality of n-type segments on a front side of a silicon wafer;\na plurality of alumina oxide layers deposited on the front side of the silicon wafer, forming a dielectric isolation barrier having p-stop characteristics between the plurality of segments;\nthe plurality of alumina oxide layers having a negative interface charge, wherein the plurality of alumina oxide layers have a negative interface charge density of approximately 1010-1014 cm\u22122.",
        "10. The segmented radiation detector of claim 9, wherein the silicon substrate is a p-type wafer.",
        "11. The segmented radiation detector of claim 9, wherein the silicon substrate is an n-type wafer.",
        "12. The segmented radiation detector of claim 9, further comprising an alumina layer in combination with an implanted segmented isolation.",
        "13. The segmented radiation detector of claim 9, wherein the n-type segments are strips.",
        "14. The segmented radiation detector of claim 9, wherein the n-type segments are pixels.",
        "15. The segmented radiation detector of claim 9, wherein the plurality of alumina oxide layers is deposited by atomic layer deposition.",
        "16. The segmented radiation detector of claim 9, wherein the plurality of alumina oxide layers is part of a dielectric stack.",
        "17. A method of fabricating a radiation hardened integrated circuit on a silicon substrate preventing the build up of electrons and holes, the method comprising:\nforming a plurality of oxide segments on the silicon substrate, including an oxide silicon interface having a positive charge;\ncollecting holes underneath the plurality of oxide segments,\nforming a plurality of alumina segments on the silicon substrate, including a negative interface charge having densities of approximately 1010-1014 cm\u22122; causing segment isolation;\ncollecting electrons underneath the plurality of alumina segments of the radiation hardened integrated circuit.",
        "18. The radiation hardened integrated circuit of claim 17, wherein the silicon substrate is a p-type wafer.",
        "19. The radiation hardened integrated circuit of claim 17, wherein the silicon substrate is an n-type wafer.",
        "20. The radiation hardened integrated circuit of claim 17, wherein the radiation hardened integrated circuit is an enclosed layout transistor."
    ]
}
