Repository: boschresearch/Pap2Pat

# Pap2Pat Dataset

### File Schema

Every directory in `data` corresponds to one patent-paper pair and contains the full texts of both patent and paper, as well as the patent outlines. We include all information in JSON for programmatic parsing and Markdown for manual inspection.

```yaml
data/:
    paper_id-patent_id/:
        # Nested JSON format
        patent.json: JSON file containing patent metadata and full-text, as well as all outlines
        paper.json: JSON file containing paper metadata and full-text
        # Markdown format
        patent.md: patent full-text formatted in markdown
        paper.md: paper full-text formatted in markdown

File: Pap2Pat/data/W2586093407-US20160285130/patent.json (part 1 of 7)
{
    "id": "US20160285130",
    "authors": [
        "Tiejun Meng",
        "Kwo Young",
        "Diana Wong",
        "Jean Nei"
    ],
    "title": "Electrolytes and Metal Hydride Batteries",
    "date": "2015-03-26 00:00:00",
    "abstract": "Electrolyte compositions comprising a) an ionic liquid and b) a protic acid and/or an organic solvent are suitable for use in electrochemical cells, e.g. metal hydride batteries. The electrolyte compositions may replace the currently employed 30% by weight aqueous KOH. Suitable protic acids include carboxylic acids, mineral acids, sulfonic acids and the like. Suitable organic solvents include organic carbonates, ethers, glymes, ortho esters, polyalkylene glycols, esters, lactones, glycols, formates, sulfones, sulfoxides, amides, alcohols, ketones, nitro solvents, nitrile solvents and combinations thereof. Present batteries may achieve a nominal open-circuit voltage of >1.2 V (volts) and up to about 6 V. The electrolyte compositions allow enlargement of the electrochemical window, thus allowing the use of further cathode active materials. Further cathode active materials include transition metals and their oxides, hydroxides and fluorides; for example, Sc, Ti, V, Cr, Mn, Fe, Co, Ni, Cu, Zn, Y, Zr, Nb, Mo, Tc, Ru, Rh, Pd, Ag, Cd, Lu, Hf, Ta, W, Re, Os, Ir, Pt and Au and their oxides, hydroxides, oxide/hydroxides and fluorides.",
    "sections": [
        {
            "title": "DESCRIPTION",
            "paragraphs": [],
            "subsections": [
                {
                    "title": "GOVERNMENT SUPPORT STATEMENT",
                    "paragraphs": [
                        "This invention was made with government support under DE-AR0000386 awarded by Advanced Research Projects Agency-Energy. The government has certain rights in the invention.",
                        "The present invention is aimed at metal hydride (MH) batteries containing certain electrolyte compositions.",
                        "Much progress has been made in optimizing the electrochemical performance and cycle life of metal hydride batteries through optimization of the electrodes. The electrolyte of metal hydride batteries is presently 30% by weight aqueous KOH. The aqueous KOH electrolyte is corrosive to some electrode materials. Aqueous electrolyte is also limited by the hydrogen and oxygen evolution potential of water. The present invention is focused on improved electrolytes."
                    ],
                    "subsections": [],
                    "outline_long": [
                        "acknowledge government support"
                    ],
                    "num_characters": 742,
                    "outline_medium": [
                        "acknowledge government support"
                    ],
                    "outline_short": [
                        "acknowledge government support"
                    ]
                },
                {
                    "title": "SUMMARY OF THE INVENTION",
                    "paragraphs": [
                        "Disclosed is a metal hydride battery (cell) comprising at least one negative electrode, at least one positive electrode, a casing having said electrodes positioned therein and an electrolyte composition, where the electrolyte composition comprises",
                        "a) an ionic liquid and",
                        "b) a protic acid and/or an organic solvent.",
                        "Also disclosed is metal hydride battery (cell) comprising at least one negative electrode, at least one positive electrode, a casing having said electrodes positioned therein and an electrolyte composition, where the positive electrode comprises one or more cathode active materials selected from the group consisting of",
                        "transition metals, transition metal oxides, transition metal hydroxides, transition metal oxide/hydroxides and transition metal fluorides;\n\nwhere in the metal oxides, metal hydroxides and metal oxide/hydroxides, nickel may be present at a level of for example 50 or 80 or 85 atomic percent, for instance 90 atomic percent, based on the total metals of the metal oxides, metal hydroxides and metal oxide/hydroxides.",
                        "Also disclosed is an electrolyte composition comprising",
                        "a) an ionic liquid and",
                        "b) a protic acid and/or an organic solvent.",
                        "Also disclosed is a metal hydride battery (cell) comprising at least one negative electrode, at least one positive electrode, a casing having said electrodes positioned therein and an electrolyte composition, which battery exhibits a nominal open-circuit voltage of >1.2 V (volts) and up to about 6 V, for example from about 1.2 to about 6.0 V, from about 1.3 to about 6.0 V, from about 1.4 to about 6.0 V or from about 1.5 to about 6.0 V."
                    ],
                    "subsections": [],
                    "outline_long": [
                        "introduce metal hydride battery",
                        "disclose electrolyte composition",
                        "describe battery embodiments"
                    ],
                    "num_characters": 1621,
                    "outline_medium": [
                        "disclose metal hydride battery"
                    ],
                    "outline_short": [
                        "disclose metal hydride battery"
                    ]
                },
                {
                    "title": "DETAILED DISCLOSURE",
                    "paragraphs": [
                        "A metal hydride battery comprises at least one negative electrode, at least one positive electrode, a casing having said electrodes positioned therein and an electrolyte composition in contact with the electrodes.",
                        "The electrolyte composition is useful in an electrochemical cell such as a metal hydride battery (metal hydride cell). The active material of the negative electrode (anode material) comprises an ABx type alloy capable of storing hydrogen where x is from about 0.5 to about 5. The alloys are for example ABx type metal hydride (MH) alloys where in general, A is a hydride forming element and B is a weak or non-hydride forming element. A is in general a larger metallic atom with 4 or less valence electrons and B is in general a smaller metallic atom with 5 or more valence electrons. The alloys are capable of reversibly absorbing (charging) and desorbing (discharging) hydrogen. For example, the MH alloys are capable of reversibly absorbing and desorbing hydrogen electrochemically at ambient conditions (25\u00b0 C. and 1 atm).",
                        "ABx type alloys are for example of the categories (with simple examples), AB (HfNi, TiFe, TiNi, ZrNi), AB2 (ZrMn2, TiFe2, ZrV2, TiMn2), A2B (Hf2Fe, Mg2Ni, Ti2Ni), AB3 (NdCo3, GdFe3, CeNi3, YFe3), A2B7 (Pr2Ni7, Ce2Co7, Y2Ni7, Th2Fe7), AB5 (LaNi5, CeNi5) and A6B23 (Y6Fe23).",
                        "Metal hydride alloys include alloys containing Ti, V and Mn (Ti\u2014V\u2014Mn alloys) and alloys containing Ti, V and Fe. For instance alloys containing from about 31 to about 46 atomic percent Ti, from about 5 to about 33 atomic percent V and from about 36 to about 53 atomic percent Mn and/or Fe. Suitable alloys are taught for instance in U.S. Pat. No. 4,111,689.",
                        "Metal hydride alloys include alloys of formula ABx where A comprises from about 50 to below 100 atomic percent Ti and the remainder is Zr and/or Hf and B comprises from about 30 to below 100 atomic percent of Ni and the remainder is one or more elements selected from Cr, V, Nb, Ta, Mo, Fe, Co, Mn, Cu and rare earths and x is from about 1 to about 3. These alloys are taught for example in U.S. Pat. No. 4,160,014.",
                        "Metal hydride alloys include alloys of formula (TiV2-xNix)1-yMy where x is from about 0.2 to about 1.0 and M is Al and/or Zr; alloys of formula Ti2-xZrxV4-yNiy where x is from 0 to about 1.5 and y is from about 0.6 to about 3.5; and alloys of formula Ti1-xCrxV2-yNiy where x is from 0 to about 0.75 and y is from about 0.2 to about 1.0. These alloys are disclosed for example in U.S. Pat. No. 4,551,400.",
                        "Metal hydride alloys for example comprise one or more elements selected from the group consisting of Mg, Ti, V, Zr, Nb, La, Si, Ca, Sc and Y and one or more elements selected from the group consisting of Cu, Mn, Fe, Ni, Al, Mo, W, Ti, Re and Co. For instance, MH alloys may comprise one or more elements selected from Ti, Mg and V and comprise Ni. Advantageously, MH alloys comprise Ti and Ni, for instance in an atomic range of from about 1:4 to about 4:1. Advantageously, MH alloys comprise Mg and Ni, for instance in an atomic range of from about 1:2 to about 2:1. Suitable alloys are disclosed for example in U.S. Pat. No. 4,623,597.",
                        "MH alloys include those of formula (Ti2-xZrxV4-yNiy)1-zCrz where x is from 0 to about 1.5, y is from about 0.6 to about 3.5 and z is 0.2. These alloys are taught for instance in U.S. Pat. No. 4,728,586.",
                        "Metal hydride alloys for instance comprise V, Ti, Zr and Ni (Ti\u2014V\u2014Zr\u2014Ni alloys) or V, Ti, Zr, Ni and Cr. For instance, MH alloys comprise Ti, V and Ni and one or more elements selected from Cr, Zr and Al. For example, MH alloys include V22Ti16Zr16Ni39Cr7, (V22Ti16Zr16N39Cr7)95Al5, (V22Ti16Zr16N39Cr7)95Mn5, (V22Ti16Zr16N39Cr7)95Mo5, (V22Ti16Zr16N39Cr7)95Cu5, (V22Ti16Zr16N39Cr7)95W5, (V22Ti16Zr16N39Cr7)95Fe5, (V22Ti16Zr16N39Cr7)95Co5, V22Ti16Zr16N32Cr7Co7, V20.6Ti15Zr15N30Cr6.6Co6.6Mn3.6Al2.7 and V22Ti16Zr16N27.8Cr7Co5.9Mn3.1Al2.2 alloys. For instance, MH alloys include alloys of formula (Vy\u2032-yNiyTix\u2032-xZrxCrz)aMb where y\u2032 is from about 3.6 to about 4.4, y is from about 0.6 to about 3.5, x\u2032 is from about 1.8 to about 2.2, x is from 0 to about 1.5, z is from 0 to about 1.44, a is from about 70 to about 100, b is from 0 to about 30 and M is one or more elements selected from the group consisting of Al, Mn, Mo, Cu, W, Fe and Co. Values are atomic percent (at %). Suitable MH alloys are taught for instance in U.S. Pat. No. 5,096,667.",
                        "MH alloys include those of formula (metal alloy)aCobMncFedSne where (metal alloy) comprises from about 0.1 to about 60 at % Ti, from about 0.1 to about 40 at % Zr, from 0 to about 60 at % V, from about 0.1 to about 57 at % Ni and from 0 to about 56 at % Cr; b is 0 to about 7.5 at %, c is from about 13 to about 17 at %, d is from 0 to about 3.5 at % and e is from 0 to about 1.5 at %, where a+b+c+d+e=100 at %. Suitable MH alloys are taught for example in U.S. Pat. No. 5,536,591.",
                        "Metal hydride alloys include LaNi5 type alloys, alloys containing Ti and Ni and alloys containing Mg and Ni. Ti and Ni containing alloys may further contain one or more of Zr, V, Cr, Co, Mn, Al, Fe, Mo, La or Mm (mischmetal). Mg and Ni containing alloys may further contain one or more elements selected from Co, Mn, Al, Fe, Cu, Mo, W, Cr, V, Ti, Zr, Sn, Th, Si, Zn, Li, Cd, Na, Pb, La, Mm, Pd, Pt and Ca. Suitable alloys are taught for instance in U.S. Pat. No. 5,554,456.",
                        "Metal hydride alloys include LaNi5 or TiNi based alloys. For example, MH alloys include one or more hydride forming elements selected from the group consisting of Ti, V and Zr and one or more elements selected from the group consisting of Ni, Cr, Co, Mn, Mo, Nb, Fe, Al, Mg, Cu, Sn, Ag, Zn and Pd. For example, MH alloys comprise one or more hydride forming elements selected from the group consisting of Sc, Y, La, Ce, Pr, Nd, Sm and Mm and one or more elements selected from the group consisting of Ni, Cr, Co, Mn, Fe, Cu, Sn, Al, Si, B, Mo, V, Nb, Ta, Zn, Zr, Ti, Hf and W. MH alloys may include one or more elements selected from the group consisting of Al, B, C, Si, P, S, Bi, In and Sb.",
                        "MH alloys include (MgxNi1-x)aMb alloys where M is one or more elements selected from the group consisting of Ni, Co, Mn, Al, Fe, Cu, Mo, W, Cr, V, Ti, Zr, Sn, Th, Si, Zn, Li, Cd, Na, Pb, La, Mm, Pd, Pt and Ca; b is from 0 to about 30 atomic percent, a+b=100 atomic percent and x is from about 0.25 to about 0.75.",
                        "The MH alloys also include alloys of formula ZrModNie where d is from about 0.1 to about 1.2 and e is from about 1.1 to about 2.5",
                        "MH alloys include alloys of formula ZrMnwVxMyNiz where M is Fe or Co and w is from about 0.4 to about 0.8 at %, x is from about 0.1 to about 0.3 at %, y is from 0 to about 0.2 at %, z is from about 1 to about 1.5 at % and w+x+y+z is from about 2 to about 2.4 at %.",
                        "MH alloys include alloys of formula LaNi5 where La or Ni is substituted by one or more metals selected from periodic groups Ia, II, III, IV and Va other than lanthanides, in an atomic percent from about 0.1 to about 25.",
                        "MH alloys include those of formula TiV2-xNix where x is from about 0.2 to about 0.6.",
                        "MH alloys also include alloys of formula TiaZrbNicCrdMx where M is one or more elements selected from the group consisting of Al, Si, V, Mn, Fe, Co, Cu, Nb, Ag and Pd, a is from about 0.1 to about 1.4, b is from about 0.1 to about 1.3, c is from about 0.25 to about 1.95, d is from about 0.1 to about 1.4, x is from 0 to about 0.2 and a+b+c+d=about 3.",
                        "MH alloys include alloys of formula Ti1-xZrxMn2-y-zCryVz where x is from about 0.05 to about 0.4, y is from 0 to about 1.0 and z is from 0 to about 0.4.",
                        "MH alloys also include those of formula LnM5 where Ln is one or more lanthanides and M is Ni and/or Co.",
                        "MH alloys for example comprise from about 40 to about 75 weight percent of one or more elements selected from periodic groups II, IV and V and one or more metals selected from the group consisting of Ni, Cu, Ag, Fe and Cr\u2014Ni steel.",
                        "MH alloys may also comprise a main texture Mm-Ni system as taught for instance in U.S. Pat. No. 5,840,440.",
                        "Metal hydride alloys for instance comprise V, Ti, Zr, Ni, Cr and Mn. For instance, MH alloys comprise V, Ti, Zr, Ni, Cr, Mn and Al; V, Ti, Zr, Ni, Cr, Mn and Sn; V, Ti, Zr, Ni, Cr, Mn and Co; V, Ti, Zr, Ni, Cr, Mn, Al, Sn and Co; or comprise V, Ti, Zr, Ni, Cr, Mn, Al, Sn, Co and Fe. MH alloys include alloys of formula (metal alloy)aCobFecAldSne where (metal alloy) comprises from about 0.1 to about 60 at % Ti, from about 0.1 to about 40 at % Zr, from 0 to about 60 at % V, from about 0.1 to about 57 at % Ni, from about 5 to about 22 at % Mn and from 0 to 56 at % Cr, b is from about 0.1 to about 10 at %, c is from 0 to about 3.5 at %, d is from about 0.1 to 10 at %, e is from about 0.1 to about 3 at % and a+b+c+d+e=100 at %. Suitable MH alloys are taught for example in U.S. Pat. No. 6,270,719.",
                        "Metal hydride alloys include one or more alloys selected from the group consisting of AB, AB2, AB5 and A2B type alloys where A and B may be transition metals, rare earths or combinations thereof where component A generally has a stronger tendency to form hydrides than component B. In AB hydrogen storage alloys, A for instance comprises one or more elements selected from the group consisting of Ti, Zr and V and B comprises one or more elements selected from the group consisting of Ni, V, Cr, Co, Mn, Mo, Nb, Al, Mg, Ag, Zn and Pd. AB alloys include ZrNi, ZrCo, TiNi, TiCo and modified forms thereof. A2B type alloys include Mg2Ni and modified forms thereof according to Ovshinsky principles where either or both of Mg and Ni are wholly or partially replaced by a multi-orbital modifier. AB2 type alloys are Laves phase compounds and include alloys where A comprises one or more elements selected from the group consisting of Zr and Ti and B comprises one or more elements selected from the group consisting of Ni, V, Cr, Mn, Co, Mo, Ta and Nb. AB2 type alloys include alloys modified according to the Ovshinsky principles. AB5 metal hydride alloys include those where A comprises one or more elements selected from the group consisting of lanthanides and B comprises one or more transition metals. Included are LaNi5 and LaNi5 where Ni is partially replaced by one or more elements selected from the group consisting of Mn, Co, Al, Cr, Ag, Pd, Rh, Sb, V and Pt and/or where La is partially replaced by one or more elements selected from the group consisting of Ce, Pr, Nd, other rare earths and Mm. Included also are AB5 type alloys modified according to the Ovshinsky principles. Such alloys are taught for instance in U.S. Pat. No. 6,830,725.",
                        "MH alloys include TiMn2 type alloys. For instance metal hydride alloys comprise Zr, Ti, V, Cr, and Mn where Zr is from about 2 to about 5 at %, Ti is from about 26 to about 33 at %, V is from about 7 to about 13 at %, Cr is from about 8 to about 20 at % and Mn is from about 36 to about 42 at %. These alloys may further include one or more elements selected from the group consisting of Ni, Fe and Al, for instance from about 1 to about 6 at % Ni, from about 2 to about 6 at % Fe and from about 0.1 to about 2 at % Al. These alloys may also contain up to about 1 at % Mm. Suitable alloys include Zr3.63Ti29.8V8.82Cr9.85Mn39.5Ni2.0Fe5.0Al1.0Mm0.4; Zr3.6Ti29.0V8.9Cr10.1Mn40.1Ni2.0Fe5.1Al1.2; Zr3.6Ti28.3V8.8Cr10.0Mn40.7Ni1.9Fe5.1Al1.6 and Zr1Ti33V12.54Cr15Mn36Fe2.25Al0.21. Suitable alloys are taught for example in U.S. Pat. No. 6,536,487.",
                        "Metal hydride alloys may comprise 40 at % or more of A5B19 type structures of formula LaaR1-a-bMgbNic-d-e where 0\u2266a\u22660.5 at %, 0.1\u2266b\u22660.2 at %, 3.7\u2266c\u22663.9 at %, 0.1\u2266d\u22660.3 and 0\u2266d\u22660.2. Suitable alloys are taught for instance in U.S. Pat. No. 7,829,220.",
                        "The MH alloys of this invention may be in the form of hydrogen-absorbing alloy particles containing at least Ni and a rare earth. The particles may have a surface layer and an interior where the surface layer has a nickel content greater than that of the interior and nickel particles having a size of from about 10 nm to about 50 nm are present in the surface layer. Metal hydride alloys may be of formula Ln1-XMgxNia-b-cAlbZc, where Ln is one or more rare earth elements, Z is one or more of Zr, V, Bn, Ta, Cr, Mo, Mn, Fe, Co, Ga, Zn, Sn, In, Cu, Si, P and B, 0.05\u2266x\u22660.3 at %, 2.8\u2266a\u22663.9 at %, 0.05\u2266b\u22660.25 at % and 0.01\u2266c\u22660.25. Suitable alloys are taught for example in U.S. Pat. No. 8,053,114.",
                        "The MH alloys of this invention may comprise a crystalline structure having multiple phases containing at least an A2B7 type structure and an A5B19 type structure and a surface layer having a nickel content greater than that of the bulk. Metal hydride alloys include alloys of formula Ln1-xMgxNiy-a-bAlaMb, where Ln is one or more rare earths including Y, M is one or more of Co, Mn and Zn, where 0.1\u2266x\u22660.2 at %, 3.5\u2266y\u22663.9 at %, 0.1\u2266a\u22660.3 at % and 0\u2266b\u22660.2. Suitable alloys are disclosed for example in U.S. Pat. No. 8,124,281.",
                        "Metal hydride alloys may be of formula Ln1-xMgx(Ni1-yTy)z where Ln is one or more elements selected from lanthanide elements, Ca, Sr, Sc, Y, Ti, Zr and Hf, T is one or more elements selected from V, Nb, Ta, Cr, Mo, Mn, Fe, Co, Al, Ga, Zn, Sn, In, Cu, Si, P and B and where 0<x\u22661 at %, 0\u2266y\u22660.5 at %, and 2.5\u2266z\u22664.5 at %. Suitable alloys are taught for instance in U.S. Pat. No. 8,257,862.",
                        "The MH alloys of this invention may comprise La, Nd, Mg, Ni and Al; La, Nd, Mg, Ni, Al and Co; La, Pr, Nd, Mg, Ni and Al or La, Ce, Pr, Nd, Ni, Al, Co and Mn as taught in U.S. Pat. No. 8,409,753.",
                        "Metal hydride alloys may be of formula TiAZrB-XYXVCNiDME where A, B, C and D are each greater than 0 and less than or equal to 50 at %, X is greater than 0 and less than or equal to 4 at %, M is one or more metals selected from Co, Cr, Sn, Al and Mn and E is from 0 to 30 at %. Suitable alloys are taught for example in U.S. Pub. No. 2013/0277607.",
                        "The MH alloys of this invention include A2B7 type hydrogen storage alloys. For instance, the MH alloys may be AxBy alloys where A includes at least one rare earth element and also includes Mg; B includes at least Ni and the atomic ratio x to y is from about 1:2 to about 1:5, for instance about 1:3 to about 1:4. MH alloys may further comprise one or more elements selected from the group consisting of B, Co, Cu, Fe, Cr and Mn. The atomic ratio of Ni to the further elements may be from about 50:1 to about 200:1. The rare earths include La, Ce, Nd, Pr and Mm. The atomic ratio of rare earths to Mg may be from about 5:1 to about 6:1. The B elements may further include Al where the atomic ratio of Ni to Al may be from about 30:1 to about 40:1.",
                        "Metal hydride alloys include ABx high capacity hydrogen storage alloys where x is from about 0.5 to about 5 and which has a discharge capacity of \u2267400 mAh/g, \u2267425 mAh/g, \u2267450 mAh/g or \u2267475 mAh/g.",
                        "Metal hydride alloys include high capacity MH alloys containing magnesium (Mg), for example an AB, AB2 or A2B type alloy containing Mg and Ni. For instance, MH alloys include MgNi, MgNi2 and Mg2Ni. Such Mg and Ni containing alloys may further comprise one or more elements selected from the group consisting of rare earth elements and transition metals. For instance, alloys containing Mg and Ni may further comprise one or more elements selected from the group consisting of Co, Mn, Al, Fe, Cu, Mo, W, Cr, V, Ti, Zr, Sn, Th, Si, Zn, Li, Cd, Na, Pb, La, Ce, Pr, Nd, Mm, Pd, Pt, Nb, Sc and Ca.",
                        "For instance, MH alloys comprise Mg and Ni and optionally one or more elements selected from the group consisting of Co, Mn, Al, Fe, Cu, Mo, W, Cr, V, Ti, Zr, Sn, Th, Si, Zn, Li, Cd, Na, Pb, La, Ce, Pr, Nd, Mm, Pd, Pt, Nb, Sc and Ca.",
                        "Mm is \u201cmischmetal\u201d. Mischmetal is a mixture of rare earth elements. For instance, Mm is a mixture containing La, Nd and Pr, for instance containing Ce, La, Nd and Pr.",
                        "For example, MH alloys include MgNi, Mg0.8Ti0.2Ni, Mg0.7Ti0.3Ni, Mg0.9Ti0.1Ni, Mg0.8Zr0.2Ni, Mg0.7Ti0.225La0.075Ni, Mg0.8Al0.2Ni, Mg0.9Ti0.1Ni, Mg0.9Ti0.1NiAl0.05, Mg0.08Pd0.2Ni, Pd0.2Ni, Mg0.09Ti0.1NiAl0.05, Mg0.09Ti0.1NiAl0.05Pd0.1, Mg50Ni45Pd5, Mg0.85Ti0.15Ni1.0, Mg0.95Ti0.15Ni0.9, Mg2Ni, Mg2.0Ni0.6Co0.4, Mg2Ni0.6Mn0.4, Mg2Ni0.7Cu0.3, Mg0.8La0.2Ni, Mg2.0Co0.1Ni, Mg21Cr0.1Ni, Mg2.0Nb0.1Ni, Mg2.0Ti0.1Ni, Mg2.0V0.1Ni, Mg1.3Al0.7Ni, Mg1.5Ti0.5Ni, Mg1.5Ti0.3Zr0.1Al0.1Ni, Mg1.75Al0.25Ni and (MgAl)2Ni, Mg1.70Al0.3Ni.",
                        "For example, MH alloys include alloys of Mg and Ni in an atomic ratio of from about 1:2 to about 2:1 further comprising one or more elements selected from the group consisting of Co, Mn, Al, Fe, Cu, Mo, W, Cr, V, Ti, Zr, Sn, Th, Si, Zn, Li, Cd, Na, Pb, La, Ce, Pr, Nd, Mm, Pd, Pt, Nb, Sc and Ca. The further element or elements may be present from about 0.1 to about 30 atomic percent (at %) or from about 0.25 to about 15 at % or from about 0.5, about 1, about 2, about 3, about 4 or about 5 at % to about 15 at %, based on the total alloy. The atomic ratio of Mg to Ni is for instance about 1:1. Thus, Mg and Ni together may be present from about 70 at % to about 99.9 at % based on the total alloy. Mg\u2014Ni MH alloys may be free of further elements where Mg and Ni together are present at 100 at %.",
                        "Metal hydride alloys may comprise Mg and Ni in an atomic ratio of from about 1:2 to about 2:1 where Mg and Ni together are present at a level of 70 at %, based on the total alloy.",
                        "Metal hydride alloys may comprise \u226720 at % Mg.",
                        "Metal hydride alloys may comprise Mg and Ni in an atomic ratio of from about 1:2 to about 2:1 and further comprise Co and/or Mn. The alloys of this invention include Mg52Ni39Co6Mn3 and Mg52Ni39Co3Mn6.",
                        "Metal hydride alloys may contain 90 weight % Mg and one or more additional elements. The one or more additional elements may be selected from the group consisting of Ni, Mm, Al, Y and Si. These alloys may contain for example from about 0.5 to about 2.5 weight Ni and about 1.0 to about 4.0 weight % Mm. These alloys may also contain from about 3 to about 7 weight % Al and/or from about 0.1 to about 1.5 weight % Y and/or from about 0.3 to about 1.5 weight % Si.",
                        "Suitable high capacity MH alloys are disclosed for example in U.S. Pat. Nos. 5,506,069, 5,616,432 and 6,193,929.",
                        "The MH alloys of this invention for instance may be capable of storing at least 6 weight % hydrogen and/or absorbing at least 80% of the full storage capacity of hydrogen in under 5 minutes at 300\u00b0 C.; or may be capable of storing at least 6.5 weight % of hydrogen and/or absorbing 80% of the full storage capacity of hydrogen in under 2 minutes at 300\u00b0 C.; or may be capable of storing at least 6.9 weight % of hydrogen and/or capable of absorbing 80% of the full storage capacity of hydrogen in under 1.5 minutes at 300\u00b0 C.",
                        "Metal hydride alloys include alloys of formula TiaZrb-xYxVcNidMe where each of a, b, c and d are greater than 0 and less than or equal to 50 at %, x is greater than 0 and less than or equal to 4 at %, M is one or more metals selected from the group consisting of Co, Cr, Sn, Al and Mn and e is from 0 to about 30 at %. These alloys are disclosed for example in U.S. Pub. No. 2013/0277607.",
                        "The active materials of the positive electrode (cathode materials) participate in the charge/discharge reactions. The active materials are for instance nickel hydroxide active materials, i.e. nickel hydroxide or modified nickel hydroxide.",
                        "The cathode materials may comprise a multi-phase disordered nickel hydroxide material having at least one modifier. The at least one modifier is for instance a metal, a metallic oxide, a metallic oxide alloy, a metal hydride and/or a metal hydride alloy. For example, the modifier is one or more components selected from the group consisting of Al, Ba, Ca, F, K, Li, Mg, Na, Sr, Bi, Co, Cr, Cu, Fe, In, LaH3, Mn, Ru, Sb, Sn, TiH2, TiO, and Zn. Such materials are taught in U.S. Pat. No. 5,348,822.",
                        "Suitable cathode materials may comprise a disordered multi-phase nickel hydroxide matrix including at least one modifier, for example 3 modifiers, chosen from F, Li, Na, K, Mg, Ba, Ln, Se, Nd, Pr, Y, Co, Zn, Al, Cr, Mn, Fe, Cu, Zn, Sc, Sn, Sb, Te, Bi, Ru and Pb. Suitable cathode materials are taught for example in U.S. Pat. No. 5,637,423.",
                        "Cathode materials may comprise nickel hydroxide modified with one or more group II elements and Co in a solid solution state. Such materials are taught in U.S. Pat. No. 5,366,831.",
                        "The cathode active materials may comprise nickel hydroxide and one or more components selected from the group consisting of cobalt, cobalt hydroxide and cobalt oxide and a carbon powder. The cathode materials may further comprise a compound of Ca, Sr, Ba, Cu, Ag or Y, for example Ca(OH)2, CaO, CaF2, CaS, CaSO4, CaSi2O5, CaC2O4, CaWO4, SrCo3, Sr(OH)2, BaO, Cu2O, Ag2O, Y2(Co3)3 or Y2O3. Suitable cathode materials are taught for instance in U.S. Pat. No. 5,451,475.",
                        "Cathode active materials may comprise a metal oxide and one or more of Co, Ca, Ag, Mn, Zn, V, Sb, Cd, Y, Sr, Ba and oxides of Ca, Sr, Ba, Sb, Y or Zn. The metal oxide is for example nickel oxide and or manganese oxide. Such active materials are taught in U.S. Pat. No. 5,455,125.",
                        "The cathode materials may contain nickel hydroxide and a further component selected from the group consisting of Y, In, Sb, Ba and Be and Co and/or Ca. Such materials are disclosed in U.S. Pat. No. 5,466,543.",
                        "Cathode materials may be prepared by reacting nickel sulfate and ammonium hydroxide to form a nickel ammonium complex; the complex is then reacted with sodium hydroxide to form nickel hydroxide. The method may provide nickel hydroxide comprising one or more of Co, Zn and Cd. These materials are taught in U.S. Pat. No. 5,498,403.",
                        "Cathode active materials may comprise nickel hydroxide and cobalt oxyhydroxide as taught in U.S. Pat. No. 5,489,314.",
                        "Cathode materials may comprise nickel hydroxide, cobalt monoxide and elemental zinc as taught in U.S. Pat. No. 5,506,070.",
                        "The cathode materials may comprise nickel hydroxide, nickel powder, a second powder and at least one of cobalt, cobalt hydroxide and cobalt oxide. The second powder contains one or more of Ca, Sr, Ba, Cu, Ag and Y. Such materials are taught in U.S. Pat. No. 5,571,636.",
                        "The cathode active materials may comprise particles of nickel hydroxide or manganese hydroxide having at least partially embedded therein a conductive material. The conductive material may be for instance nickel, nickel alloys, copper, copper alloys; metal oxides, nitrides, carbides, silicides or borides; or carbon (graphite). These materials are disclosed in U.S. Pat. No. 6,177,213.",
                        "The cathode materials may comprise nickel hydroxide particles containing at least three modifiers selected from the group consisting of Al, Bi, Ca, Co, Cr, Cu, Fe, In, La, rare earths, Mg, Mn, Ru, Sb, Sn, Ti, Ba, Si, Sr and Zn. For example, nickel hydroxide particles may contain at least four modifiers, for instance, Ca, Co, Mg and Zn. Such materials are disclosed in U.S. Pat. No. 6,228,535.",
                        "The active cathode material for instance comprises nickel hydroxide and a carbon material such as graphite. The active material may also comprise a polymeric binder. The polymeric binder is for example a thermoplastic organic polymer, for instance selected from the group consisting of polyvinyl alcohol (PVA), polyethylene oxide, polypropylene oxide, polybutylene oxide, methyl cellulose, carboxymethyl cellulose, hydroxyethyl cellulose, hydroxypropyl cellulose, hydroxypropylmethyl cellulose, polyethylene, polypropylene, polyisobutylene, polyvinyl chloride, polyvinyliden chloride, polyvinyliden fluoride, polytetrafluoroethylene (PTFE), fluorinated ethylene propylene (FEP), perfluroalkoxy (PFA), polyvinylacetate, polyvinyl isobutylether, polyacrylonitrile, polymethacrylonitrile, polymethylmethacrylate, polymethylacrylate, polyethylmethacrylate, allyl acetate, polystyrene, polybutadiene, polyisoprene, polyoxymethylene, polyoxyethylene, polycyclic thioether, polydimethylsiloxane, polyesters such as polyethylene terephthalate, polycarbonate and polyamide. Blends and copolymers of the above are also suitable. The polymeric binder may also be an elastomer or rubber such as styrene-butadiene copolymer, styrene-butadiene-styrene block copolymer, styrene-isoprene block copolymer, styrene-isoprene-styrene block copolymer, styrene-ethylene-styrene-butadiene block copolymer, styrene-ethylene-butadiene-styrene block copolymer or styrene-acrylonitrile-butadiene-methyl acrylate copolymer. Suitable active materials are taught for instance in U.S. Pat. No. 6,617,072.",
                        "The cathode active material may contain nickel hydroxide and nickel oxyhydroxide as taught in U.S. Pat. No. 7,396,379.",
                        "Generally, cathode active material particles are formed in a sintered or pasted electrode. The pasted electrode may be made by mixing the material with various additives and/or binders and applying the paste to a conductive support. Preferably, one or more cobalt additives are added to the pasted electrode. The cobalt additives may include Co and/or CoO to enhance conductivity, improve utilization and reduce electrical resistance of the positive electrode.",
                        "In general, cathode active materials are nickel hydroxide or modified nickel hydroxide. Modified nickel hydroxide may contain one or more modifiers such as Co, Cd, Ag, V, Sb, Ca, Mg, Al, Bi, Cr, Cu, Fe, In, rare earths, Mn, Ru, Sn, Ti, Ba, Si, Sr or Zn. A suitable modified nickel hydroxide is (Ni,Co,Zn)(OH)2, for instance in the form of a spherical powder. In modified nickel hydroxides, nickel generally is present at a level of 80 atomic percent, for instance 90 atomic percent, based on the metals.",
                        "For example, the MH battery comprises at least one negative electrode which comprises an ABx type alloy capable of reversibly storing hydrogen and comprises as least one positive electrode comprising nickel hydroxide or modified nickel hydroxide active materials.",
                        "A separator may be present which separates the negative electrodes from the positive electrodes. The separator is for instance a nonwoven web of natural or synthetic fibers. Natural fibers include cotton. Synthetic fibers include polyamide, polyester, polypropylene (PP), polyethylene (PE), PP/PE copolymer, polytetrafluoroethlene (PTFE), polyvinylchloride and glass.",
                        "Ionic liquids are ionic compounds that exhibit a melting point of \u2266100\u00b0 C.",
                        "Cations of ionic liquids include ammonium and phosphonium ions.",
                        "For instance, ionic liquids may contain a cation selected from the group consisting of formulae (a)-(h)",
                        "where\n\neach R is independently H, C1-C16alkyl or hydroxyC1-C16alkyl, for instance methyl, ethyl, hydroxyethyl or propyl and\n\nX is CH2, O, S or NR where R is H or C1-C16alkyl, for instance H, methyl, ethyl or propyl.",
                        "Examples of ammonium ions include protic ions such as NH4+ (ammonium), methylammonium, ethylammonium, dimethylammonium, diethylammonium, trimethylammonium (NMe3H+), triethylammonium, tributylammonium, diethylmethylammonium, hydroxyethylammonium, methoxymethylammonium, dibutylammonium, methylbutylammonium, anilinium, pyridinium, 2-methylpyridinium, imidazolium, 1-methylimidazolium, 1,2-dimethylimidazolium, imidazolinium, 1-ethylimidazolium, 1-(4-sulfobutyl)-3-methylimidazolium, 1-allylimidazolium, quinolinium, isoquinolinium, pyrrolinium, pyrrolininium and pyrrolidinium.",
                        "Examples of ammonium ions also include aprotic ions such as 1-butyl-1-methylpyrrolidinium, tetramethylammonium, tetraethylammonium, tetra-n-butylammonium, n-butyl-tri-ethylammonium, benzyl-tri-methylammonium, tri-n-butylmethylammonium, benzyl-tri-ethylammonium, 1-methylpyridinium, 1-butyl-3,5-dimethylpyridinium, 1,2,4-trimethylpyrazolium, trimethylhydroxyethylammonium (choline), tri-(hydroxyethyl)methylammonium, dimethyl-di(polyoxyethylene)ammonium, 1,2,3-trimethylimidazolium, 1-butyl-3-methylimidazolium, 1-ethyl-2,3-dimethylimidazolium, 1-allyl-3-methylimidazolium, 1-hydroxyethyl-3-methylimidazolium, 1,3-dimethylimidazolium, 1-ethyl-1-methylpiperidinium, 4-ethyl-4-methylmorpholinium, 1-(cyanomethyl)-3-methylimidazolium, 1-(3-cyanopropyl)pyridinium, 1,3-bis(cyanomethyl)imidazolium, 1-hexyl-3-methylimidazolium and 1-ethyl-3-methylimidazolium.",
                        "Pyrrolinium is the ammonium of pyrrole, pyrrolininium is the ammonium of pyrroline and pyrrolidinium is the ammonium of pyrrolidine. Pyrroline may be 1-, 2- or 3-pyrroline, thus the ammonium cation of 1-, 2- or 3-pyrroline is included.",
                        "Examples of phosphonium ions include methyltriphenylphosphonium, tetraphenylphosphonium, tetrabutylphosphonium, tributylmethylphosphonium, triethylmethylphosphonium, trihexyltetradecylphosphonium, triphenylpropylphosphonium and tetrakis(hydroxymethyl)phosphonium.",
                        "For instance, suitable cations of ionic liquids include 1-ethyl-3-methylimidazolium, 1-hexyl-3-methylimidazolium, 1-butyl-1-methylpyrrolidinium and trihexyl(tetradecyl)phosphonium.",
                        "Anions of ionic liquids include carboxylates, imides, methides, nitrate, bifluoride, halides, borates, phosphates, phosphinates, phosphonates, sulfonates, sulfates, carbonates and aluminates.",
                        "The ionic liquids may contain an anion selected from the group consisting of",
                        "where\n\ny is an integer of 1 to 6,\n\nm is an integer of 1 to 8, for instance 1 to 4,\n\nz is an integer of 1 to 4,"
                    ],
                    "subsections": [
                        {
                            "title": "x is B or Al and",
                            "paragraphs": [
                                "Rw, Rx, Ry and Rz are independently halogen, C1-C20alkyl, C1-C20alkyl which is partly or fully fluorinated, C1-C20alkoxy, C1-C20alkoxy which is partly or fully fluorinated, C1-C20alkyl-COO or C1-C20alkyl-COO which is partly or fully fluorinated and\n\nOO is independently a bidentate group derived from the \u2014OH groups of a 1,2- or 1,3-diol, a 1,2- or 1,3-dicarboxylic acid or from a 1,2- or 1,3-hydroxycarboxylic acid and\n\nwhere any one CF2 group may be replaced by O, S(O)2, NR or CH2.",
                                "The anions of ionic liquids may include F2P(C2F5)4\u2212, F3P(C2F5)3\u2212, F4P(C2F5)2\u2212, F2P(C3F7)4\u2212, F3P(C3F7)3\u2212, F4P(C3F7)2\u2212, F2P(C4F9)4\u2212, F3P(C4F9)3\u2212, F4P(C4F9)2\u2212, perfluoroalkylcarboxylate, perfluoroalkylsulfonate, bis(perfluoroalkylsulfonyl)imide, (perfluoroalkylsulfonyl)(perfluoroalkylcarboxyl)imide, tris(perfluoroalkylsulfonyl)methide, trifluoroacetate, trifluoromethanesulfonate (triflate), bis(trifluoromethylsulfonyl)imide, tris(trifluoromethylsulfonyl)methide, tetrafluoroborate, spiro-oxo borates and spiro-oxo phosphates, for example bisoxalatoborate (BOB), difluorooxalatoborate (dFOB), di(trifluoroacetato)oxalatoborate (d(Ac)OB), trisoxalatophosphate, tetrafluorooxalatophosphate and di(trifluoroacetato)oxalatoaluminate.",
                                "Carboxylate anions include those of formula RCOO\u2212 where R is hydrogen or hydrocarbyl and include formate, acetate (ethanoate), propanoate, n-butanoate, i-butanoate, n-pentanoate, i-pentanoate, octanoate, decanoate, benzoate, salicylate, thiosalicylate, 2-, 3- or 4-nitrobenzoate; citrate, oxalate, tartrate, glycolate, gluconate, malate, mandelate, a carboxylate of nitrilotriacetic acid, a carboxylate of N-(2-hydroxyethyl)-ethylenediaminetriacetic acid, a carboxylate of ethylenediaminetetraacetic acid, a carboxylate of diethylenetriaminepentaacetic acid and haloalkylcarboxylates such as fluoroacetate, difluoroacetate, trifluoroacetate, chloroacetate, dichloroacetate and trichloroacetate.",
                                "Imide anions include dicyanamide, N(SO2F)2\u2212((bisfluorosulfonyl)imide), bis(perfluoroalkylsulfonyl)imides such as [N(SO2CF3)2]\u2212 (bistriflimide), bis(pentafluoroethylsulfonyl)imide and N(CF3SO2)(CF3(CF2)3SO2)\u2212 and (perfluoroalkylsulfonyl)(perfluoroalkylcarboxyl)imides.",
                                "Methides include tris(perfluoroalkylsulfonyl)methides such as tris(trifluoromethylsulfonyl)methide, C(CF3SO2)3\u2212.",
                                "Bifluoride is HF2\u2212.",
                                "Halide is chloride, bromide, iodide or fluoride.",
