Repository: boschresearch/Pap2Pat

# Pap2Pat Dataset

### File Schema

Every directory in `data` corresponds to one patent-paper pair and contains the full texts of both patent and paper, as well as the patent outlines. We include all information in JSON for programmatic parsing and Markdown for manual inspection.

```yaml
data/:
    paper_id-patent_id/:
        # Nested JSON format
        patent.json: JSON file containing patent metadata and full-text, as well as all outlines
        paper.json: JSON file containing paper metadata and full-text
        # Markdown format
        patent.md: patent full-text formatted in markdown
        paper.md: paper full-text formatted in markdown

File: Pap2Pat/data/W2593330578-US20190390355/patent.json (part 1 of 2)
{
    "id": "US20190390355",
    "authors": [
        "Houshang Alamdari",
        "Ramzi Ishak",
        "Ga\u00e9tan Laroche",
        "Mario Fafard",
        "Donald Picard",
        "Donald Ziegler"
    ],
    "title": "Process For Manufacturing Carbon Anodes For Aluminium Production Cells And Carbon Anodes Obtained From The Same",
    "date": "2018-01-12 00:00:00",
    "abstract": "There is provided a process for manufacturing a carbonaceous anode for an electrolysis cell for the production of aluminium. The process comprises contacting coke particles with a boron-containing solution to obtain boron-impregnated coke particles, mixing the boron-impregnated coke particles with coal tar pitch to form an anode paste, and forming a green anode with the anode paste. A carbonaceous anode for an electrolysis cell for the production of aluminium is also provided, which comprises at least a first fraction of coke particle, a second fraction of coke particles and coal tar pitch, wherein at least the first faction of coke particles comprises boron-impregnated coke particles, the boron-impregnated coke particles being distributed throughout the carbonaceous anode. The carbonaceous anode presents good resistivity towards air and CO2 oxidation, which translates into less dusting of the anode, thus improving its integrity throughout its lifetime.",
    "sections": [
        {
            "title": "DESCRIPTION",
            "paragraphs": [],
            "subsections": [
                {
                    "title": "TECHNICAL FIELD",
                    "paragraphs": [
                        "The technical field generally relates to carbon anodes for electrolysis cell for the production of aluminium and to a process for manufacturing such carbon anodes. The technical field also relates to a process for pre-treating coke particles used in the manufacturing of carbon anodes."
                    ],
                    "subsections": [],
                    "outline_long": [
                        "introduce carbon anodes for electrolysis cell"
                    ],
                    "num_characters": 285,
                    "outline_medium": [
                        "introduce carbon anodes for electrolysis cell"
                    ],
                    "outline_short": [
                        "introduce carbon anodes for electrolysis cell"
                    ]
                },
                {
                    "title": "BACKGROUND",
                    "paragraphs": [
                        "Air and CO2 reactivities of carbonaceous anodes represent a great technico-economical interest in aluminium smelting through the Hall-H\u00e9roult process. In this process carbon blocks, acting as anodes, are partially immersed into molten cryolite at 960\u00b0 C., acting as electrolyte. The alumina, dissolved in cryolite, is thus reduced to molten aluminium and the anode is electrochemically oxidized, generating CO2. The overall electrolysis reaction can be represented by Equation (1):",
                        "2Al2O3 (diss)+3 C (s)\u21924Al (I)+3CO2 (g)\u2003\u2003(1).",
                        "The CO2 generated by the electrochemical reaction is in contact with the anode surface and may diffuse into the porous structure of the anode and further react with carbon through the Boudouard reaction, causing carbon overconsumption and anode disintegration. In addition, the upper part of the anode, being in contact with air at high temperature, may react with the oxygen of the air and be consumed uselessly.",
                        "The anodes used in aluminium smelting process are made by mixing petroleum coke with coal tar pitch (binder) to form a paste with a doughy consistency. Recycled anode butts are also used as filler aggregates and added to the mixture of coke and pitch. The resulting paste is then vibro-compacted or pressed, during which it is deformed and densified, forming a so-called \u201cgreen anode\u201d. The green anode is then baked at high temperature around 1200\u00b0 C.",
                        "Two size ranges of coke may typically be used to make anode paste: large fraction (0.15-9.5 mm) and fine fraction (<0.15 mm), also called fine coke. During mixing, fine cokes are embedded into the liquid pitch resulting in a viscous material, also called \u201cbinder matrix\u201d, surrounding the larger coke aggregates. During the baking process, coal tar pitch is pyrolyzed and plays the role of cement in order to bind together the coke and butt particles, providing a solid block.",
                        "The anode is consumed during the electrolysis process and lasts only for about 25 days in the pot. After this period, it has to be replaced by a new one. Theoretically, 334 kg of carbon would be required to produce one ton of aluminium. However, the actual consumption of carbon is roughly about 415 kg per ton of aluminium, representing 25% overconsumption, which could be mainly attributed to: A) direct production of CO during the electrolysis, B) the reversibility of Equation (1), and C) the gasification of the anodes by air and CO2.",
                        "The baked anode which is composed of large coke aggregates, fine coke particles and pyrolyzed pitch, contains porosity. Oxidation of carbon by oxygen and CO2 results in anode air and CO2 burning. It has been observed that the burning rate of the binder matrix (mixture of pitch and fine coke) is higher than that of the large coke grains. In addition to the direct overconsumption of carbon, high reactivity of the binder matrix may result in early removal of the matrix and detachment of the unburned coke grains from the anode surface, contributing to the anode disintegration, the so-called dusting phenomenon.",
                        "Several efforts have been made to try to limit the dusting problem and to maintain, as far as possible, integrity of anodes throughout their life. For example, it has been proposed to provide an impermeable physical barrier on the anode external surface. The barrier can consist of a coating of an alumina-based material, which can be sprayed on the baked anode. Alternatively, the anode can be covered by alumina powder and/or crushed frozen electrolyte. Another conventional strategy to avoid binder matrix reactivity is to cover anodes by spreading liquid bath on fresh anode just after it is changed. The liquid bath solidifies immediately on the cold anode surface, providing a coating, which decreases the anode air-burning rate. However, although they may reduce air-burning rate by generating an oxygen diffusion layer around the anode, both alumina powder and solidified bath are porous media, and anode protection using such coatings has not proved to be fully effective.",
                        "Another strategy to protect carbon is to decrease its intrinsic reactivity. This can be accomplished by either decreasing the content of catalytic materials or by adding reaction inhibitors. This approach has been used especially in graphite composite fields. The oxidation inhibition is basically achieved by doping graphite with chemicals such as phosphorus and boron. It has been shown that boron doping can effectively limit graphite oxidation.",
                        "Three mechanisms have been proposed to explain the effect of boron on graphite oxidation. The first proposed mechanism is the inhibition of the oxidation reaction by re-distribution of electron densities on graphite, hence reducing its intrinsic reactivity. The change in electron density is basically due to the fact that boron is substituted in the graphite structure. The second mechanism is the effect of boron on the graphitization process itself. It has been reported that boron catalyzes the graphitization reaction and more particularly that the formation of larger graphite crystals is promoted in the presence of boron. Larger graphite crystals exhibit less reactivity with respect to oxygen and CO2. This is due to the decrease in the total number of accessible surface active sites, which are essentially located at the edge of the graphite crystallite. The third mechanism which has been proposed to explain the effect of boron on graphite oxidation is the formation of a boron oxide film at the surface of the graphite resulting in the blockage of active sites. It has been proposed that when a boron-doped graphite burns, the concentration of boron on the surface may increase and, in the presence of oxygen, the boron is transformed in B2O3. It is thus believed that the resulting B2O3 layer provides an oxygen-diffusion barrier reducing the C+O2 reaction rate.",
                        "However, boron doping as applied above in the field of graphite composites may present some drawbacks and/or may not be suitable for carbon anodes. In most work conducted on graphite composites, the boron addition level is very high (from 1000 ppm up to several %). Such a high level of boron addition would not be recommended in carbon anode for aluminium production, since boron will most likely reduce in the bath and enter the aluminium. In addition, considering the cost of elemental boron, such a high level of addition increases the manufacturing costs. Furthermore, as mentioned above, protection of the carbon graphite against oxidation may be explained by the boron substitution in the graphite structure. Since the anode baking temperature is much lower than the graphitization temperature, no significant graphitization occurs during baking. Thus, boron substitution is not conceivable during the manufacture of carbon anodes.",
                        "Protecting the whole carbon anode with a coating such as boron oxide coating has been proposed as another strategy to limit gasification of carbon anodes by air and CO2. More particularly, the carbon anode can be immersed or sprayed by an aqueous solution of B2O3, resulting in the impregnation coating of boron oxide on the whole anode surface. However, such coating approach does not appear to guarantee the long-term performance of the anode in real operation conditions. Indeed, a limited protection is achieved, basically due to the fact that the protection depth is limited and the core of the anode is not protected. It follows that, during operation, air or CO2 diffuses through the porous structure of the anode and reaches the unprotected core. Once the unprotected regions behind the protected layer are gasified, the latter is removed easily from the surface, and the anode continues to react at the same rate as an unprotected one. In this regard, a deep protection through the anode could be reached by longer impregnation times. However, this approach is not economically interesting and results in longer processing times and a high uptake of boron by anode, compromising the purity of the final product."
                    ],
                    "subsections": [],
                    "outline_long": [
                        "describe air and CO2 reactivities of carbonaceous anodes",
                        "explain Hall-H\u00e9roult process",
                        "describe CO2 generation and anode disintegration",
                        "explain anode manufacturing process",
                        "describe anode composition and structure",
                        "explain anode consumption and overconsumption",
                        "describe limitations of current anodes",
                        "propose strategies to limit dusting problem",
                        "describe impermeable physical barrier approach",
                        "describe alumina powder and solidified bath coatings",
                        "explain boron doping for graphite oxidation inhibition",
                        "propose three mechanisms for boron effect",
                        "describe drawbacks of boron doping for carbon anodes",
                        "propose boron oxide coating approach",
                        "explain limitations of boron oxide coating approach"
                    ],
                    "num_characters": 8002,
                    "outline_medium": [
                        "describe air and CO2 reactivities of carbonaceous anodes",
                        "explain Hall-H\u00e9roult process",
                        "describe anode manufacturing process",
                        "discuss limitations of anodes",
                        "describe strategies to protect carbon anodes",
                        "discuss boron doping in graphite composites",
                        "explain drawbacks of boron doping in carbon anodes"
                    ],
                    "outline_short": [
                        "describe air and CO2 reactivities of carbonaceous anodes",
                        "explain limitations of current anodes",
                        "summarize prior art solutions"
                    ]
                },
                {
                    "title": "SUMMARY",
                    "paragraphs": [
                        "It is therefore an aim of the present invention to address the above mentioned issues.",
                        "In one aspect, there is provided a process for manufacturing a carbonaceous anode for an electrolysis cell for the production of aluminium comprising:\n\n\n- - contacting coke particles with a boron-containing solution to obtain\n    boron-impregnated coke particles;\n  - mixing the boron-impregnated coke particles with coal tar pitch to\n    form an anode paste; and\n  - forming a green anode with the anode paste.",
                        "In one optional aspect, the process may comprise:\n\n\n- - contacting at least a first fraction of coke particles with the\n    boron-containing solution to obtain a first fraction of\n    boron-impregnated coke particles;\n  - mixing the first fraction of boron-impregnated coke particles, a\n    second fraction of coke particles and the coal tar pitch to form the\n    anode paste; and\n  - forming the green anode with the anode paste.",
                        "In another optional aspect, the step of contacting may comprise contacting the first fraction of coke particles and a second fraction of coke particles with the boron-containing solution to obtain the first fraction of boron-impregnated coke particles and a second fraction of boron-impregnated coke particles, and mixing comprises mixing the first fraction of boron-impregnated coke particles, the second fraction of boron-impregnated coke particles and the coal tar pitch.",
                        "In another optional aspect, the process may comprise:\n\n\n- - contacting the coke particles with the boron-containing solution to\n    obtain the boron-impregnated coke particles;\n  - grinding and sieving the boron-impregnated coke particles to obtain\n    a first fraction of boron-impregnated coke particles and a second\n    fraction of boron-impregnated coke particles; and\n  - mixing the first fraction of boron-impregnated coke particles, the\n    second fraction of boron-impregnated coke particles and the coal tar\n    pitch to form the anode paste; and\n  - forming the green anode with the anode paste.",
                        "In another optional aspect, the step of mixing may comprise mixing the first fraction of boron-impregnated coke particles with the coal tar pitch and then the second fraction of coke particles.",
                        "In another optional aspect, the first fraction of coke particles may comprise fine coke particles and the second fraction of coke particles comprises coarser coke particles.",
                        "In another optional aspect, the fine coke particles may have a D99 smaller than about 200 US mesh.",
                        "In another optional aspect, the fraction of fine coke particles may represent about 20 wt % or less of the total weight of the anode paste.",
                        "In another optional aspect, the boron-containing solution may be a water-based boron containing solution.",
                        "In another optional aspect, the water-based boron containing solution may comprise at least one of boron oxide and boric acid dissolved in water.",
                        "In another optional aspect, the step of contacting the coke particle may comprise spraying the boron-containing solution on the coke particles.",
                        "In another optional aspect, the step of contacting the coke particles may comprise immersing the coke particles in the boron-containing solution.",
                        "In another optional aspect, the step of contacting the coke particles with the boron-containing solution may be carried at a coke temperature below about 200\u00b0 C.",
                        "In another optional aspect, the temperature of the boron-containing solution when contacting the coke particles may be between about 10\u00b0 C. and 95\u00b0 C.",
                        "In another optional aspect, the temperature of the boron-containing solution when contacting the coke particles may be between about 40\u00b0 C. and 80\u00b0 C.",
                        "In another optional aspect, the quantity and the boron content of the boron-containing solution may be chosen to reach a boron concentration in the carbonaceous anode of at most about 300 ppm.",
                        "In another optional aspect, the quantity and the boron content of the boron-containing solution may be chosen to reach a boron concentration in the carbonaceous anode of at most about 150 ppm.",
                        "In another optional aspect, the process may further comprise drying the boron-impregnated coke particles before mixing with the coal tar pitch.",
                        "In another optional aspect, the step of contacting the coke particles with the boron-containing solution may be carried out in a coke calciner.",
                        "In another optional aspect, the step of forming the green anode may comprise vibro-compacting or pressing the anode paste.",
                        "In another optional aspect, the process may further comprise baking the green anode to obtain the carbonaceous anode.",
                        "According to another aspect, there is provided a carbonaceous anode obtained by the process as defined herein.",
                        "According to another aspect, there is provided a carbonaceous anode for an electrolysis cell for the production of aluminium, comprising at least a first fraction of coke particles, a second fraction of coke particles and coal tar pitch, wherein at least the first faction of coke particles comprises boron-impregnated coke particles, the boron-impregnated coke particles being distributed throughout the carbonaceous anode.",
                        "In an optional aspect, the carbonaceous anode may be charactertized in that the boron-impregnated coke particles are distributed throughout the carbonaceous anode including a core thereof.",
                        "In another optional aspect, the carbonaceous anode may be charactertized in that the first fraction of coke particles comprises fine coke particles and the second fraction of coke particles comprises coarser coke particles.",
                        "In another optional aspect, the carbonaceous anode may be charactertized in that the fine coke particles have a D99 smaller than about 200 US mesh.",
                        "In another optional aspect, the carbonaceous anode may be charactertized in that the fraction of fine coke particles represents about 20 wt% or less of the total weight of the anode paste.",
                        "In another optional aspect, the carbonaceous anode may be charactertized in that the first and second fractions of coke particles comprise boron-impregnated coke particles.",
                        "In another optional aspect, the carbonaceous anode may be charactertized in that the boron-impregnated coke particles of the first and second fractions are distributed throughout the carbonaceous anode.",
                        "In another optional aspect, the carbonaceous anode may be charactertized in that a boron concentration in the carbonaceous anode is lower than about 300 ppm.",
                        "In another optional aspect, the carbonaceous anode may be charactertized in that a boron concentration in the carbonaceous anode at most about 150 ppm.",
                        "According to another aspect, there is provided a process for pre-treating coke particles to be used in the manufacture of a carbonaceous anode for an electrolysis cell for the production of aluminium, comprising contacting the coke particles with a boron-containing solution to obtain boron-impregnated coke particles.",
                        "In an optional aspect, the pre-treatment process may comprise contacting at least a first fraction of fine coke particles to obtain a first fraction of boron-impregnated fine coke particles.",
                        "In another optional aspect, the pre-treatment process may comprise contacting a first fraction of fine coke particles and a second fraction of coarser coke particles with the boron-containing solution to obtain a first fraction of boron-impregnated fine coke particles and a second fraction of boron-impregnated coarser coke particles.",
                        "In another optional aspect, the pre-treatment process may further comprise grinding and sieving the boron-impregnated coke particles to obtain a first fraction of boron-impregnated fine coke particles and a second fraction of boron-impregnated coarser coke particles.",
                        "In another optional aspect, the fine coke particles may have a D99 smaller than about 200 US mesh.",
                        "In another optional aspect, the boron-containing solution may be a water-based boron containing solution.",
                        "In another optional aspect, the water-based boron containing solution may comprise at least one of boron oxide and boric acid dissolved in water.",
                        "In another optional aspect, the pre-treatment process may comprise contacting the coke particle by spraying the boron-containing solution on the coke particles.",
                        "In another optional aspect, the pre-treatment process may comprise contacting the coke particle by immersing the coke particles in the boron-containing solution.",
                        "In another optional aspect, the pre-treatment process may comprise contacting the coke particles with the boron-containing solution at a coke temperature below about 200\u00b0 C.",
                        "In another optional aspect, the pre-treatment process may be characterized in that the temperature of the boron-containing solution when contacting the coke particles may be between about 10\u00b0 C. and 95\u00b0 C.",
                        "In another optional aspect, the pre-treatment process may be characterized in that the temperature of the boron-containing solution when contacting the coke particles may be between about 40\u00b0 C. and 80\u00b0 C.",
                        "In another optional aspect, the pre-treatment process may be characterized in that the quantity and the boron content of the boron-containing solution is chosen to reach a boron concentration in the carbonaceous anode of at most about 300 ppm.",
                        "In another optional aspect, the pre-treatment process may be characterized in that the quantity and the boron content of the boron-containing solution is chosen to reach a boron concentration in the carbonaceous anode of at most about 150 ppm.",
                        "In another optional aspect, the pre-treatment process may further comprise drying the boron-impregnated coke particles.",
                        "In another optional aspect, the pre-treatment process may comprise contacting the coke particles with the boron-containing solution to obtain the boron-impregnated coke particles, in a coke calciner.",
                        "Other objects, advantages and features of the present invention will become more apparent upon reading of the following non-restrictive description of embodiments thereof, with reference to the accompanying drawings."
                    ],
                    "subsections": [],
                    "outline_long": [
                        "introduce process for manufacturing carbonaceous anode",
                        "describe contacting coke particles with boron-containing solution",
                        "describe mixing boron-impregnated coke particles with coal tar pitch",
                        "describe forming green anode with anode paste",
                        "propose optional aspect with first and second fractions of coke particles",
                        "describe contacting first fraction of coke particles with boron-containing solution",
                        "describe mixing first fraction of boron-impregnated coke particles with coal tar pitch",
                        "describe forming green anode with anode paste",
                        "propose optional aspect with grinding and sieving boron-impregnated coke particles",
                        "describe mixing first and second fractions of boron-impregnated coke particles with coal tar pitch",
                        "describe forming green anode with anode paste",
                        "propose optional aspect with fine coke particles and coarser coke particles",
                        "describe boron-containing solution composition",
                        "describe contacting coke particles with boron-containing solution",
                        "describe drying boron-impregnated coke particles",
                        "describe forming green anode with anode paste",
                        "propose optional aspect with baking green anode",
                        "describe carbonaceous anode obtained by process",
                        "describe carbonaceous anode characteristics"
                    ],
                    "num_characters": 9957,
                    "outline_medium": [
                        "motivate invention",
                        "describe process for manufacturing carbonaceous anode",
                        "describe optional aspects of process",
                        "describe another optional aspect of process",
                        "describe yet another optional aspect of process",
                        "describe carbonaceous anode obtained by process",
                        "describe another aspect of carbonaceous anode",
                        "describe process for pre-treating coke particles",
                        "describe optional aspects of pre-treatment process"
                    ],
                    "outline_short": [
                        "motivate need for improved anode",
                        "introduce boron-impregnated coke particles",
                        "describe process for manufacturing carbonaceous anode",
                        "outline optional aspects of the process"
                    ]
                },
                {
                    "title": "DETAILED DESCRIPTION",
                    "paragraphs": [
                        "In the following description of the embodiments, references to the accompanying drawings are by way of illustration of an example by which the invention may be practiced. It will be understood that other aspects may be made without departing from the scope of the invention disclosed.",
                        "In the following description, the term \u201cabout\u201d means within an acceptable error range for the particular value as determined by one of ordinary skill in the art, which will depend in part on how the value is measured or determined, i.e. the limitations of the measurement system. It is commonly accepted that a 10% precision measure is acceptable and encompasses the term \u201cabout\u201d.",
                        "According to an aspect, there is provided a process for manufacturing a carbonaceous anode for an electrolysis cell, the electrolysis cell being useful for the production of aluminium. The process comprises a pre-treatment of the coke particles used in manufacturing a carbonaceous anode, wherein the coke particles are contacted with a boron-containing solution to obtain boron-impregnated coke particles.",
                        "According to the present process, the carbonaceous anode may thus be prepared from boron-impregnated coke particles and coal tar pitch. In one embodiment, recycled anode butts may also be present as filler aggregates in the anode. The coke particles are generally derived from petroleum coke and are more particularly produced by calcining petroleum coke. One may refer to calcined petroleum coke (CPC). Coal tar pitch is used as a binder in which the coke particles are embedded. Introduced as a viscous liquid in the process for manufacturing the carbon anode, the coal tar pitch plays the role of \u201ccement\u201d binding together the coke particles and butt particles in the resulting anode.",
                        "In an embodiment, the carbonaceous anode may be prepared from at least one first fraction of coke particles and a second fraction of coke particles and coal tar pitch, wherein at least the first fraction of coke particles is boron-impregnated. In another embodiment, both the first and second fractions of coke particles may be boron-impregnated. According to a further embodiment, the first fraction of coke particles may comprise fine coke particles and the second fraction of coke particles may comprise large (coarser) coke particles. The fraction of large (coarser) particles may comprise particles of a size varying from about 0.15 mm to about 9.5 mm. The fraction of fine particles may comprise particles of a size of less than about 0.15 mm. The fraction of fine coke particles may also be called \u201cfine coke\u201d. It will be understood that coke particles of various sizes may be present in each one of the first fraction and the second fraction, as soon as their size is comprised in the above mentioned ranges. In a particular embodiment, the fine coke fraction may comprise particles having a D99 smaller than about 200 US mesh.",
                        "According to the present process, in a first step, also referred to as pre-treatment step, the coke particles are thus contacted with a solution containing a boron source to obtain boron-impregnated coke particles. Then, in a further step, the boron-impregnated coke particles are mixed with the coal tar pitch to form the anode paste. The anode paste is then processed to form a green anode.",
                        "In one embodiment, the pre-treatment step thus comprises contacting the first fraction of coke particles with a solution containing a boron source such as to obtain a first fraction of boron-impregnated coke particles. In another embodiment, both the first fraction and the second fraction of coke particles may be contacted with the boron-containing solution, resulting in a first and second fractions of boron-impregnated coke particles. When the first fraction comprises fine coke particles, the contact with the boron-containing solution results in a fraction of fine boron-impregnated coke particles, and when the fraction of coarser coke particles is also contacted with the boron-containing solution, one obtains a mixture of fine and coarser boron-impregnated coke particles.",
                        "Since the surface/volume ratio of the fine particles is high, they are more vulnerable against air and CO2 reactivity. Hence, in one embodiment, only the fine fractions of the coke may be impregnated with boron, prior to being mixed with pitch and large coke fractions. However, as mentioned above, both the fine coke particles and the larger ones may also be impregnated with boron. In both cases, protection of the most vulnerable part of the anode may be achieved, resulting in a deep protection within the whole anode block once formed, rather than on its surface only as is the case when a whole anode is later contacted with the boron solution.",
                        "According to the present process, in one embodiment, the solution containing the boron source which is used to impregnate the coke particles (fine only or both fine and coarser particles) may be an aqueous solution. In another embodiment, the boron source may comprise boron oxide (B2O3) or boric acid (H3BO3). Alternatively, a mixture of boron oxide and boric acid may be used to prepare the boron solution.",
                        "In another embodiment, the boron content of the impregnation solution may be comprised between about 10 g/L and about 150 g/L. In another particular embodiment, the boron content of the impregnation solution may be comprised between about 30 g/L and about 100 g/L. As will be explained in further detailed below, once the coke particles have been contacted with the boron-containing solution, water comprised in the solution is evaporated. Hence, the content of boron impregnated onto the coke particles is dependent on the boron concentration in the solution and the quantity of solution used to impregnate the coke particles. The person skilled in the art will be able to choose the quantity of solution to be contacted with the coke particles, depending on the boron concentration in the impregnation solution, to provide the required boron content in the anode. In an embodiment, the concentration and the quantity of solution are chosen to reach a boron concentration in the anode of at most about 500 ppm, for example less than about 300 ppm, or even at most 150 ppm.",
                        "Impregnation of the coke particles with the boron-containing solution may be performed by any technique known in the art. For instance, the coke particles may be immersed in the solution. Alternatively, the boron-containing solution may be sprayed onto the coke particles. Independently of the contacting technique, the temperature of the boron-containing solution when contacting the coke particles may preferably be between about 10\u00b0 C. and about 95\u00b0 C. The temperature of the boron-containing solution may even be chosen between about 40\u00b0 C. and about 80\u00b0 C. In addition, in some embodiments, the temperature of the coke particles which are contacted with the boron-containing solution may be below about 200\u00b0 C. The coke temperature may preferably be comprised between about 10 and 200\u00b0 C.",
                        "As mentioned above, the preparation of the boron-impregnated coke particles may be carried out by immersion in the boron-containing solution. Once the coke particles have been contacted with the impregnation solution containing boron, the impregnated particles are dried, before being mixed with the coal tar pitch, in order to evaporate the water, leaving the boron on the surface of the coke particles. Drying of the impregnated particles may also be required after spraying the boron-containing solution, depending on the coke temperature. If for instance the coke particles temperature is above 100\u00b0 C., it may not be necessary to dry the particles as the solution will evaporate at the contact of particles.",
                        "In another embodiment, the coke particles may be contacted with the boron-containing solution when coming out of the coke calciner. For instance, the calcined coke particles may be contacted with the boron-containing solution in the rotary cooler of the calciner. In a particular embodiment, the coke particles may be cooled to a temperature of about 200\u00b0 C. in the rotary cooler, and then contacted with the boron-containing solution. Hence, the step of contacting the coke particles with the boron-containing solution may also serve to complete their cooling.",
                        "In an embodiment, coarse coke particles which have been impregnated with the boron solution just after the calcination in the coke calciner, may be ground, e.g. in a grinding mill, to result in boron-impregnated coke particles of various particle sizes, which may then be sieved and classified by their grinding size. Hence, fine boron-impregnated coke particles may be obtained from coarser boron-impregnated coke particles, through grinding. Then, the fine boron-impregnated coke particles may be mixed with coarser non-impregnated coke particles and coal tar pitch to form the anode paste. Alternatively, the calcined coke particles which have been impregnated with the boron solution (e.g. by spraying the solution) just after the calcination in the coke calciner may be ground to obtain a fraction of boron-impregnated fine coke particles and a second fraction of coarser (large) boron-impregnated fine coke particles, which may further be mixed with coal tar pitch to form the anode paste.",
                        "The term \u201cimpregnated\u201d as used herein, is understood to mean that the coke particles are at least covered (partially or totally) with boron through contact with the boron-containing solution. Hence, \u201cimpregnation-solution\u201d refers to the boron-containing solution which through contact with the coke particles results in the production of coke particles that are at least covered (partially or totally) with boron. Similarly, the expression \u201cboron-impregnated coke particles\u201d is understood to refer to coke particles which are at least covered (partially or totally) with boron. To some extent, the boron may be absorbed into the carbon lattice of the coke particles.",
                        "In the step of preparing the anode paste, the coke particles and optionally the anode butts are mixed with the coal tar pitch. Mixing can be performed in different ways and the one skilled in the art will be able to use/adapt the known methods for obtaining the anode paste. In one embodiment, where only the fine coke particles are boron-impregnated, one may first mix the fine boron-impregnated coke particles with the coal tar to form a binder matrix and then mix the binder matrix with the coarser coke particles (and optionally the anode butts) to form the anode paste. However, it may also be possible to mix the fine boron-impregnated coke particles, the coarser coke particles, optionally the anode butts, and the coal tar pitch altogether at the same time.",
                        "If the anode is prepared using both fine and coarser boron-impregnated coke particles, the mixing can be achieved using the two possible procedures mentioned above. Namely, one can first mix the fine boron-impregnated particles with the coal tar to form the binder matrix and then mix the binder matrix with the coarser boron-impregnated coke particles and optionally the anode butts, or one can mix the fine and coarser boron-impregnated particles, optionally the anode butts, and the coal tar pitch altogether at the same time.",
                        "The content of each of the fine and coarser fractions of the coke particles used to make the anode paste may vary. In one embodiment, the fraction of fine coke particles may represent about 20 wt % or less of the total weight of the anode paste. In another embodiment, the content of pitch may vary from about 10 wt % to about 20 wt %, or about 11 wt % to about 18 wt %, for example about 13-14 wt %, based on the total weight of the anode paste (or green anode). When anode butts are used to make the anode, they can represent up to about 20 wt % of the total weight of the anode paste (or green anode).",
