Repository: boschresearch/Pap2Pat

# Pap2Pat Dataset

### File Schema

Every directory in `data` corresponds to one patent-paper pair and contains the full texts of both patent and paper, as well as the patent outlines. We include all information in JSON for programmatic parsing and Markdown for manual inspection.

```yaml
data/:
    paper_id-patent_id/:
        # Nested JSON format
        patent.json: JSON file containing patent metadata and full-text, as well as all outlines
        paper.json: JSON file containing paper metadata and full-text
        # Markdown format
        patent.md: patent full-text formatted in markdown
        paper.md: paper full-text formatted in markdown

File: Pap2Pat/data/W2593590061-US20180174816/paper.json (part 1 of 2)
{
    "id": "https://semopenalex.org/work/W2593590061",
    "authors": [
        "Viatcheslav B. Artaev",
        "S. N. Kirillov",
        "M.I. Yavor",
        "Anatoly N. Verenchikov",
        "Vasily Makarov",
        "Yury Khasin"
    ],
    "title": "Multiplexing in Multi-Reflecting TOF MS",
    "date": "2017-03-01",
    "abstract": "The paper presents an overview of original inventions, development and experimental results by the group of authors in the area of multi-reflecting time-of-flight mass spectrometry with Folded Flight Path (FFP \u00c2\u00ae ) (MR-TOFMS) with main focus on multiplexing methods for improving the analysis throughput, i.e. the amount of information per time unit. MR-TOF provides panoramic spectra (virtue of TOFMS), while significantly enhancing resolving power, thus, providing yet more information. Resolving power R=500,000 is demonstrated to resolve isobars and to improve mass accuracy to sub-ppm level. Encoded Frequent Pulsing (EFP TM ) method improves sensitivity, expands dynamic range and opens multiple incarnations of parallel and fast tandem methods of analysis based on using ion traps, TOFMS and ion mobility for rapid and lossless parent ion separations.",
    "sections": [
        {
            "title": "INTRODUCTION",
            "paragraphs": [
                "Mass spectrometry is a very powerful analytical technique, which rapidly becomes the core method of analytical chemistry. High throughput is a very desirable feature for mass spectrometry analysis. The amount of information per time unit is the key metric for solving complex problems within a reasonable amount of resources and time. Time-of-flight mass spectrometers (TOFMS) is a widely used MS method, chosen for sensitivity, rapid spectral acquisition capability and, lately, for high resolution and mass accuracy. In a sense, the TOFMS method implements multiplexing on its' own: panoramic spectra of all ionic species are acquired at once (at millisecond time scale) for a single ion ejection from an ion source.",
                "Since introduction in 1948 [1], multiple improvements were made for improving TOFMS resolution, including a method of time-lag ion extraction [2], energy focusing by electrostatic sectors [3], energy focusing and trajectory folding with grid covered mirrors [4,5] and gridless mirrors [6,7]. TOFMS have been successfully adopted for intrinsically pulsed ion sources, like SIMS [8], MALDI [9,10], or accumulating Electron Impact (EI). Application of TOFMS has been extended to continuous ion sources, like Electrospray, APCI and EI, with introduction of orthogonal acceleration (OA) converter [11,12] being further improved with collisional cooling and accumulation of ions in radio-frequency ion guides [13,14]. Nowadays, TOFMS and to propose an effective ion optical scheme of planar MR-TOFMS [24][25][26][54][55][56][57][58][59]. In our earlier experiments [60][61][62][63][64] we implemented the indefinite ion trapping regime within the MR-TOFMS analyzer and demonstrated the resolving power up to 1,000,000 [65]. The MR-TOFMS analyzer has been adopted for continuous ion beams via so-called double orthogonal acceleration approach to ion introduction [26,[66][67][68][69][70][71][72][73][74][75], which sensitivity was further improved with velocity modulation within ion guide [26,28,29,76,77]. In the described here experiments, the mass resolving power of the MR-TOFMS was brought to R=200,000 at full mass range, thus, providing wealth of mass spectral information and improving mass accuracy to sub-ppm level. Aberration limit of the MR-TOFMS was experimentally shown to reach R=500,000 in a socalled 'Zoom' mode, while trapping ions in MR-TOFMS for multiple passes.",
                "Many proposed improvements are likely to push the MR-TOFMS resolution even further. The recent developments have brought isochronicity of ion mirrors to full third order focusing and fifth order energy focusing [38,44,[78][79][80]. The so-called \"quasi-planar\" ion mirrors with curved electrostatic fields [30,50,80] are expected to compensate aberrations of the periodic lens. Cylindrical analyzers [33-35, 37, 41, 43] provide yet even more compact trajectory folding to reach ions' flight path of hundreds of meters within rather compact mass analyzers. An axial bunching [48] opens the way to generate sub-nanosecond ion packets and significantly improve the MR-TOFMS duty cycle.",
                "Combination of high-resolution MR-TOFMS coupled with comprehensive GCxGC chromatography [81][82][83], and in particularly while combined with soft and quantitative ionization using 'conditioned glow discharge' source [32,[84][85][86], brings the effective separation capacity over 10,000,000, which is quite useful for analysis of ultra-complex mixtures. The utility of such approach has been demonstrated by detecting over 300,000 species in crude oils samples [83].",
                "The MR-TOFMS was also considered for using in development of all-mass tandems MS-MS, avoiding ion losses due to scanning of precursor ions. At very early stages of MR-TOFMS based instruments development we have proposed a method of time-nested TOF-TOF or Comprehensive TOF-TOF (CTT) [22,23,61,[87][88][89], where the first MR-TOFMS separates precursor ions at 10 ms time scale, and the second TOF sequentially analyzes ion fragments at 10 us time scale. It was found that short high gas pressure CID cell was capable of transferring fragment ions at such short time scale [98][99][100][101]. Experimentally it was found [90][91][92][93][94][95][96][97] that intensive ion packets (up to 1E+6 charges per packet) produced by an axial trap, expand in MR-TOFMS, which limits the ion flux into a CID cell, thus, defeating the advantage of the parallel fragment analysis by CTT. The CTT approach was further advanced with proposal of using a surface induced dissociation [41,102,103] for fragmentation of the precursor ions, which could accept wide ion packets without gas load into MR-TOFMS. To improve the throughput, there was proposed a method of non-redundant parallel sampling of multiple parents, employing several levels of spectral encoding [41].",
                "Complexity and limitations of Comprehensive TOF-TOF tandems drove our attention to alternative MS-MS schemes, where the first mass separator may employ either quadrupole filters, or ion traps, or ion mobility separators. This approach requires ultimate sensitivity and speed of the second mass analyzer. To overcome the low duty cycle properties of MR-TOFMS with orthogonal accelerators (OA), we proposed and tested axial trap converters [90][91][92][93][94][95][96][97] with trapping ions by radial RF and axial DC fields. Indeed, the scheme allows effective use of small ion fluxes in MS-MS tandems [94,95], but being limited in MS-only analyses mode by space charge capacity of the trap pulsed converter and of MR-TOFMS [96,97].",
                "Introduction of the Encoded Frequent Pulsing (EFP) method [36] for robust orthogonal acceleration improves the duty cycle of the MR-TOFMS with OA and addresses space charge limitations. The EFP method improves sensitivity, dynamic range and speed of analysis by up to two orders of magnitude [104,105]. This paper demonstrates detection and identification of minor target species at low femtogram amounts of analyte. The paper also presents an idea of applying the EFP method to so-called 'open traps' [35,36], expected to further improve the dynamic range of MS-MS analyses.",
                "The EFP method brings another advantage to the analysis: speed of ion flow tracking, useful, for example, for recording time profiles past mass or mobility separators. This opens the opportunity for very effective analysis using multiple parallel all-mass tandems. A moderate sensitivity improvement may be obtained at so-called two-dimensional MS-MS analysis [45,47], experimentally tested on the Q-MR-TOFMS research-grade instrument. The quadrupole separator of precursor ions is smoothly scanned with a wide (10-30amu) mass window. The effective dwell time is increased proportional to the mass window width, while accurate time profiles for parent and fragment masses, obtained at 10 us period in EFP method, allow the accurate reconstruction of fragment spectra and recover unit mass resolution of parent separation. The method provides all-mass MS-MS with sensitivity and dynamic range being improved proportional to the width of the parent mass window scan.",
                "Yet even higher efficiency of MS-MS tandems is expected with lossless parent ion separations, proposed in [39,42,46]. To handle large (approaching 1E+9 ion/sec) ion fluxes commonly observed in the modern ion source, we proposed [46] using an array of parallel linear ion traps for all-mass MS-MS, followed by MR-TOFMS operating in the EFP mode.",
                "Early experiments with double encoded IMS-MR-TOFMS [106] have demonstrated the feasibility of the method and have shown the correlation of ion mobility with ion mass defect. The early prototype had limited charge throughput capabilities of the ion mobility stage, which will be a subject of further experimental optimization. The parallel and lossless IMS separation may be used for either 3D-tag analysis (chromatographic retention time, mobility and accurate mass tags) or for a lossless all-mass MS-MS within the same instrument.",
                "Use of multiplexed arrays of MR-TOFMS analyzers [33,34] presents yet another dimension of multiplexing. The array of analyzers could use identical electrode structures and share the same power electronics and vacuum system. Summarizing all above, the multiplexing approaches in MR-TOFMS technology bring an opportunity for substantial improvements in throughput of MS and MS-MS analyses. In addition to parallel spectra acquisition (i.e. 1st multiplexing dimension) the described multiplexing dimensions are:"
            ],
            "subsections": [
                {
                    "title": "\u2022",
                    "paragraphs": [
                        "Multiple reflections in TOF MS analyzers for improving TOF resolution;",
                        "\u2022 Multiple stage chromatographic separation for higher separation capacity;",
                        "\u2022 Time-nested comprehensive TOF-TOF tandems for all-mass MS-MS;",
                        "\u2022 Parallel TOF-TOF tandems with non-redundant sampling of multiple precursor ions;",
                        "\u2022 Encoded Frequent Pulsing (EFP) for improving MR-TOF duty cycle and for higher speed and dynamic range in parallel tandems;",
                        "\u2022 An alternative EFP method for open traps for improving sensitivity in tandems;",
                        "\u2022 Two-dimensional MS-MS in Q-MRTOF with wide open quadrupole windows;",
                        "\u2022 Parallel IMS-MRTOF for acquiring tandem spectra for all precursor ions;",
                        "\u2022 IMS-MRTOF identification with three tags: retention time, mobility and exact mass;",
                        "\u2022 All-mass MS-MS with a lossless ion trap array, supported by EFP MRTOF;",
                        "\u2022 Array of MRTOF analyzers for yet higher throughput;",
                        "\u2022 Electrostatic traps and open electrostatic traps for higher ionic currents."
                    ],
                    "subsections": [
                        {
                            "title": "PLANAR MULTI-REFLECTING TOFMS WITH FOLDED FLIGHT PATH (FFP \u00ae )",
                            "paragraphs": [
                                "In a singly reflecting TOFMS, the turn-around time originating in the ion sources is the sole first order aberration of TOF mass spectrometers and the primary limiting factor for TOFMS resolution. The turn-around limit of the resolving power may be expressed as [63]:"
                            ],
                            "subsections": []
                        }
                    ]
                },
                {
                    "title": "R < (\u0394K/K)*(L*V)/(\u0394 X*\u0394 V)/4,",
                    "paragraphs": [
                        "where \u0394K/K is the relative energy tolerance of the analyzer, \u0394X*\u0394V -ion beam emittance before the pulsed acceleration, and L*V -analyzer acceptance with L meaning the flight path length and V being the average ion velocity in the drift region. The expression highlights the least used resource for improving resolving power -longer flight paths in TOF analyzers. Obviously, some form of ion trajectory folding is required to reach a substantial increase in the flight path, say tens of meters, if we want to stay within laboratory-size instruments dimensions.",
                        "Various multi-turn and multi-reflecting schemes [17][18][19][20] have been explored in the past, with most of designs either being limited by a narrow mass range or high aberrations (e.g. in electrostatic sectors). Multiple reflections between planar mirrors, proposed by Yakushev et al. [20], allow both multiple mirror reflections (i.e. increased ion path length) and arrangement of the ion path along the mirror symmetry plane (i.e. unlimited mass range). However, the practical use of that scheme was limited by the ion packet divergence along the drift axis.",
                        "To address problems of the prior art multi-pass mass spectrometers [17][18][19][20], authors have developed a Multi-Reflecting Time-of-Flight mass spectrometer with Folded Flight Path (MR-TOFMS) [24,25,[54][55][56][57][58][59], depicted in Figure 1-A. The analyzer employs a pair of gridless electrostatic ion mirrors separated by a drift space. The ion mirrors are extended in the drift Zdirection to form a two-dimensional planar electrostatic field in the XY plane, similar to [20]. The mirror field is optimized to provide an isochronous ion motion in the X-direction and spatial ion focusing in the Y-direction, while providing the aberration limit of analyzer resolution exceeding one million [38,44,65]. Comparable resolution is theoretically predicted and is experimentally achieved in trapping coaxial MR-TOF employed in nuclear physics research [111,112].",
                        "To avoid natural ion packet divergence in the drift direction, the MR-TOFMS scheme is further improved by using an array of periodic lenses [24,25]. As it has been shown in [51][52][53], the periodic lens provides an indefinite ion packet confinement along the mean zigzag ion trajectory. Though the lens introduces aberrations, such aberrations are moderate for practical ion packet widths and divergences. These aberrations are further reduced when ion packets are created narrow in the Z-direction. For this goal, the socalled double orthogonal acceleration scheme [26,[66][67][68][69][70][71][72][73][74][75] arranges the incoming ion beam substantially along the Y-axis, i.e. orthogonal to the plane of the zigzag ion trajectory. Simulations suggest that such ion-optical geometry is capable to provide of up to R=500K.",
                        "The described ion optical scheme of the planar multireflecting TOF mass analyzer with periodic lenses and double-orthogonal acceleration was commercially implemented by LECO Corporation (St. Joseph, MI, USA) in the Citius LC-HRT [113] and Pegasus GC-HRT [114][115][116][117] mass spectrometers.",
                        "With implementation of ion mirrors providing overall third order TOF focusing and 4",
                        "th order TOF focusing with respect to energy, the flight path in a 1 m long instrument is over 25 m. Further on, with repetitive passing ions through the instrument in the zoom-in mode as explained below, the 100 m long flight path was reached in an experimental test of the P-MR-TOF analyzer. In Figure 1-B the obtained spectrum of an isotopic cluster of GC column bleed compound (C 7 H 21 O 4 Si 4 ), ionized with electron impact source, is compared to the theoretical isotopic pattern (blue line).",
                        "It is shown in particular, that the obtained high mass resolving power of 500K allows observing fine isotopic pattern with less than 1mDa mass difference.",
                        "As seen in Figure 2, the same instrument provides resolution R>200K in the full mass range mode. Inserts A and B show the difference between modes of mass analyzer operation. In the full mass range mode (insert A) ions are flown for a single full pass: they leave the orthogonal accelerator (OA), follow multiple reflections in one drift direction (from top to bottom in Figure 2A), then got reflected by the electrostatic electrical field of the end-lens and return by the same route to the detector. There is no trajectory looping, thus this mode allows acquisition of the full mass range. However, the ion path is not long enough to reach the aberration limit of the analyzer and thus the dominant contributor into the time width of the ion signal peaks at the detector is the initial time spread of the ions when they leave the OA. When pulsing the voltage on the entrance lens (shown as \"pulse\" sign), ions could be \"trapped\" within the analyzer for a number N of full passes (turns), thus providing the so-called \"zoom\" mode. The ion flight path becomes longer and the resolving power increases, though at the expense of narrowing the admitted ions mass range. The plot on the Figure 2 shows that the resolution improves with the number of turns in the zoom mode, and reaches at least 500K after five turns and then increase in resolution is significantly slows down and essentially stays flat at the level of aberration limit R A >500K."
                    ],
                    "subsections": [
                        {
                            "title": "FUTURE IMPROVEMENTS OF MR-TOF",
                            "paragraphs": [
                                "Achieving yet higher resolving powers in MR-TOFMS would require a longer flight path, smaller aberrations of the analyzer and narrower ion packets. Figure 3-A shows a concept of cylindrically wrapped planar MR-TOF analyzer [33,34,41,43], which allows efficient folding of the ion trajectory within a relatively Optionally, the cylindrical analyzer could incorporate a periodic lens array in the drift region: with 10 mm lens pitch the design could provide almost 100 reflections in the single ion pass. The simulations also suggest that the tangential ion packet displacement within the cylindrical analyzer does not affect the MR-TOFMS resolution up to at least R A =1 million level in case of injecting ion packets at a small inclination angles, sufficiently large radius to length ratio of the analyzer and if an additional radial displacement of ions is arranged to return the ion turning point onto the symmetry plane.",
                                "Figure 3-B illustrates a concept of overcoming aberrations introduced by periodic lenses by arranging a so-called quasi-planar ion mirror [30,80]. Small spatial modulations of the electrical field of the planar mirror could be achieved for example by incorporating auxiliary electrodes in the vicinity of ion reflecting point. Such electrodes help to create a small field curvature in the XZ plane. The curved mirror electrical fields are known to provide spatial focusing in the XZ plane with high order isochronicity as it has been demonstrated earlier for planar fields in the XY plane.",
                                "The plot on the Figure 3C show results of ion optical simulations for the analyzer incorporating quasi-planar fields of Figure 3B. It is shown that the resolution improves with number of ion reflections in all simulated cases. However, when using periodic lenses in the analyzer with planar or cylindrical ion mirrors, the resolution start being affected by lens aberrations at R>300000 and saturates at approximately R=500,000-600,000 level. When using quasi-planar ion mirrors, the resolution keeps improving to at least R=800,000 at 90 turns and stays close to the aberration limit of the planar or cylindrical ion mirrors. Simulations suggest that resolving power of one million is achievable.",
                                "An alternative or complementary approach for achieving ultra-high resolution is shown on the Figure 4. Ultra-short ion packets can be obtained by using an axial buncher [48]. The Figure 4A describes the major steps of the method implementation: 1) A continuous ion beam is accelerated to high energies, thus strongly reducing an absolute velocity spread. Preferably, the beam is refocused for being a parallel; 2) The beam is pulse accelerated in the axial directions by a so-called axial buncher, where the moderate electric field strength is chosen to reach a sub-nanosecond turnaround time; and 3) An electrostatic energy filter selects ions accelerated in the middle of the buncher and thus, having a proper energy range, removes the continuous beam and excessive ions from edges of the axial buncher. Figure 4B shows an example of the axial gridless buncher, terminated by an exit lens to form highly parallel ion packets. Figure 4-C presents a simulated ion optical scheme, including an energy filter, simultaneously serving as a curved inlet into the MR-TOFMS analyzer [27]. Figure 4D shows the simulated time profile of ion packets, formed by the arrangement of Figure 4C, justifying an ability to form subnanosecond ion packets. when coupled with multi-dimensional chromatography and with soft ionizing sources to reduce the number of peaks per ion specie. Earlier [82][83][84], we reported the results of analysis of crude oils with MR-TOFMS while using soft ionization sources, like chemical photoionization (PCI) or conditioned glow discharge (CGD) [32,[84][85][86] sources."
                            ],
                            "subsections": []
                        },
                        {
                            "title": "MULTI-DIMENSIONAL CHROMATOGRAPHY WITH MR-TOFMS",
                            "paragraphs": [],
                            "subsections": [
                                {
                                    "title": "Authors have recognized tremendous separation capacity of high resolution MR-TOFMS, particularly",
                                    "paragraphs": [
                                        "The experimental setup is shown on the Figure 5-A. The crude oil sample was diluted in CCl 4 to 1% concentration and injected into GC or comprehensive GCxGC. Time separated semi-volatile compounds were chemically ionized by hexane ions, produced by photo-ionization using Xenon UV lamp. The mass spectra were collected on MR-TOFMS with dual orthogonal acceleration with resolving power over 100,000. High resolution allows separation close isobars at 3 to 6 mDa difference (e.g. pairs like SH 4 /C 3 , 13 C/ 15 N). Mass separated isobars allow accurate assignment of elemental compositions of the detected ions. In many cases very close isobars with 1-2 mDa mass difference (which is not enough to separate at the given resolving power) were eluted at different retention times and that accurate mass measurements were possible without isobar interferences.",
                                        "After assigning elemental compositions, the spectra were analyzed with in-house software for extracting information about a set of detected compounds, corresponding to the same hetero-atomic class, for example, having single serum atom to be referred to as S-class. Within the set, the detected compounds were then differentiated by number of carbons C (CH 2 mass difference) and by number of effective double bonds DBE (H 2 mass difference). Figure 5B shows an exemplar C-DBE plot for S-class ions with spot brightness corresponding to compound concentration in the sample. Notably, cyclic compounds with DBE=3, 6 and 9 are most intense, probably meaning higher stability of cyclic compounds in the nature-formed reactor baking crude oils.",
                                        "The elemental compositions with exact mass were then plotted as SIC (single ion current) plots, demonstrating their chromatographic separation, as shown in Figure 5C. The number of chromatographic peaks roughly corresponds to the number of possible structural isomers, confirming that the natural reactor creates all possible isomers. When comparing analyses results of different oils we have found that the isomeric distribution may be used for the fingerprint identification of the oil origin. The overall number of identified species, taking in account separated isomers was estimated in the 100,000 range.",
                                        "While single stage gas chromatography (GC) is known to provide the separation peak capacity up to 1000, the comprehensive GCxGC is known to increase the separation capacity up to 10,000. In a typical setup, the first GC stage in GCxGC separates molecules by Figure 5-D shows a color-coded overlapped GCxGC plots for different hydrocarbon series. Accurate mass measurements in MR-TOFMS allow extracting 2D GCxGC plots for individual compounds, each having rich isotopic composition. With GCxGC-PCI-MR-TOFMS we have detected over 10,000 elemental compositions and at least 300,000 species of crude oil, if accounting chromatographically separated isomers.",
                                        "The PCI source has an advantage of selective ionization, which helps analyzing S-, N-and O-class compounds at the trace levels; however, the ionization selectivity turns into a drawback if quantitative measurements are desired. In order to achieve a uniform ionization efficiency across the compounds of interest and to detect non-polar species (e.g. saturated hydrocarbons), we have developed so-called \"conditioned glow discharge\" ion source [32,[84][85][86]. The method employs Penning ionization in the argon atmosphere to provide exclusively M + molecular ions accompanied by limited fragmentation, including such classes of compounds as for alkanes, phthalates, and nitro compounds. When in-source collisional fragmentation is applied, resulting mass spectra appear very similar to the corresponding spectra in the standard libraries (NIST, Willey, etc). A combination of soft ionization, NIST identification of fragment spectra, and quantitative analysis presents a novel opportunity in analytical chemistry. The method may be particularly suitable for the analysis of crude oils, for quantitative metabolomic measurements and analysis of other complex mixtures types."
                                    ],
                                    "subsections": []
                                }
                            ]
                        },
                        {
                            "title": "COMPREHENSIVE TOF-TOF MASS SPECTRO-METER (CTT-MS)",
                            "paragraphs": [
                                "The idea of all-mass MS-MS analysis has been long intriguing. Parallel MS-only analysis has been already known while using TOFMSs, ion traps and IMS, all operating with ion trapping and mass separation in time paradigm. The challenge was to make a tandem operation of two trapping \"in-time\" separators, with the Accumulating precursor ions in ion traps for sensitive MS-MS analysis was proposed in [21,118]. This triggered an idea of using a three-dimensional ion trap for all-mass ion parent scan with downstream parallel fragment analysis by an orthogonal TOF [119]. The trap-TOF idea was then proposed in [120,121]. However, it was quickly recognized that traps are too slow and their space charge capacity is too small. The limited charge throughput of the known ion traps would negate the sensitivity gain of the parallel MS-MS. The parallel IMS-TOFMS [122,123] also might be considered too limited at the beginning. Based on the knowledge available in early 2000s, the scheme of time-nested TOF-TOF MS seemed being most prospective [22,23].",
                                "The ion optical scheme of so-called Comprehensive TOF-TOF MS (CTT MS) [22,23] is depicted in Figure 6. Ion flow is trapped in an axial RF trap, where ions are trapped by an RF field in the radial direction, and DC field of auxiliary electrodes helps trapping and pulse-ejecting ions in the axial direction. We have experimentally confirmed that the trap can operate at almost 1kHz frequency, while trapping up to 10 6 ions, i.e. the charge throughput of the axial trap is very adequate to the analysis requirements. All parent mass species are then separated in time within a first multireflecting TOF mass analyzer (TOF1) at relatively low sub-keV ion kinetic energy to extend the flight time to about 10 ms. The time-separated parents are then injected into the fragmentation cell (for example CID or SID type) and then are subjected to a rapid analysis in TOF2. The original idea was to use a short OA-TOF analyzer at high ion kinetic energies for a rapid TOF2 analysis. In a later proposition [41], the second TOF is a frequently pulsed MR-TOFMS.",
                                "The Figure 6 also depicts MS-MS spectra experimentally obtained in parallel all-mass analysis of a volatiles in perfume sample, ionized in APCI source. Experimental tests have revealed the challenging part of the CTT MS scheme. The charge throughput appears to be limited by ion packets expansion due to space charge inside the MR-TOF analyzer, causing ion losses at the fragmentation cell entrance. Such losses start to occur at ion packets containing more than few thousand ions and the loss factor may reach 100 at the full space charge load. Spatial ion losses then negate the sensitivity gain of parallel analysis. Thus, the scheme may be useful only at reduced ion fluxes at the CTT MS entrance, for example, for MS 3 analysis.",
                                "The issue of ion losses is expected to be solved in another MR-TOF-TOF tandem [41] reincarnation, shown in Figure 6-C. The CID fragmentation cell is replaced for in-vacuum SID fragmentation cell, which has much wider entrance aperture and no need to introduce collisional gas flow into the MR-TOF analyzer. If one is using nonvolatile fluorinated polymers to coat the collisional surface of SID cell, the fragmentation efficiency of such SID cell was experimentally proven to be above 40%. To allow use of the same MR-TOF analyzer for both TOF1 and TOF2 stage, there was proposed a concept of socalled \"non redundant sampling\" [41]. The data acquisition experiment lasts for multiple (say 100 to 1000) pulses of an axial trap, or pulses of in-vacuum MALDI source. The set of crude and fine time gates samples multiple parents per every pulse of the source. The voltage on the SID cell is pulsed for obtaining delayed ion extraction, where the pulse timing is encoded similar to the EFP method.",
                                "The key concept of the non-redundant sampling method is to provide a high multiplexing gain of the MS-MS analysis. Multiple parents are sampled per every ejection from the ion source, and mass spectra for numerous precursor ions are multiplexed (combined) at the MR-TOFMS detector. To avoid the confusion during spectra decoding, the parents are multiplexed at different combinations, so that to combine the same pair of parents only once (Figure 6-D). During the data acquisition, any single parent ion is selected multiple times, so that the corresponding fragment spectrum may be extracted by correlating the systematically occurring fragments. The method is constructed on pair-wise orthogonal Latin square matrices. Figure 6-E provides a simplified example of orthogonal and non-orthogonal matrices for multiplexing samples 1 to 8 in multiple sequential experiments shown by horizontal rows. The second incorrect matrix repeats the pair of 5th and 6th samples.",
                                "The described method is expected to provide unusually high resolution of parent ion selection, in the order of several thousands, though at limited (5-10%) duty cycle. The method implementation would require developing of multiple novel hardware components and plenty of special software operating new algorithms."
                            ],
                            "subsections": []
                        },
                        {
                            "title": "ENCODED FREQUENT PULSING",
                            "paragraphs": [
                                "It's been long recognized that sensitivity of TOF MS with orthogonal accelerator (OA) may increase at higher frequency of OA pulsing. However, that may cause spectral overlay, and for long time there was no effective solution for decoding of those overlapped spectra. The methods based on analysis of peak width [124], or single shift of pulsing frequency [125] can only work for high intensity peaks. Hadamard transformation (HT), earlier developed for IR spectroscopy [126], was proposed for mass spectrometry [127,128], but the implementation was overlooking the fact that the HT method is suitable only for smooth spectra at narrow dynamic range. The automated addition and subtraction of peaks at \"wrong\" spectral position would leave the residual signal, if considering statistical variations only and not speaking of other artifacts.",
                                "We have departed from the \"blind\" mathematical algorithms and proposed a method derived from the \"logical\" analysis of spectra overlaps, occurring in MR-TOF MS FFP spectra, which characterized by sparsely populated sharp (well resolved with high resolution) ion signal peaks [33,34]. High resolution spectra appear to be relatively low populated, particularly at short acquisition times, insufficient for revealing the chemical noise at 1E-4 to 1E-5 level relative to strong analyte signals. At the same time, a prolonged flight time in MR-TOFMS and a relatively small size of ion packets both reduce the efficiency of the double orthogonal accelerator (duty cycle) under DC<1%, as shown in schematic view of Figure 7-A. In the exemplar case of 1ms flight time and 50eV continuous ion beam, the duty cycle is estimated as 0.25% for upper m/z range of detected ions.",
                                "In [33,34] we proposed a solution for improving of the MR-TOFMS duty cycle -method of frequent pulsing of the orthogonal accelerator with unique time intervals (Encoded Frequent Pulsing -EFP). The key concept was that within overlaid mass spectra some overlaps are likely to occur between multiple peaks of various ion species. However, if time intervals between the OA pulses are unique, the overlaps will not be systematic! Figure 7-B compares time diagram for rare pulses and encoded frequent pulsing (EFP). The grey bar represents a continuous beam with black sections denoting the used portion of the continuous ion beam. At frequent pulsing, the number of black portions rise dramatic, meaning that the continuous ion beam is sampled much more efficiently. In the presented example of 100 pulse sequences, the duty cycle is improved up to 25%, which is very comparable to best implemented singly reflecting TOFMS with notably lower resolving powers.",
                                "The concept diagram in Figure 7-C shows how the multiplexed spectrum is composed from the multiple starts and from multiple ion species. The multiplexed spectrum looks like a mess, if trying to analyze it manually. However, the appropriate decoding algorithm knows the pulsing time sequence with one proposed example of pulse intervals as T i =T D *i*(i-1)/2, ensuring unique intervals between any pair of pulses. By knowing the expected peak intervals, the decoding (demultiplexing) algorithm collects all hypotheses into peaks of mass species, analyzes hypotheses for consistency of the intensity and accurate mass, and, optionally, analyzes the hypothesis for overlaps of the already detected mass species. There are multiple variations of the decoding algorithms, usually optimized for speed and efficiency. Figure 8 presents an example of the sensitivity gain provided by implementation of EFP in MR-TOFMS operation. The trace amount of a drug is detected within a rich biological matrix and the results were compared between a single-start analysis data and data acquired with 68-pulse EFP. Expectedly, the absolute signal from the analytes grows proportional to the number of starts, as witnessed by the Total Ion Current (TIC) traces. Individual Single Ion Current (SIC) traces also grow proportional for strong mass components (not shown). For lower intensity components, the gain starts dropping, since the filtering part of the algorithm may reject very low signals, which potentially may be confused with signal composed of random overlaps. However, at 1 pg analyte amount level, the EFP gain is still high (at least 30 for m/z=250.111), as seen from the inserts in the middle of the figure. Most importantly, SIC traces have a good statistics, which allows their deconvolution by retention time and this way extracting representative EI spectra of the analytes, compared in the bottom plots. For example, in the shown data, while single start analysis allows reliably extract only 6 major peaks, the EFP analysis allows extracting 196 mass peaks within much wider dynamic range. As a result, the detection and identification is much more reliable. In the presented example, the NIST similarity score grows from 570 (no EFP) to 762 (with EFP).",
                                "The method of encoded frequent pulsing (EFP) does recover the duty cycle of MR-TOF and allows further extension of MR-TOF flight path (for example, in cylindrical analyzers as shown in Figure 3-A) without compromising sensitivity. The duty cycle is defined by the frequency of OA pulsing rather than by the flight time in MR-TOF mass analyzers. The method extends the space charge limit of the analyzer and the dynamic range of TOF detectors. Finally, if analyzing the intensity distributions of the peak groups for any single ion specie, one can extract fine timing details and rapidly track time variations of ion flow in front of the MR-TOFMS. The fast signal tracking capability is particularly useful for accelerated profiling in surface image analysis, and in the fast parallel MS-MS and IMS-MS tandems as described below.",
                                "The drawback of the EFP method is in limitations due to high spectral population. According to our experimental tests, the method works very well for tandem mass spectra, which are usually scarcely populated. It also works well for MS-only analysis at short spectral acquisitions (under 100 ms per spectrum). However, the method fails when intense spectra are accumulated for seconds. However, in such cases, the single start spectra already provide detection down to chemical noise limit and there is no need to apply EFP. The switching between single start and frequent pulsing could be controlled in a data dependent strategy."
                            ],
                            "subsections": []
                        },
                        {
                            "title": "FREQUENT PULSING IN OPEN TRAPS",
                            "paragraphs": [
                                "While choosing the methods of spectra multiplexing and de-multiplexing, the problem of low duty cycle in MR-TOFMS can be solved in an alternative way, being somewhat advantageous compared to the above EFP method. In [35] we suggested Multi-Reflecting Open Traps (MROT), schematically depicted in Figure 9.",
