Repository: boschresearch/Pap2Pat

# Pap2Pat Dataset

### File Schema

Every directory in `data` corresponds to one patent-paper pair and contains the full texts of both patent and paper, as well as the patent outlines. We include all information in JSON for programmatic parsing and Markdown for manual inspection.

```yaml
data/:
    paper_id-patent_id/:
        # Nested JSON format
        patent.json: JSON file containing patent metadata and full-text, as well as all outlines
        paper.json: JSON file containing paper metadata and full-text
        # Markdown format
        patent.md: patent full-text formatted in markdown
        paper.md: paper full-text formatted in markdown

File: Pap2Pat/data/W2593590061-US20180174816/patent.json (part 1 of 3)
{
    "id": "US20180174816",
    "authors": [
        "Anatoly N. Verenchikov",
        "Viatcheslav Artaev"
    ],
    "title": "Multi-Reflecting Mass Spectrometer with High Throughput",
    "date": "2018-01-30 00:00:00",
    "abstract": "Method and embodiments are provided for tandem mass spectrometer designed for extremely large charge throughput up to 1E+10ion/sec. In one operation mode, the initial ion flow with wide m/z range is time separated in a trap array. The array ejects ions with a narrower momentarily m/z range. Ion flow is collected and confined in a wide bore ion channel at a limited time spread. The ion flow with narrow m/z range is then analyzed in a multi-reflecting TOF at frequent and time-encoded operation of the orthogonal accelerator, thus forming multiple non overlapping spectral segments. In another mode, time separated ions are subjected to fragmentation for comprehensive, all-mass MS-MS analysis. The momentarily ion flow at MR-TOF entrance is characterized by lower spectral population which allows efficient decoding of overlapping spectra. Those modes are combined with conventional spectrometer operation to improve the dynamic range. To provide practical solution, there are proposed multiple novel components comprising trap arrays, wide bore confining channels, resistive multipole, so as long life TOF detector.",
    "sections": [
        {
            "title": "DESCRIPTION",
            "paragraphs": [
                "This disclosure relates to the field of mass spectroscopic analysis, multi-reflecting mass spectrometers, ion traps, and tandem mass spectrometers for comprehensive, all-mass MS-MS analysis."
            ],
            "subsections": [
                {
                    "title": "MR-TOF with Frequent Pulsing",
                    "paragraphs": [
                        "U.S. Pat. No. 5,017,780, incorporated herein by reference, discloses a multi-reflecting time-of-flight mass spectrometers with a folded ion path (MR-TOF). Ion confinement is improved with a set of periodic lenses. MR-TOF reaches resolving power in the range of 100,000. When combined with orthogonal accelerator (OA), the MR-TOF has low duty cycle, usually below 1%. When combined with a trap converter, the space charge of ion packets affect MR-TOF resolution, at number of ions per packet per shot being above 1E+3 ions. Accounting for a 1 ms flight time in MR-TOF, this corresponds to a generally maximal signal under 1E+6 per peak per second.",
                        "To improve both duty cycle and space charge throughput, WO2011107836, incorporated herein by reference, discloses an open trap electrostatic analyzer, wherein ion packets are no longer confined in the drift direction, so that any mass specie is presented by multiple signals corresponding to a span in number of ion reflections. The method solves the problem of OA duty cycle and the problem of space charge limitation within the MR-TOF analyzer. However, spectral decoding fails at ion fluxes above 1E+8 ions a second.",
                        "WO2011135477, incorporated herein by reference, discloses a method of encoded frequent pulsing (EFP) to solve the same problem in a generally more controlled manner and to allow an extremely rapid profile recording of any upfront separation, down to 10 \u03bcs time resolution. The spectral decoding step is well suitable for recording fragment spectra in tandem MS, since spectral population is under 0.1%. However, when EFP MR-TOF is applied as a single mass spectrometer, the spectral decoding does limit the dynamic range under 1E+4 due to densely populated chemical background.",
                        "Modern ion sources are capable of delivering up to 1E+10ions/second (1.6 nA) into mass spectrometers. The spectral population before any decoding approaches 30-50% if accounting signal in 1E+5 dynamic range. The prior art EFP methods becomes not suitable to acquire huge ion fluxes in full dynamic range.",
                        "This disclosure proposes an improvement of EFP-MR-TOF by (a) using an upfront lossless and crude mass separation in time; gas dampening of the mass separated ion flow; frequent pulsing of an orthogonal accelerator at period between ejection pulses being much shorter than the flight time of heaviest ions in MR-TOF; and using a detector with an extended dynamic range and life-time to handle ion fluxes up to 1E+10 ion/sec. The lossless first cascade separator may be a trap array followed by wide bore ion transfer channel, or a trap array pulsed converter with a wide-open crude TOF separator followed by a soft dampening cell, primarily, surface induced dissociation (SID) cell, operating at low collision energy under 10-20 eV."
                    ],
                    "subsections": [],
                    "outline_long": [
                        "describe MR-TOF with folded ion path",
                        "discuss limitations of MR-TOF with OA and trap converter",
                        "introduce open trap electrostatic analyzer",
                        "describe method of encoded frequent pulsing (EFP)",
                        "propose improvement of EFP-MR-TOF"
                    ],
                    "num_characters": 2785,
                    "outline_medium": [
                        "limitations of MR-TOF",
                        "propose EFP-MR-TOF improvement"
                    ],
                    "outline_short": [
                        "limitations of prior art MR-TOF"
                    ]
                },
                {
                    "title": "Comprehensive MS-MS (C-MS-MS)",
                    "paragraphs": [
                        "For reliable and specific analyte identification, tandem mass spectrometers operate as follows: parent ions are selected in a first mass spectrometer and get fragmented in a fragmentation cell, such as collisional induced dissociation (OD) cell; then fragment ion spectra are recorded in a second mass spectrometer. Conventional tandem instruments, like quadrupole-TOF (Q-TOF), filter a narrow mass range while rejecting all others. When analyzing complex mixtures, sequential separation of multiple m/z ranges slows down the acquisition and affects sensitivity. In order to increase speed and sensitivity of MS-MS analysis, so-called \u201ccomprehensive\u201d, \u201cparallel\u201d, or \u201call-mass\u201d tandems have been described: Trap-TOF in U.S. Pat. No. 6,504,148 and WO01/15201, TOF-TOF in WO2004008481, and LT-TOF in U.S. Pat. No. 7,507,953, all incorporated herein by reference.",
                        "However, none of prior art comprehensive MS-MS is capable of solving the task of tandem MS improvement compared to filtering tandems, which defeats the purpose of parallel MS-MS. Multiple limitations do not allow operating with the entire ion flow up to 1E+10 ions/sec coming from ion sources. Thus, the gain of parallel analysis in the first MS is cancelled by ion losses at MS1 entrance and the overall sensitivity and speed (limited primarily by signal intensity for minor components) do not exceed those in conventional filtering Q-TOF.",
                        "Brief estimates are provided to support the statement. In Q-TOF the duty cycle of MS1 is 1% to provide standard resolution R1=100 of parent mass selection. The duty cycle of TOF is in the order of 10-20% at resolution of R2-50,000. Recent trends in MS-MS analysis demonstrate that such level of R2 gives substantial advantage in MS-MS data reliability, i.e. lower R2 should not be considered for MS-MS, which sets the lower limit for TOF period as 300 us. Thus the overall merits for comparison are: DC=0.1% and R=50,00 at incoming ion flow of 1E+10 ion/sec. In an exemplar MS-MS as described in U.S. Pat. No. 7,507,953, time required for recording fragment spectra of a single parent ion fraction is at least 1 ms (3 TOF spectra per parent mass fraction). To provide R1=100 of parent mass separation, the scan time is no less than 100 ms. Accounting space charge capacity of single linear ion trap N=3E+5 ion/cycle, the overall charge throughput is 3E+6 ions/sec. Accounting 1E+10 ion/sec incoming flow, the overall duty cycle of LT-TOF in U.S. Pat. No. 7,507,953 equals to 0.03% which is lower compared to above estimated Q-TOF tandem. Since the purpose and the task of parallel MS-MS are not solved, the tandem of U.S. Pat. No. 7,507,953 becomes no more than combination of prior known solutions: LT for extending space charge capacity, RF channel for transferring ion flow past the trap, TOF for parallel recording of all masses, and tandem of trap with TOF for parallel operation; while providing a novel component\u2014RF channel for collecting ions past linear trap.",
                        "This disclosure proposes a solution for the task of comprehensive MS-MS analysis with the efficiency far exceeding one of filtering tandems, like Q-TOF. The same above proposed tandem (lossless mass separator and EFP MR-TOF) further comprises a fragmentation cell in-between the mass -spectrometric cascades. In case of trap array, the wide bore dampening transfer channel is followed by an RF converging channel, such as ion funnel, and the ions are introduced into a OD cell, e.g. made of resistive multipole for rapid ion transfer. In case of crude TOF separator, the SID cell is employed with delayed pulsed extraction.",
                        "The proposed MS-EFP-MRTOF and MS-CID/SID-EFP-MRTOF tandems would suffer the same problem (of defeating the purpose) if any of the tandem components fail handling ion flux above 1E+10 ions/sec at separation and 1E+9 ion/sec at detection. Apparently, neither prior art trap mass spectrometers, nor crude TOF separators, nor TOF detectors and data systems are capable of handling ion fluxes of 1E+9 to 1E+10ions/sec. Novel instruments becomes practical only with introduction of multiple novel components in the present invention."
                    ],
                    "subsections": [],
                    "outline_long": [
                        "describe conventional tandem mass spectrometers",
                        "introduce comprehensive MS-MS analysis",
                        "discuss limitations of prior art comprehensive MS-MS",
                        "provide brief estimates to support limitations",
                        "describe LT-TOF in U.S. Pat. No. 7,507,953",
                        "discuss limitations of LT-TOF",
                        "propose solution for comprehensive MS-MS analysis",
                        "describe proposed MS-EFP-MRTOF and MS-CID/SID-EFP-MRTOF tandems"
                    ],
                    "num_characters": 4126,
                    "outline_medium": [
                        "describe conventional tandem MS",
                        "limitations of prior art comprehensive MS-MS",
                        "propose EFP-MR-TOF for comprehensive MS-MS",
                        "describe novel tandem components"
                    ],
                    "outline_short": [
                        "limitations of prior art comprehensive MS-MS",
                        "propose solution for comprehensive MS-MS analysis"
                    ]
                },
                {
                    "title": "Parallel Mass Separators",
                    "paragraphs": [
                        "Analytical quadrupole mass analyzers (Q-MS) operate as a mass filter passing through one m/z specie while removing all other species. To improve the duty cycle, ion trap mass spectrometers (ITMS) operate in cycles\u2014ions of all m/z are injected into the trap and then are released sequentially in mass. The mass dependent ion ejection is achieved by ramping of the RF amplitude and with the support of the auxiliary AC signal which promotes the ejection of particular species by resonant excitation of their secular motion. The disadvantage of ITMS is in slow scanning speed (100-1000 ms per scan) and small space charge capacity\u2014less than 3E+3 in 3D traps and less than 3E+5 in linear ion traps. Accounting 0.1-1 sec per scan, the maximal throughput is limited under 3E+6ion/sec.",
                        "Q-Trap mass spectrometers operate with mass selective ejection via the repelling trap edge. To eject ions over the edge barrier, a radial secular motion of particular m/z ions is selectively excited within a linear quadrupole. Due to slow scanning (0.3-1 sec per scan) the throughput of Q-Traps is under 3E+6ion/sec. The MSAE traps operate at 1E-5Tor vacuum, which complicates the downstream ion collection and dampening.",
                        "This disclosure proposes novel mass separator comprising an array of radio-frequency traps (TA), operating at elevated gas pressures from 10 to 100 mTor Helium, so that to collect ions emitted from a large area (e.g. 10\u00d710 cm) within approximately 1 ms time. In one embodiment, an individual trap is a novel type mass analyzer comprising a quadrupole radiofrequency (RF) trap with radial ion ejection by quadrupolar DC field. In an embodiment, preferably, the array may be arranged on the cylindrical centerline, so that ions are ejected inward the cylinder. Alternatively, ion emitting surfaces may be either plane, or partially cylindrical or spherical.",
                        "In another embodiment, the TA comprises an array of linear ion traps with resonant and radial ion ejection. Preferably, the array may be arranged either on a cylindrical centerline and the ejected ions are radial trapped and axial driven within a wide bore cylindrical gas dampening cell. Alternatively, the array is arranged within a plane and the ejected ions are collected by a wide bore ion funnel or an ion tunnel. Preferably, the trap array may be filled with Helium at 10-30 mTor gas pressure.",
                        "In a group of embodiments, a fragmentation cell, such as CID cell, is proposed between said trap array and the EFP-MR-TOF for comprehensive, all-mass MS-MS analysis.",
                        "Trap arrays with approximately 100 channels of 10 cm long are capable of handling 1E+8 ions per cycle. The EFP method allows rapid time profiling of the incoming ion flow at 10 us time resolution, which in turn allows dropping TA cycle time down to 10 ms, this way bringing the trap array throughput to 1E+10 ions/sec."
                    ],
                    "subsections": [],
                    "outline_long": [
                        "describe analytical quadrupole mass analyzers (Q-MS)",
                        "describe ion trap mass spectrometers (ITMS)",
                        "describe Q-Trap mass spectrometers",
                        "propose novel mass separator comprising an array of radio-frequency traps (TA)",
                        "describe embodiments of TA"
                    ],
                    "num_characters": 2847,
                    "outline_medium": [
                        "describe prior art mass separators",
                        "propose novel trap array mass separator"
                    ],
                    "outline_short": [
                        "propose novel mass separator"
                    ]
                },
                {
                    "title": "Resistive Ion Guides",
                    "paragraphs": [
                        "Fast ion transfer may be effectively arranged within RF ion guides with superimposed axial DC gradient. Prior art resistive ion guides suffer from practical limitations, such as instability of thin resistive films or RF suppression within bulk ferrites. The present invention proposes an improved resistive ion guide employing bulk carbon filled resistors of SiC or B4C materials, improved RF coupling with DC insulated conductive tracks, while using standard RF circuit with DC supply via central taps of secondary RF coils."
                    ],
                    "subsections": [],
                    "outline_long": [
                        "propose improved resistive ion guide"
                    ],
                    "num_characters": 525,
                    "outline_medium": [
                        "propose improved resistive ion guide"
                    ],
                    "outline_short": [
                        "propose improved resistive ion guide"
                    ]
                },
                {
                    "title": "TOF Detectors",
                    "paragraphs": [
                        "A majority of present time-of-flight detectors, like dual microchannel plate (MCP) and secondary electron multipliers (SEM) have life time measuring 1 Coulomb of the output charge. Accounting for 1E+6 detector gains, the detector may serve less than 1000 seconds at 1E+10 ion flux. A Daly detector is long known, wherein ions hit metal converter and secondary electrons are collected by electrostatic field onto a scintillator, followed by a photo multiplier tube (PMT). The life time of sealed PMT can be as high as 300C. However, the detector introduces significant time spread (tens of nanoseconds) and introduces bogus signals due to formation negative secondary ions.",
                        "An alternative hybrid TOF detector comprises sequentially connected microchannel plate (MCP), scintillator and PMT. However, both MCP and scintillator fail under 1C. Scintillators are degraded due to destruction of sub-micron metal coating. Accounting lower gain of single stage MCP (1E+3), the life time extends to 1E+6 seconds (one month) at 1E+10 ions/sec flux.",
                        "To overcome prior art limitations, this disclosure proposes an isochronous Daly detector with an improved scintillator. Secondary electrons are steered by a magnetic field and are directed onto a scintillator. The scintillator is covered by metal mesh to ensure charge removal. Two photo multipliers collect secondary photons at different solid angles, thus improving dynamic range of the detector. At least one-high gain PMT has conventional circuitry for limiting electron avalanche current. The life-time of the novel detector is estimated above 1E+7 seconds (1 year) at 1E+10 ions/sec flux, thus making the above described tandems practical."
                    ],
                    "subsections": [],
                    "outline_long": [
                        "describe limitations of present TOF detectors",
                        "propose hybrid TOF detector",
                        "propose isochronous Daly detector with improved scintillator"
                    ],
                    "num_characters": 1685,
                    "outline_medium": [
                        "propose improved isochronous Daly detector"
                    ],
                    "outline_short": [
                        "propose improved TOF detector"
                    ]
                },
                {
                    "title": "Data System",
                    "paragraphs": [
                        "Conventional TOF MS employ an integrating ADC, wherein signal is integrated over multiple waveforms, synchronized with TOF start pulses. The data flux is reduced proportionally to number of waveforms per spectrum to match the speed of the signal transfer bus into a PC. Such data system naturally matches TOF MS requirements, since weak ion signals require waveform integration to detect minor species.",
                        "The EFP-MRTOF requires retaining time course information of the rapidly changing waveform during the tandem cycle and recording of long waveforms (up to 100 ms). Long waveforms may be summed during integration time, which is still shorter compared to time of chromatographic separation. In case of using gas chromatography (GC) with 1 sec peaks, the integration time should be notably shorter, say 0.1-0.3 second. Thus, limited number of waveforms (3-30) can be integrated. To reduce the data flow via bus, preferably the signal may be zero-filtered. Alternatively, a zero-filtered signal may be transferred into a PC in so-called data logging mode, wherein non-zero data strings are recorded along with the laboratory time stamp. Preferably, the signal is on-the-fly analyzed and compressed with either multi-core PC or with multi-core processors, such as video cards."
                    ],
                    "subsections": [],
                    "outline_long": [
                        "describe conventional TOF MS data system",
                        "propose data system for EFP-MRTOF"
                    ],
                    "num_characters": 1273,
                    "outline_medium": [
                        "propose data system for EFP-MRTOF"
                    ],
                    "outline_short": [
                        "propose data system for EFP-MRTOF"
                    ]
                },
                {
                    "title": "Conclusion",
                    "paragraphs": [
                        "The proposed set of solutions is expected to provide MS-only and C-MS-MS at high R2=100,000 resolution and high (\u221210%) duty cycle of MR-TOF for 1E+10 ion/sec ion flux, thus, substantially improving a variety of mass spectrometric devices as compared to the prior art."
                    ],
                    "subsections": [],
                    "outline_long": [
                        "summarize proposed solutions"
                    ],
                    "num_characters": 267,
                    "outline_medium": [
                        "summarize proposed solutions"
                    ],
                    "outline_short": [
                        "summarize proposed solutions"
                    ]
                },
                {
                    "title": "SUMMARY",
                    "paragraphs": [
                        "The proposed methods and apparatuses are designed to overcome charge throughput limitations of prior art mass spectrometers and of comprehensive tandem MS, while effectively utilizing up to 1E+10 ion/sec ion fluxes, delivering high resolution (R>100,000) of mass spectral analysis with time resolution comparable to chromatographic time scale 0.1-1 sec. Novel method and apparatuses are proposed, along with multiple improved components for reaching the same goal.",
                        "In one embodiment, there is provided a method of high charge throughput mass spectral analysis comprising the steps of: (a) generating ions in a wide m/z range in an ion source; (b) within first mass separator, crude separating of an ion flow in time according to ionic m/z with resolution between 10 and 100; and (c) high resolution R2>50,000 mass spectral analysis in a time of-flight mass analyzer, triggered at period being much shorter compared to ion flight time in said time-of-flight separator, such that to minimize or avoid spectral overlaps between signals produced by individual starts at injection of ions of a narrower m/z window due to temporal separation in the first separator.",
                        "Preferably the method may further comprise a step of ion fragmentation between said stages of mass separation and mass analysis, wherein triggering pulses of said time-of-flight analyzer are time encoded for unique time intervals between any pair of triggering pulses within a flight time period. Preferably, said step of crude mass separation may comprise a time separation within a multichannel ion trap or within a wide bore and spatial focusing time-of-flight separator preceded by a multichannel trap pulse converter. Preferably, the method may further comprise a step of bypassing said first separator for a portion of time and admitting a portion of ion flow from said ion source into said high resolution mass analyzer, such that to analyze most abundant ion species without saturating space charge of said TOF analyzer or to avoid saturation of a detector.",
                        "In another embodiment, there is provided a more detailed method of high charge throughput mass spectral analysis comprising the following steps: (a) for a chromatographically separated analyte flow, in an ion source, generating a plurality of ions in a wide range of ion m/z and passing said ion flow with up to 1E+10 ion/sec into an radio-frequency ion guide at an intermediate gas pressure; (b) splitting said ion flow between multiple channels of a radiofrequency confining ion buffer; (c) accumulating said flow in said ion buffer and periodically ejecting at least a portion of the accumulated ion ensemble into a multichannel trap; (d) dampening ions in said multichannel trap in collisions with Helium gas at gas pressure between 10 and 100 mTor in multiple RF and DC trapping channels; the number of said trapping channels N>10 and the length of individual channels L are chosen such that the product L*N>1 m; (e) sequentially ejecting ions out of said multichannel trap progressively with ion m/z either in direct or reverse order, so that ions of different m/z will be separated in time with resolution R1 between 10 and 100; (f) accepting the ejected and time separated ion flow from said multichannel trap into a wide open RF ion channel and driving ions with a DC gradient for rapid transfer with time spread less than 0.1-1 ms. (g) spatially confining said ion flow by RF fields while maintaining the prior achieved time separation with less than 0.1-1 ms time spread; (h) forming a narrow ion beam with ion energy between 10 and 100 eV, beam diameter less than 3 mm and angular divergence of less than 3 degree at the entrance of an orthogonal accelerator; (i) forming ion packets with said orthogonal accelerator at a frequency between 10 and 100 kHz with uniform pulse period or pulse period being encoded to form unique time intervals between said pulses; due to crude separation in step (e), said packets contain ions of at least 10 times narrower mass range compared to initial m/z range generated in said ion source; (j) analyzing ion flight time of said ion packets with momentarily narrow m/z range in multi-reflecting electrostatic fields of a multi-reflecting time-of-flight mass analyzer with ion flight time for 1000 Th ions of at least 300 us and with mass resolution above 50,000; and (k) recording signals past the time-of-flight separation by a detector with sufficient life time to accept over 0.0001 Coulomb at the detector entrance.",
                        "Preferably, the method may further comprise a step of ion fragmentation between said steps of mass sequential ejection and said step of high resolution time-of-flight mass analysis. Preferably, for the purpose of extending dynamic range and for analyzing major analyte species, the method may further comprise a step of admitting and analyzing with said high resolution TOF MS of at least a portion of the original ion flow of wide m/z range. Preferably, said step of crude mass separation in trap array comprises one step of the list: (i) ion radial ejection out of linearly extended RF quadrupole array by quadrupolar DC field; (ii) resonant ion radial ejection out of linearly extended RF quadrupole array; (iii) mass selective axial ion ejection out of RF quadrupole array; (iv) mass selective axial transfer within an array of RF channels having radial RF confinement, an axial RF barrier, and axial DC gradient for ion propulsion, all formed by distributing DC voltage, RF amplitudes and phases between multiple annular electrodes; and (v) ion ejection by DC field out of multiple quadrupolar traps fed by ions through an orthogonal RF channel. Preferably, said mass separator array may be arranged either on a planar, or at least partially cylindrical or spherical surface, said separator may be geometrically matched with ion buffers and ion collecting channels of the matching topology. Preferably, said step of crude mass separation may be arranged in Helium at gas pressure from 10 to 100 mTor for accelerating ion collection and transfer past said step of crude mass separation. Preferably, the method further comprise a step of an additional mass separation between said step of sequential ion ejection and step of ion orthogonal acceleration into multi-reflecting analyzer, wherein said step of additional mass separation comprises one step of the list: (i) mass dependent sequential ion ejection out of an ion trap or trap array; (ii) mass filtering in a mass spectrometer, said mass filtering is mass synchronized with said first mass dependent ejection.",
                        "In yet another embodiment, there is provided a tandem mass spectrometer apparatus comprising: (a) A comprehensive multi-channel trap array for sequential ion ejection according to their m/z in T1=1 to 100 ms time at resolution R1 between 10 and 100; (b) An RF ion channel with sufficiently wide entrance bore for collecting, dampening, and spatial confinement of the majority of said ejected ions at 10 to 100 mTor gas pressure; said RF ion channel having axial DC gradient for sufficiently short time spread \u0394T<T1/R1 to sustain the temporal resolution of the first comprehensive mass separator; (c) A multi-reflecting time-of-flight (MR-TOF) mass analyzer; (d) An orthogonal accelerator with frequent encoded pulsed acceleration placed between said multi-channel trap and said MR-TOF analyzer; (e) A clock generator for generating start pulses for said orthogonal accelerator, wherein period between said pulses is at least 10 times shorter compared to flight time of heaviest m/z ions in said MR-TOF analyzer, and wherein the time intervals between said pulses are either equal or encoded for unique intervals between any pair of pulses within the flight time period; and (f) A time-of-flight detector with a life time exceeding 0.0001 Coulomb of the entrance ion flow.",
                        "Preferably, said apparatus may further comprise a fragmentation cell between said multi-channel trap array and said orthogonal accelerator. Preferably said multi-channel trap array comprises multiple traps of a group: (i) linearly extended RF quadrupole with quadrupolar DC field for radial ion ejection; (ii) linearly extended RF quadrupole for resonant ion radial ejection; (iii) RF quadrupole with DC axial plug for mass selective axial ion ejection; (iv) annular electrodes with distributed DC voltages, RF amplitudes and phases between electrodes to form an RF channel with radial RF confinement, an axial RF barrier, and an axial DC gradient for ion propulsion; and (v) quadrupolar linear trap fed by ions through an orthogonal RF channel for ion ejection by DC field through an RF barrier. Preferably, said mass separator array may be arranged either on a planar, or at least partially cylindrical or spherical surface, said separator are geometrically matched with ion buffers and ion collecting channels of the matching topology.",
                        "In another embodiment, there is provided an array of identical linearly extended quadrupolar ion traps, each trap comprising: (a) at least four main electrodes extended in one Z direction to form a quadrupolar field at least in the centerline region oriented along the Z-axis; (b) said Z-axis is either straight or curved with a radius being much larger compared to distance between said electrodes; (c) an ion ejection slit in at least one of said main electrodes; said slit is aligned in said Z-direction; (d) Z-edge electrodes located at Z-edges of said quadrupolar trap to form electrostatic ion plugging at said Z-edges; said Z-edge electrodes being a segment of main electrodes or annular electrodes; (e) an RF generator providing RF signals of opposite phases to form a quadrupolar RF field at least in the centerline region of main electrodes; (f) a variable DC supply providing DC signals to at least two rods to form a quadrupolar DC field with a weaker dipolar DC field at least in the centerline region of main electrodes; (g) a DC, RF or AC supply connected to said Z-edge electrodes to provide axial Z-trapping; (h) a gas supply or pumping means to provide gas pressure in the range from 1 to 100 mTor; (i) wherein said variable DC supply has means for ramping said quadrupolar potential, thus, causing sequential ion ejection via said slit in the reverse relation to ion m/z; and (j) wherein said trap array further comprises a wide bore RF channel with DC gradient for ion collection, transfer and spatial confinement past said slits of quadrupolar traps; the dimension of said RF channel being defined by trap sizes and topology and gas pressure.",
                        "Preferably said individual traps may be aligned such that to form an ion emission surface being either planar, or at least partially cylindrical or partially spherical for a more efficient ion collection and transfer in said wide bore RF channel.",
                        "In another embodiment, there is proposed an ion guide comprising: (a) electrodes extended in one Z-direction; said Z-axis is either straight or curved with radius much larger compared to distance between said electrodes; (b) said electrodes being made of either carbon filled ceramic resistors, or silicon carbide, or boron carbide to form bulk resistance with specific resistance between 1 and 1000 Ohm*cm; (c) conductive Z-edges on each electrodes; (d) Insulating coating on one side of each rod; said coatings are oriented away from the guide inner region surrounded by said electrodes; (e) at least one conductive track per electrode attached on the top of said insulating coating; said conductive track is connected to one conductive electrode edge; (f) an RF generator having at least two sets of secondary coils with DC supplies being connected to central taps of said sets of secondary coils; thus providing at least four distinct signals DC1+sin(wt), DC2+sin(wt), DC1\u2212sin(wt), and DC2\u2212sin(wt); said signals being connected to electrode ends such that to create an alternated RF phase between adjacent electrodes and an axial DC gradient along the electrodes.",
                        "Preferably, said DC voltages may be pulsed or fast adjusted at time constant comparable or longer than period of said RF signal. Preferably, said electrodes are either circular rods or plates.",
                        "In another embodiment, there is provided a long life time-of-flight detector comprising: (a) a conductive converter surface exposed parallel to time front of detected ion packets and generating secondary electrons; (b) at least one electrode with side window; (c) said converter being negatively floated compared to surrounding electrodes by a voltage difference between 100 and 10,000V; (d) at least two magnets with magnetic field strength between 10 and 1000 Gauss for bending electron trajectories; (e) a scintillator floated positively compared to said converter surface by 1 kV to 20 kV and located past said electrode window at 45 to 180 degrees relative to said converter; and (f) a sealed photo-multiplier past the scintillator.",
                        "Preferably, said scintillator is made of antistatic material or said scintillator is covered by a mesh for removing charge from the scintillator surface.",
                        "All above aspects of the invention appear to be necessary to provide the general and detailed method and apparatus without compromising the target performance.",
                        "Like reference symbols in the various drawings indicate like elements."
                    ],
                    "subsections": [
                        {
                            "title": "DETAILED DESCRIPTION",
                            "paragraphs": [
                                "**Generalized Method and Embodiment**",
                                "Referring to FIG. 1 at a level of block schematic, a mass spectrometer 11 of the present invention comprises: an ion source 12; a high throughput, crude and comprehensive mass separator 13; a conditioner of time separator flow 14, a pulsed accelerator 16 with frequent encoded pulses (EFP); a multi-reflecting time-of-flight (MR-TOF) mass spectrometer 17; and an ion detector with an extended life-time 18. Optionally, a fragmentation cell 15, like CID or SID cell is inserted between said conditioner 14 and said pulsed accelerator 16. Mass spectrometer 11 further comprises multiple not shown standard components, like vacuum chamber, pumps and walls for differential pumping, RF guides for coupling between stages, DC, RF power supplies, pulse generators, etc. Mass spectrometer also comprises not yet shown components which are specific per particular embodiment.",
                                "It is understood that the high throughput mass spectrometer of the invention is primarily designed for combination with an upfront chromatographic separation, like liquid chromatography (LC), capillary electrophoresis (CE), single or dual stage gas chromatography (GC and GC\u00d7GC). It is also understood, that a variety of ion sources are usable, such as Electrospray (ESI), Atmospheric Pressure Chemical Ionization (APCI), Atmospheric and intermediate pressure Photo Chemical Ionization (APPI), Matrix Assisted Laser Desorption (MALDI), Electron Impact (EI), Chemical Ionization (CI), or conditioned glow discharge ion source, described in WO2012024570.",
