Repository: boschresearch/Pap2Pat

# Pap2Pat Dataset

### File Schema

Every directory in `data` corresponds to one patent-paper pair and contains the full texts of both patent and paper, as well as the patent outlines. We include all information in JSON for programmatic parsing and Markdown for manual inspection.

```yaml
data/:
    paper_id-patent_id/:
        # Nested JSON format
        patent.json: JSON file containing patent metadata and full-text, as well as all outlines
        paper.json: JSON file containing paper metadata and full-text
        # Markdown format
        patent.md: patent full-text formatted in markdown
        paper.md: paper full-text formatted in markdown

File: Pap2Pat/data/W2594943964-US20180136493/paper.json
{
    "id": "https://semopenalex.org/work/W2594943964",
    "authors": [
        "Himanshu Jain",
        "Volkmar Dierolf",
        "B. G. Aitken",
        "Daniel A. Nolan",
        "Keith Veenhuizen",
        "Sean McAnany"
    ],
    "title": "Fabrication of graded index single crystal in glass",
    "date": "2017-03-13",
    "abstract": "Lithium niobate crystals were grown in 3D through localized heating by femtosecond laser irradiation deep inside 35Li 2 O-35Nb 2 O 5 -30SiO 2 glass. Laser scanning speed and power density were systematically varied to control the crystal growth process and determine the optimal conditions for the formation of single crystal lines. EBSD measurements showed that, in principle, single crystals can be grown to unlimited lengths using optimal parameters. We successfully tuned the parameters to a growth mode where nucleation and growth occur upon heating and ahead of the scanning laser focus. This growth mode eliminates the problem reported in previous works of non-uniform polycrystallinity because of a separate growth mode where crystallization occurs during cooling behind the scanning laser focus. To our knowledge, this is the first report of such a growth mode using a fs laser. The crystal cross-sections possessed a symmetric, smooth lattice misorientation with respect to the c-axis orientation in the center of the crystal. Calculations indicate the observed misorientation leads to a decrease in the refractive index of the crystal line from the center moving outwards, opening the possibility to produce within glass a graded refractive index single crystal (GRISC) optically active waveguide.",
    "sections": [
        {
            "title": "Results",
            "paragraphs": [
                "Figure 1(a) displays the influence of varying laser scanning speed on the crystal shape, size, and microstructure, while keeping the laser power density constant. The figure shows x-axis inverse pole figure (IPF) maps of crystal lines and their cross-sections for crystals written at a power density of 243\u2009GW/m2 and at a scanning speed of 25, 35, 55, or 75\u2009\u03bcm/s. The crystals were grown in 3D deep inside the glass at a depth of 200\u2009\u03bcm below the surface. To prepare the sample for electron backscatter diffraction (EBSD) measurements, we brought the crystals to the glass surface by polishing. A schematic in Fig. 1(c) illustrates the coordinate system we used for EBSD analysis: the x-axis is parallel to the laser scanning direction; the z-axis is perpendicular to the sample surface; and the y-axis is perpendicular to both the x-axis and z-axis. Each IPF map is overlaid with an image quality map to darken areas where a quality Kikuchi pattern could not be measured, such as in the glass, at crystal grain boundaries, or along cracks or grooves created during polishing. Within the crystal, the Kikuchi patterns we observed correspond to a LiNbO3 crystal structure.",
                "A trend is exhibited in Fig. 1(a) where the crystallized volume decreases with increasing scanning speed. In addition, the scanning speed has a clear impact on the degree of polycrystallinity of the crystal line as noted in terms of the number and size of grains of varying orientation (i.e. colors in the figure). We found parameters at which we could reliably create crystal lines where essentially the entire crystallized area in the cross-section is a single crystal (such as the 25\u2009\u03bcm/s case in Fig. 1(a)) with the c-axis nearly parallel to the scanning direction. As the scanning speed is increased, the single crystal is broken up into many grains, which increase in number and decrease in size.",
                "Expanding the search of the parameter space in terms of laser heating, Fig. 2(a) displays the combined influence of both laser scanning speed and power density on crystal growth. The figure shows x-axis IPF maps of the crystal line cross-sections for a variety of parameters. Several observations can be made from this figure. First, decreasing the power density reduces the crystallized volume, in agreement with the results of ref. 17. In addition, consistent with the results shown at 243\u2009GW/m2 in Fig. 1(a), at all power densities, increasing the scanning speed results in a reduction of the crystallized volume. Also at all power densities, as the scanning speed is increased, there is a transition from single crystal cross-sections to polycrystalline cross-sections with decreasing grain size (20\u201330\u2009\u03bcm down to 2\u20133\u2009\u03bcm). It is clear from Fig. 2(a) that for lower power densities this transition occurs at slower speeds.",
                "We now focus our attention on the properties of the crystal lines formed with the best-case parameters (such as 243\u2009GW/m2 and 15\u2009\u03bcm/s; 243\u2009GW/m2 and 25\u2009\u03bcm/s; and 209\u2009GW/m2 and 15\u2009\u03bcm/s). A Raman spectrum is shown in Fig. 3(a) for the crystal line grown at 209\u2009GW/m2 and 15\u2009\u03bcm/s, along with Raman spectra for the host glass and a reference stoichiometric lithium niobate (SLN) bulk single crystal. Raman spectroscopy probes the vibrational modes of the crystal and reveals a collection of characteristic peaks, which allow us to identify the crystal structure. Consistent with the Kikuchi patterns acquired from EBSD, the Raman spectrum of the crystal in glass is indicative of a LiNbO3 crystal structure. The apparent peak broadening of the Raman modes of the crystal in glass relative to the stoichiometric, unconfined single crystal can be attributed to the crystal in glass deviating in composition from stoichiometric LiNbO3, as well as inhomogeneous stresses from confinement by the glass matrix.",
                "In the backscattering geometry detailed in Fig. 3(b), one would expect that the crystal line was c-axis oriented, based on the x-axis IPF map of this crystal in Fig. 2(a). Then the Raman spectrum should appear as that of bulk z-cut LiNbO3 in backscattering geometry with laser probe beam incident along the c-axis. Our measurement of a bulk z-cut stoichiometric LiNbO3 Raman spectrum in Fig. 3(a) is indeed similar to the Raman spectrum of the crystal line grown in glass.",
                "An x-axis IPF map of the crystal line written at 209\u2009GW/m2 and 15\u2009\u03bcm/s in Fig. 4(a) exhibits uniform coloration that is indicative of single crystal over a length scale of 100\u2009\u03bcm. Also, Fig. 4(b) shows a map of angular misorientation with respect to the c-axis oriented parallel to the laser scanning direction, revealing a unique feature as yet unobserved in previous works. There is a discernible lattice misorientation which increases smoothly outward from the crystal center. EBSD provides us with the exact lattice orientation at each point in our map. However, a scalar misorientation map can lead to some ambiguity in the exact lattice orientation with respect to the reference direction. To clarify this, we show a representative case of the lattice orientation along the crystal line\u2019s width in Fig. 4(d). Figure 5(a) features the angular misorientation in the crystal line\u2019s cross-section, revealing a radially symmetric misorientation with respect to the center of the crystallized volume. The misorientation angle varies linearly as a function of distance from the center with a slope of 1.5\u00b0/\u03bcm and reaches a maximum misorientation angle of 15\u00b0.",
                "Another intriguing aspect of the crystal growth is a gradual crystal rotation towards c-axis oriented crystal lines. This feature is somewhat evident in Fig. 1(a) for the crystal grown at 243\u2009GW/m2 and 25\u2009\u03bcm/s. There, the x-axis IPF map shows a transition in color from greenish-orange to a deeper color orange as we go along the growth direction from left to right. A clearer example of such a rotation is shown in Fig. 6(a) for another crystal line grown under the same condition. The crystal ultimately aligns itself with the c-axis parallel to the laser scanning direction."
            ],
            "subsections": []
        },
        {
            "title": "Discussion",
            "paragraphs": [
                "The results presented in Figs 1(a), 2(a) and 4(a) show that there are parameters of laser scanning speed and power density at which single crystals can be grown reproducibly. Very small polycrystalline structures appear at the top and bottom of these crystal cross sections. This likely results from a slight distortion of the temperature gradient at the top and bottom due to spherical aberration. The ability to grow crystals of practically unlimited length is an important step toward enabling us to evaluate the potential of LiNbO3 single crystal lines in glass for optical applications such as waveguiding.",
                "We noticed an interesting feature where the crystal rotates until the c-axis is oriented parallel to the laser scanning direction. At the crystal\u2019s nucleation point, such as at the right end of Fig. 4(a), a group of randomly oriented crystals are formed. A seed with its c-axis exactly parallel to the scanning direction is not at the leading edge or is not able to immediately dominate the growth. Rather, there is a gradual rotation from a random orientation toward the c-axis situated parallel to the laser scanning direction. Upon reaching this orientation the crystal continues to grow with c-axis orientation. Eventually, the growth is interrupted, as shown in Fig. 4(a), due to either glass inhomogeneity or translation stage instability. Subsequently, after a new nucleation occurs, the same process starts again. If this rotation can be controlled, we believe it may be useful in quasi-phase matching nonlinear interactions.",
                "Some previous work can be brought into perspective by the present results. The correlation between laser scanning speed and crystal grain size presented in Figs 1(a) and 2(a) can explain why He et al.17 did not observe the formation of single crystal lines. Apparently, because the polycrystallinity begins to occur at slower speeds for lower power densities, even at the slow writing speed of 5\u2009\u03bcm/s used in that work, the low power density used would have resulted in polycrystalline structure, as predicted by the results of Fig. 2(a). Another aspect of their work, which can be explained, is the oscillation in brightness along the crystal lines in the second harmonic (SH) microscopy images. This is likely a result of the crystal rotation we observe in Figs 1(a) and 6(a). The x-axis IPF map in Fig. 6(a) shows that the crystal rotates to c-axis parallel to the laser scanning direction, and the y-axis IPF map shows that it was originally perpendicular to the laser scanning direction. Such a rotation would cause a significant variation in the SH microscopy images.",
                "The lattice misorientation map in Fig. 4(d) gives us information about crystal alignment, from which we can infer details about the crystal growth dynamics. Other works have explained the tendency for oriented crystal growth along the laser induced temperature gradient8111516. We propose that the observed misorientation arises when crystal nucleation and growth occur during heating at the leading end of the laser focus. Nuclei formed at the leading end of the laser focus will align with their c-axis parallel to the temperature gradient, resulting in the lattice arrangement illustrated in Fig. 4(d). The result is a convex growth front where at each point along the front, the c-axis grows perpendicular to it.",
                "It is remarkable that the misorientation continues all the way to the center of the crystal, as shown in Fig. 5(b). This could be a sign that the crystal is not being melted as the laser focus passes by. If melting had occurred, crystal nucleation and growth would reoccur upon cooling at the trailing end of the laser focus. Hence, if melting would have occured within the focus but off-center, the c-axis would tilt inward due to the orientation of the temperature gradient at the trailing end of the laser focus. However, we obeserve an outward tilt for the off-center area. The possibility that the very center of the crystal was melted cannot be completely ruled out since for that region the direction of the heat profile is identical during heating and cooling.",
                "Fan et al.16 proposed that their fs laser written highly oriented crystals were the result of crystal growth during cooling, parallel to the temperature gradient, at the trailing end of the scanning laser focus. We have found parameters at which a different crystal growth mode occurs, similar to that reported recently by Savytskii et al.26 using a CW laser, resulting in crystallization during heating ahead of the laser focus. To our knowledge, we are the first to report such a crystal growth mode using a fs laser. Partly, this could be attributed to the lower repetition rate we used for our experiments (200\u2009kHz instead of 300\u2009kHz used in ref. 16). A lower repetition rate leads to less heat accumulation, directly impacting the temperature profile. The reduced temperature profile does not wipe out crystallization ahead of the laser focus, allowing this growth mode to dominate.",
                "The temperature gradient resulting from nonlinear absorption of the laser beam dictates the crystal orientation, so the Gaussian distribution of the laser beam indeed impacts the crystal misorientation profile. Beam shaping via a spatial light modulator could allow for more complex temperature distributions, growth fronts, and crystal orientation profiles.",
                "At present, we believe that the limiting factor which restricts the single crystal line length to \u02dc100\u03bcm and ultimately causes a disruption in the crystal growth is glass inhomogeneity, appearing as striations within the glass. The stability of sample translation stage is also a likely source of disruption of crystal growth. Future work will include improvement of glass quality to reduce inhomogeneity, allowing for crystal growth to much longer dimensions.",
                "Finally, we want to highlight the potential enhancement of the crystal line\u2019s optical waveguiding capabilities due to the radial lattice misorientation observed in the crystal cross-section - see Fig. 5. As we will show in the following, the misorientation leads to a graded index crystal that enhances optical mode confinement. A graded index profile also offers other advantages such as a reduction in signal distortion due to modal dispersion and the ability to create a microlens28.",
                "We deduce the refractive index profile within the crystals using the misorientation angle maps of Fig. 5. In a negative uniaxial crystal, such as LiNbO3, the refractive index experienced by the extraordinary ray varies with the angle \u03b8 between the propagation direction and the optic axis. The refractive index for the extraordinary ray is given by:",
                "",
                "where ne and no are the extraordinary and ordinary refractive indices, respectively29. The Taylor series expansion of equation (1) gives the following approximate expression for the refractive index profile:",
                "",
                "As shown in Fig. 5, the misorientation angle linearly increases with the radial distance from the center of the crystal. Thus, the refractive index profile has a parabolic spatial variation, the same as graded index fibers28:",
                "",
                "where m is the slope of the misorientation angle vs. position curve (about 1.5\u00b0/\u03bcm) and r is the radial distance from the center of the crystal.",
                "One can compare the theoretical calculations of the mode profiles for radially symmetric graded index and step index waveguides. Applying equation (1), the misorientation of approximately 15\u00b0 leads to a refractive index variation from the center to the edge of the crystal of approximately \u0394nGr.\u2009=\u20090.0051, using the refractive indices of LiNbO3: ne\u2009=\u20092.1381 and no\u2009=\u20092.2112 at \u03bb\u2009=\u20091550\u2009nm30. The step index between crystal and glass \u0394nS.I. was taken to be on the order of a few tenths: \u0394nS.I.\u2009=\u20090.2. Graded index and step index waveguides of 10\u2009\u03bcm radius were simulated using MODE solutions software. Each waveguide\u2019s fundamental mode profile of the electric field, along with its corresponding refractive index profile, is shown in Fig. 7.",
                "All radial refractive index distributions can have their corresponding fundamental modes approximated by a Gaussian profile31. Shown in Fig. 8 is an intensity line profile for each waveguide along with its Gaussian fit. The full-width-at-half-the-maximum (FWHM) is 9.2\u2009\u03bcm for the step index mode and 6.8\u2009\u03bcm for the graded index mode. Most notable in terms of waveguiding properties, the graded index profile within the crystal dominates over the step index profile from crystal to glass. For the case of the graded index profile, the optical mode is almost completely guided within the crystal, reaching very little into the interface region between the crystal and the glass, shown schematically as gray blocks in Fig. 8. This mode confinement will drastically reduce the scattering at the rough crystal-glass interface. The advantage could be further enhanced by increasing the index gradient m. For example, a twofold increase of m from the current experimental values of 1.5\u00b0/\u03bcm would further reduce the FWHM of the intensity profile to 4.8\u2009\u03bcm.",
                "The crystals in glass grown in this work possess a step index from crystal to glass, and in addition, the crystals have been proposed to possess a graded refractive index. The large step index does not meet the weak waveguiding condition, a condition which dictates the degree of modal dispersion within the waveguide. The detriment of a waveguide failing to meet this condition lies in the fact that the modal dispersion would cause signal distortion during transmission.",
                "However, the modal dispersion would not be impactful in the waveguide conceptualized in this work for two reasons. First, as is known for graded index glass fibers, the graded index profile of the waveguide we modeled would drastically reduce the modal dispersion. Second, these waveguides would not be used for long distance optical transmission, where time delays become significant.",
                "In conclusion, an exploration of the parameter space of laser scanning speed and power density for growing LiNbO3 crystals within 35Li2O-35Nb2O5-30SiO2 glass led to virtually the entire crystallized volume as a single crystal. This accomplishment eliminates the problem of polycrystallinity in a large percentage of the crystallized volume which would be detrimental to the potential waveguiding capabilities of the crystal line. We observe a propensity for the crystal line\u2019s lattice to rotate during growth until the c-axis is oriented along the laser scanning direction. A growth mode where nucleation and growth of the crystal line occur upon heating and ahead of the laser focus was established by optimally adjusting the parameters of laser power density and scanning speed. This growth mode was confirmed by the radially symmetric crystal lattice misorientation with respect to the center of the crystal. We contend that the resultant graded index profile due to this lattice misorientation would improve the crystal line\u2019s waveguiding ability through an enhanced mode confinement, reducing scattering at the crystal-glass interface."
            ],
            "subsections": []
        },
        {
            "title": "Methods",
            "paragraphs": [],
            "subsections": [
                {
                    "title": "Glass Preparation",
                    "paragraphs": [
                        "Lithium niobosilicate glass of composition 35Li2O-35Nb2O5-30SiO2 was made by mixing high purity SiO2 (99.99%), Li2CO3 (99.999%), and Nb2O5 (99.9985%) reagents into a 40\u2009g batch. The mixture was melted in a Pt crucible at 1400\u2009\u00b0C for one hour, and the melt was subsequently quenched between two steel plates at room temperature. The glass was annealed in an oven at 500\u2009\u00b0C for 2\u2009hours to relieve stresses, before cooling down slowly to room temperature. The glass was then cut into rectangular pieces of roughly 10\u2009mm\u2009\u00d7\u200910\u2009mm\u2009\u00d7\u20092.5\u2009mm dimension and polished to optical quality."
                    ],
                    "subsections": []
                },
                {
                    "title": "Laser-Induced Crystallization",
                    "paragraphs": [
                        "A PHAROS femtosecond laser (model: SP-06-200-PP, Light Conversion, Vilnius, Lithuania) was used to create the crystals in glass. The laser was operated at a wavelength of 1026\u2009nm, repetition rate of 200\u2009kHz, and pulse duration of 175\u2009fs. The laser polarization was oriented parallel to the laser scanning direction. The light was focused through a Nikon extra-long working distance 50x objective with 0.6 NA. The glass piece was mounted on a heated stage brought to 500\u2009\u00b0C to eliminate cracking during crystal growth. The heated stage was mounted on motorized stages, enabling 3D motion of the laser focus within the glass. Laser scanning speed was varied between 15 and 75\u2009\u03bcm/s and laser power density (power) was varied between 151\u2009GW/m2 (515\u2009mW) and 243\u2009GW/m2 (830\u2009mW). The power was measured after the objective, but before the heated stage\u2019s 1\u2009mm thick silica window. The crystals were grown at an actual depth of 200\u2009\u03bcm below the surface of the glass."
                    ],
                    "subsections": []
                },
                {
                    "title": "Materials Characterization",
                    "paragraphs": [
                        "After writing crystal lines at the specified parameters, EBSD measurements and analysis were carried out using a Hitachi 4300SE scanning electron microscope and the analysis package Orientation Imaging Microscopy Analysis, respectively. Raman measurements were made with a WITec Raman microscope (alpha300 RA) utilizing a 532\u2009nm laser. The samples for these analyses were either cut and polished to expose the crystal cross-sections or polished down from the top surface to expose the crystals along their length. In either case, the sample was polished with progressively finer grits down to a 0.1\u2009\u03bcm finish. To simulate the dependence of the waveguiding characteristics on the corresponding refractive index profile, we utilized the MODE Solutions software (Lumerical Solutions, Inc.). To simplify the calculation, the waveguides were reduced to cylindrical symmetry."
                    ],
                    "subsections": []
                }
            ]
        },
        {
            "title": "Additional Information",
            "paragraphs": [
                "How to cite this article: Veenhuizen, K. et al. Fabrication of graded index single crystal in glass. Sci. Rep. 7, 44327; doi: 10.1038/srep44327 (2017).",
                "Publisher's note: Springer Nature remains neutral with regard to jurisdictional claims in published maps and institutional affiliations."
            ],
            "subsections": []
        }
    ]
}
