Repository: boschresearch/Pap2Pat

# Pap2Pat Dataset

### File Schema

Every directory in `data` corresponds to one patent-paper pair and contains the full texts of both patent and paper, as well as the patent outlines. We include all information in JSON for programmatic parsing and Markdown for manual inspection.

```yaml
data/:
    paper_id-patent_id/:
        # Nested JSON format
        patent.json: JSON file containing patent metadata and full-text, as well as all outlines
        paper.json: JSON file containing paper metadata and full-text
        # Markdown format
        patent.md: patent full-text formatted in markdown
        paper.md: paper full-text formatted in markdown

File: Pap2Pat/data/W2602200632-US20190126275/paper.json
{
    "id": "https://semopenalex.org/work/W2602200632",
    "authors": [
        "Hong Wang",
        "Deirdre R. Meldrum",
        "Liqiang Zhang",
        "Yanqing Tian",
        "Roger H. Johnson",
        "Fengyu Su",
        "Charles T. Anderson",
        "Laimonas Kelbauskas",
        "Honor L. Glenn",
        "Kimberly J. Bussey",
        "Jeff Houkal",
        "Ganquan Song",
        "Kristen B. Lee",
        "Jacob Messner"
    ],
    "title": "A platform for high-throughput bioenergy production phenotype characterization in single cells",
    "date": "2017-03-28",
    "abstract": "Driven by an increasing number of studies demonstrating its relevance to a broad variety of disease states, the bioenergy production phenotype has been widely characterized at the bulk sample level. Its cell-to-cell variability, a key player associated with cancer cell survival and recurrence, however, remains poorly understood due to ensemble averaging of the current approaches. We present a technology platform for performing oxygen consumption and extracellular acidification measurements of several hundreds to 1,000 individual cells per assay, while offering simultaneous analysis of cellular communication effects on the energy production phenotype. The platform comprises two major components: a tandem optical sensor for combined oxygen and pH detection, and a microwell device for isolation and analysis of single and few cells in hermetically sealed sub-nanoliter chambers. Our approach revealed subpopulations of cells with aberrant energy production profiles and enables determination of cellular response variability to electron transfer chain inhibitors and ion uncouplers.",
    "sections": [
        {
            "title": "Results",
            "paragraphs": [],
            "subsections": [
                {
                    "title": "Device Design And Operation",
                    "paragraphs": [
                        "The core Cellarium platform consists of an array of microwells of 64.5 pL volume that can be randomly seeded with cells, hermetically sealed with a sensor lid, and interrogated by fluorescence microscopy over time (Fig. 1A). The microwells with 80\u2009\u03bcm diameter and 20\u2009\u03bcm depth are arranged as a 64\u2009\u00d7\u200964 array of wells (Fig. 1B,C). The sensor lid contains a plain substrate coated with a thin polymer film containing fluorescent sensors for detecting the change in oxygen concentration and pH (Supplementary Figure 1A). As cells consume oxygen and acidify the interior of the wells, the sensors respond to the changing concentrations by changing their emission intensity (Fig. 2, Supplementary Figure 1B\u2013E). Hermetically sealed microwells are produced by bringing together the microwells and the sensor lid inside of a custom fixture that provides a controlled amount of pressure necessary for sealing (Supplementary Figure 2). Once cells have consumed all oxygen in the well, the well seal is tested by purging the test chamber with oxygen and monitoring sensor response for an additional period of time. The final time point includes a cell count image at high resolution to allow well responses to be normalized by cell number. Extracted sensor intensity for each microwell is analyzed as a function of time to determine OCR and ECAR per well that is then normalized to the number of cells within the well (Supplementary Figure 3)."
                    ],
                    "subsections": []
                },
                {
                    "title": "Hermetic Seal Validation",
                    "paragraphs": [
                        "Hermetic sealing of the microwells was tested by flowing 100% oxygen above the medium to saturate the concentration of dissolved oxygen in the fixture. The presence of a hermetic seal of the microwells was confirmed if the oxygen sensor inside the microwells did not respond to the increase in dissolved oxygen concentration on the outside. Using this technique we determined an average number of sealed wells per assay to be 70%. Microwells that were determined as leaky were discarded from further analysis."
                    ],
                    "subsections": []
                },
                {
                    "title": "Combined Measurements Of Basal Ocr And Ph Of Normal Mammary Epithelial And Metastatic Breast Cancer Cells",
                    "paragraphs": [
                        "To determine the utility of the method to study cellular energy production heterogeneity we conducted a series of experiments where we measured OCR and ECAR of two human cell types with previously studied energy production profiles. We used human metastatic breast cancer (MDA-MB-231) cells that were demonstrated to have low OCR/ECAR ratio25. In addition, we used human mammary epithelial (HME1) cells that were shown to have a lower ECAR than MDA-MB-231 cells26. After cell seeding onto the microwell array (Fig. 2A,B), oxygen consumption and extracellular pH data were collected by measuring changes in the emission intensity of the corresponding sensors as a function of time (Fig. 2C,D). The emission intensities of the oxygen and pH sensors of a typical assay with MDA-MB-231 cells are shown in Fig. 3A and B, respectively. The data in the graph represent the entire assay consisting of a portion of the 4,096 well array (1,033 wells) with each curve representing the sensor response from one well. There were 342 wells (33%) occupied by 1 or more cells (the rest of the wells were empty) with 190 wells (18%) containing one cell. Out of 190 single-occupancy wells, 176 wells exhibited a pronounced response (Fig. 3C). Over more than 50 assays, we achieved an average single cell occupancy of 17%. The oxygen sensor intensity in the occupied wells increased due to cellular oxygen consumption and exhibited a typical Stern-Volmer kinetic characteristic of dynamic quenching by oxygen (Online Methods, Fig. 3A, Supplementary Figure 1C). The response terminated with a plateau indicating that the entire amount of dissolved oxygen in the microwell was consumed by the cell(s). On average, the oxygen sensor intensity increased 2.7 fold from the beginning of the assay to the plateau phase, corresponding to the typical sensor response obtained during calibration (Supplementary Figure 1B and C). The empty wells showed a radically different, mostly flat, sensor response with only a slight increase in intensity. The slight increase was found to be caused by oxygen consumption by the oxygen sensor via singlet oxygen generation as a result of sensor excitation. The seal test run at the end of the assay showed that all wells with single cell occupancy were hermetically sealed.",
                        "Contrary to the oxygen sensor response, the pH sensor intensity is higher at high pH (Supplementary Figure 1D, E). Therefore, the sensor intensity is seen to decrease in the wells containing one or more cells due to the pH lowering, whereas sensor intensity in empty wells remained flat (Fig. 3B). The overall distribution of the oxygen and pH sensor response showed distinct well-to-well differences in slopes, with wells containing larger numbers of cells depleting oxygen and lowering pH markedly faster than those with only a few or one cell. Furthermore, the sensor response kinetics in the wells containing one cell also varied significantly from well-to-well reflecting the overall heterogeneity in cell energy production phenotype of MDA-MB-231 cells (Fig. 3C). As expected due to random cell seeding into the wells, we observed varying occupancy of the wells with cells ranging from 0 to 7 cells (Fig. 3D). Using the same approach as above, we collected and compared OCR and ECAR data of 1,297 single MDA-MB-231 and 1,321 single HME1 cells (Fig. 4). Compared with HME1 cells, the single cell OCR distribution of the MDA-MB-231 cells showed larger values, with some of the cells showing OCR as high as 4.8\u2009fmoles/min (Fig. 4A). The number of MDA-MB-231 cells was lower in the range of 0.2\u20130.6\u2009fmoles/min, but higher in the OCR range of 0.8\u20134.8\u2009fmoles/min (Fig. 4A), as compared with HME1 cells. We found that the median OCR values of the two cell types (0.46 and 0.80\u2009fmoles/min for HME1 and MDA-MB-231, respectively) were significantly different (p\u2009=\u20098.7\u00b710\u221219, Kolmogorov-Smirnov (KS) two-sample test, Fig. 4B). Interestingly, we also found higher overall ECAR values of single MDA-MB-231 compared to HME1 cells (Fig. 4C). A comparison of the median ECAR values revealed a 4.5-fold larger ECAR in MDA-MB-231 cells than in HME1 cells (p\u2009=\u20099\u00b710\u2212200, KS test, Fig. 4D). Furthermore, the ECAR distributions of MDA-MB-231 cells were less heterogeneous in terms of coefficient of variation than HME1 (Supplementary Table 1). A scatterplot comparison of OCR and ECAR distributions (Fig. 4E) revealed an energy production phenotype with overall higher ECAR in MDA-MB-231 cells. Furthermore, the data showed the existence of a subpopulation of MDA-MB-231 cells with low OCR and ECAR (dashed oval in Fig. 4E) that overlap with a fraction of HME1 cells. These data illustrate the ability to measure OCR and ECAR simultaneously, allowing one to distinguish differences in energy production phenotypes between cell types with respect to OCR/ECAR ratio, provide details about phenotype variability on a cell-to-cell basis, and identify subpopulations of cells with differing energy production phenotypes by providing quantitative insight into the relative balance between the oxidative phosphorylation and glycolysis pathways."
                    ],
                    "subsections": []
                },
                {
                    "title": "Ocr And Ecar Profiles In Response To Etc Inhibitors And Uncouplers",
                    "paragraphs": [
                        "To provide a quantitative validation of the Cellarium, we studied alterations in OCR and ECAR in the presence of ETC inhibitors and proton uncouplers. We measured OCR and ECAR of MDA-MB-231 cells in response to the addition of oligomycin, a complex V (ATP-synthase) inhibitor, to block ATP production via OXPHOS; carbonyl cyanide-4-(trifluoromethoxy)phenylhydrazone (FCCP), a proton uncoupler, to probe the maximal respiration rate, and rotenone, a complex I inhibitor. All three perturbagens resulted in characteristic changes that would be expected based on the mechanism of action. Namely, the data obtained with oligomycin showed a marked decrease in the average OCR value compared with the control cells, as evidenced by the almost complete absence of the cellular respiration in the majority of cells (Fig. 5A). Similarly, an about 2-fold increase in OCR was observed after treatment with FCCP (Fig. 5B). The addition of rotenone reduced the respiration rate to almost the same level as after the oligomycin treatment (Fig. 5C).",
                        "Next, we wanted to know how OCR and ECAR response to the two ECT inhibitors and the uncoupler would compare to that in bulk samples. To this end, we compared the single cell data with data obtained with bulk samples (1\u00b7104\u20134\u00b7104 cells/sample) of MDA-MB-231 cells. For bulk cell measurements we used a commercial platform (XFp, Agilent (formerly Seahorse), San Jose, CA) that has been utilized in numerous studies for mitochondrial function characterization272829. For the purpose of comparison with other studies, we performed a standard mitochondrial respiration test implemented by the manufacturer. The protocol includes measurements of basal (no treatment) OCR and ECAR, and after administering oligomycin, FCCP, and rotenone. We found that changes in OCR were qualitatively and quantitatively similar between single cell and bulk cell data (Fig. 5D). Owing to the difficulty to determine accurately the number of cells in the bulk samples, we normalized the data to the corresponding basal OCR and ECAR values. The finding of almost identical average cellular behavior on the Cellarium platform in response to the ETC inhibitors and ion uncouplers indicates that population-level response to perturbagens measured at the single cell level closely resembles that of the bulk samples. However, our approach enables substantially deeper insight into cellular behavior by enabling data collection at the single cell level."
                    ],
                    "subsections": []
                },
                {
                    "title": "Effects Of Cell-To-Cell Communication On Bioenergy Production",
                    "paragraphs": [
                        "The Cellarium microwell, with dimensions of 80\u2009\u00d7\u200920\u2009\u03bcm (Fig. 1) can accommodate up to 8\u201310 cells, depending on cell size. With random seeding, our approach provides a built-in capability to measure how the energy production profile is affected in the presence of cell-to-cell communication among varying numbers of cells. To demonstrate this capability we extracted OCR and ECAR data for cells that contained 2\u20135 cells per well and compared the values normalized to the number of cells in the well. We observed an overall decrease in the range of the OCR and ECAR values with increasing numbers of cells per well due to the averaging (Fig. 6A,B). Remarkably, we found that ECAR showed a strong downward trend (p\u2009<\u20090.05, KS two-sample test) with the increasing number of cells per well. On the contrary, OCR values exhibited a statistically significant difference between wells occupied with one and two cells, but were similar in wells with higher occupancy. Illustrating the averaging effect over multiple cells, distributions of OCR and ECAR became narrower with increasing number of cells per well (Fig. 6C). The overall OCR/ECAR distributions shifted to less acidic profile evidenced by a tilt towards the OCR axis. Furthermore, a comparison of the OCR/ECAR ratio (Fig. 6D) as a function of the number of cells per well revealed a strong upward trend and suggested an increase in the relative oxidative phosphorylation activity with increasing well occupancy."
                    ],
                    "subsections": []
                }
            ]
        },
        {
            "title": "Discussion",
            "paragraphs": [
                "The Cellarium approach and technology presented here for multiparameter energy production profiling in single cells enables characterization of transmembrane fluxes of oxygen and protons in real time. To the best of our knowledge, no other reported technology is capable of performing simultaneous characterization of OCR and ECAR of single cells with the throughput demonstrated in this study. In its current implementation, the technology enables the analysis of 200\u2013300 individual cells per assay, while providing the built-in capability to study the response of multiple interacting cells per well for cell-cell communication studies. The comparison of HME1 and MDA-MB-231 cells revealed substantial variability in OCR and ECAR values at the single cell level. We found that while the majority of MDA-MB-231 cells exhibit marked differences from HME1 cells in terms of combined OCR and ECAR distributions, a subpopulation of MDA-MB-231 cells with both low OCR and low ECAR exists that are similar to the majority of HME1 cells. It is conceivable that these cells may also behave differently from the rest of the population in response to stress or treatment.",
                "The data from wells containing more than one cell revealed a strong downward trend of ECAR with increasing number of cells. Furthermore, we observed a shift towards the mitochondrial production of ATP (higher OCR) relative to ECAR with increasing number of cells. These two findings suggest a role of intercellular interactions in energy production phenotype and demonstrates the capability of the approach to resolve details of such interaction. The effect of the number of interacting cells on OCR parallels our previous finding of altered OCR in Barrett\u2019s esophageal epithelial cells that exhibited a significant increase in OCR in wells that were occupied with 3 cells23. The difference in OCR trends observed in this and our previous study suggests that the role of cell interaction in the bioenergy production phenotype is cell-type specific. This finding may bear direct relevance to the microenvironment of cancer cells, as the number of interacting cells within a tumor may also vary contributing to the observed metabolic heterogeneity1330.",
                "The validation assays performed with the ETC inhibitors and ion uncouplers (oligomycin, FCCP and rotenone) have revealed both qualitatively and quantitatively similar behavior of cells in our assays compared with bulk cell samples. This finding provides strong support for the non-perturbing nature of our approach in terms of cellular response and demonstrates the feasibility of stress-response studies using the platform. In all three cases our data revealed subpopulations of cells with slow OCR and ECAR in both control and treated cells. While further studies are necessary to reveal the functional role of these cells at the population and tissue level, it is possible that due to their dormant-like metabolic phenotype behavior these cells may play a role in drug response and cancer recurrence after treatment3132.",
                "Our data confirmed the findings of a previous study that demonstrated higher ECAR of MDA-MB-231 cells as compared with normal mammary epithelium (HME1) cells in bulk samples26. Moreover, the single cell OCR and ECAR distributions show differences between the two cell lines in terms of fractions of cells with low OCR and ECAR, indicating a substantially more complex behavior than one would assess based on the analysis of bulk cell samples alone.",
                "The platform described here, has been engineered to be flexible, extensible, and allow higher levels of multiplexing. For example, more sensors can be incorporated for quantification of additional analytes, such as glucose, potassium, sodium etc., for more detailed studies of cellular metabolism. To achieve this, sensors with specific spectral properties may be designed for reliable separation of the emission signal from the different sensors. Furthermore, in addition to using just the sensor emission intensity as a readout, one can utilize time-resolved measurements of sensor emission decay times to calculate changes in analyte concentration2122. Alternatively, the different sensors can be separated spatially inside the microwells using photo patterning or robotic sensor deposition, similar to the approaches utilized by our group2333. The system throughput can be further increased by implementing experimental designs for running multiple assays in parallel. We have designed and tested an approach that enables running up to 5 assays in parallel thus bringing the overall throughput of the system to ~1,000\u20131,500 cells per assay. In addition to the assay parallelization, more advanced cell seeding approaches can be used to increase the number of wells containing single cells. For example, cells may be placed in the wells using inkjet printing3435 or cell stenciling36 approaches with increased level of control over the cell number per well.",
                "In summary, the Cellarium platform represents a powerful analytical tool enabling quantitative profiling of cellular bioenergy production in real time and at the single cell level. It provides the means to study the effect of cellular interactions on the bioenergy production profile at the few (2\u20135 cells) cell level. The approach is relatively simple in design and implementation, and can be expanded to accommodate more sensors for monitoring other analytes or products of metabolism or other cellular processes."
            ],
            "subsections": []
        },
        {
            "title": "Materials And Methods",
            "paragraphs": [],
            "subsections": [
                {
                    "title": "Sensor Data Acquisition",
                    "paragraphs": [
                        "Fluorescent images of the oxygen sensor, pH sensor, and rhodamine containing film were acquired using an automated inverted epi fluorescence imaging platform (ImageXpress Micro XLS, Molecular Devices, Sunnyvale, CA). Fused silica wells with a volume of 64.5 pL were hexagonally packed into 12.8\u2009\u00d7\u200912.8\u2009mm arrays of up to 4,096 wells (Fig. 1). The data for the oxygen, pH and reference probes were acquired using excitation/emission filter sets of 390ex/655em, 475ex/536em and 542ex/593em, respectively."
                    ],
                    "subsections": []
                },
                {
                    "title": "Image Processing",
                    "paragraphs": [
                        "The development of a high throughput single cell metabolic profiling platform required the development of an equally high throughput and robust image processing algorithm. Examination of platform performance and optimization of the platform protocol has become exceedingly facile through the development of near real-time metabolic data feedback accomplished using MATLAB (v. 2014b, Mathworks, Natick, MA) and the various toolboxes thereof. Automated image processing permits a strong degree of adaptability, the option to complete batch processing of hundreds of assays, and can implement quality control data filtering that would otherwise lead to misrepresentation of the metabolic profile.",
                        "Well lips within the microarray are readily apparent in the oxygen sensor fluorescent first time-point images within the drawdown component and the reference fluorescent images within the cell count component. These images are filtered for noise and corrected for non-uniform illumination or sensor concentration gradients and then converted to binary images such that the fraction of white within the image is equal to the fractional surface area of the well lips, ideally highlighting only the lips of the wells and blacking out everything else. Dark and light circular features within the logical images are then used as a template free method of detecting the wells through circular Hough transforms of the logical images (Supplementary Figure 4). The coordinates of each detected circle is filtered such that duplicate detections are weighted to a single detection according to their detection confidence metric. This redundant detection technique maximizes both the accuracy of the well coordinates and the quantity of detected wells. The coordinates are then filtered again for false positives by comparing the position of each coordinate to the coordinates nearby and discarding detections that do not agree with the geometry of the microarray. A cropped time-series subset of the assay wells are isolated and well detection is performed over the time-series to adjust the well coordinates of the assay for unexpected shifts (well tracking). Using a cropped subset of the images for well-tracking relies upon the fact that our assay is rigid (moves uniformly) and greatly reduces the processing time by subsampling the large data set for tracking analysis. The cell count well coordinates are first estimated using a non-reflective similarity transform of the well coordinates characteristic of the objective lens change from 4X to 10X magnification. These estimated cell count well coordinates are then compared to the detected well coordinates to synchronize the two assay components. The estimated cell count well coordinates are replaced with detected coordinates and an assay specific transformation is obtained for optimal alignment.",
                        "Implementing quality control on high throughput screening platforms is essential for maintaining data integrity. Well inspection is implemented on the Cellarium assays through an internal reference system which assumes that most of the data samples are valid. Segmentations of the first time-point rhodamine fluorescent image acquisition reveal two common rejection criteria during the well inspection subroutine of a custom image processing algorithm (Supplementary Figure 5). One of the wells has a microfabrication defect that resulted in incomplete well formation. This well cannot provide valid metabolic data as it would be free to exchange metabolites with the surrounding fluid volume (metabolic isolation is not fulfilled). Two of the wells are not fully sealed by the sensor or are on regions where sensor is only partially present, this also does not satisfy metabolic isolation and the lack of sensor may skew the extracted data from within the well (Supplementary Figure 5A). To detect defects the segmented images are divided by a reference image that is defined as the mean of all segmented images and then mean-normalized to one to account for any differences in bulk fluorescent intensity (sensor film heterogeneity). By this analysis the perfect well segmentation would contain the value of 1 for all pixels depicted as a saturated blue color (Supplementary Figure 5B). Pixels with values below one (unexpectedly darker) appear more dark blue, and pixels with values above one (unexpectedly brighter) appear more red. The coefficient of variation displayed as a percentage is then calculated for a quantitative measure of data integrity and outlier wells are discarded (Supplementary Figure 5C).",
                        "Three regions of data across 3 channels (O2 sensor, pH sensor, and reference) are extracted for each well for each time point within the drawdown images. The regions are specified by pixels whose centers fall within specified concentric circles (Supplementary Figure 6). Both mean and standard deviation values are acquired from these regions over time. The central region is to monitor the metabolism of cells contained within the microwell. The lip and outside regions are used as references for the surrounding environment to verify that intensity changes within the red circle are associated with the cell, and not associated with the surrounding environment.",
                        "Image segmentation is performed on the cell count images to obtain isolated crops of each well (Supplementary Figure 7A). The segmentation undergoes a well subtraction algorithm using the mean of all segmentation images which eliminates the well-associated artifacts from the image. This subtraction process is dynamic and catered to the average intensity of each well to obtain a clean cell isolation regardless of mean intensity. Image segments then undergo a variety of shading correction, image sharpening, noise reduction, and Laplacian of Gaussian based edge detection routines. Image processing parameters were optimized using a LaGrange multiplier minimization routine to adjust image processing and cell count decision routines. The objective function being minimized was the number of false cell counts as determined by the manual verification of 3,000 wells. Results from the Cellarium custom cell counting routine were compared to commercially available cell counting software and found to achieve the same level of accuracy, but took 50-fold less time to complete and integrated seamlessly with the drawdown data output. Cell counts for each well are manually verified using a custom approach taking approximately 15\u2009minutes for every 1,000 wells."
                    ],
                    "subsections": []
                },
                {
                    "title": "Sensor Probe Synthesis And Sensor Solution Preparation",
                    "paragraphs": [
                        "Polymerizable sensor probes\u2014an oxygen probe (OS2), pH probe (S2), and an oxygen/pH insensitive reference probe (Rho-MA, Supplementary Figure 1A)\u2014were prepared according to procedures published elsewhere37383940. The stock solutions of the oxygen sensor and pH sensor were prepared separately. The oxygen sensor stock solution was prepared by mixing 850\u2009mg of 2-hydroxyethylmethacrylate (HEMA), 50\u2009mg of acrylamide (AM), 50\u2009mg of polyethylene glycol dimethacrylate (PEGDMA), 1\u2009mg of Rho-MA, and 5\u2009mg of OS2. The pH sensor stock solution was prepared by mixing 850\u2009mg of HEMA, 50\u2009mg of AM, 50\u2009mg of PEGDMA, 1\u2009mg of Rhod-MA, and 1\u2009mg of S2. HEMA, PEGDMA and AM were obtained from Sigma-Aldrich (St. Louis, MO). Two hundred \u03bcL of each stock solution were mixed together followed by the addition of 6\u2009mg azo-bis-isobutyronitrile. Then, 100\u2009mg of 4-arm polyethylene glycol (PEG, MW\u2009=\u20095,000\u2009g/mol, JenKem Technology, Allen, TX) was added and stirred for 20\u2009minutes until PEG was completely dissolved. The solution was filtered through a 0.45\u2009\u03bcm nylon membrane (VWR International, Radnor, PA) to yield a clear, dark pink solution."
                    ],
                    "subsections": []
                },
                {
                    "title": "Sensor Deposition",
                    "paragraphs": [
                        "The sensor films with 3\u20134\u2009\u03bcm thickness were created by sandwiching the sensor stock solution between a fused silica wafer that contained microfabricated shims of photoresists with a 5\u2009\u03bcm height to provide a gap of desired size and a cover slip. To prepare the fused silica wafers, a photoresist SU8-2001 solution was made by diluting SU8-2005 (Microchem Corp., Westborough, MA) to a final solid concentration of 23% by using the SU8-2000 serial thinner (Microchem Corp.). The wafers were plasma treated in a plasma oven (Tegal Usher, CollabRx, San Francisco, CA) at 200\u2009W for 10\u2009minutes followed by a dehydration step at 160\u2009\u00b0C for 10\u2009minutes for improved binding of SU8 to the surface. Immediately following dehydration the SU8-2001 solution was applied to the wafer and spin coated at 3,000\u2009rpm for 45\u2009seconds. The coated wafers were pre-baked at 95\u2009\u00b0C for 5\u2009minutes on a hot plate and then exposed at 80\u2009mJ of UV light using a mask aligner (OAI 808 aligner, OAI LLC, San Jose, CA) and a UV filter (PL-360LP, Omega Optical Inc., Brattleboro, VT). The exposed wafers were post-baked at 95\u2009\u00b0C on a hot plate for 5\u2009minutes and developed in a SU8 developer (Microchem Corp.) for 1\u2009minute followed by a hard bake step at 150\u2009\u00b0C for 30\u2009minutes. The wafers were plasma treated together with the cover glass slides using a plasma cleaner (Harrick PDC-001, Harrick Plasma, Ithaca, NY) at 30\u2009W power for 10\u2009minutes to activate the glass surface for a silanization step. The wafers were vapor-phase silanized by placing them in a glass dessicator along with 200\u2009\u03bcL of (3-acryloxypropyl) trimethoxysilane (4369-14-6, Gelest, Morrisville, PA) in an open 1.5\u2009mL Eppendorf tube, and then evacuating the air using a house vacuum for 30\u2009seconds until an absolute pressure of less than 20\u2009mmHg in the desiccator was achieved. The wafers were kept in the desiccator for 4\u2009hours. The cover slips were silanized using the same procedure, but using (1H,1H,2H,2H-perfluorooctyl) trichlorosilane (Gelest) to prevent the sensor from adhering to the surface. The sensor was cured (polymerized) in the sandwich structure at 80\u2009\u00b0C under 100% nitrogen for 90\u2009minutes. The cover slip was removed from the polymerized membrane surface after curing. The polymerized sensor films on the substrate were washed three times with methanol to remove any remaining sensor monomers and any residual solvents."
                    ],
                    "subsections": []
                },
                {
                    "title": "Microwell Chip Fabrication",
                    "paragraphs": [
                        "The microwell arrays were fabricated using photolithography as described elsewhere4142. Briefly, first a thin layer of amorphous silicon was uniformly deposited on the surface of an RCA-cleaned fused silica wafer. Then the wafer was spin-coated with AZ 4330 photoresist at 3,000\u2009rpm, and UV exposed at a dose of 150\u2009mJ/cm2. The photoresist was patterned with lipped microwell arrays, and the patterns were transferred to the amorphous silicon layer by a dry reactive-ion etching (RIE) process. The patterned amorphous silicon layer worked as a masking layer during HF wet etching to form the microwell arrays with the height of 15\u2009\u03bcm. After HF wet etching, the amorphous silicon left on the fused silica was completely removed by a second RIE step."
                    ],
                    "subsections": []
                },
                {
                    "title": "Microwell Substrate Preparation",
                    "paragraphs": [
                        "The microwell substrates were sonicated in a 1% detergent solution (micro-90, VWR, Radnor, PA) for 30\u2009minutes to remove glass shards or particles from the surface followed by a cascade rinse with deionized ultrapure water to remove residual detergent. The substrates were sprayed with 70% ethanol and allowed to air-dry. Next, the substrates were placed in a 35\u2009\u00d7\u200910\u2009mm polystyrene Petri dish containing 2\u2009mL of the appropriate cell culture medium and kept under normal cell culture conditions for 24\u2009hours to remove any air trapped in the wells. The cell culture medium was removed the next day and replaced with 2\u2009mL of fresh culture medium containing 160,000\u2013250,000 cells. Optimal cell number was determined empirically for each cell line (see separate section for cell culture conditions). The substrates were incubated under normal cell culture conditions for 24\u2009hours prior to experiments, which allowed the cells to adhere to the surface of the microwell substrate and equilibrate. The next day, the microwell substrates and cells were imaged with 5x and 10x objectives (Evos XL Core microscope, Thermo-Fisher Scientific, Carlsbad, CA) to examine cell morphology. Prior to the assay, the 2\u2009mL of media was removed and replaced with 2\u2009mL of assay medium comprised of 0.8\u2009mM MgSO4 1.8\u2009mM CaCl2, 143\u2009mM NaCl, 5.4\u2009mM KCl, 0.91\u2009mM NaH2PO4, 4.5\u2009mM glucose, and 1\u2009mM Hoechst 33342 nuclear stain for cell counting. The cells were incubated in assay medium for 15\u2009minutes before the experiment."
                    ],
                    "subsections": []
                },
                {
                    "title": "Sensor Preparation For Measurements",
                    "paragraphs": [
                        "The sensors were prepared for assays by soaking in 100% methanol for 15\u2009minutes to remove potential un-cured sensor material. They were then cascade-rinsed with deionized water to remove methanol. Next, the sensors were sprayed with 70% ethanol and allowed to air-dry. Immediately prior to assay, a sensor was soaked in the final assay medium for at least 30\u2009minutes to equilibrate the sensor with assay medium, which was found to result in a more stable response during assay."
                    ],
                    "subsections": []
                },
                {
                    "title": "Oxygen Sensor Calibration",
                    "paragraphs": [
                        "The oxygen sensor phosphorescence intensity changes as a function of dissolved oxygen concentration due to dynamic quenching of the triplet energy state by oxygen (Supplementary Figure 1B,C) and can be described using the Stern-Volmer relationship:",
                        "",
                        "where I is the sensor emission intensity at dissolved oxygen concentration [O2], I0 is the sensor emission intensity at 0% oxygen and kSV is the Stern-Volmer constant of dynamic quenching efficiency. The sensor response was calibrated using a 2-point calibration in assay medium with dissolved oxygen concentration ranging from air-saturated (first calibration point) to 0% (last calibration point) dissolved oxygen conditions at 37\u2009\u00b0C. To achieve the 0% dissolved oxygen condition, the assay medium was purged with 100% nitrogen for 10\u201320\u2009minutes. The absolute concentrations of dissolved oxygen for the two calibration points were confirmed using a calibrated Clark electrode. The I0/Iair ratio in the assay medium at 36\u2009\u00b0C and 20\u2009kPa oxygen partial pressure was 2.7\u20133.0 and varied slightly from sensor to sensor. The kSV was determined by linear regression from",
                        "",
                        "To improve oxygen measurement accuracy, we performed a local, well-by-well calibration of the sensor response by inference using assay results. Using the same two-point approach, the local sensor calibration was inferred from the sensor emission intensities at the point of sealing/assembly (air-saturated condition) and at the point where the well is fully drawn down (0% dissolved oxygen). An average value of kSV was calculated for the assay by averaging kSV over all wells that completed assay. The average kSV was then applied equally to all wells, including wells that did not draw down completely such as wells with no cells. With this approach, either the final value or the initial value of oxygen could be used as the calibration reference.Concentration for all cases was found from the following equation:",
                        "",
                        "where [Oair] is dissolved oxygen concentration under air-saturated conditions."
                    ],
                    "subsections": []
                },
                {
                    "title": "Ph Sensor Calibration",
                    "paragraphs": [
                        "The pH sensor intensity as a function of pH can be modeled with the sigmoid function:",
                        "",
                        "where I1 and I2 are the maximum and minimum normalized intensity of the sensor dynamic range, respectively, pKa is the acid dissociation constant, \u03b8 is sensitivity, and Iref is the sensor intensity in the standard assay medium. The sensor was calibrated using a Britton-Robinson buffer with varying pH values in the range of pH 3\u20139 (Supplementary Figure 1D). Fluorescence images of the sensor were acquired at 5\u201310\u2009min after each change of the buffer to a different pH to allow sensor equilibration. The fluorescent intensities were normalized to the pH of the assay medium. Data collected across 11 sensor samples were compiled and fit to equation (4). A typical curve fit is shown in Supplementary Figure 1E. We observed a typical change in pH during assays in a range of 6.4\u20137.4. The response is close to linear in this range."
                    ],
                    "subsections": []
                },
                {
                    "title": "Ocr And Ecar Calculations",
                    "paragraphs": [
                        "OCR and ECAR were calculated by applying linear regression to oxygen concentration and pH data, respectively. The estimated average confidence interval on the slope was calculated to be \u00b114%. ECAR was calculated from the slope of the pH curve and had units of pH/minute. OCR is calculated from the slope of the OC curve and has units of fmoles/min. Because of the random seeding process, a proportion of wells had no cells. We used the empty wells as negative controls to ensure the absence of sensor response during assays. However, a slight (5\u201310%) increase in emission intensity was observed in the oxygen sensor associated with sensor consumption of oxygen. By calculating the effective OCR of empty wells, we have estimated the associated error in OCR for wells with cells."
                    ],
                    "subsections": []
                },
                {
                    "title": "Sealing Microwell Array And Data Collection",
                    "paragraphs": [
                        "A custom fixture was designed which aligns the microwell substrate to the sensor substrate, contains the assay medium, maintains consistent temperature, and, when closed, produces balanced and sufficient force for hermetic sealing of the wells (Supplementary Figure 2). The microwell substrates containing cells were placed in the lower part (base block) of the fixture. Assay medium (100\u2009\u03bcL) was added on top of the substrate. The sensor was placed on top of a black adhesive foil (Spectral Black Adhesive Foil, Edmund Optics, Barrington, NJ) pre-cleaned with 70% ethanol that was pre-attached to the compression plate and wetted with 60\u201380\u2009\u03bcL of assay medium prior to assay. The light absorbing foil material was used to decrease non-specific reflected light. Then the lower and upper fixtures were closed and put into the ImageXpress Micro XLS platform for imaging. The sensor was sequentially imaged in three spectral windows: 390ex/655em (oxygen sensor), 475ex/536em (pH sensor), and 542ex/593em (reference probe)."
                    ],
                    "subsections": []
                },
                {
                    "title": "Verifying Seal Of Microwells (Seal Test)",
                    "paragraphs": [
                        "At the end of the assay, 100% oxygen was flowed through the fixture at 20\u2009cm3/minute for approximately 40\u2009minutes using a flow controller (Alicat Scientific, Tucson, AZ) while imaging continued. The flow rate was selected to purge air from the fixture internal volume, but without causing the liquid between the substrates to dry out. The oxygen sensor intensity in sealed wells on the array did not show measurable changes, whereas the intensity inside partially sealed wells decreased with time. The oxygen purge was confirmed by the marked reduction in emission intensity of the sensor areas outside microwells."
                    ],
                    "subsections": []
                },
                {
                    "title": "Staining Of Cell Nuclei For Counting",
                    "paragraphs": [
                        "Because of random cell seeding into the wells, counting of cells in each microwell was necessary to determine the number of cells per well (Fig. 2A,B, Supplementary Figure 7A). To this end, the cell nuclei were stained with the Hoechst stain for nuclear DNA and the entire microwell array was imaged with a 10x objective lens in fluorescence mode using 390ex/520em and 542ex/593em spectral windows to visualize the cells and determine the location of the wells, respectively."
                    ],
                    "subsections": []
                },
                {
                    "title": "Ocr And Ecar In Bulk Samples",
                    "paragraphs": [
                        "The OCR and ECAR measurements in bulk cell samples were performed using the Seahorse XFp metabolic flux analyzer (Agilent, San Jose, CA). The day before the assay, 10,000\u201335,000 cells/well were seeded into XFp cell plates coated with poly-d lysine. The cells were plated at ~80% confluence in 75\u2009\u03bcL of the appropriate medium for the cell type. The plates were left in the cell culture hood for 30\u201345\u2009minutes to allow cell attachment. Then, an additional 120\u2009\u03bcL of culture medium was added to all of the wells and the plate was covered and incubated overnight at 37\u2009\u00b0C with 5% CO2. Prior to experiments the next day, the cell medium was replaced with an assay medium consisting of 5\u2009mM glucose, 2\u2009mM glutamine, and 1\u2009mM pyruvate in the Seahorse base medium. The plates were placed in a non-CO2 incubator for 40\u2009minutes prior to the start of the assay. The assays were run according to the manufacturer\u2019s mitochondrial stress test. The following perturbagen concentrations (\u03bcM) were used: 1 (oligomycin), 1 (FCCP), 0.5 (rotenone)."
                    ],
                    "subsections": []
                }
            ]
        },
        {
            "title": "Additional Information",
            "paragraphs": [
                "How to cite this article: Kelbauskas, L. et al. A platform for high-throughput bioenergy production phenotype characterization in single cells. Sci. Rep. 7, 45399; doi: 10.1038/srep45399 (2017).",
                "Publisher's note: Springer Nature remains neutral with regard to jurisdictional claims in published maps and institutional affiliations."
            ],
            "subsections": []
        }
    ]
}
