Repository: boschresearch/Pap2Pat

# Pap2Pat Dataset

### File Schema

Every directory in `data` corresponds to one patent-paper pair and contains the full texts of both patent and paper, as well as the patent outlines. We include all information in JSON for programmatic parsing and Markdown for manual inspection.

```yaml
data/:
    paper_id-patent_id/:
        # Nested JSON format
        patent.json: JSON file containing patent metadata and full-text, as well as all outlines
        paper.json: JSON file containing paper metadata and full-text
        # Markdown format
        patent.md: patent full-text formatted in markdown
        paper.md: paper full-text formatted in markdown

File: Pap2Pat/data/W2602200632-US20190126275/patent.json (part 1 of 2)
{
    "id": "US20190126275",
    "authors": [
        "Laimonas Kelbauskas",
        "Honor Glenn",
        "Jeff Houkal",
        "Clifford Anderson",
        "Yanqing Tian",
        "Fengyu Su",
        "Deirdre Meldrum"
    ],
    "title": "A DEVICE FOR HIGH-THROUGHPUT MULTI-PARAMETER FUNCTIONAL PROFILING OF THE SAME CELLS IN MULTICELLULAR SETTINGS AND IN ISOLATION",
    "date": "2017-04-21 00:00:00",
    "abstract": "A device for high-throughput multi-parameter functional profiling of the same cells in multicellular settings and in isolation is provided. In certain aspects, an integrated microfluidic device for multi-parameter metabolic and other phenotypic profiling of live biological cells is useable with: 1) multicellular clusters or small biopsy tissue samples, 2) cultures of the constituent cells obtained after cluster/tissue dissociation, and 3) the same constituent single cells in isolation. The approach enables study of the effects of multicellular complexity, such as in response to treatment, pathogens, stress, or other factors concerning disease origination and progression. Measurements may be performed on single cells or multicellular populations or tissues in the same assay at the same time.",
    "sections": [
        {
            "title": "DESCRIPTION",
            "paragraphs": [],
            "subsections": [
                {
                    "title": "STATEMENT OF RELATED APPLICATION(S)",
                    "paragraphs": [
                        "This application claims the benefit of U.S. Provisional Patent Application No. 62/326,455, filed on Apr. 22, 2016, the disclosure of which is hereby incorporated by reference herein in its entirety. This application also relates to U.S. Provisional Patent Application No. 62/464,125 filed on Feb. 27, 2017, the disclosure of which is hereby incorporated by reference herein in its entirety."
                    ],
                    "subsections": [],
                    "outline_long": [
                        "claim benefit of provisional patent applications"
                    ],
                    "num_characters": 390,
                    "outline_medium": [
                        "claim benefit of provisional patent applications"
                    ],
                    "outline_short": [
                        "claim benefit of provisional patent applications"
                    ]
                },
                {
                    "title": "GOVERNMENT RIGHTS IN INVENTION",
                    "paragraphs": [
                        "This invention was made with government support under P50 HG002360 awarded by the National Institutes of Health. The U.S. government has certain rights in the invention."
                    ],
                    "subsections": [],
                    "outline_long": [
                        "government rights in invention"
                    ],
                    "num_characters": 169,
                    "outline_medium": [
                        "government rights in invention"
                    ],
                    "outline_short": [
                        "government rights in invention"
                    ]
                },
                {
                    "title": "TECHNICAL FIELD",
                    "paragraphs": [
                        "This disclosure relates to devices and methods for profiling live biological cells."
                    ],
                    "subsections": [],
                    "outline_long": [
                        "devices and methods for profiling live biological cells"
                    ],
                    "num_characters": 83,
                    "outline_medium": [
                        "devices and methods for profiling live biological cells"
                    ],
                    "outline_short": [
                        "devices and methods for profiling live biological cells"
                    ]
                },
                {
                    "title": "BACKGROUND",
                    "paragraphs": [
                        "The fundamental decision-making entity in a biological organism is the cell. Recent advances reveal that intercellular heterogeneity is an essential characteristic of all naturally occurring cell populations, and is also reflected in cell lines adapted to in vitro culture. This suggests that traditional, population-averaged cellular assays may fail to capture the actual range of cellular states or responses to stimuli. Intercellular variability is directly relevant to human health since small subpopulations of cells can have a profound impact on health and disease. For example, lineage-restricted stem cells in the gastrointestinal tract represent a small minority of the epithelial cells, but are responsible for generating the entire cell layer which is composed of at least five cell types and is continuously renewed. As another example, cancer is characterized by extraordinary heterogeneity, perhaps from its initiation. A typical tumor is composed of a mix of genetic and phenotypic cell types in various stages of progression and adapted to different microenvironments. This variability has a profound impact on the effectiveness of therapeutic interventions. A cancer drug that shrinks a tumor to below the level of detection may ultimately fail to eradicate disease if it is ineffective against a few cells (or possibly one cell) having the capacity to re-initiate tumor growth. Therapeutic intervention frequently eradicates all detectable tumors, but the patient later relapses with a much more aggressive disease. What differences enabled a few cancer cells to resist treatment and recapitulate the pathology? What phenotypic signatures could identify these cells and enable therapeutic intervention?",
                        "Another emerging theme in biomedical and clinical research is the importance of the microenvironment in cell state and decision making. Cells function in the context of homotypic and/or heterotypic interactions with neighboring cells mediated by direct contact and/or diffusible factors. Therefore, the multicellular in vivo complexity of the cell behavior is not necessarily recapitulated in cultures of dissociated cells.",
                        "Traditional inquiries into cellular states and processes have relied upon population-averaged data obtained from tens of thousands to millions of cells. Such approaches were used because the object of interest\u2014namely, the cell\u2014was too tiny to measure directly. Although such techniques have yielded much useful information, these approaches are limited in that they cannot resolve the contributions of individual cells. This precludes the detection of differing responses or states in sub-populations of cells under study, and disallows detection of signals of rare or unique cells. Flow cytometry and fixed cell microscopy are effective methods for gathering information with single cell resolution; however, these techniques are limited in that they provide only a snapshot of cell state. Live cell imaging methods employing fluorescent probes can provide more or less quantitative information on intracellular targets, and fluorescent protein-based techniques can report on cellular processes and molecular interactions. One caveat with these strategies is that they necessarily introduce some degree of intracellular perturbation. Additionally, these strategies are not useful for measurement of transmembrane fluxes of diffusible analytes that are produced or consumed. Even if such species could be detected, no method has existed to identify the contributing effects of individual cells.",
                        "Recent insights into the significance of cellular heterogeneity have fueled interest in efficient, quantitative single cell analytical approaches. Due to significant cell-to-cell heterogeneity, a clear understanding of cellular functions under physiologic, pathologic, and therapeutic conditions requires analyses with single cell resolution. However, interrogation of individual, isolated cells may fail to be fully relevant to human health, because in vivo cells are in constant physical and diffusional contact with other cells and with extracellular matrix components in a specific structural organization. This microenvironment supports a constant flow of information between cells which influences cellular state. For example, in healthy intestinal epithelium, lineage restricted stem cells rely on cues from stromal cells surrounding the stem cell niche in order to proliferate.",
                        "There is an emerging understanding that cancer is not only a disease of what we typically identify as the \u201ccancer cell\u201d. Rather, cancer is a set of pathological interactions between various cell types that together form a niche required for carcinogenesis and progression. Microenvironment interactions have been implicated in every stage of carcinogenesis from initiation to progression and metastasis. An aspect of the microenvironment particularly relevant to health and disease is mediation of cellular metabolism. There is a large body of ongoing research implicating local inflammation as a driving force in oncogenesis. Inflammation causes local hypoxia that triggers hypoxia response signaling, which, in turn, downregulates oxidative phosphorylation and boosts glycolysis. This metabolic shift is recognized as a hallmark of cancer and has been identified as an initiating factor. It would be desirable to provide a sensitive measure of metabolic signatures of cells in both their in situ microenvironment and individually, to bridge a gap in understanding between the attributes of individual cells and the function of intact tissues.",
                        "The degree to which metabolic functions and the state of specific cells depend on micro-environmental interactions is highly variable and is likely context-dependent. The device disclosed herein allows researchers to systematically evaluate the effects of cellular heterogeneity and in situ interactions on cellular metabolism, enabling integrated analysis of multicellular structures and their constituent individual cells. One transformative application of this device is that it enables direct evaluation of the relevance of measuring metabolic responses in dissociated or isolated cells versus intact multicellular units. This analysis is applicable to a wide range of cell and tissue types and will accommodate a nearly unlimited variety of test conditions or chemical stimuli. The proposed integrated experimental platform is simple to use and is compatible with many commercial imaging instruments already in use in numerous research and clinical laboratories.",
                        "Cell metabolism is known to be one of the core factors influencing normal cell functioning and pathogenic alterations, including diseased states such as cancer. In vivo cellular metabolism is also critically dependent on the microenvironment. Therefore, studying metabolic parameters of cells in situ can provide crucial insights into factors and mechanisms regulating normal cell functioning and associated with disease onset. However, in situ metabolic profiling with high spatial and temporal resolution is challenging because cells of interest are difficult to access in terms of both delivery of contrast agents/reporters and signal detection.",
                        "Some technologies permit metabolic rate measurements of bulk (including multicellular clusters) samples; however, the lower limit in this approach is several thousands of cells and cannot reach single cell sensitivity. Moreover, these technologies may be currently limited to the measurement of oxygen consumption rates and/or extracellular acidification rates, and does not permit imaging of the cells being studied.",
                        "It would be desirable to permit metabolic parameters to be studied in a non-invasive manner without molecular or chemical manipulation of cells. It would also be desirable to permit in situ analysis of metabolic parameters with spatial and temporal resolution, in dissociated bulk cell populations and at the single cell level. Subject matter disclosed herein overcomes limitations associated with existing devices and methods."
                    ],
                    "subsections": [],
                    "outline_long": [
                        "introduce cell as fundamental decision-making entity",
                        "describe intercellular heterogeneity",
                        "explain limitations of traditional cellular assays",
                        "highlight importance of microenvironment in cell state",
                        "describe cancer as disease of interactions between cell types",
                        "discuss role of microenvironment in carcinogenesis",
                        "highlight importance of metabolic functions",
                        "describe limitations of existing technologies",
                        "introduce need for single cell analytical approaches",
                        "describe importance of studying cellular heterogeneity",
                        "highlight limitations of current methods for measuring metabolic rates",
                        "describe need for non-invasive, high-resolution metabolic profiling",
                        "introduce concept of microenvironment-dependent cell metabolism",
                        "highlight importance of studying metabolic parameters in situ",
                        "describe limitations of current methods for studying metabolic parameters",
                        "introduce need for integrated experimental platform"
                    ],
                    "num_characters": 8041,
                    "outline_medium": [
                        "introduce cellular heterogeneity",
                        "limitations of traditional cellular assays",
                        "importance of microenvironment in cell state",
                        "limitations of flow cytometry and fixed cell microscopy",
                        "limitations of live cell imaging methods",
                        "need for single cell analytical approaches",
                        "importance of microenvironment interactions in cancer",
                        "need for in situ metabolic profiling"
                    ],
                    "outline_short": [
                        "introduce cellular heterogeneity",
                        "limitations of traditional cellular assays",
                        "importance of microenvironment in cell state",
                        "need for single cell analytical approaches"
                    ]
                },
                {
                    "title": "SUMMARY",
                    "paragraphs": [
                        "In certain aspects, the present disclosure describes an integrated microfluidic device for multi-parameter metabolic and other phenotypic profiling of live biological cells in three different structural settings: 1) multicellular clusters or small biopsy tissue samples, 2) cultures of the constituent cells obtained after cluster/tissue dissociation, and 3) the same constituent single cells in isolation. This approach enables the unique capability of studying the effects of multicellular complexity, such as in response to treatment, pathogens, stress, or other factors in the context of disease origination and progression. The approach also permits measurements to be performed on single cells or multicellular populations or tissues in the same assay at the same time.",
                        "In certain embodiments, devices and methods disclosed herein are non-invasive and do not rely upon molecular or chemical manipulation of cells. In certain embodiments, an integrated microfluidic device combines analysis of metabolic parameters with spatial and temporal resolution in situ, in dissociated bulk cell populations, and at the single cell level. In certain embodiments, such a device provides the capability to quantify alterations in metabolic parameters in response to various stimuli, such as hypoxia or exposure to therapeutic agents. The devices and methods are simple to employ in various research laboratory settings and broadly applicable to different types of samples.",
                        "In certain embodiments, two analytic techniques are integrated, thereby enabling a direct comparison of metabolic cell state between native, multicellular structures and their constituent cells. Contributions from simple cell-cell proximity and microenvironment architecture are also de-confounded. The power to interrogate both metabolism and gene expression in single, identifiable cells and relate these data to intact multicellular functional tissue units represents a paradigm shift in single cell analysis.",
                        "In certain embodiments, devices disclosed herein overcome challenges of directly correlating metabolic function of intact multicellular structures such as biopsy tissue samples, their constituent cells after dissociation into a cell culture, and the individual constituent cells in isolation. In certain embodiments, a device is configured to perform such measurements on both bulk cell cultures and single cells of the same type. The analysis is non-invasive and non-perturbing since it relies on extracellular (e.g., optical) sensors.",
                        "In one aspect, a proposed microfluidic device for multiparameter phenotypic profiling of live or fixed individual cells in isolation and within complex multicellular structures in a same assay includes at least a bottom substrate that may include a microfluidic structure or chip. The bottom substrate defines a microfluidic channel containing a plurality of split-walled cell trap structures. The bottom substrate further defines a \u201cmilliwell\u201d arranged for at least selective fluid communication with the microfluidic channel. In certain embodiments, the microfluidic device further includes a top substrate defining a lid configured to mate with and seal the bottom substrate. In certain embodiments, one of the bottom substrate or the top substrate is configured to be moved relative to the other of the bottom substrate or the top substrate between a first position and a second position, to permit said mating with and sealing between at least portions of the bottom substrate and the top substrate. In certain embodiments, the microfluidic device further includes a top substrate defining an array of lids arranged to align with the plurality of split-walled cell trap structures, and defines a milliwell lid arranged to align with the milliwell. In certain embodiments, one of the bottom substrate or the top substrate is configured to be moved relative to the other of the bottom substrate and the top substrate between a first position and a second position, to permit mating and sealing between at least portions of the bottom substrate and the top substrate. Such movement may include any combination of one or multiple steps such as horizontal translation, vertical translation, lateral translation, and rotation, performed in any suitable order. In certain embodiments, movement of one of the bottom substrate or the top substrate includes vertical translation followed by lateral translation, or horizontal translation followed by vertical translation.",
                        "In certain embodiments, the array of lids includes an array of lips defining a plurality of microwells, the milliwell comprises a greater volume than the plurality of microwells, and the plurality of split-walled cell trap structures is arranged to be registered with and at least partially received by the plurality of microwells when the microfluidic device is in one of the first position or the second position. In certain embodiments, a gap is provided between the bottom substrate and the top substrate along each lip of the array of lips to permit fluid to flow past or through the plurality of split-walled cell trap structures when the microfluidic device is in one of the first position or the second position. In certain embodiments, the milliwell is centrally arranged relative to the plurality of split-walled cell trap structures.",
                        "In certain embodiments, each cell trap structure of the plurality of split-walled cell trap structures includes an open upstream end sized to receive at least one cell, and includes a downstream opening configured to inhibit passage of at least one cell while permitting passage of a liquid medium. In certain embodiments, each cell trap structure of the plurality of split-walled cell trap structures is configured to receive only a single cell.",
                        "In certain embodiments, an array of sensors is arranged in at least one of the bottom substrate or the top substrate, wherein the array of sensors is in sensory communication with the plurality of microwells.",
                        "In certain embodiments, the microfluidic device is configured for multi-parameter characterization of cellular phenotypes of cells in tissue or other multicellular structures and the same individual cells in isolation followed by end-point analysis of biomolecular profiles of the same cells. In certain embodiments, the end-point analysis includes at least one of DNA sequencing, gene expression analysis, or protein expression analysis.",
                        "In another aspect, a microfluidic device for multiparameter phenotypic profiling of live or fixed individual cells in isolation and within complex multicellular structures in a same assay includes a first substrate and a second substrate. The first substrate defines a milliwell and an array of microwells, wherein the milliwell includes a greater volume than each microwell of the array of microwells. The second substrate includes a lid arranged to cover the milliwell and an array of lids to cover the array of microwells. One of the first substrate or the second substrate is configured to be moved relative to the other of the first substrate or the second substrate between a first position and a second position, to permit the milliwell and the array of microwells to be selectively sealed. In certain embodiments, the microfluidic device further includes a plurality of split-walled cell trap structures arranged to be selectively registered with and disposed within the array of microwells when the microfluidic device is in one of the first position or the second position. In certain embodiments, each cell trap structure of the plurality of split-walled cell trap structures is configured to receive only a single cell. In certain embodiments, movement of one of the first substrate or the second substrate includes vertical translation followed by lateral translation, or horizontal translation followed by vertical translation.",
                        "In certain embodiments, a gap is provided between the first substrate and the second substrate along a lip of each lid of the array of lids to permit fluid to flow past or through the plurality of split-walled cell trap structures when the microfluidic device is in one of the first position or the second position. In certain embodiments, the milliwell is centrally arranged relative to the plurality of split-walled cell trap structures. In certain embodiments, each cell trap structure of the plurality of split-walled cell trap structures includes an open upstream end sized to receive at least one cell, and includes a downstream opening configured to inhibit passage of at least one cell while permitting passage of a liquid medium.",
                        "In certain embodiments, the microfluidic device further includes an array of sensors arranged in at least one of the first substrate or the second substrate, wherein the array of sensors is in sensory communication with the array of microwells.",
                        "In certain embodiments, the microfluidic device is configured for multi-parameter characterization of cellular phenotypes of cells in tissue or other multicellular structures and the same individual cells in isolation followed by end-point analysis of biomolecular profiles of the same cells. In certain embodiments, the end-point analysis includes at least one of DNA sequencing, gene expression analysis, or protein expression analysis.",
                        "In certain embodiments, a microfluidic device comprises two substrates or layers that may embody microfluidic structures or chips. A bottom substrate or layer includes a \u201cmilliwell\u201d to analyze intact multicellular structures, and an array of microwells in which single cells are assayed. A top substrate or layer includes a lid patterned with fluorescent sensors that respond to soluble analytes such as oxygen or glucose, changes in pH, or any other types of sensors and combinations thereof. In a closed configuration, the top substrate or layer (or lid) forms a hermetic seal around each of the cell-containing microwells, permitting the sensor array to be read. In certain embodiments, substrates or layers of the device can be made of glass or other optically transparent materials to enable simultaneous imaging of cell clusters and cells using various microscopy modalities. In certain embodiments, a microfluidic device represents an integrated tool that will allow researchers to bridge the gap in understanding between the attributes of individual cells and the function of intact tissues.",
                        "In certain embodiments, multi-parameter characterization of cellular phenotypes of cells in tissue or other multicellular structures and the same individual cells in isolation may be performed, followed by end-point analysis of biomolecular profiles of the same cells. In certain embodiments, such end-point analysis comprises at least one of DNA sequencing, gene expression analysis, or protein expression analysis.",
                        "In certain embodiments, a device disclosed herein can be used for identifying small populations or individual rare cells with abnormal function and/or response to stress that are responsible for pathogenesis and disease recurrence. As a means for multi-parameter multiplexed analysis of transmembrane fluxes and cell state in general, such a device and associated methods can be utilized in clinical and pharmacological settings for the following applications: (1) research involving measurements of metabolism, gene expression, and more in the context of multicellular complexity; (2) stimulus-response experiments where the stimulus includes environmental changes, infection, perturbagens, drugs, genomic alterations, etc.; (3) drug screening and response studies (e.g. pharmacokinetics); (4) early disease detection and screening; (5) risk assessment for disease progression (e.g., premalignant to malignant progression in cancer); (6) therapeutic targets identification and validation; (7) biosignature development and validation; and (8) stress response studies."
                    ],
                    "subsections": [],
                    "outline_long": [
                        "introduce integrated microfluidic device",
                        "describe device for multi-parameter metabolic profiling",
                        "highlight non-invasive and non-perturbing nature of device",
                        "describe device for studying metabolic parameters in situ",
                        "introduce concept of studying multicellular complexity",
                        "describe device for measuring metabolic rates in bulk cell populations",
                        "highlight ability to study single cells and multicellular populations",
                        "describe device for quantifying alterations in metabolic parameters",
                        "introduce concept of correlating metabolic function with gene expression",
                        "describe device for overcoming challenges of correlating metabolic function",
                        "highlight ability to perform measurements on bulk cell cultures and single cells",
                        "describe device for multiparameter phenotypic profiling",
                        "introduce concept of microfluidic structure or chip",
                        "describe split-walled cell trap structures",
                        "highlight ability to receive only a single cell",
                        "describe array of sensors for multi-parameter characterization",
                        "introduce concept of end-point analysis of biomolecular profiles",
                        "describe device for identifying rare cells with abnormal function",
                        "highlight applications in research, drug screening, and disease detection",
                        "describe device for stimulus-response experiments",
                        "highlight ability to identify therapeutic targets and biosignatures",
                        "describe device for stress response studies",
                        "highlight ability to bridge gap in understanding between individual cells and intact tissues"
                    ],
                    "num_characters": 11887,
                    "outline_medium": [
                        "describe integrated microfluidic device",
                        "enable multi-parameter metabolic profiling",
                        "permit in situ analysis of metabolic parameters",
                        "enable measurements on single cells or multicellular populations",
                        "describe non-invasive and non-perturbing analysis",
                        "integrate two analytic techniques",
                        "overcome challenges of correlating metabolic function",
                        "describe microfluidic device configuration",
                        "describe movement of substrates",
                        "describe array of sensors",
                        "enable end-point analysis of biomolecular profiles"
                    ],
                    "outline_short": [
                        "describe integrated microfluidic device",
                        "enable multi-parameter metabolic profiling",
                        "permit in situ analysis of metabolic parameters",
                        "overcome limitations of existing devices",
                        "describe device configurations and applications"
                    ]
                },
                {
                    "title": "DETAILED DESCRIPTION",
                    "paragraphs": [
                        "In certain aspects, the present disclosure describes an integrated microfluidic device for multi-parameter metabolic profiling and other phenotypic profiling of live biological cells in three different structural settings: 1) multicellular clusters or small biopsy tissue samples, 2) cultures of the constituent cells obtained after cluster/tissue dissociation, and 3) the same constituent single cells in isolation.",
                        "To perform metabolic parameter measurements of multicellular structures, their dissociated cells, and corresponding isolated single cells, a microfluidic device according to at least certain embodiments is configured to perform all necessary steps on-site, i.e., without the need to transfer small sample volumes between vials, pipette tips, etc. In certain embodiments, single-cell handling and metabolic phenotype characterization is performed with a microfluidic device using integrated extracellular (e.g., fluorescent or other) sensors. In certain embodiments, a microfluidic device lid may be patterned with fluorescent sensors or other optical sensors that respond to soluble analytes such as oxygen or glucose, changes in pH, or any other suitable analyte(s) or detectable parameter(s) and combinations thereof. The sensor type is not limited in any way in its nature, molecular structure or composition. In certain embodiments, both in situ cells (in native, multicellular structures) and isolated single cells may be analyzed in hermetically sealed wells utilizing sensors (e.g., optical sensors) deposited inside the wells and/or arranged outside the wells. In certain embodiments, measurements may be performed on single cells or multicellular populations or tissues in the same assay at the same time.",
                        "Referring to FIGS. 1A-3B, in certain embodiments, a microfluidic device 300 may include two major parts. FIGS. 1A-1C illustrate a bottom part 100 (also referred to as a bottom layer, bottom substrate, etc.) of the microfluidic device 300, and FIGS. 2A-2C illustrate a top part 200 (also referred to as a top layer, top substrate, etc.) of the microfluidic device 300. FIGS. 3A and 3B illustrate the microfluidic device 300 in an open state and a closed state, respectively. Note that in these figures, and the figures throughout the disclosure, are not necessarily to scale and are provided for illustrative purposes only.",
                        "Referring to FIGS. 1A-1C, the bottom part 100 includes microfluidic channels 102 (also referred to as media flow channels), a milliwell 104 for confinement of large multicellular structures, an array 106 of Pachinko-type single cell traps 108, and a receiving (recessed) chamber 110 arranged to be covered by a lid (described hereinafter in connection with FIGS. 2A-2C). In certain embodiments, the bottom part 100 also includes one or more fiducials 109-1 to 109-3 to promote alignment of the bottom part 100 with the top part 200 in an open state and in a closed state (as described hereinafter in connection with FIGS. 2A-2C). In certain embodiments, the microfluidic channels 102 may include two parallel media flow channel portions 112A, 112B connected by a transverse channel 114, which is transversely arranged (e.g., having a depth of about 20 \u03bcm) and contains the Pachinko-type single cell traps 108. In certain embodiments, the two parallel media flow channel portions 112A, 112B each have a length X1 (e.g., 15 mm) and are separated from one another by a distance Y1 (e.g., 21.5 mm). In certain embodiments, the receiving chamber 110 has a depth of about 20 \u03bcm. In certain embodiments, the array 106 has a width X2 of about 4 mm, and each single cell trap 108 within the array 106 is longitudinally separated from each other single cell trap 108 by a distance X3 of about 200 \u03bcm.",
                        "Referring to FIG. 1B, each Pachinko-type single cell trap 108 includes an open upstream end 116A sized to receive a cell, and includes a downstream opening 116B (also referred to as a downstream end) configured to inhibit passage of at least one cell while permitting passage of a liquid (e.g., aqueous) medium. In particular, each Pachinko-type single cell trap 108 may include a split-walled compartment including the open upstream end 116A (also referred to as an upstream opening), defined by two 10 micron high curved wall portions 118A, 118B separated by a distance X4 of about 3 microns at the downstream opening 116B, and separated by a distance X5 of about 10 microns at the open upstream end 116A. In certain embodiments, the Pachinko-type single cell traps 108 serve the purpose of trapping individual cells with high efficiency, with each individual cell trap 108 being designed to allow only one cell to be caught.",
                        "Referring to FIG. 1C, in certain embodiments the microfluidic channels 102 (including the media flow channel portions 112A, 112B and/or the transverse channel 114) may have a depth D1 (e.g., 20 \u03bcm) and the milliwell 104 positioned within the transverse channel 114 may have a depth D2 (e.g., 200 \u03bcm) and a diameter \u03b81 (e.g., 800 \u03bcm).",
                        "Referring to FIGS. 2A-2C, the top part 200 of the microfluidic device 300 contains an array 202 of lids 204 (or a single lid 204) arranged to align with the array 106 of Pachinko-type single cell traps 108 defined in the bottom part 100 of the microfluidic device 300. The top part 200 further contains a lid 206 for the milliwell 104 (shown in FIG. 2C). The top part 200 additionally includes one or more media flow channel ports 207A, 207B separated from one another by a distance Y2 (to align with the media flow channel portions 112A, 112B.",
                        "FIG. 2B is a top plan view of a representative lid 204 of the array 202 of lids 204. The lid 204 includes a cylindrical lip 208 (e.g., having a lip height of about 20 \u03bcm, a lip width of about 20 \u03bcm, and a diameter \u03b82 of about 80 \u03bcm) defining a microwell 210 arranged to receive a Pachinko-type single cell trap 108. As shown in FIG. 2C, the lid 206 for the milliwell 104 is larger, and includes a cylindrical lip 212 having a lip height of about 20 \u03bcm, a lip width of about 30 \u03bcm, and a diameter \u03b83 of about 900 microns or larger, depending on a desired size of the tissue sample or crypt to be analyzed. In certain embodiments, a gap may be provided between the bottom part 100 and the top part 200 along a lip 208 of each microwell 210 or lid 204 when the microfluidic device 300 is in a position to permit fluid to flow past or through the array 106 of Pachinko-type single cell traps 108. Additionally, the top part 200 includes one or more fiducials 209-1, 209-2. The bottom part 100 and the top part 200 of FIGS. 1A-2C therefore define pairs of fiducials (109-1, 109-2, 109-3, 209-1, 209-2) for easy alignment on a micrometer scale (e.g., between the open state and the closed state).",
                        "FIGS. 3A and 3B illustrate an assembled microfluidic device 300 (based on the design of FIGS. 1A-2C) in an open state and a closed state, respectively. When the array 202 of lids 204 of the top part 200 is aligned with the array 106 of Pachinko-type single cell traps 108, the microfluidic device 300 is in its closed state, as illustrated in FIG. 3B. In such a state, both the milliwell 104 and the microwells 210 are closed and hermetically sealed. When the top part 200 is lifted by 30 microns, then moved to the right so that the array 202 of lids 204 aligns with the receiving chamber 110 and lowered, the microfluidic channel 102 is open (e.g., through the media flow channel ports 207A, 207B) and the in situ cells and/or isolated cells can be exposed to various stimuli, e.g. dissociation media. In the open state of the microfluidic device 300 illustrated in FIG. 3A, cells can also be moved from the milliwell 104 to the Pachinko-type single cell traps 108.",
                        "By alternating the two positions of the top part 200 relative to the bottom part 100, one can repetitively switch the microfluidic device 300 from an open position to a closed position (and vice-versa) to enable performance of various experimental steps. In certain embodiments, the closed position is only needed during a relatively brief sensor readout period. The flexibility of permitting the microfluidic device 300 to be switched between an open position and a closed position allows three types of metabolic characterization experiments on the same chip. First, an intact multi-cellular structure is assayed. Second, the multi-cellular structure is dissociated and metabolic measurements of the bulk dissociated cell population are performed in the same milliwell. Thereafter, individual cells are trapped in the Pachinko-type single cell traps 108 and cell metabolism parameters may be measured with single cell resolution.",
