Repository: boschresearch/Pap2Pat

# Pap2Pat Dataset

### File Schema

Every directory in `data` corresponds to one patent-paper pair and contains the full texts of both patent and paper, as well as the patent outlines. We include all information in JSON for programmatic parsing and Markdown for manual inspection.

```yaml
data/:
    paper_id-patent_id/:
        # Nested JSON format
        patent.json: JSON file containing patent metadata and full-text, as well as all outlines
        paper.json: JSON file containing paper metadata and full-text
        # Markdown format
        patent.md: patent full-text formatted in markdown
        paper.md: paper full-text formatted in markdown

File: Pap2Pat/data/W2604019671-US20160358782/paper.json
{
    "id": "https://semopenalex.org/work/W2604019671",
    "authors": [
        "Jeffrey M. Marks",
        "Eric A. Hudson",
        "Thorsten Lill",
        "Jengyi Yu",
        "Richard A. Gottscho",
        "Samantha Tan",
        "Ivan L. Berry",
        "Keren J. Kanarik",
        "Yang Pan",
        "Wan Suk Yang",
        "Rich Wise",
        "Taeseung Kim",
        "Kazuo Nojiri",
        "Alexander Kabansky",
        "T. Ohba"
    ],
    "title": "Predicting synergy in atomic layer etching",
    "date": "2017-03-27",
    "abstract": "Atomic layer etching (ALE) is a multistep process used today in manufacturing for removing ultrathin layers of material. In this article, the authors report on ALE of Si, Ge, C, W, GaN, and SiO2 using a directional (anisotropic) plasma-enhanced approach. The authors analyze these systems by defining an \u201cALE synergy\u201d parameter which quantifies the degree to which a process approaches the ideal ALE regime. This parameter is inspired by the ion-neutral synergy concept introduced in the 1979 paper by Coburn and Winters [J. Appl. Phys. 50, 5 (1979)]. ALE synergy is related to the energetics of underlying surface interactions and is understood in terms of energy criteria for the energy barriers involved in the reactions. Synergistic behavior is observed for all of the systems studied, with each exhibiting behavior unique to the reactant\u2013material combination. By systematically studying atomic layer etching of a group of materials, the authors show that ALE synergy scales with the surface binding energy of the bulk material. This insight explains why some materials are more or less amenable to the directional ALE approach. They conclude that ALE is both simpler to understand than conventional plasma etch processing and is applicable to metals, semiconductors, and dielectrics.",
    "sections": [
        {
            "title": "I. INTRODUCTION",
            "paragraphs": [
                "The field of plasma etching is more critical than ever to the formation of nanometer-sized features in advanced chip technology. The structures going into our smartphones and other connected devices have become so small that they require atomic-scale processing. Atomic layer etching (ALE) is a multistep process for removing ultrathin layers of material and is used today in the fabrication of 10 nm logic. 1 The basic concept involves splitting the etch process into at least two separate steps: first modifying the surface and second removing the thin modified layer. The cycle is repeated until the desired depth is reached. Previously, we published an overview of ALE focused on Cl/Ar etching of Si. 2 Here, we expand our study to other materials relevant to the semiconductor industry: Ge, C, W, GaN, and SiO 2 . We focus on directional (anisotropic) ALE, which is needed for a majority of critical applications. Plasma is important, as the radicals it produces are more reactive and thereby accelerate modification. Plasma is equally important in the removal step as the directional ion bombardment enables anisotropy and lowtemperature processing. We study ALE in different materials to understand fundamental mechanisms.",
                "The history of ALE is closely associated with atomic layer deposition (ALD), which has been studied since the 1960s and used in production for well over a decade. 3,4 The study of ALE originated in the late 1980s apparently as an extension of ALD, given that much of the early literature involved researchers with ALD backgrounds. 5 The contributions and influence from ALD are still apparent; for example, a new ALE scheme using thermal reactions was discovered in 2014 during an ALD experiment. 6 In parallel, our understanding of ALE is also deeply rooted in the field of plasma etching. In the late 1970s, plasma etching found widespread use in manufacturing semiconductor devices. 7 The basic mechanism became better understood with the \"ion-neutral synergy\" concept credited to the 1979 article by Coburn and Winters. 8 They showed that etching requires cooperative interactions at the surface by two different species: ions and reactive neutrals. In their famous experiment, they found that Si etching was not significant when exposed to only an energetic Ar ion beam or to only a reactive neutral (e.g., either XeF 2 or Cl 2 gas). It was with exposure to ions and reactants in combination that produced an enhanced etch rate. They conclude that plasma etching is synergistic because it \"cannot be easily explained by simply superimposing a physical sputtering process onto the chemical etching process.\" Although their successors only studied the ALE field years later, we find their insights relevant to the basic ALE principles today. As such, we devote this article to the memory of Harold F. Winters."
            ],
            "subsections": []
        },
        {
            "title": "II. ALE SYNERGY TEST AND ENERGY CRITERIA",
            "paragraphs": [
                "We expand the synergy concept to ALE by generalizing surface interactions as step A and step B, corresponding to the reactive neutrals and inert ions in plasma etching. In conventional etching these steps are operated continuously and simultaneously, while in ALE they are in rapid sequence. Synergy means that favorable etching occurs due to the interaction of steps A and B. While the concept was originally intended for conventional etching, it is straightforward a) Electronic mail: keren.kanarik@lamresearch.com to apply to ALE as steps A and B are already separated in either time or space (Fig. 1). The separation helps decouple A-B interactions, control the order of surface reactions, and enable self-limiting behavior. In fact, the synergistic interaction between steps captures the underlying ALE self-limiting mechanism for why etching in step B stops after reactants from step A are consumed. It is this self-limiting behavior that provides the idealistic benefits of aspect ratio independence, uniformity, smoothness, and selectivity. We originally suggested use of an ALE synergy test in our overview article. 2 Here we propose to quantify ALE synergy by defining it as a percentage relative to the total amount of material removed per cycle",
                "EPC is \"etch per cycle\" representing the total thickness of material removed in one cycle, typically averaged over many cycles. The values of \"a\" and \"b\" are (undesirable) contributions from the individual steps A and B, respectively, and also have units of nm/cycle. Ideally, synergy will approach 100% with no etching from either step alone. In practice, nonzero contributions from a and b may be present due to photon-induced etching, 9 physical sputtering, step contamination, and/or competing reactions of conventional etching. To experimentally measure the quantities of a and b, steps A and B can be performed as independent processes. By way of example, consider the Si ALE case study using a chlorination step A and Ar ion bombardment step B. If the overall ALE process is found to remove 0.70 nm/cycle, but 0.03 nm/cycle etches in step A alone and 0.04 nm/cycle sputters in step B alone, then S \u00bc 90%. Synergy is a simple test that captures many important aspects of ALE behavior, and is well-suited to compare different ALE conditions or systems. Ultimately, it will need to be considered in conjunction with other metrics such as electrical performance and throughput.",
                "Synergy can be understood in terms of the energetics of underlying microscopic surface interactions. Our analysis is based on the kinetics of the process, for which we consider the energy barriers (i.e., activation energies) of key reactions that may take place in each step. As the relevant energy barriers will generally depend on the ALE scheme, we focus on the scheme using alternating chemical modification and inert ion removal. For processes to provide high synergy, the system and conditions must meet these energy requirements High synergy regime : E mod < e A < E des < e B < E O : E mod is the energy barrier for surface modification, while E des and E O are the energy barriers for removing the chemically modified and bulk material, respectively. The energies e A and e B are delivered to the surface in steps A and B to overcome these barriers based on chosen process conditions and tool configuration. The relation derives from the synergy concept that material removal should not take place in either step independently. In other words, chemical modification should occur without etch product desorption in step A (E mod < e A < E des ), and modified material (etch product) should desorb without removal of bulk material in step B (E des < e B < E O ). The requirements encompass the ALD and ALE process energy windows previously known. 2,3 In general, E des will be different in steps A and B especially if new chemistry is introduced into step B. However, since we use inert ions in the removal step, we obtain this relation by cautiously assuming that E des is similar in steps A and B. We also take each energy as a single rate-limiting value, knowing that in reality the surfaces and energies are not monotonic and the order of reactions may not be elementary. Thus, while more details could be added, the five energies provide a simple framework for understanding ALE synergy.",
                "The relation can be used to predict which reactant-substrate combinations could be synergistic if the relative energies are known. Although energy barriers may be difficult to obtain, values may be available from ab initio calculations or estimated from chemical-physical tables and other published literature. The energy barrier E mod is attributed to surface rearrangement and dissociation as the reactant adsorbs to the surface (e.g., Cl 2 onto Si). For plasma-enhanced modifications, the barrier is considered negligible as plasma does the work of dissociating reactants into radicals prior to adsorption. 10 Next, the energy barrier E des is attributed to surface rearrangement and bonds breaking as the etch product desorbs from the surface. Values may be inferred from thermal desorption temperatures, volatility measurements, and/or heats of vaporization. In the case of Si ALE, ab initio calculations estimate E des $ 2.3 eV for thermal desorption of SiCl 2 (g) occurring at 650 C. 11 The use of plasma enhances desorption and enables low-temperature processing. Finally, the barrier E O is the bulk surface binding energy, the cohesive force that opposes atoms from leaving the surface. These values are commonly estimated from heats of sublimation, typically ranging from 2 to 10 eV and with E O \u00bc 4.7 eV for Si. 12 The ALE synergy then depends on choosing conditions for e A and e B preferably within the energy windows. The amount of energy delivered depends on the energy-transfer method. For example, for thermal energy, the Arrhenius equation can be used to determine substrate temperatures that modulate e A within an energy window. When using plasma, the energy may come from photons, electrons, and/or ion irradiation energy. For accelerated ions, energy is primarily transferred via collisions with the surface and yields increase with the square root of ion energy above a threshold. 13 Appreciable yields require ion energy about an order of magnitude higher than the surface binding energy due to the significant energy lost during the collision cascade. 12 The remainder of this article is devoted to synergy analysis of the six systems studied, in particular, to the trends with the surface binding energy."
            ],
            "subsections": []
        },
        {
            "title": "III. EXPERIMENTAL METHOD",
            "paragraphs": [
                "We studied various materials comprising semiconductors, metals, and dielectrics each of which is relevant to the microelectronics industry: Si, Ge, C, W, and the binary materials GaN, and SiO 2 . Reactants contained either halogens and/or carbon, chosen based on expected synergy with the material under study. Wafers were processed using a Lam Research Kiyo V R Series etch system equipped with Advanced Mixed Mode Pulsing technology for repeatable process step switching. Before entering the chamber, the Si and Ge samples were dipped in dilute hydrofluoric acid (HF) solution to remove native oxide. The other materials were directly placed into the chamber. EPC was determined using ellipsometry (Woollam M-2000 or KLA-Tencor ASET F5x) to measure the total amount of material etched divided by the number of cycles (typically $100). Atomic force microscopy (AFM, Veeco Vx310) was used to measure surface roughness. Values for a and b were determined by running the cyclic process with only step A or B, respectively. All experiments were conducted at a substrate temperature of 60 C. Step A used no applied bias. In step B, Ar ions were accelerated by applying bias voltage in the range 20-100 V, which gives the ion energy. Synergy measurements were made at roughly the center of the ion energy window based on an ion energy scan. Figure 2 summarizes the systems studied and synergy analysis."
            ],
            "subsections": [
                {
                    "title": "IV. ANALYSIS OF ALE SYNERGY IN DIFFERENT MATERIALS A. Silicon ALE",
                    "paragraphs": [
                        "Silicon is the prototypical ALE system studied since 1990. 14 It has a moderate surface binding energy of E O \u00bc 4.7 eV. 12 The system analyzed here is the ALE case study using alternating Cl 2 plasma and Ar ions, with presumed etch products of SiCl 2 (g) and/or SiCl 4 (g). We previously reported ALE behavior characterized by uniform etching across the wafer within 0.4 nm (r), surface smoothness within 0.1 nm RMS, and an energy window at 40-60 eV. 2 At 50 eV, we measured S \u00bc 90% [Fig. 2(a)]. For comparison, nearly perfect synergy was observed in laboratory conditions by Park et al. in 2005. 15 This shows that ideal synergy is possible for this system in a laboratory setting, although at the expense of cycle time which was rather long $10 min.",
                        "With plasma in the chlorination step and saturation time <1 s, our synergy value of 90% has 3-4 orders of magnitude improved productivity rate while still maintaining ALE behavior. 16 We use Si ALE as our benchmark for the following material systems."
                    ],
                    "subsections": [
                        {
                            "title": "B. Germanium ALE",
                            "paragraphs": [
                                "Germanium is a candidate to replace the Si transistor channel due to its superior hole mobility. Ge is a group IV element similar to Si, however with surface binding energy $20% weaker at E O \u00bc 3.8 eV. 12 Also, Ge is more reactive to chlorine as GeCl 2 (g) thermally desorbs at $350 C versus SiCl 2 (g) at 650 C. 17 In terms of previous ALE reports, an isotropic Ge ALE in 1997 used thermal desorption. 18 Also in 1997, a directional Ge ALE was reported using Cl 2 gas (without plasma) followed by Ar ions. 19 More recently, an isotropic wet Ge ALE approach was offered by Dorp et al. using oxidation with removal in wet HF solution. 20 We did not find previous Ge ALE studies using chlorine plasma. Here, we report on Ge ALE using alternating Cl 2 plasma and Ar ions. 21 The presumed etch products are GeCl 2 (g) and/or GeCl 4 (g). The Ge ALE window was observed at 20-30 eV ion energy, which is lower in energy than the 40-60 eV for Si ALE, consistent with the lower activation energies involved. Also, there was significant background etching with Cl 2 plasma. Reducing power in step A resulted in a $ 0.2 nm/cycle, which still gives $3\u00c2 more background etching of Ge compared to Si (a \u00bc 0.03 nm/cycle). At 25 eV in the Ge ALE window, we measured S \u00bc 66% for EPC \u00bc 0.80 nm/cycle [Fig. 2(b)]. Promising ALE behavior was observed. For example, AFM measurements indicated smoothness is maintained to within 0.1 nm RMS even after 70 nm of etching. Also, by inserting an oxide passivation step to manage the background etching of sidewalls, patterned test wafers of Ge show smooth etch front and aspect ratio independence of the etch depth for trench widths of 55 and 77 nm (Fig. 3). Overall, Ge ALE can be achieved at reduced operation energies but is highly prone to \"background\" etching in the chlorination step making it more challenging to achieve high synergy than the Si ALE benchmark."
                            ],
                            "subsections": []
                        },
                        {
                            "title": "C. Carbon ALE",
                            "paragraphs": [
                                "Continuing in the group IV column, amorphous carbon has various ratios of sp 3 -, sp 2 -, and sp-bonding depending on the fabrication method and conditions. The surface binding energy is approximated as E O \u00bc 7.4 eV based on graphitic carbon. 12 Amorphous C films are used as hard masks due to their relative resistance to chemical etching compared to photoresists. In terms of ALE history, diamond was the subject of Yoder's first ALE report in 1988 using alternating oxygen adsorbed from an NO 2 (g) source followed by ioninduced removal. 5 Another relevant ALE study in 2013 was based on C-containing polymer material using cycles of O 2 (g) and Ar ions. 22 The presumed etch products are CO(g) and CO 2 (g). In our study on amorphous C ALE, we used alternating O 2 plasma and Ar ions. For C ALE at 50 eV, we Figure 4 shows the characteristic ALE window at 35-75 eV ion energy where the C ALE process is self-limiting and has correspondingly high synergy. Also, AFM measurements indicated smooth surfaces as the initial value improved from 0.4 nm RMS (before ALE) to 0.3 nm RMS (after ALE) even after 50 nm of etching. Overall, this C ALE system more readily achieves higher synergy than the Si ALE benchmark; it is the closest to ideal material system studied here."
                            ],
                            "subsections": []
                        },
                        {
                            "title": "D. Tungsten ALE",
                            "paragraphs": [
                                "Tungsten is a metal used for making electrical contact at the transistor level, as well as for electrical interconnects in DRAM and advanced memory devices. Tungsten is notable among the elements for its strong surface binding energy (E O \u00bc 8.9 eV), 12 over twice as strong as that of Si. Few reports exist for metal ALE, and in particular we could not find any reports for directional ALE of W. Here we report on W ALE  using alternating Cl 2 plasma and Ar ions. The presumed etch product is WCl 6 (g). For W ALE at 60 eV, we measured S \u00bc 95% [Fig. 2(d)]. Tungsten had no detectible background etching with Cl 2 plasma such that a \u00bc 0 and sputtering was measured as only b \u00bc 0.01 nm/cycle. Figure 5 shows selflimiting behavior for both steps A and B as the etch amount saturates at EPC \u00bc 0.21 nm/cycle. As compared to the Si ALE benchmark, W ALE required higher ion energy and a longer chlorination time of $2 s in order to saturate versus $0.5 s. Overall, W ALE has been realized, and its synergy is more ideal than the benchmark Si ALE system."
                            ],
                            "subsections": []
                        },
                        {
                            "title": "E. Gallium nitride ALE",
                            "paragraphs": [
                                "Gallium nitride is used in high electron mobility transistors for RF and high frequency communications devices. GaN is a binary III-V compound semiconductor with a high surface binding energy of E O $8.6 eV. 23 ALE of GaN and other III-V materials was first studied in 1999 with the \"digital etching\" isotropic approach, in which the surface was oxidized and then removed with a dilute acid bath. 24 In our directional GaN ALE study, we used alternating Cl 2 plasma and Ar ions. 25 The presumed etch products are GaCl 3 (g) and N 2 (g). The observed ALE window at $50-90 eV is at relatively high ion energies compared to Si and Ge. For GaN ALE, at 70 eV (roughly the center of the window) we measured S \u00bc 91% with an EPC \u00bc 0.33 nm/ cycle [Fig. 2(e)]. No background etching was detected with exposure to Cl 2 plasma such that a \u00bc 0. Minor sputtering was observed at 70 eV (b \u00bc 0.03 nm/cycle). AFM measurements confirmed smooth surfaces as the initial value improved from 0.8 nm RMS (before ALE) to 0.6 nm RMS (after ALE). Also consistent with an ALE behavior, uniformity of the thickness of material removed across the 200 mm wafer had low variation of 0.4 nm (r). Further, XPS data confirms stoichiometry did not change after ALE. This is in agreement with previous studies on binary ALE materials. 26 Maintaining stoichiometry indicates self-limiting behavior as the chemically modified layer is removed in each cycle. Overall, synergy in GaN ALE was more readily achieved than the Si ALE benchmark."
                            ],
                            "subsections": []
                        },
                        {
                            "title": "F. Silicon oxide ALE",
                            "paragraphs": [
                                "SiO 2 is widely used as an electrical insulator in transistor, interconnect, and advanced memory applications. SiO 2 has a moderate surface binding energy of E O $ 5 eV. 27  has been reported with a variety of methods as described in our previous article. 2 The approach most thoroughly studied is the directional ALE using alternating fluorocarbon plasma and Ar ions. The presumed etch products are SiF 4 (g), CO(g), CO 2 (g). The concept of using fluorocarbons in SiO 2 ALE goes back simulations in 2007 (Refs. 28 and 29) and experimental validation in 2014. 30 This type of ALE has since moved to production for logic devices at the 10 nm technology node. 31 We analyze a version of the SiO 2 ALE using hydrofluorocarbon polymer deposition on blanket wafers, alternating between CHF 3 plasma and Ar ions. For SiO 2 ALE at 50 eV, we measured S \u00bc $80% based on EPC \u00bc 0.5 nm/cycle [Fig. 2(f)]. The presence of deposition makes this ALE case more complicated than the other systems in this study. Since step A uses polymer deposition, we utilized an O 2 plasma after the tests to remove residual polymer in order to measure actual SiO 2 loss. The ellipsometry of the fluorocarbon deposition step indicated a $ 0.02 nm/cycle. We attribute this to surface modification during the initial deposition, rather than to etching, as the amount did not appreciably change with increasing cycles. This is consistent with previous understanding that while the fluorocarbon deposition in step A does not saturate, the surface modification and removal step can be synergistic and self-limiting. Overall, the results show reasonably high synergy performance in the etching behavior of this type of process."
                            ],
                            "subsections": []
                        }
                    ]
                }
            ]
        },
        {
            "title": "V. ALE TRENDS WITH MATERIAL",
            "paragraphs": [
                "In this section, we compare ALE results for the six materials, which were studied with comparable methodology and reactor configuration. Process conditions were similar apart from the reported adjustments to measure at the center of the window. The materials are characterized by their surface binding energy, E O , found independently in literature from heats of sublimation and/or vaporization measurements, as referenced in Sec. IV. Figure 6(a) plots the upper edge of the ALE window. This value is the maximum ion energy in step B which provides a self-limiting etch with minimal sputtering, and is therefore related to the sputtering threshold for the bulk material. The correlation between this energy and E O is consistent with previous sputtering reports, in which the sputtering yield is inversely proportional to the surface binding energy. 32,33 The ALE synergy is plotted in Fig. 6(b) showing correlation to the bulk surface binding energy. This trend is explained by the energy relation in Sec. II, in which E O is the upper bound of the overall ALE window. Larger E O values are thought to relax the energy requirements and widen the process window to accommodate more reactant choices. Although synergy could be optimized further, the energy relation and experimental data both suggest that materials with large E O have an inherent advantage in this ALE scheme. This means that although Si is historically the case study ALE material, other materials such as C and W exhibit behavior closer to the ideal. Further support of the importance of surface binding energy is given in Fig. 6(c), which plots \"net\" EPC (i.e., a and b subtracted from EPC) to estimate the reactive layer thickness. We previously reported that plasma-enhanced Si ALE has an EPC value of a few monolayers, attributed to a mixed chlorinated layer that forms in the presence of plasma. 2 The correlation in Fig. 6(c) suggests thickness of this reactive layer depends on the material itself. An explanation is that stronger materials have thinner reactive layers because their bonds resist penetration by chemical species even with plasma.",
                "Overall, the trends in Fig. 6 lead us to propose that other materials with high surface binding energies may also be amenable to this ALE approach. Other candidates include refractory metals such as Ta (E O \u00bc 8.1 eV), Re (E O \u00bc 8.0 eV), and Nb (E O \u00bc 7.5 eV) 12 provided suitable reactants and process conditions are available. In contrast, softer metals such as Mn (E O \u00bc 2.9 eV) or Ag (E O \u00bc 3.0 eV) may uncontrollably etch making synergy more difficult to achieve in directional ALE. While the ALE synergy concept may be universal, the relevant energy barriers and scaling laws may differ especially if new chemistry is introduced. Therefore, the methodology used here could be applied to other ALE schemes with careful consideration of the relevant energy barriers. We are pleased to find there are also efforts in ALD to measure relative energy barriers, 34 highlighting the continued connection between the fields. Altogether, the insights will be vital for designing successful ALE material systems in the future."
            ],
            "subsections": []
        },
        {
            "title": "VI. CONCLUSIONS",
            "paragraphs": [
                "Conclusions based on the directional, plasma atomic layer etching experiments and analysis reported in this paper can be summarized as follows:",
                "(1) ALE synergy is a quantifiable metric of ideality (2) ALE is applicable to a wide range of materials each showing unique behavior (3) Synergy relates to the underlying microscopic mechanisms through an energy criteria involving energy barriers of the system and energies delivered by the process. (4) Materials with strong bulk surface binding energies are most likely to be amenable to the directional ALE approach",
                "We are grateful for the work of Harold F. Winters and his colleagues dating back more than 40 years in helping us understand the basics of plasma etching that have led us now to the advantages of ALE."
            ],
            "subsections": []
        },
        {
            "title": "ACKNOWLEDGMENTS",
            "paragraphs": [
                "The authors would like to thank Steve Grantham from Lam Research; and Matthew A. Jacobs and Eran Rabani for their contributions."
            ],
            "subsections": []
        }
    ]
}
