Repository: boschresearch/Pap2Pat

# Pap2Pat Dataset

### File Schema

Every directory in `data` corresponds to one patent-paper pair and contains the full texts of both patent and paper, as well as the patent outlines. We include all information in JSON for programmatic parsing and Markdown for manual inspection.

```yaml
data/:
    paper_id-patent_id/:
        # Nested JSON format
        patent.json: JSON file containing patent metadata and full-text, as well as all outlines
        paper.json: JSON file containing paper metadata and full-text
        # Markdown format
        patent.md: patent full-text formatted in markdown
        paper.md: paper full-text formatted in markdown

File: Pap2Pat/data/W2606769549-US20170093113/patent.json (part 1 of 2)
{
    "id": "US20170093113",
    "authors": [
        "Pietro Musumeci",
        "Joseph Duris",
        "Alex Murokh"
    ],
    "title": "TAPERING ENHANCED STIMULATED SUPERRADIANT AMPLIFICATION",
    "date": "2016-10-19 00:00:00",
    "abstract": "A tapering enhanced stimulated superradiant amplification method and system which utilizes a strongly tapered undulator in reaching significant power outputs and conversion efficiencies. TESSA dramatically increases conversion/amplification efficiencies by violently (sharply) decelerating electrons and taking advantage of produced radiation to further drive interaction toward as it takes advantage of produced radiation to further drive interaction to increase overall radiation output. The system and method configures a strongly tapered undulator to operate in a new mode that is above normal input saturation levels to provide an amplified output with unexpectedly high efficiencies and power.",
    "sections": [
        {
            "title": "DESCRIPTION",
            "paragraphs": [],
            "subsections": [
                {
                    "title": "NOTICE OF MATERIAL SUBJECT TO COPYRIGHT PROTECTION",
                    "paragraphs": [
                        "A portion of the material in this patent document is subject to copyright protection under the copyright laws of the United States and of other countries. The owner of the copyright rights has no objection to the facsimile reproduction by anyone of the patent document or the patent disclosure, as it appears in the United States Patent and Trademark Office publicly available file or records, but otherwise reserves all copyright rights whatsoever. The copyright owner does not hereby waive any of its rights to have this patent document maintained in secrecy, including without limitation its rights pursuant to 37 C.F.R. \u00a71.14."
                    ],
                    "subsections": [],
                    "outline_long": [
                        "reserve copyright rights"
                    ],
                    "num_characters": 630,
                    "outline_medium": [
                        "reserve copyright rights"
                    ],
                    "outline_short": [
                        "reserve copyright rights"
                    ]
                },
                {
                    "title": "BACKGROUND",
                    "paragraphs": [
                        "1. Technological Field",
                        "This technical disclosure pertains to generally converting energy from electrical to optical (radiation) beams, and more particularly to tapering enhanced stimulated superradiant amplification. Throughout this document, optical power is intended as electromagnetic field radiation power ranging from THz through to X-ray wavelengths.",
                        "2. Background Discussion",
                        "Advances are being made toward optical to electrical power conversion using laser accelerators. Among these, the inverse free-electron laser (IFEL) accelerators provide certain advantages due to the lack of nearby boundaries, or medium to couple the light to the electrons. This implies low levels of irreversible losses and in principle enables very high efficiencies.",
                        "State of the art EUV plasma light sources are limited to a few hundred watts average power with plans to increase this to 1 kW. The process uses a laser to excite plasma, and a few percent of that energy is converted to EUV radiation which is transported to a semiconductor wafer.",
                        "Accordingly, a need exists for techniques which provide significant increases in electrical to optical amplification/conversion."
                    ],
                    "subsections": [],
                    "outline_long": [
                        "introduce energy conversion",
                        "discuss limitations of state-of-the-art EUV plasma light sources"
                    ],
                    "num_characters": 1166,
                    "outline_medium": [
                        "introduce energy conversion technology"
                    ],
                    "outline_short": [
                        "introduce energy conversion technology"
                    ]
                },
                {
                    "title": "BRIEF SUMMARY",
                    "paragraphs": [
                        "A \u201ctapering enhanced stimulated superradiant amplification\u201d (TESSA) is described which operates in a new paradigm to achieve order of magnitude increases in electrical to optical (radiation) amplification/conversion efficiencies. The technique makes use of a strongly tapered undulator whose characteristics are selected interoperatively with the level of power in the seed source to provide very high and unexpected efficiencies and power outputs.",
                        "It will be noted that a conventional seeded free electron laser system amplifies input seed power in an undulator, until a saturation intensity level is reached, and this saturation level does not depend on the seed level. Thus, introducing seed intensities beyond the saturation level makes no practical sense, as the increased intensity cannot be amplified. However, in the present disclosure a paradigm is described in which an undulator can be configured with strong tapering that interoperates with input intensity levels well beyond normal saturation levels to yield very significant amplification improvements. For example, conventional systems may achieve up to a few percent energy extraction from the electron beam, whereas this new paradigm in the TESSA system allows as much as 50% energy extraction.",
                        "TESSA extracts radiation where a high intensity seed beam beyond saturation intensity can be used with selected configurations of strong tapering in an undulator to decelerate the beam and at the same time generate large amounts of radiation. When such seed intensities are not available, TESSA can still be utilized by supplying a pre-bunched electron beam at the entrance. In some ways this mechanism has similarities to what has been described as superradiance, yet with the very strong tapering of the undulator interoperating with an input that is well beyond normal saturation levels, toward attaining significantly larger extraction efficiencies, and qualitatively different, stimulated energy exchange. Therefore, to aid in understanding, the present technology is referred to as tapering enhanced stimulated superradiant amplification or TESSA for short.",
                        "While conventional FELs are designed to gradually convert the energy of an electron beam into radiation, TESSA dramatically increases the conversion efficiency by violently (sharply) decelerating electrons. The TESSA undulator field is designed to take advantage of the produced radiation to further drive the interaction, thereby significantly enhancing the interaction strength and overall radiation output. TESSA can produce radiation pulses with peak power which is orders of magnitude larger than what can be obtained from existing FELs at saturation or with conventional tapering. One of the ways this scheme differs from FEL is because the interaction occurs in the deep non-linear regime where the approximations leading to the typical FEL exponential gain are very far from being satisfied. The differences among FEL amplifiers are summarized in Table 1.",
                        "By going beyond FEL saturation limits, TESSA takes full advantage of the fact that the FEL interaction occurs in a vacuum, with no close boundaries, and no medium, so that the energy exchange can be designed to be virtually heat-free resulting in very high conversion efficiencies from electrical power to radiation power. However, it will be appreciated that TESSA provides numerous additional benefits, including significantly higher efficiency levels.",
                        "The most efficient sources of high power coherent radiation (solid-state or gas lasers) all have less than 30% conversion efficiency. TESSA can easily be readily configured to exceed these limits and has the additional advantage of having a tunable output wavelength, with a spectrum extending to EUV and X-rays. An advantage of high conversion efficiencies from relativistic electron beams is due to the relatively high wall-plug efficiency of the particle accelerators used to generate them. Superconducting radio frequency linear accelerators produce relativistic electron beams with large efficiencies, so an electrical-optical conversion efficiency of above 50% is very attractive.",
                        "Additionally, TESSA can be used to create Megawatt (MW) class average power lasers in the visible range of the electromagnetic spectrum, and terahertz beams. By way of example, one application may be directed to energy weapons for use in missile defense systems.",
                        "Further aspects of the presented technology will be brought out in the following portions of the specification, wherein the detailed description is for the purpose of fully disclosing preferred embodiments of the technology without placing limitations thereon."
                    ],
                    "subsections": [],
                    "outline_long": [
                        "introduce TESSA concept",
                        "describe conventional seeded free electron laser system",
                        "explain TESSA's strong tapering undulator",
                        "highlight high energy extraction efficiency",
                        "describe TESSA's operation with high intensity seed beam",
                        "explain TESSA's similarity to superradiance",
                        "contrast TESSA with conventional FELs",
                        "highlight TESSA's advantages",
                        "mention applications of TESSA"
                    ],
                    "num_characters": 4662,
                    "outline_medium": [
                        "introduce TESSA technology",
                        "describe TESSA's amplification mechanism",
                        "compare TESSA to conventional FELs",
                        "highlight TESSA's advantages"
                    ],
                    "outline_short": [
                        "introduce TESSA technology",
                        "highlight advantages over conventional systems"
                    ]
                },
                {
                    "title": "DETAILED DESCRIPTION",
                    "paragraphs": [
                        "The ability to generate strong and efficient electron beams, radiation sources, and amplified light pulses is becoming important in a number of application areas. Typical electrical to optical (radiation) conversion of high power coherent radiation sources is limited to the few percent level with best performance lasers (for example CO2) approaching 30 percent. Free-electron lasers (FEL) are based on the interaction of a relativistic electron beam and electromagnetic radiation in a magnetic undulator. These radiation sources are not limited by the loss mechanisms characteristic of atomic lasers, such as solid state and gas phase gain mediums, and carry the unique advantage of wavelength tunability by means of varying the electron energy and the resonant frequency in the magnetic undulator.",
                        "On the other hand, the FEL conversion efficiency is usually limited to the Pierce parameter \u03c1, which is typically on the order of 10\u22123 or even smaller for short wavelength sources. Undulator tapering, comprising variation of period and/or magnetic field amplitude along the undulator, has been shown to allow increased efficiencies of up to about 1-2% with current studies focusing on the absence of gain guiding and the onset of side-band instabilities.",
                        "By contrast, the tapering-enhanced stimulated superradiant amplifier, referred to as TESSA, is capable of boosting conversion efficiency by over 50%, which represents an improvement of more than one order of magnitude over existing FEL paradigms, while being capable of generating significantly increased power output levels. The TESSA mechanism is based on the use of a high energy relativistic pre-bunched electron beam in combination with a strongly tapered undulator configured for operating with an intense seed radiation pulse. In at least one embodiment, the undulator can be configured to use a pre-bunched electron beam when a high intensity seed input is not available. It should be appreciated that the present disclosure may be utilized with different forms of undulators, such as comprising helical undulators, planar undulators, and other available geometries.",
                        "When an electron beam is injected into a strongly tapered helical undulator with an intense seed radiation pulse which is above the saturation, it is possible with TESSA to take advantage of the stimulated emission driven energy exchange to violently decelerate the electrons and extract most of their energy converting it into radiation, only if the elements of the strongly tapered undulator are configured to take advantage of this above saturation input scenario.",
                        "1. Important Features of TESSA",
                        "Important elements in the TESSA paradigm comprise: (a) a strongly tapered undulator (e.g., helical undulator) with tapering of preferably both the period and the magnetic field amplitude; (b) an intense radiation pulse with intensity larger than typical FEL saturation intensities. This pulse can be obtained from a low rep-rate seed laser, from the build-up in an oscillator configuration or from refocusing the conventional FEL radiation output; (c) an aggressive undulator tapering configuration scheme allowing it to interoperate with the high energy levels and maximizing extraction efficiency to find the best compromise between deceleration and detrapping. These features are described in detail below, while coding examples of configuring the strongly tapered undulator for use with the specific above saturation seed input are found in Table 6 with updated coding in Table 7. The features of this strong tapering utilized with the helical undulator maximize the electron accelerating gradient and therefore maximize radiation power production. Maximum conversion and output power are obtained for TESSA when injecting the input electron beam pre-bunched, and at higher energy than \u201coptimal\u201d (and above conventional saturation levels) for a conventional FEL amplifier (as much as twice the optimal), and extracting e-beam at \u201coptimal\u201d energy.",
                        "(a) Strongly Tapered Helical Undulator",
                        "A planar undulator is a device used to create a magnetic field with harmonically varying amplitude along the axis and direction perpendicular to the axis of propagation. A helical undulator may be constructed as the superposition of two of these planar undulators situated perpendicularly to each other and with a phase lag of 90\u00b0 between each other. The resulting magnetic field vector measured along the axis of the undulator traces out a spiral in a plane perpendicular to the axis and induces a helical motion in the electron beam as it propagates along the undulator field.",
                        "An important part of the TESSA method/apparatus is the use of strong tapering of the undulator which is configured to operate in combination with the very high input power levels. In order to maintain FEL resonant condition, while accounting for changes in the energy of the electron beam as it propagates along the undulator, the undulator parameters (undulator period and field strength) must be changed. Since these parameters generally either get smaller or greater along the axis of the undulator, it is said that the parameters are tapered along the undulator. Strong tapering means that the parameters are changed quickly period-by-period, in response to a rapidly decelerating electron beam. As the electron beam passing through the undulator loses energy, it radiates electromagnetic radiation. This radiation adds coherently to the radiation driving the interaction, and the constant amplification of the radiation further drives the interaction, and compensates diffraction losses providing a gain guiding.",
                        "The accelerating gradient that an electron beam experiences when resonantly copropagating with radiation in an undulator is approximately twice in a helical undulator than that of a planar undulator. The more energy the electron beam loses, the more energy the laser beam gains.",
                        "The resonant energy is defined as the energy for which the ponderomotive phase \u03b8 is stationary (d\u03b8/dz):",
                        "\\(\\theta^{\\prime} = {{k_{w} - {k\ue89e\\frac{1 + K^{2}}{2\ue89e\\gamma^{2}}}} = {\\left. 0\\Rightarrow\\gamma_{x} \\right. = \\sqrt{\\frac{k}{2\ue89ek_{w}}\ue89e\\left( {1 + K^{2}} \\right)}}}\\)",
                        "The tapering is calculated by matching the ponderomotive accelerating gradient available (proportional to the laser field) to the derivative of the resonant energy:",
                        "\\(\\left( \\frac{\uf74c\\gamma_{r}}{\uf74c_{z}} \\right)_{pondermotive}=={\\frac{{kK}_{1}\ue89eK}{\\gamma_{r}}\ue89e{{Sin}\ue8a0\\left\\lbrack \\theta_{r} \\right\\rbrack}}\\)\n\\(\\left( \\frac{\uf74c\\gamma_{r}}{\uf74c_{z}} \\right)_{tapering} = \\left( \\frac{\uf74c\\gamma_{r}}{\uf74c_{z}} \\right)_{ponderomotive}\\)\n\\({\\frac{\uf74c}{\uf74c_{z}}\ue89e\\sqrt{\\frac{k}{2\ue89ek_{w}}\ue89e\\left( {1 + K^{2}} \\right)}} = {\\frac{{kK}_{1}\ue89eK}{\\gamma_{r}}\ue89e{{Sin}\ue8a0\\left\\lbrack \\theta_{r} \\right\\rbrack}}\\)",
                        "The undulator period may be set to be constant, in which case the equation for the normalized undulator field strength K is:",
                        "\\(\\frac{\uf74cK}{\uf74cz} = {2\ue89ek_{w}\ue89eK_{1}\ue89e{{Sin}\ue8a0\\left\\lbrack \\theta_{r} \\right\\rbrack}}\\)",
                        "If an undulator builder equation is utilized to express the normalized undulator builder equation K in terms of undulator period \u03bbW, then the undulator period can be solved for with:",
                        "\\(\\lambda_{w}^{\\prime} = {- {\\frac{8\ue89e\\pi \ue89e\\; \ue89eK_{1}\ue89eK\ue89e\\; \ue89e{{Sin}\ue8a0\\left\\lbrack \\theta_{r} \\right\\rbrack}}{\\left( {1 + K^{2} + {\\lambda_{w}\ue89e2\ue89eK\ue89e\\frac{\\delta \ue89e\\; \ue89eK}{{\\delta\\lambda}\ue89e\\; \ue89ew}}} \\right)}.}}\\)",
                        "It will be appreciated that \u03bbW, kW represent undulator wavelength wherein kW=2\u03c0/\u03bbW. Laser wavelength is represented by \u03bb, k in which k=2\u03c0/\u03bb. The normalized undulator vector potential K is defined as K=eB/m0ckW. The normalized laser vector potential K1 is defined as K1=eE0/m0c2k. Value B is the on-axis magnetic field, in which B=1.8Bre\u2212\u03c0g(z)/\u03bb(1\u2212e\u22122\u03c0L/\u03bb). It will be noted that one can move the beam off-axis to vary B. Undulator gap is represented by g. The permanent magnet residual field strength Br=1.22T for NdFeB material, and 1.7T for praseodymium. Resonant energy \u03b3r is given by",
                        "\\(\\gamma_{r} = {\\sqrt{\\frac{\\lambda_{w}}{2\ue89e\\lambda}\ue89e\\left( {1 + K^{2}} \\right)}.}\\)",
                        "Resonant phase is represented by \u03b8r or \u03c8r. Particle relativistic factor \u03b3 is given by \u03b3=(1\u2212{right arrow over (v)}2/c2)\u22121/2. The energy equation of motion",
                        "\\(\\frac{\uf74c_{\\gamma}}{\uf74c_{z}}\\)",
                        "whereby",
                        "\\(\\frac{\uf74c_{\\gamma}}{\uf74c_{z}} = {\\frac{{kK}_{1}\ue89eK}{\\gamma}\ue89e{{{Sin}\ue8a0\\lbrack\\Psi\\rbrack}.}}\\)",
                        "Phase equation of motion is",
                        "\\(\\frac{\uf74c_{\\Psi}}{\uf74c_{z}}\\)",
                        "with",
                        "\\(\\frac{\uf74c_{\\Psi}}{\uf74c_{z}} = {k_{w} - {k\ue89e{\\frac{1 + K^{2}}{2\ue89e\\gamma^{2}}.}}}\\)",
                        "While an inverse free electron laser (IFEL) increases the energy of electrons by transferring energy from a laser to the electrons, TESSA uses the converse principle to reduce the energies of the electrons, transferring energy from the electrons to add to the laser energy. In a very general sense TESSA is sort of a reverse IFEL, and aspects of its feasibility are experimentally supported by the demonstrated IFEL performance.",
                        "(b) Refocusing FEL Radiation at Saturation",
                        "An FEL is a laser which uses an electron beam propagating in an undulator to create coherent radiation (a laser). This radiation diffracts as it propagates. Diffraction means that the power spreads out over a larger area, reducing intensity and therefore field strength which drives the TESSA interactions. If transverse spot size of the radiation is then reduced with a focusing element (e.g., lens or mirror with focusing curvature), the power of the radiation can be focused or concentrated. The concentrated radiation (i.e., higher intensity) creates a larger field which allows very large decelerating gradients in TESSA. Larger decelerating gradients mean larger amount of energy produced in a given amount of time, or larger power, insofar as the undulator is configured to interoperate with these large intensities. At wavelengths where high intensity seed sources are not available, and yet high quality optics are available (i.e., EUV at 13.5 nm), an embodiment may refocus FEL light to power TESSA.",
                        "(c) Tapering Configuration Process",
                        "The tapering of the undulator has a number of important features and benefits. The tapered undulator allows maximal extraction of energy for a given seed laser. The large seed allows us to start tapering aggressively in TESSA. When the undulator is tapered assuming only the seed laser, a certain amount of energy can be transferred from the electrons to radiation. If we use the tapering which is configured for the seed laser only, the radiation power output scales linearly with the electron beam current, that is to say that if you double the electron beam current, you would double the radiation produced by the interaction. This is considered the low gain regime for TESSA.",
                        "However, for large electron beam currents this produced radiation adds coherently with the seed laser, dramatically increasing the radiation available for driving the interaction. It is important to realize that this additional radiation must be factored in when configuring the parameters for the tapered undulator. Accordingly, the radiation power output increases non-linearly with the current input, and more particularly it increases faster than linear.",
                        "Various techniques may be utilized according to the disclosure for determining undulator tapering to maximize produced power. The inventors developed a routine referred to as Genesis influenced tapering scheme (GITS) to configure this strong tapering toward improving conversion efficiency by estimating the radiation available for decelerating the electron beam along the undulator. GITS operates utilizing 3D simulation code Genesis 1.3 (or simply Genesis) to solve the equations of motion for the electrons and Maxwell's field equations to determine the laser fields produced by the interaction. The laser field intensity is obtained from Genesis' radiation distribution, and the change in the undulator parameters is then determined for the next period using this information. In this way, the electron decelerating gradient set by the undulator tapering is maximized for the estimated radiation at that point in the interaction.",
                        "Sample code for GITS is presented in Table 6, with updated coding in Table 7. The code uses the derivative of the undulator builder equation for a helical Halbach undulator:",
                        "B=1.8Bre\u2212\u03c0g(z)/\u03bb(1\u2212e\u22122\u03c0L/\u03bb).",
                        "along with the equation for the change in the undulator period:",
                        "\\(\\lambda_{w}^{\\prime} = {- \\frac{8\ue89e\\pi \ue89e\\; \ue89eK_{1}\ue89eK\ue89e\\; \ue89e{{Sin}\ue8a0\\left\\lbrack \\theta_{r} \\right\\rbrack}}{\\left( {1 + K^{2} + {\\lambda_{w}\ue89e2\ue89eK\ue89e\\frac{\\delta \ue89e\\; \ue89eK}{{\\delta\\lambda}_{w}}}} \\right)}}\\)",
                        "to solve for the tapering period by period as the Genesis simulation determines the on-axis intensity. Functions for fixed period tapering have also been coded.",
                        "Currently, the code samples radiation field strength seen by each electron in order to find the minimum field seen by most electrons in order to keep them resonant. Options for minimum, mean, medium, and maximum intensity seen by the electrons are available for use in the tapering equations. Another possibility is to use the Genesis determined phase space coordinates for each particle to calculate the trajectories of each particle during each undulator period simulation and use that information to estimate the radiation seen by each electron during each period. Furthermore, the electron beam focusing may be varied within the undulator during its configuration. Scans over various input parameter values allow selecting these for optimum results for different output parameters. Further ideas for improvement are noted in the comments of the code.",
                        "2. TESSA Configurations",
                        "FIG. 1 illustrates an example embodiment 10 of TESSA. A strong seed pulse 12 and relativistic beam 13 are directed at a strongly tapered undulator 14 to stimulate emission of a large amount of radiation from pre-bunched superradiant electron beams. The undulator 14 is seen with a first set of opposing magnets 16a, 16b, through 16n, with an interspersed second set 18a, 18b through 18n of an opposing polarity. It will be seen that the magnet sizing and strength tapers significantly from the input to the output of undulator 14. The pre-bunched superradiant electron beams 22 are seen along with beam 20, moving through the undulator to provide output pulse 24, and decelerated e-beam 25. This emission of radiation causes the electrons to quickly lose their energy. If the undulator is tapered in order to maintain the resonant condition and sustain a strong coupling to the fundamental laser mode, one can achieve very high conversion efficiencies.",
                        "The structure of TESSA may be thought of as a form of reversal of an inverse free-electron laser (IFEL) accelerator. The IFEL accelerators as well as TESSA provide some unique advantages due to the lack of nearby boundaries, structure or medium to couple the light to the electrons, and results in a direct coupling between electromagnetic field and relativistic electron beam with very little irreversible losses enabling in principle very high conversion efficiencies.",
                        "Coupling the high conversion efficiencies made possible by TESSA with the relatively high wall-plug efficiency in creating relativistic electron beams, using for example, superconducting radio frequency-based accelerators, opens the way to providing high-average power radiation sources.",
                        "Considering the spectral tunability of the interaction, applications for this new high-conversion efficiency mechanism are numerous, the following being provided by way of example and not limitation. (a) TESSA can be used at THz wavelengths, utilizing a waveguide to avoid slippage problems, to generate mJ THz pulses at a very high repetition rate (MHz), and can easily provide the highest peak and average power radiation source in this frequency range. (b) In the visible and UV spectral range, TESSA can be operated in conjunction with very high average power electron beams to generate multi-kW average power lasers, which could be employed for laser-inertial fusion or as speed-of-light weapons. (c) In the EUV spectral range, TESSA might find its best or first application. Extreme ultraviolet lithography (EUV) requires multi-kW radiation sources to speed up manufacturing of ultra-small electronic circuits to supply increasing demands of the global market. (d) In the X-ray spectral range (optical pulse output is a photon pulse), TESSA can be utilized to boost the peak power of X-ray FELs to multiple Terawatts (TW) toward enabling single-shot coherent diffractive imaging of proteins, virus and biological samples.",
                        "Two different regimes of operation are described for TESSA.",
                        "(a) Low gain regime. In the small gain regime, the electromagnetic radiation can be considered nearly constant. In this case the amplifier behaves as a particle decelerator with an output that is only a few times (less than 5) larger than the input signal. This regime can be useful in an oscillator configuration where a small fraction of the output power is split and redirected at the input.",
                        "FIG. 2 illustrates an example embodiment 30 of TESSA in the low gain regime (or oscillator configuration) with a portion of the output fed back to the input. An undulator 14 is seen with a plurality of first and second magnetic polarities 16a, 16b, . . . 16n, and 18a, 18b, . . . 18n, which are strongly tapered along the undulator length. A high repetition rate (rep-rate) e-beam 32 is seen input at undulator 14 with undulator output 34 striking a partial mirror 36 so that a first part of the signal is output 38, and a second part reflected along path 40, to a mirror 42 into path 44 which strikes mirror 46 to deflect signal on path 48 to strike mirror 50 and direct the signal back into undulator 14. Output radiation 37 is also seen in the figure. The above feedback structure is provided by way of example and not limitation, as one of ordinary skill in the art will appreciate that numerous other arrangements may be utilized insofar as a portion of undulator output is fed back to the undulator input.",
                        "For the low gain regime, the conversion efficiency here can be estimated easily for a constant period undulator to be \u03b7=2\u03c0NuK1 sin \u03c8r, in which Nu is the number of undulator periods, K1 is the seed normalized vector potential and \u03c8r is the design resonant phase, such as around 45\u00b0 as an optimum compromise between larger deceleration closer to 90\u00b0 and maximum trapping closer to zero.",
                        "More efficient tapering options involve varying the undulator period which also has many advantages, including a stronger coupling (one can keep K larger along the interaction) and in the practical implementation of the magnetic undulator, since usually the magnetic field depends on the undulator period and using the presented technology one can keep the gap sufficiently large to allow clearance for both radiation and electron beams.",
                        "If one includes diffraction effects in the strong taper undulator configuration for the low gain regime, it is found that the input seed should be focused at the center of the undulator with a Rayleigh range about \u2159 of the undulator length. For large K1 and a long undulator this number can easily approach 50%.",
                        "The input electron beam does not need to be pre-bunched as one can design the entrance section of the undulator to pre-bunch the e-beam before the actual deceleration and energy extraction takes place. If the output coupler introduces too much loss in the cavity, it is always possible to shorten the build-up time of the oscillator using a low repetition rate igniter pulse to be injected from the left of the cavity.",
                        "It should be appreciated that the same configuration described above for the low gain regime may be generally applied in a high gain regime, (i.e., regenerative TESSA amplifier), insofar as \u2018start-up\u2019 transient regime issues are resolved.",
                        "(b) High gain regime. In the low gain regime, conversion efficiency is independent of the beam current, due to the fact that the radiation increasing along the undulator is not being considered when configuring the undulator. When one includes this effect, a steeper tapering can be allowed and strong amplification can occur in this new operating range/regime.",
                        "The present disclosure provides methods and embodied routines for determining tapering parameters within this operating range/regime to take advantage of the newly generated radiation intensity in the most efficient way. These routines in the form of an undulator configuration scheme were developed by taking advantage of three-dimensional (3D) computer simulations. The Genesis-Informed Tapering (GITS) process was developed to read-off the on-axis intensity after solving field propagation equations for a small section of the undulator and use this information to configure the next period undulator parameter variations toward maximizing energy extraction without compromising the trapping. An example implementation of this GITS routine coded in C++ is included in Table 6, with updated coding in Table 7.",
                        "The results of using GITS to create an undulator to work in this operating area are impressive. In one example, using a 13 nm EUV source a 10 GW input signal was used with a 1 GeV beam being decelerated by nearly 50%, generating EUV power in the order of 1.5 TW.",
                        "FIG. 3 illustrates an example embodiment 70 of TESSA in the high gain regime, where it may be utilized as an afterburner for a high gain FEL amplifier. A non-tapered undulator 72 for the standard FEL amplification is seen with input beam 74 and output 76 received by refocusing optics 78, depicted as a pair of mirrors 80a, 80b, from which a refocused beam 82 is directed to a TESSA afterburner 84, generating output beam 86.",
                        "The curved mirrors refocus radiation into the TESSA undulator, and thus allow increasing intensity for a given pulse power and initiation of the high gain TESSA mechanism.",
                        "The extension of this scheme at lower wavelengths requires taking into account the effects of energy spread and beam emittance. The TESSA system is a strongly driven system. The main effect of energy spread and emittance in the interaction are at the entrance of the amplifier where they contribute to an effective broadening of the resonance so that particles with larger angles, or large energy deviation from the resonant energy, will not be captured and decelerated in the TESSA potential. In order to avoid this, a high quality electron beam must be utilized. The other effect related to the transverse beam quality is due to the spot size of the beam and the overlap between electron and laser signals. Ideally, the electron beam should be many times smaller than the radiation size. When the size of the beam approaches half of the radiation size, the field felt by the outside beam particles will be half of the field at the center causing them to get detrapped. One embodiment for mitigating this problem focuses the electron beam near the waist of the seed laser. The GITS tapering configuration process may be configured to sample the fields seen by each simulated particle and estimate the maximum intensity to be used in determining the tapering configuration while maintaining resonance for a desired fraction of simulated particles (e.g., greater than 99%).",
                        "FIG. 4 illustrates another view of a TESSA embodiment 90 showing the strongly tapered undulator 94 with an e-beam 92, which is optionally pre-bunched, and input seed laser 93 which TESSA amplifies to a decelerated e-beam output 96 and optical output pulse 97. TESSA takes advantage of using a strong, beyond saturation, input field (stimulus) to enhance radiation emission and efficiency in the energy exchange of a relativistic beam and a radiation pulse in a magnetic undulator. The use of this beyond saturation input interoperating with the GITS determination of undulator configuration can provide amplification well beyond what was previously considered in the art, with amplification possible by a factor of up to more than one order of magnitude, and not merely a small percentage as in the prior art uses of an undulator. It uses for the first time a very high initial intensity to enable high capture, high gradient deceleration and high efficiency radiation emission.",
                        "It will be noted that the strong input field can be obtained by using refocusing optics from an external seed laser, a saturated FEL amplifier, or using a pre-bunched electron beam. Still further, TESSA can be operated in high gain (single pass) or low gain (oscillator) regimes.",
                        "FIG. 5A and FIG. 5B depict aspects of the TESSA system, showing resonant energy curves in FIG. 5A, and energy with respect to phase in FIG. 5B. In FIG. 5A, it can be seen that TESSA does not violate energy conservation. The radiation power increases at the same rate that the electron beam energy decreases. In FIG. 5B, the electron beam distribution at the output of the TESSA amplifier is shown. In this figure, one can see that not all of the particles are decelerated. A properly configured TESSA undulator maximizes the number of particles decelerated.",
                        "The determination of the taper required to interoperate with the over-saturation levels of input is determined according to the disclosure. For low electron beam current, this configuration does not compensate for radiation emission in the small gain regime. Given an externally pre-set radiation profile, it is based on an analytic solution for constant period, varying magnetic field amplitude (gap, weaker permanent magnets, and so forth). Yet, varying periods increase flexibility which may be technically simpler because peak field amplitude has strong dependence on \u03bbW.",
                        "3. Undulator Configuration with GITS",
                        "FIG. 6 illustrates an embodiment 130 of the genesis influenced tapering scheme (GITS) determining configurations of the strongly tapered undulator for TESSA. Parameters are input 132 with particle and radiation files optionally loaded. An FEL code 134 solves the Maxwell and Lorentz force equations determining the evolution of the electron beam distribution and the radiation in an undulator, with particle and radiation files being output 136. A loop commences in block 138 to execute so long as the position is less than undulator length. In this loop, properties of the particles and radiation are extracted 140, with tapering design 142, with output monitored 144, then FEL code is advanced one step 146, with particle and radiation files output 148 before returning to decision block 138 at the top of the loop.",
                        "4. Undulator Configuration Examples from GITS",
