Repository: boschresearch/Pap2Pat

# Pap2Pat Dataset

### File Schema

Every directory in `data` corresponds to one patent-paper pair and contains the full texts of both patent and paper, as well as the patent outlines. We include all information in JSON for programmatic parsing and Markdown for manual inspection.

```yaml
data/:
    paper_id-patent_id/:
        # Nested JSON format
        patent.json: JSON file containing patent metadata and full-text, as well as all outlines
        paper.json: JSON file containing paper metadata and full-text
        # Markdown format
        patent.md: patent full-text formatted in markdown
        paper.md: paper full-text formatted in markdown

File: Pap2Pat/data/W2612882773-US20180284509/paper.json
{
    "id": "https://semopenalex.org/work/W2612882773",
    "authors": [
        "Shin\u2010Tson Wu",
        "Debashis Chanda",
        "Russell Frank",
        "Daniel Franklin"
    ],
    "title": "Actively addressed single pixel full-colour plasmonic display",
    "date": "2017-05-10",
    "abstract": "Dynamic, colour-changing surfaces have many applications including displays, wearables and active camouflage. Plasmonic nanostructures can fill this role by having the advantages of ultra-small pixels, high reflectivity and post-fabrication tuning through control of the surrounding media. However, previous reports of post-fabrication tuning have yet to cover a full red-green-blue (RGB) colour basis set with a single nanostructure of singular dimensions. Here, we report a method which greatly advances this tuning and demonstrates a liquid crystal-plasmonic system that covers the full RGB colour basis set, only as a function of voltage. This is accomplished through a surface morphology-induced, polarization-dependent plasmonic resonance and a combination of bulk and surface liquid crystal effects that manifest at different voltages. We further demonstrate the system's compatibility with existing LCD technology by integrating it with a commercially available thin-film-transistor array. The imprinted surface interfaces readily with computers to display images as well as video.",
    "sections": [
        {
            "title": "Results",
            "paragraphs": [],
            "subsections": [
                {
                    "title": "Liquid Crystal-Plasmonic Device",
                    "paragraphs": [
                        "A schematic of the LC-plasmonic system is shown in Fig. 1. At the top of the device, unpolarized ambient light passes through a linear polarizer, glass superstrate, indium tin oxide (ITO) and a rubbed polyimide film. The ITO serves as a transparent electrode for applying electric fields across the LC, and the rubbed polyimide aligns the LC parallel to the axis it is rubbed (homogeneous alignment). The polarized light continues through a high birefringence LC layer (LCM1107, LC Matter Corp.) and excites grating coupled surface plasmons (GCSP) on the nanostructured aluminium surface. The LC orientation near the plasmonic surface determines the effective refractive index of the GCSP modes and, therefore, the resonant wavelength. Light that is not absorbed by the nanostructure is reflected back from the device resulting in a perceived colour. The plasmonic surface constitutes the second half of the LC cell and is fabricated through the nanoimprint lithography24 of a 300\u2009nm period, nanowell array with an impression depth of 80\u2009nm which is followed by a 30\u2009nm-thick aluminium electron beam evaporation. By changing deposition conditions and substrate temperatures, the surface quality and oxide content of the film can be greatly varied2526. We use this to create a relatively rough aluminium surface (\u223c30\u2009nm grain diameter) which induces a polarization dependence on the GSCP resonance in the presence of an anisotropic media, whereas it was shown in our previous work that a smooth surface (\u223c10\u2009nm grain diameter) results in near polarization independence17. This results in the device having two orthogonal colour states in the \u2018voltage off' state (Voff), depending on the polarization of exciting light either parallel (blue) or perpendicular (red) to the LC director near the nanostructure. Also from this previous work, we found the periodic nanowell structure imparts a weak diagonal alignment on the LC with respect to the structure's grating vectors. We use this to create a 45\u00b0 twisted nematic cell by aligning the top rubbed polyimide layer with one of the grating vectors of the nanostructure. By applying a voltage across the plasmonic film and the top ITO, the orientation of the LC throughout the cell is controlled. At intermediate voltages, the bulk LC reorients and retards the propagating light resulting in a superposition of the surface's two orthogonal \u2018off-state' modes. At a specific voltage (Vth), however, the polarization is effectively rotated to excite the opposite plasmonic mode; marking a transition in colour from red to blue, or blue to red. This birefringent effect is wavelength dependent and can add an oscillatory absorption to the reflection spectra as light is partially absorbed on the second pass through the polarizer. However, we will show below that when the polarizer is aligned in parallel with the LC director, the colour of the surface is independent of this effect. At higher voltages, the bulk LC saturates vertically while the LC near the aluminium surface begins to reorient which increases the effective refractive index experienced by the plasmonic nanostructure. This results in a continuously tunable red shift of the GCSP resonance, eventually saturating when the LC near the surface is also completely reoriented by the electric field. In this state (Vs), the surface turns green and loses its polarization dependence."
                    ],
                    "subsections": []
                },
                {
                    "title": "Polarization-Dependent Colour",
                    "paragraphs": [
                        "The colour of the surface originates from absorptive GSCP resonances characterized by27 . Here, kGCSP is the GCSP wavevector, \u03bb0 the incident wavelength, \u025bLC and \u025bAL the dielectric constants of the LC and aluminium, respectively, u is the unit vector of the surface plasmon before bragg scattering, i and j are the mode orders, and Pi and Pj are the structure periodicities along the grating vectors i and j. The permittivity of aluminium depends greatly on the local morphology of the surface and behaviour can vary drastically with grain size, surface roughness (rms height variation and correlation length) and oxide content2528. An increase in the rms roughness of a metal film causes a red-shift in the resonant plasmon wavelengths and is commonly attributed to an increase in scattering29. This red-shift is accompanied by resonance broadening as an increase in scattering also decreases the interaction length of the plasmon resonance\u2014inducing a lower Q-factor. While this is normally considered detrimental for plasmonic applications like biomolecular sensing, SERS enhancement and those requiring long plasmon propagation lengths, this effect can be used advantageously for plasmonic structural colour as structures that absorb broad wavelengths of light are able to produce colours not possible from those with only narrow absorption resonances. To demonstrate the impact of rms surface roughness on the colour reflected from the nanostructure, we perform FDTD simulations of the periodic nanowell array by changing the amplitude of a uniform random height variation about the top surface of the aluminium film while maintaining a constant lateral correlation length of 15\u2009nm. We then use the resulting spectra to predict a reflected colour through the 1932 International Commission on Illumination\u00a0(CIE) colour space and colour matching functions. Further details about the surface generation and simulations can be found in the Methods section. Here, we approximate the LC region as a perfect anisotropic crystal with the slow axis (ne) parallel to the surface and at 45\u00b0 with respect to a periodicity vector of the nanowell array (homogeneous LC alignment). In reality, the LC director aligns to the contours of the aluminium surface, resulting in a complex LC director tensor dependent on the local topography of the surface. However, to isolate the effects of rms surface roughness on the GCSP resonance alone, we choose to simplify this LC layer and leave it constant for the purposes of the numerical demonstration in Fig. 2a,b. By separately injecting light polarized parallel and perpendicular to this diagonal, we also isolate the fundamental modes of the plasmonic film and remove any bulk retardation/polarization rotation effects of the LC. The results for incident light polarized perpendicular to the LC long-axis (90\u00b0) are shown in Fig. 2a while incident light polarized parallel (0\u00b0) to the LC orientation is shown in Fig. 2b. Line colours are determined by the CIE colour matching functions and are cascaded to show the influence of rms surface roughness on resonance location (solid black lines) and full-width-half-maximum (dotted black lines). At low values of surface roughness, the plasmonic resonance shifts less than 20\u2009nm upon incident polarization rotation, resulting in a minute colour change. However, as the roughness of the aluminium increases, the parallel resonance red shifts more than the perpendicular case, causing a greater colour shift between the two polarization states. We explain this phenomenon with the following argument: the \u025bLC term of the above equation can be thought of as an effective index experienced by the plasmonic mode. For isotropic and uniform surrounding media, this term reduces to the dielectric constant of the medium. However, for anisotropic media, this term becomes an overlap integral between the plasmonic field tensor and the surrounding media's dielectric tensor. As plasmonic fields near the metallic interface are normal to the surface, plasmon resonances depend largely on the surface normal component of the surrounding refractive index. Rough films will have local regions where the surface norm has an increased x or y component compared to the global norm. This gives the in-plane components of the surrounding media a greater contribution to the effective refractive index of the GSCP resonance. In the current case, where the surrounding media is a uniaxial crystal oriented parallel to the aluminium surface, this creates a surface roughness induced polarization dependence of the plasmonic resonance.",
                        "We experimentally demonstrate this effect with two surface morphologies labelled as A and B that are obtained by controlling deposition parameters and substrate temperatures, detailed descriptions of which can be found in the Methods section. The corresponding top and cross-sectional scanning electron microscope images of the 30\u2009nm aluminium films on the imprinted polymer are shown in Fig. 2c,d. A watershed-based image segmentation method is used to find the distribution of grain diameters from the top-view SEM images (Fig. 2c,d). This method is described in detail in Supplementary Note 1. Histograms of the two surfaces show a mean grain diameter of 12\u2009nm for the \u2018A' surface (Fig. 2c) and 33\u2009nm for the \u2018B' aluminium surface (Fig. 2d). The surfaces are then made into LC cells and infiltrated with LCM1107. Figure 2e,f shows the resulting reflection spectra of the respective surfaces (solid lines) compared to simulated spectra (dotted lines) for incident polarizations parallel (0\u00b0) and perpendicular (90\u00b0) to the top rubbed polyimide alignment layer. We show below that in the 0\u2009V state, light polarized parallel or perpendicular to the top rubbed polyimide layer is guided along the twist of the LC as it propagates to the plasmonic surface. Therefore, the experimental polarization excitation (which is with respect to the top polyimide) is equivalent to that of the simulation (which is with respect to the LC director) and we label them 0\u00b0 and 90\u00b0, respectively. Output light of all polarizations is collected to ensure the spectra originate purely from the plasmonic surface. Line colours of the spectra are generated by the CIE colour matching method while the microscope image insets show the experimentally achieved colours. As grain diameter and rms surface roughness are proportional, we use the histograms of the respective aluminium surfaces as a weighted average of the FDTD spectra of Fig. 2a,b to more accurately represent the surface roughness distribution of the experimental films, which differ from the uniform random distribution of the simulations. The relief depth of the structure in FDTD simulations has also been varied between 80 and 90\u2009nm to provide a better matching to experimental spectra and account for small variances in the imprinting process. The relatively smooth aluminium film, A, gives a small change in colour upon polarization rotation, from an orange to a reddish-orange, associated with a 20\u2009nm shift in GCSP resonance. On the contrary, the aluminium surface, B, with higher surface roughness gives a more drastic colour change upon polarization rotation, from blue to red (Fig. 2f) and is the result of a 60\u2009nm shift in resonant wavelength. Hence, by controlling the surface morphology via deposition conditions, the degree of polarization dependence and the resultant colour can be controlled. Exciting the surface with polarization angles between 0\u00b0 and 90\u00b0 or unpolarized light results in a superposition of these two spectra. An example of this is that the surface B when excited with unpolarized light results in a purple (Supplementary Fig. 2). We believe discrepancies between the experimental and numerical spectra of Fig. 2e,f occur for the higher order mode due to the approximation of the LC as a uniform and anisotropic crystal."
                    ],
                    "subsections": []
                },
                {
                    "title": "Liquid Crystal Phase Retardation",
                    "paragraphs": [
                        "To achieve all three colours of the RGB basis set as a function of voltage we utilize a combination of bulk and surface LC effects. The periodic nanowell structure imparts a weak diagonal alignment on the LC with respect to the structure's grating vectors and we use this to create a 45\u00b0 twisted nematic cell by aligning the top rubbed polyimide layer with one of the grating vectors of the nanostructure. A cell gap of 8.5\u2009\u03bcm ensures the alignment of the top polyimide does not overpower that of the nanostructure to result in a homogeneous cell. These boundary conditions, along with the LC material parameters17, are used in FEM simulations (TechWiz LCD 3D, Sanayi) to find the LC director throughout the cell as a function of voltage. A Jones matrix approach is then used to find the polarization of light as it propagates through the cell3031. This is done by approximating the LC cell as a stack of N number of phase plates with a continuous variation in retardation. The LC director at that cell location determines the anisotropic refractive index of each layer. A detailed description of the process and examples of the 3D director fields along with the twist and tilt of the LC as a function of cell location and voltage are shown in Supplementary Fig. 3. The resulting LC directors and polarization ellipse throughout the cell for three selected voltages are represented in Fig. 3a. While the FEM and Jones matrix calculations are found to converge with N=100, the figures in Fig. 3a depict a gridded subsampling for graphical purposes. The top row shows the polarization ellipse of light as it propagates down towards the nanostructure, while the bottom row depicts the light after reflection and as it propagates out of the cell. At V=0 (1), the LC creates a 45\u00b0 twisted nematic cell where the propagating light maintains its linear polarization and is rotated by the LC director in what is known as the Maugin (or Waveguiding) regime. This is given by the following condition: , where \u03c6 is the twist angle of the cell, \u0394n is the birefringence of the LC, \u03bb is the wavelength of light and d is the thickness of the LC cell. Here we can see that light exits the cell with the same polarization as input and is, therefore, unaffected by a second pass through the polarizer. As voltage is increased, the Fredericks transition marks the initial tilt of the LC from their voltage-off state and is followed by a continuous change in tilt along the applied electric field. This tilting reduces the effective \u0394n of the cell, which eventually breaks the Maugin condition and begins changing the ellipticity of the light, as can be seen at points 2 and 3 of Fig. 3a. To verify this LC mode, we use the experimental setup illustrated in Fig. 3b and compare with simulations from the combined FEM-Jones approach. The experiment consists of a He-Ne laser incident upon a polarizing beam splitter and then upon the plasmonic-LC device. In this case, the polarization of incident light is parallel to the rubbing of the top alignment layer. Light is reflected from the device and back into the polarizing beam splitter, which reflects the orthogonal polarization of light to a silicon photodiode. A voltage is then adiabatically applied to the sample at a rate of 0.01\u2009V\u2009s\u22121, well below that of the cell's transient optical effects. The results of the experiment are shown in Fig. 3c and represent the degree of polarization rotation imparted on the light as a function of voltage. Jones matrix simulations of a 45\u00b0 twisted nematic cell with a parallel input polarizer and perpendicular output analyser (both with respect to the top LC director) match well with the experimental curve. A close to zero reflection indicates that the light is leaving the cell with the same polarization as it entered. This can only occur if the light reflects off the plasmonic surface in a linear polarization state, as can be seen in the selected voltage cases A and B. On the contrary, peaks in the curve indicate voltages at which light leaves the cell at a perpendicular polarization than as it entered, which occurs due to the change in hand of reflected circular polarized light (C). While this verifies the bulk LC mechanics of the cell, to understand this effect's impact on the colour of reflected light we look at the polarization of light as it excites the plasmonic surface. The two orthogonal modes of the surface-B are shown in Fig. 4a. These spectra are obtained at 0\u2009V and when the polarization of incident light is parallel (0\u00b0) and perpendicular (90\u00b0) to the top polyimide alignment layer, respectively. Since the cell is in the Maugin regime at this state, the incident light remains either parallel or perpendicular to the LC director as it excites the plasmonic surface. Within a low-voltage regime, where only the bulk LC changes orientation and the LC near the surface remains constant, the spectra is a linear combination of the two orthogonal basis spectra with a wavelength-dependent weighting, \u03b1 and \u03b2. These weighting terms are given by the projection of the electric field exciting the nanostructure on the axes parallel and perpendicular to the LC director, respectively. Figure 4a shows experimentally obtained reflection spectra of the surface with a voltage of 3.5\u2009V (Vth) where, for a given incident polarization the spectrum flips to the orthogonal state's colour. Using the Jones Matrix method to find \u03b1 and \u03b2, the resulting simulated spectra closely match with experiment. Detailed steps for obtaining \u03b1 and \u03b2, as well as their exact values for this case are shown in Supplementary Note 2.",
                        "As voltage is increased, the LC near the nanostructure and within the plasmonic fields of the surface begins to tilt. This increases the effective refractive index of the GCSP modes and continuously red shifts their resonant wavelengths. Once this occurs, the two-state approach used above is no longer valid, but also no longer needed to predict the device's end-state reflection spectra. At saturation voltage (Vs), the LC near the surface asymptotically approaches vertical alignment which results in the loss of the nanostructure's polarization dependence, as well as the bulk LC's birefringent properties. This is demonstrated in Fig. 4a where the voltage and polarization-dependent reflection spectra of the device is shown. Again, line colours are generated by overlap integration between the measured spectra and the CIE colour matching functions and insets show optical microscope images of the surface. The two top rows of spectra are of the surface when excited with polarized light parallel and perpendicular to the LC alignment director, respectively, and light of all polarizations are collected. While this confirms that the colour is generated purely by the plasmonic surface, light from a practical device, in which the polarizer is laminated to the top, would pass through the polarizer a second time. The bottom-most row of spectra in Fig. 4a shows the influence of this second pass on the colour of the surface as an analyser is added in parallel with the polarizer. In the off-state, the spectra are invariant to the addition of an analyser as the LC is in the waveguiding regime as described in Fig. 3a. For this state, the experimental spectra match closely with the histogram-weighted FDTD spectra. At an applied voltage of 3.5\u2009Vrms, the reflected colour flips due to the polarization rotation of incident light as it passes through the LC cell. The simulated spectra for this applied field is obtained by using the wavelength-dependent weighting factors, \u03b1 and \u03b2, on the FDTD results at V=0. The second pass through the polarizer is simulated by adding an analyser to the Jones calculus method. Here, we see a slight change in spectra with the addition of the analyser; however, the changes do not greatly impact the reflected spectra and colour. At saturation voltage (LC on state), the first-order plasmonic resonance shifts to 600\u2009nm and a second-order resonance moves to 500\u2009nm. This results in a green colour reflected from the surface which can be confirmed by FDTD with an anisotropic media where nz=ne and nx=ny=no of the LC. Here, we also see that the effect of the analyser is minimal, which is consistent with the LC being nearly vertical throughout the cell. Figure 4b shows camera images of a large-area sample through a polarizing film for selected polarizations and voltages. Here, our devices are 1\u2009in2 in area and limited by the size and quality of our existing stamp; however, large area (36\u2009in2) and roll-to-roll nanoimprinting has been demonstrated that could allow scaling of the device to hand-held and notebook dimensions with high pattern fidelity. Another critical aspect of the resultant device is colour quality. Figure 4c shows the CIE chromaticity diagram and microscope images of the surface as a function of voltage when the polarizer, LC director and analyser are parallel. Black dots indicate the coordinates of the reflection spectra and a dotted black line shows the total area the surface could span if integrated in a colour-mixing scheme. Owing to the absorptive nature of the colour generating phenomenon, the colour gamut is less than that of the National Television System Committee (NTSC) standard but comparable in area to that of high-quality print magazine. A video of this colour-changing surface is shown in Supplementary Video 1."
                    ],
                    "subsections": []
                },
                {
                    "title": "Angle Dependence Of The Lc-Plasmonic System",
                    "paragraphs": [
                        "To add to the fundamental study of the LC-plasmonic system, we perform angle resolved reflection measurements using an integrating sphere with a rotating centre mount (RTC-060-SF, Labsphere Inc.). A schematic is shown in Fig. 5a and depicts the case where incident light is polarized parallel to the LC director. We define two angles of incidence: \u03d5, where the polarization of light is parallel to the axis of rotation (TE, s-polarized), and \u03b8, when the polarization of light is perpendicular to the axis of rotation (TM, p-polarized). For the incident angle \u03d5, we see an expected angle independence of the resonance location from the experimental measurements in Fig. 5b. However, changes in excitation angle, \u03b8, produce a shift in resonant wavelength of the GCSP modes according to the dispersion relation given above. Black lines depict this GCSP dispersion relation when corrected for refraction at the top glass and LC interfaces. To help understand the degree to which this dispersion impacts perceived colour, we take the spectra of Fig. 5b and calculate the CIE predicted colour\u2014represented to the left of the spectral data. The results of these figures clearly show an area of improvement for a display utilizing this phenomenon. While an ideal display has little dependence on viewing position, this device has a relative angle invariance along one axis of rotation but a dependence in the other. However, by orienting the display along the preferred viewing angle, the display can be made almost angle invariant. Alternatively, the device could be used as a component in a projector or head mounted display in which the light source is at a fixed angle: taking advantage of such a device's sub-pixelless enhanced resolution while bypassing the issue of angle dependence altogether.",
                        "To improve upon the system's angle-independence, it is necessary to consider the plasmonic surface and the LC separately. As angular dispersion is a fundamental property of the GCSP mode, we believe the most straightforward way to improve the plasmonic absorber is to move to nanostructures which rely on alternative coupling mechanisms, such as metal\u2013insulator\u2013metal15 and localized surface plasmon modes32. However, this may come at a cost in colour tuning capabilities as the overlap of plasmonic fields and LC, as well as near complete LC reorientation, may be insufficient. The LC contribution to the device's angle dependence is a well-studied area due to the demands of the LCD industry and there exist many strategies for improving it, such as birefringent compensation films33, diffusors or lens arrays34, and more drastically, changing which LC mode utilized35."
                    ],
                    "subsections": []
                },
                {
                    "title": "Active And Passive Addressing Schemes",
                    "paragraphs": [
                        "Once a colour gamut is obtained, the system can be combined with various addressing schemes. A critical advantage of the proposed LC-plasmonic system is its facile integration with pre-existing display technologies. To demonstrate this capability, we procured a conventional transmissive TN LCD panel (Adafruit, ID: 1680) and isolated the TFT array by removing the back light, polarizers, diffusers and ITO glass. The nanostructured aluminium surface is UV cured onto the TFT glass plate with 8.5\u2009\u03bcm spacers and then filled with LCM1107. Figure 6a shows a microscope image of the resulting device (\u00d7 10) in which the electrical components of the TFT can be clearly seen. Light passes through a polarizer, ITO windows and LC to reflect off the plasmonic surface and back out of the device. The white areas are due to reflection off the metal lines of the TFT. In the voltage-off state, the entire surface is either blue or red, depending on the polarization of incident light with respect to the top LC alignment director. By keeping the electronics of the TFT intact, the device is interfaced with a computer through a HDMI-to-TTL converter. Individual pixels are then controlled through images the computer outputs to the display. Figure 6b shows how the surface changes colour by applying a voltage to every third and fourth row of the TFT. Full images can be displayed as shown in Fig. 6c and video of text editing is demonstrated in Supplementary Video 2. While this shows the ease at which LC-plasmonic systems can be integrated with existing TFTs, the prototype device has several engineering challenges to overcome. The white reflection from the TFT metal lines, meant for use in transmissive displays, tends to wash out colour from the underlying plasmonic surface. A black matrix needs to be superimposed on the TFT metal lines to mitigate this. Alternatively, fabrication of the plasmonic surface on the TFT glass itself will solve this unwanted reflection problem. Secondly, the off-the-shelf TFT drivers only source \u223c10\u2009Vrms; not enough for the surface's transition to green for the present cell gap of 8.5\u2009\u03bcm. TFT drivers capable of sourcing 15\u201330\u2009V are needed in conjunction with a reduction in cell gap. The voltage needed for saturation is proportional to the thickness of the LC layer, but changes in this gap will alter the intermediate-voltage optical properties of the device. With proper engineering of these parameters, though, we believe the max operating voltage of the cell can be greatly reduced while maintaining its colour changing functionality. In absence of the required TFT in present academic setting, a passively addressed device is shown in Fig. 6d. Here, UV lithography is performed to macroscopically pattern the nanostructured surface, which is followed by a blanket deposition of aluminium. Treating this surface as the \u2018common', we pattern the top ITO glass to have individual control of each letter in \u2018UCF'. Furthermore, we utilize a UV photoalignment material36 (PAAD-22, Beam Co.) instead of a physically rubbed polyimide to demonstrate how the off-state colours can be varied throughout a single device and with a single laminated polarizer. This azobenzene-based material, when exposed with linearly polarized UV light, aligns the LC homogeneously and perpendicularly to the polarization of exposure. Here, the alignment layer above the \u2018U' is exposed orthogonally with respect to the polarization of exposure above the \u2018CF'. The segmented top ITO/photoalignment substrate is then aligned with the \u2018UCF' plasmonic surface and the resulting cell is infiltrated with LCM1107. By changing the orientation of the LC alignment director with respect to the top polarizer, the \u2018U' and the \u2018CF' change between orthogonal colours. Lastly, we apply a field across the \u2018C' to obtain a green and demonstrate how the three RGB basis colours can be obtained from a single nanostructure/pixel.",
                        "Lastly, we consider two important aspects of the device: the fundamental pixel size and switching speed. The GCSP resonance requires multiple periods of the structure unit cell to effectively absorb light. We have found through simulation that \u223c7 periods are needed for the resonance wavelength to be within 1\u2009nm of the infinitely periodic case\u2014corresponding to 2.1\u2009\u03bcm pixel size for the 300\u2009nm period structure17. While further studies are needed to quantify the impact of pixel size on colour quality, colour tuning and crosstalk, we believe this gives a conservative estimate for the minimum pixel size. The unoptimized switching characteristics of the device are shown in Supplementary Fig. 5 and show voltage-dependent rise and fall times. Full cycling times are somewhat invariant to voltage and in the 70\u2009ms range, which equates to \u223c14\u2009Hz. While we believe this can be improved to standard display frame rates, it remains orders of magnitude faster than other colour-changing technologies, such as electrochemical37 or translocation-based methods38 which take seconds to tens of seconds to change."
                    ],
                    "subsections": []
                }
            ]
        },
        {
            "title": "Discussion",
            "paragraphs": [
                "While the proposed system demonstrates a full-colour tunable surface, complete commercial displays will also require mechanisms by which to control brightness. Black and grey states are essential to colour mixing processes and determine important properties such as contrast. While these states can theoretically be achieved in such an LC-plasmonic system, it remains a challenge to reconcile the different LC requirements needed for large colour tuning and brightness control\u2014and even more so to control these properties independently within the same LC cell. We foresee critical advances in independent colour and brightness tuning utilizing combinations of surface and bulk LC phenomenon in conjunction with multiple types of electrode configurations. We believe the framework proposed herein can be translated to transmissive and/or transflective displays.",
                "In summary, we have demonstrated a polarization-dependent LC-plasmonic system capable of producing the RGB colour basis set as a function of voltage and from a single surface. This is achieved using a single, continuous, aluminium nanostructure in conjunction with a high birefringence LC. By controlling the deposition conditions of the aluminium, a surface roughness-induced polarization dependence is realized in the presence of a surrounding anisotropic media. This phenomenon is then exploited through its integration with an LC cell which performs as a polarization rotator at low voltages while shifting the plasmonic resonance of the aluminium nanostructure at higher voltages. Large area nanoimprint lithography-based scalable fabrication of the nanostructure combined with its ready integration with LC technology can lead to a new class of LC-plasmonic devices."
            ],
            "subsections": []
        },
        {
            "title": "Methods",
            "paragraphs": [],
            "subsections": [
                {
                    "title": "Fabrication Of Nanostructured Surfaces",
                    "paragraphs": [
                        "The nanostructured surface is fabricated through nanoimprint lithography (NIL) for rapid replication. A polymer (dimethylsiloxane) (PDMS; Dow Corning, Sylgard) stamp is cast from a master which has been made from beam lithography (EBL). A thin film of SU-8 2000.5 (MicroChem) was spun (500\u2009r.p.m. for 5\u2009s followed by 3,000\u2009r.p.m. for 30\u2009s) then prebaked at 95\u2009\u00b0C for 1\u2009min. This film is imprinted with the PDMS stamp (20\u2009s) on the hotplate. The stamp and substrate are removed from the hotplate and allowed to cool (30\u2009s). After stamp delamination, the substrate is UV cured (1\u2009min) and post exposure baked (95\u2009\u00b0C for 1\u2009min)."
                    ],
                    "subsections": []
                },
                {
                    "title": "Electron Beam Deposition",
                    "paragraphs": [
                        "The 30\u2009nm Al films are deposited using a Temescal (FC-2000) six-pocket electron beam evaporation system. For the \u2018smooth' film studied in Fig. 2c,e, the sample is mounted on a thermal electric cooler and brought to \u221220\u2009\u00b0C. Evaporations are done at pressures of \u223c6 \u00d7 10\u22126\u2009T and deposition rates of \u223c0.1\u2009nm\u2009s\u22121. For the \u2018rough' film used in Fig. 2d,f and throughout the rest of the paper, the samples are evaporated on at room temperature and starting pressures of \u223c1 \u00d7 10\u22125\u2009T. Before deposition, three edges of the sample were masked off. This greatly reduces the chance of a short circuit in the completed LC cell."
                    ],
                    "subsections": []
                },
                {
                    "title": "Lc Cell Formation",
                    "paragraphs": [
                        "The plasmonic LC cell is fabricated using commercially available twisted nematic LC cells (AWAT PPW, Poland). The commercial cells are heated to 200\u2009\u00b0C and then split into two rubbed-polyimide ITO-coated glass slides with 8\u2009\u03bcm silica spacers. A single slide is adhered to the plasmonic surface sample using NOA 81 with the polyimide alignment parallel to the nanostructure grating vector. Once UV cured, the LC-plasmonic cell is infiltrated with LC (LCM1107, LC Matter Corp.). The LC cells are driven with a 1\u2009kHz AC sine wave to reduce ion migration. All reported voltages are RMS values unless stated otherwise."
                    ],
                    "subsections": []
                },
                {
                    "title": "Optical Measurements And Images",
                    "paragraphs": [
                        "Reflection spectra are collected using a \u00d7 4, 0.07 numerical aperture objective on an optical microscope (Hyperion 1000) coupled to a Fourier transform infrared spectrometer (Vertex 80). Reflection spectra are normalized to an aluminium mirror with 96% reflectivity and a linear polarizer. Images are collected using the same optical microscope with an Infinity 2\u20135 camera. Defects due to stamp damage have been replaced by the nearest area in Fig. 5d with the GIMP software package."
                    ],
                    "subsections": []
                },
                {
                    "title": "Finite Difference Time Domain Modelling",
                    "paragraphs": [
                        "Reflection spectra are calculated using experimental parameters for the printed 2D grating structures, with commercial FDTD software package (Lumerical FDTD, Lumerical Solutions Inc.). The profile for the electromagnetic simulations was obtained by fitting an analytical equation to SEMs of the nanostructured surface (Fig. 2c,d). Surface roughness profiles are generated in Matlab and imported into the FDTD simulations. The simulations of Fig. 2a,b are performed by changing the amplitude of a random variation about the top surface of the aluminium film. This has been done keeping the correlation length of the variation constant in the x and y directions at 15\u2009nm. Periodic boundary conditions are used in the simulations, so the roughness within each unit cell is symmetric.",
                        "The wavelength-dependent refractive index of aluminium is taken from Palik and the anisotropic parameters of the LC layer are obtained using an effective anisotropic index model based on the orientation of LC obtained from FEM calculations."
                    ],
                    "subsections": []
                },
                {
                    "title": "Data Availability",
                    "paragraphs": [
                        "The data that support the findings of this study are available from the corresponding author on reasonable request."
                    ],
                    "subsections": []
                }
            ]
        },
        {
            "title": "Additional Information",
            "paragraphs": [
                "How to cite this article: Franklin, D. et al. Actively addressed single pixel full-colour plasmonic display. Nat. Commun. 8, 15209 doi: 10.1038/ncomms15209 (2017).",
                "Publisher's note: Springer Nature remains neutral with regard to jurisdictional claims in published maps and institutional affiliations."
            ],
            "subsections": []
        }
    ]
}
