Repository: boschresearch/Pap2Pat

# Pap2Pat Dataset

### File Schema

Every directory in `data` corresponds to one patent-paper pair and contains the full texts of both patent and paper, as well as the patent outlines. We include all information in JSON for programmatic parsing and Markdown for manual inspection.

```yaml
data/:
    paper_id-patent_id/:
        # Nested JSON format
        patent.json: JSON file containing patent metadata and full-text, as well as all outlines
        paper.json: JSON file containing paper metadata and full-text
        # Markdown format
        patent.md: patent full-text formatted in markdown
        paper.md: paper full-text formatted in markdown

File: Pap2Pat/data/W2730606267-US20200109300/paper.json
{
    "id": "https://semopenalex.org/work/W2730606267",
    "authors": [
        "Thomas S. Wilson",
        "Ward Small",
        "Eric B. Duoss",
        "Thomas Metz",
        "Emily Cheng",
        "Amanda S. Wu",
        "Stephanie Schulze",
        "Taylor M. Bryson"
    ],
    "title": "3D Printed Silicones with Shape Memory",
    "date": "2017-07-05",
    "abstract": "Direct ink writing enables the layer-by-layer manufacture of ordered, porous structures whose mechanical behavior is driven by architecture and material properties. Here, we incorporate two different gas filled microsphere pore formers to evaluate the effect of shell stiffness and T g on compressive behavior and compression set in siloxane matrix printed structures. The lower T g microsphere structures exhibit substantial compression set when heated near and above T g , with full structural recovery upon reheating without constraint. By contrast, the higher T g microsphere structures exhibit reduced compression set with no recovery upon reheating. Aside from their role in tuning the mechanical behavior of direct ink write structures, polymer microspheres are good candidates for shape memory elastomers requiring structural complexity, with potential applications toward tandem shape memory polymers.",
    "sections": [
        {
            "title": "Introduction",
            "paragraphs": [
                "The 3D printing process employed in this work, also known as direct ink writing (DIW), enables the layer-by-layer manufacture of ordered, porous structures whose mechanical behavior is driven by architecture and material properties. We pursue hierarchical porosity as a means of lightweighting, tailoring mechanical response and introducing functionality into 3D printed silicones. Hierarchical porosity is achieved by a combining printed structural porosity with intrastrand porosity, obtained by adding hollow, gas-filled microspheres to the ink. Aside from their role in tuning the mechanical behavior of 3D printed architectures, polymer microspheres are good candidates for shape memory applications requiring structural complexity with the ability to achieve both open or closed cell porosity. Here, for the first time, we demonstrate that shape memory can be achieved in 3D printed porous elastomers simply by the addition of polymer microspheres with controlled shell glass transition temperatures.",
                "Process development and fabrication of stochastic elastomeric foams is driven by diverse applications requiring advanced structural performance facilitated by both closed cells (e.g., shock absorption, acoustic damping and thermal insulation) and open cells (e.g., biocompatible membranes, tissue engineering scaffolds, semipermeable membranes for materials separation and food processing)1\u20136. This application space has benefitted from structural control, enabled by a family of emerging technologies, broadly known as 3D printing. Recently, 3D printing of silicones has been used to create mechanical energy absorbing materials with negative stiffness7, vascularized tissue constructs8, stretchable sensors9, soft robotics10, and shape morphing materials11. These advances are made possible by the flexible and stretchable nature of silicone elastomers, combined with the unique structural and compositional control enabled via 3D printing.",
                "Applications benefitting from structurally engineered porosity accommodated by 3D printing include engineered tissue scaffolds12, photolithographic patterned nanowire growth for tailored electronics13, 14, and nanolithography metamaterials with a negative refractive index for cloaking and superlensing applications15, engineered with unit cells smaller than the wavelength of light16. In addition to their predictability, repeatability and potential for architectural complexity, ordered porous structures are desirable over stochastic foams from a long-term mechanical performance standpoint, due to their minimization of local stress concentrations which can result in localized material failure17.",
                "Further spatial and temporal control can be achieved by 3D printing with shape memory polymers18. Since their development, in the 1960\u2019s19, polymers with shape memory behavior20 have found applications in self-repairing components21, high performance textiles22, and surgical medicine23. More recent advancements in this field include shape memory polymers with elastomeric behavior at elevated temperatures24 and very large strain and energy storage capacities have been reported25\u201327.",
                "In the field of net-shape processing, shape memory behavior can provide enhanced tunability and functionality to 3D printed objects, enabling controlled structural deformation to occur post-processing. Imbuing 3D printed objects with the ability to change their configuration in response to external stimuli is colloquially known as \u201c4D printing\u201d, where the fourth dimension is time28.",
                "Our 3D printing approach enables property-specific tailoring, resulting in mechanical metamaterials that are tuned with constituent material behavior, porosity and structure7. Examples of 3D printed metamaterials can be found in ceramic29\u201331 and metallic32, 33 hierarchical lattice structures34 with mechanical behavior outside that of conventionally processed materials achieved through tuning levels of hierarchy, porosity and material constituents."
            ],
            "subsections": []
        },
        {
            "title": "Results",
            "paragraphs": [],
            "subsections": [
                {
                    "title": "3D Printed Materials",
                    "paragraphs": [
                        "In the 3D printing process, viscoelastic inks with highly controlled rheological behavior are extruded through a microscale nozzle or die, resulting in the layer-by-layer building of programmable architectures whose complexity is controlled by strand size and spanning distance over gaps in the underlying layers35. The former is influenced by the applied pressure, die geometry and rheological response of the resin, while the latter is a function of gel strength, deposition speed, shear rate and resin density36. Here, we pursue intrastrand porosity using a silicone based ink comprised of polymeric shell, gas filled microspheres or microballoons to further enhance the compressibility of porous elastomeric structures. Figure\u00a01a\u2013c illustrates the two different gas filled microballoon pore former particle size distributions used to evaluate the effect of shell stiffness and glass transition temperature, Tg (44\u00b0 and 113\u00b0, see Figure\u00a0S1), on compressive behavior and shape memory in our printed structures (Fig.\u00a01d\u2013g).Figure 1(a) Microballoon diameter size distribution, optical microscopy images of (b) Tg44 and (c) Tg113 microballoons, (d) schematic illustration of our 3D printing process, optical microscopy images of printed silicones with microballoons showing (e) x-y view, (f) x-z view and (g) high magnification image of (f) showing 25\u2009vol% microballoons in a printed filament."
                    ],
                    "subsections": []
                },
                {
                    "title": "Rheological Behavior",
                    "paragraphs": [
                        "To achieve optimal elastomeric flow behavior for our composite inks, we performed stress-controlled rotational rheology experiments using a variety of conditions with a typical microballoon loading of 40\u2009vol%. Under oscillatory flow at a frequency of 10\u2009Hz (Fig.\u00a02a), the effect of microballoon addition manifests as an increase in storage and loss moduli, accompanied by a slight increase in yield stress in the case of the Tg44 resin, while maintaining printability. No permanent die swell was observed through either measurement of printed strands or in situ measurement of flow near the die exit. This is attributable to power law behavior due to wall slip/plug flow (Fig.\u00a02b), indicating that no configurational entropy is recovered upon nozzle exit.Figure 2Effect of microballoons on (a) rotational oscillatory response, (b) continuous flow behavior of the ink, and (c) response to compressive loading of the cast and printed structures.",
                        "Subtle influences of the pore former size distribution and volume loading on rheological behavior are observed; however, printability and structural repeatability is minimally affected. The DIW process, illustrated in Fig.\u00a01d, highlights the potential of gas filled microballoons to substantially reduce the printed strand density, which can lead to enhanced strand spanning capability37."
                    ],
                    "subsections": []
                },
                {
                    "title": "Mechanical Response",
                    "paragraphs": [
                        "Gas filled microballoons provide a means of tuning the mechanical performance of 3D printed elastomers, beyond architecture; the lattice is limited by nozzle diameter, ink rheology and available extrusion pressure. To isolate the effect of structural porosity from intrastrand porosity, both bulk (cast) and printed structures were evaluated. In neat siloxane structures, printed in cross-ply (alternating 0\u00b0 and 90\u00b0 layered structures referred to as face-centered tetragonal or FCT38, Fig.\u00a01d\u2013g) and cast without microballoons, two regimes of compression response are observed. In the first regime (<40% \u03b5 in Fig.\u00a02c), deformation is architecturally driven, accommodated by compaction and inlaying of upper layers in layers below. In the subsequent regime, deformation is driven by the strand material properties. The transition between the two will be referred to as structural \u201clock up\u201d. This initial deformation mechanism of strand nestling in FCT printed structures has been investigated previously using in situ images acquired during compression loading and numerical simulations7.",
                        "Note that the inclusion of the Tg44 microballoons minimally affects the first regime of response, yet substantially lowers the material stiffness in the second regime (above 40% strain). This is attributed to the Tg44 microballoon compressibility, observed in cast resin filled with 40\u2009vol% Tg44 microballoons. The cast resin filled with 40\u2009vol% Tg113 microballoons is stiffer than the cast resin filled with 40\u2009vol% Tg44 microballoons, indicating that the Tg113 microballoons are stiffer than the Tg44 microballoons. The bulk siloxane resin experiences comparatively little strain under applied loading, while cast siloxane filled with 40\u2009vol% Tg113 and 40\u2009vol% Tg44 microballoons undergoes 9% and 27% strain, respectively, under the same applied load. These strains are accommodated primarily through a nonlinear response at 1000 kPa and 300 kPa, respectively, attributed to yielding or breakage of the microballoons.",
                        "In the case of specimens cast with Tg113 microballoons, we attribute the lower stiffness observed above 0.5\u2009MPa to fracture of the glassy microballoon shell. In printed structures filled with 40\u2009vol% Tg113 microballoons, we observe a stiffer material response early on, leading us to conclude that, at 40\u2009vol%, the glassy, rigid particles inhibit structural motion/strand nestling. This behavior is lessened in the 25\u2009vol% Tg113 printed structure, which exhibits greater deformation below 600 kPa. The strain accommodated during the first regime is reduced, in this case, from ~40% to 35%. For 25\u2009vol% and 40\u2009vol% loading Tg113, the stiffness of the material above the lock-up stress (point at which structural porosity becomes very small) in the microballoon filled print is comparable to that of the neat resin print. Conversely, recall that the lower stiffness Tg44 microballoons do not increase structural resistance to compression; in fact, they result in a lower stiffness response throughout loading beyond structural lock up or interlayer compaction. These results are presented to illustrate the effect of microballoon mechanical properties on open cell printed structures."
                    ],
                    "subsections": []
                },
                {
                    "title": "Shape Memory Behavior",
                    "paragraphs": [
                        "Shape memory evaluations, quantified by compression set, were performed by holding printed structures under compression during thermal soak, cooling under compression and releasing the compressive load (Fig.\u00a03a), were performed to assess the long term effect of microballoon addition on structural performance. Percent recovery was determined as a ratio of the recovered thickness to the compressive deformation. Neat siloxane prints exhibited a small but measurable compression set at 40% and 60% strain when held at 70\u2009\u00b0C for 70\u2009h (Fig.\u00a03c). This thickness change was somewhat recoverable after reheating to 70\u2009\u00b0C for 30\u2009min. The addition of Tg113 microballoons resulted in 20% reduction in thickness, following the same heating schedule at 40% and 60% strain. None of this deformation was recoverable after reheating to 70\u2009\u00b0C for 30\u2009min. The Tg44 microballoons resulted in 45% and 57% reduction in thickness, following the same heating schedule at 40% and 60% strain, respectively. This material experienced noticeable recovery upon reheating, recovering 10\u201315% thickness at 70\u2009\u00b0C for 30\u2009min. Complete thickness recovery was observed upon reheating to 110\u2009\u00b0C for 2.5\u2009h.Figure 3(a) Labeled schematic depicting the shape memory experiment, (b) optical microscopy images showing cross-sectional views of a printed structure with Tg44 microballoons at different stages of the shape memory experiment, (c) shape memory behavior following thermal soak under compressive strain at 70\u2009\u00b0C for 70\u2009hours, and (d) time dependent recovery behavior in the Tg44 microballoon prints near Tg and above Tg.",
                        "The ability to retain a compressed shape after thermally soaking and cooling and then recover the original shape upon unconfined reheating is a property associated with shape memory polymers (SMPs)39\u201341. Shape recovery of the 40\u2009vol% Tg44 microballoon prints is dependent on soak and reheat temperatures (Fig.\u00a03d). This effect is most pronounced at temperatures above the Tg of the microballoons. The shape recovery is evidenced by recovery of structural porosity and retention of microballoon spherical shape (Fig.\u00a03b)."
                    ],
                    "subsections": []
                }
            ]
        },
        {
            "title": "Discussion",
            "paragraphs": [
                "Elastomeric structures with shape memory behavior, accommodated by polymer shell microballoons were 3D printed and their influence on printability and structural performance was explored. Specifically, two different gas filled microballoons were selected to probe the effect of shell stiffness and Tg on compressive behavior and compression set in 3D printed structures. Introducing another level of porosity in the printed strands themselves enabled alteration of the mechanical response which was dependent on the microballoon shell stiffness. In the Tg44 system, we observe significant compression set at short holds at temperatures above Tg. While substantial recovery is observed at lower temperature reheats, complete structural recovery occurs upon reheating at elevated temperature (110\u2009\u00b0C). This is attributed to re-expansion of the microballoons when heated above Tg, with shape retention accommodated by the cross-linked structure. We observe reduced compression set in the higher Tg system, and a lack of recovery upon reheating. In this way, we illustrate the ability to tune structural response using a hierarchical combination of open and closed cell porosity, in conjunction with variable Tg microballoon addition. The shape memory behavior exhibited by the Tg44 microballoon filled prints demonstrates their potential use in wearable protective padding and cushions with Tg optimized for human body temperature, in shape memory polymer matrices toward the development of tandem shape memory polymers capable of recovery in stages depending on the temperature42, 43. Future efforts to advance this work include multi-material printing and in-line mixing, to further tune structure, porosity and material properties."
            ],
            "subsections": []
        },
        {
            "title": "Methods",
            "paragraphs": [],
            "subsections": [
                {
                    "title": "Feedstock Materials",
                    "paragraphs": [
                        "Polydimethylsiloxane resin (Dow Corning\u00ae SE 1700) with nanosilica filler for yield stress behavior and fracture toughness was used as the matrix phase in this study. The effect of microballoon shell material behavior on DIW structure compressibility was studied using two commercially available materials. Figure\u00a01b depicts isobutane filled, thermally expanded poly(acrylonitrile-co-vinylidene chloride-co-methyl methacrylate) microballoons (AzkoNobel Expancel\u00ae 551 DE 40 d42) with a gas displacement density of 0.042\u2009g/cc. These microballoons possess a glass transition temperature, Tg, of 44\u2009\u00b0C, measured using thermomechanical analysis (see Supplementary Figure\u00a01a), rather than dynamic scanning calorimetry due to their extremely light weight. Figure\u00a01c shows phenol formaldehyde resin shell microballoons (Asia Pacific Microballoons BJO-0930) with a liquid displacement density of 0.21\u20130.25\u2009g/cc. Phenolic microballoons possess a Tg of 113\u2009\u00b0C, measured using dynamic scanning calorimetry (see Supplementary Figure\u00a01b).",
                        "Particle cross-sectional areas were measured using automated transmitted light microscopy (Malvern Morphologi G3) and the particle size distribution was calculated assuming the particles are spherical. Hence, we report a circular effective diameter value in Fig.\u00a01a. Despite the difference in particle size distribution between the two microballoon lots, shell thickness for each was measured to be 1\u20132 \u03bcm using scanning electron microscopy and optical microscopy of fractured particles. Note that there are a significant fraction of doublets and triplets in the Tg113 system, as opposed to the Tg44 system."
                    ],
                    "subsections": []
                },
                {
                    "title": "Diw Ink Preparation",
                    "paragraphs": [
                        "A volumetric loading of 40% microballoons in the silica filled siloxane resin was used as a standard to compare the two microballoon materials. This selection was made on the basis that 40\u2009vol% filler content should not result in significant jamming and thickening behavior given the broad size distributions44, yet it should have a significant impact on the overall mechanical performance of printed structures.",
                        "Resin was prepared by blending 40\u2009vol% microballoons into the siloxane base resin (SE 1700 Part A base) using a vacuum gravitational mixer (Thinky ARV 310) at 2000 rpm for 1\u2009min. After this time, the microballoon resin mixture was hand mixed, followed by another round of non-contact mixing under vacuum at 2000 rpm for 1\u2009min. While no noticeable heating occurred during blending, the material was allowed to cool in a standing water bath for 5\u2009min, prior to non-contact mixing of SE1700 Part B curing agent at 2000 rpm for 20\u2009s. The microballoon suspension was transferred to a 30 cc syringe for printing."
                    ],
                    "subsections": []
                },
                {
                    "title": "Ink Rheology",
                    "paragraphs": [
                        "The effect of microballoon addition on the rheological behavior of siloxane resin was evaluated using rotational rheology (TA Instruments AR 2000ex equipped with cross-hatched parallel plates to prevent microballoon compression and mitigate wall slip effects). Oscillatory experiments (Fig.\u00a02a) were performed at 10\u2009Hz and power law behavior was observed under continuous flow (Fig.\u00a02b)."
                    ],
                    "subsections": []
                },
                {
                    "title": "Diw Printing",
                    "paragraphs": [
                        "Printing was performed using a displacement controlled 3-axis 3D printing platform, resulting in cross-ply structures with each subsequent layer fashioned at a 90\u00b0 angle from the one prior. This structure is referred to as face-centered tetragonal (FCT) and is discussed in detail by Maiti et al.45. A 250\u2009\u00b5m nozzle was used to produce these prints, which were 50\u2009\u00d7\u200950 mm squares at 8 layers thick. Printed structures were oven cured under a nitrogen purge for 6\u2009h at 60\u2009\u00b0C, followed by 1\u2009h at 150\u2009\u00b0C and a post cure at 125\u2009\u00b0C for 12\u2009h. These structures possessed overall densities of 0.50\u2009g/cc and 0.42\u2009g/cc using 40\u2009vol% of the Tg113 and Tg44 microballoons, respectively."
                    ],
                    "subsections": []
                },
                {
                    "title": "Thermal And Mechanical Characterization",
                    "paragraphs": [
                        "Mechanical response was evaluated under compressive loading supplied by a Instron 5944 universal testing frame equipped with a 2 kN load cell. Strain was measured using a 0.5\u2033 strain gage extensometer on 2.2\u2009cm (7/8 in) diameter, 1.6 mm thick printed FCT specimens. Compression set was assessed on printed FCT structures punched to 13 mm diameter and 1.6 mm thick (8 layers). Following ASTM D395, printed structures were compressed to 40% and 60% strain and soaked at 70\u2009\u00b0C for 70\u2009h, cooled under compression, released and allowed to relax for 10\u2009min, prior to measurement. To evaluate recovery, specimens were reheated at temperatures equal to or greater than that of the compressed soak for a series of times until no further structural changes were observed."
                    ],
                    "subsections": []
                }
            ]
        },
        {
            "title": "Electronic Supplementary Material",
            "paragraphs": [],
            "subsections": [
                {
                    "title": "",
                    "paragraphs": [
                        ""
                    ],
                    "subsections": []
                }
            ]
        }
    ]
}

File: Pap2Pat/data/W2730606267-US20200109300/patent.json (part 1 of 2)
{
    "id": "US20200109300",
    "authors": [
        "Amanda Wu",
        "Taylor Maxwell Bryson",
        "Eric Duoss",
        "Thomas R. Metz",
        "Ward Small",
        "Thomas S. Wilson",
        "Stephanie Schulze",
        "Emily Cheng"
    ],
    "title": "ELASTOMERIC SHAPE MEMORY POLYMER COMPOSITES",
    "date": "2018-06-27 00:00:00",
    "abstract": "In accordance with one aspect of the presently disclosed inventive concepts, a product includes a porous three-dimensional (3D) printed polymer structure having elastomeric shape memory, where the structure includes a material comprising a plurality of gas-filled microballoons. The 3D printed polymer structure has hierarchical porosity.",
    "sections": [
        {
            "title": "DESCRIPTION",
            "paragraphs": [
                "The United States Government has rights in this invention pursuant to Contract No. DE-AC52-07NA27344 between the United States Department of Energy and Lawrence Livermore National Security, LLC for the operation of Lawrence Livermore National Laboratory."
            ],
            "subsections": [
                {
                    "title": "FIELD OF THE INVENTION",
                    "paragraphs": [
                        "The present invention relates to elastomers, and more particularly, this invention relates to elastomers embedded with gas-filled polymer microballoons."
                    ],
                    "subsections": [],
                    "outline_long": [
                        "relate elastomers"
                    ],
                    "num_characters": 152,
                    "outline_medium": [
                        "relate to elastomers"
                    ],
                    "outline_short": [
                        "define elastomer scope"
                    ]
                },
                {
                    "title": "BACKGROUND",
                    "paragraphs": [
                        "Process development and fabrication of stochastic elastomeric foams is driven by diverse applications requiring advanced structural performance facilitated by both closed cells (e.g., shock absorption, acoustic damping and thermal insulation) and open cells (e.g., biocompatible membranes, tissue engineering scaffolds, semi-permeable membranes for materials separation and food processing).",
                        "However, stochastic foams may not provide long-term mechanical performance because stochastic foams have a tendency to result in higher local stress concentrations which thereby result in localized material failure. It would be desirable to create ordered porous structures that are predictable, reproducible, and have potential for architectural complexity.",
                        "A three dimensional (3D) printing process, also known as direct ink writing (DIW), can form layer-by-layer manufacture of ordered, porous structures whose mechanical behavior is driven by architecture and material properties. Recently, 3D printing of silicones has been used to create mechanical energy absorbing materials with negative stiffness, vascularized tissue constructs, stretchable sensors, soft robotics, and shape morphing materials. These advances are made possible by the flexible and stretchable nature of silicone elastomers, combined with the unique structural and compositional control enabled via 3D printing.",
                        "Applications benefitting from structurally engineered porosity created by 3D printing include engineered tissue scaffolds, photolithographic patterned nanowire growth for tailored electronics, and nanolithography metamaterials with a negative refractive index for cloaking and superlensing applications, engineered with unit cells smaller than the wavelength of light.",
                        "Further spatial and temporal control can be achieved by 3D printing with shape memory polymers. Since their development, polymers with shape memory behavior have found applications in self-repairing components, high performance textiles, and surgical medicine. Recently, shape memory polymers with elastomeric behavior at elevated temperatures have shown promise with very large strain and energy storage capacities.",
                        "In the field of net-shape processing, it would be desirable to incorporate the enhanced tunability and functionality of shape memory behavior to 3D printed objects, thereby enabling controlled structural deformation to occur post-processing. Moreover, it would be desirable to imbue 3D printed objects with an additional dimension, such as time, wherein the 3D printed objects change their configuration in response to external stimuli."
                    ],
                    "subsections": [],
                    "outline_long": [
                        "motivate stochastic elastomeric foams",
                        "limitations of stochastic foams",
                        "introduce 3D printing",
                        "applications of 3D printing",
                        "motivate shape memory polymers"
                    ],
                    "num_characters": 2607,
                    "outline_medium": [
                        "motivate stochastic elastomeric foams",
                        "limitations of stochastic foams"
                    ],
                    "outline_short": [
                        "motivate ordered porous structures"
                    ]
                },
                {
                    "title": "SUMMARY",
                    "paragraphs": [
                        "In accordance with one aspect of the presently disclosed inventive concepts, a product includes a porous three-dimensional (3D) printed polymer structure having elastomeric shape memory, where the structure includes a material comprising a plurality of gas-filled microballoons. The 3D printed polymer structure has hierarchical porosity.",
                        "In accordance with another aspect of the presently disclosed inventive concepts, an ink for additive manufacturing includes a matrix material, a filler, and a plurality of gas-filled microballoons.",
                        "In accordance with yet another aspect of the presently disclosed inventive concepts, a method includes extruding a mixture comprising a matrix material, a filler, and a plurality of gas-filled microballoons through a nozzle for forming a structure having hierarchical porosity, and curing the mixture in the formed structure to at least a predefined extent.",
                        "Other aspects and advantages of the present invention will become apparent from the following detailed description, which, when taken in conjunction with the drawings, illustrate by way of example the principles of the invention."
                    ],
                    "subsections": [],
                    "outline_long": [
                        "summarize 3D printed polymer structure",
                        "summarize ink and method"
                    ],
                    "num_characters": 1127,
                    "outline_medium": [
                        "summarize invention aspects"
                    ],
                    "outline_short": [
                        "summarize invention aspects"
                    ]
                },
                {
                    "title": "DETAILED DESCRIPTION",
                    "paragraphs": [
                        "The following description is made for the purpose of illustrating the general principles of the present invention and is not meant to limit the inventive concepts claimed herein. Further, particular features described herein can be used in combination with other described features in each of the various possible combinations and permutations.",
                        "Unless otherwise specifically defined herein, all terms are to be given their broadest possible interpretation including meanings implied from the specification as well as meanings understood by those skilled in the art and/or as defined in dictionaries, treatises, etc.",
                        "It must also be noted that, as used in the specification and the appended claims, the singular forms \u201ca,\u201d \u201can\u201d and \u201cthe\u201d include plural referents unless otherwise specified.",
                        "As also used herein, the term \u201cabout\u201d when combined with a value refers to plus and minus 10% of the reference value. For example, a length of about 1 \u03bcm refers to a length of 1 \u03bcm\u00b10.1 \u03bcm.",
                        "It is also noted that, as used in the specification and the appended claims, wt % is defined as the percentage of weight of a particular component is to the total weight/mass of the mixture. Moreover, mol % is defined as the percentage of moles of a particular component to the total moles of the mixture or compound. In addition, vol % is defined as percentage of volume of a particular component of a mixture relative to the total volume of the mixture.",
                        "The present disclosure includes several descriptions of exemplary \u201cinks\u201d used in an additive manufacturing process to form the inventive concepts described herein. It should be understood that \u201cinks\u201d (and singular forms thereof) may be used interchangeably and refer to a composition of matter comprising a plurality of particles coated with/dispersed throughout a liquid phase such that the composition of matter may be \u201cwritten,\u201d extruded, printed, or otherwise deposited to form a layer that substantially retains its as-deposited geometry and shape without excessive sagging, slumping, or other deformation, even when deposited onto other layers of ink, and/or when other layers of ink are deposited onto the layer. As such, skilled artisans will understand the presently described inks to exhibit appropriate rheological properties to allow the formation of monolithic structures via deposition of multiple layers of the ink (or in some cases multiple inks with different compositions) in sequence.",
                        "The following description discloses several preferred structures formed via direct ink writing (DIW), extrusion freeform fabrication, or other equivalent techniques and therefore exhibit unique structural and compositional characteristics conveyed via the precise control allowed by such techniques.",
                        "In accordance with one general aspect of the presently disclosed inventive concepts, a product includes a porous three-dimensional (3D) printed polymer structure having elastomeric shape memory, where the structure includes a material comprising a plurality of gas-filled microballoons. The 3D printed polymer structure has hierarchical porosity.",
                        "In accordance with another general aspect of the presently disclosed inventive concepts, an ink for additive manufacturing includes a matrix material, a filler, and a plurality of gas-filled microballoons.",
                        "In accordance with yet another general aspect of the presently disclosed inventive concepts, a method includes extruding a mixture comprising a matrix material, a filler, and a plurality of gas-filled microballoons through a nozzle for forming a structure having hierarchical porosity, and curing the mixture in the formed structure to at least a predefined extent.",
                        "The inventive concepts described herein provide an improvement to stochastic elastomeric structures with property-specific tailoring of three-dimensional printed polymer structures having hierarchical porosity and shape memory.",
                        "A list of acronyms used in the description is provided below.\n\n\n- - 3D Three dimensional\n  - ASTM American Society for Testing and Materials\n  - DIW Direct ink writing\n  - C Celsius\n  - cm centimeter\n  - FCT Face-centered tetragonal\n  - FDM Fused deposition modeling\n  - g grams\n  - mg mg\n  - ml milliliters\n  - mm millimeter\n  - T_(g) Glass transition temperature\n  - \u03bcm micron, micrometer\n  - SMP Shape memory polymer",
                        "Hierarchical porosity, e.g. structural porosity and intrastrand porosity, allows lightweighting and tailoring mechanical response and introduces functionality into 3D printed silicones. Various inventive concepts described herein achieve hierarchical porosity by combining printed structural porosity with intrastrand porosity by adding hollow, gas-filled microballoons to the ink used in the 3D printing.",
                        "Unlike conventional shape memory polymers (SMP), inventive concepts described herein form porous elastomeric structures with shape memory behavior. Conventional SMP are programmed about an optimal glass transition temperature (Tg) such that the SMP is heated above the Tg, programmed (e.g., folded, compressed, manipulated), then cooled to final shape.",
                        "As generally understood by one skilled in the art, the glass transition temperature of a material is a temperature, or range of temperatures, at which an amorphous material transitions from a hard, relatively brittle glassy state into a viscous or rubbery state as the temperature is increased. In some approaches, the glass transition temperature may be associated with amorphous regions within semi-crystalline material and as the temperature increases, these amorphous regions transition from a hard glassy state to a viscous material. Moreover, the glass transition temperature of a material tends to be lower than the melting temperature of the crystalline state of the material.",
                        "Crystallinity may be used as a fixing state in SMPs resulting in the materials of the SMPs being rigid. Moreover, in some cases, the final form of the SMP is a glassy state, e.g. a rigid, brittle glass. The mechanical properties of SMPs in a rigid, crystalline state or a glassy state are limited. It would be desirable to impart a shape memory change such that the materials are elastomeric while in the secondary shape.",
                        "Various inventive concepts described herein introduce Tg-specific polymer microballoons in which the component imparting the shape memory, e.g. the shell of the microballoon, may be a minority component of the composite but may affect the material properties of the composite structure in a significant and desired way. The different temperature specifications of the elastomeric matrix and the Tg-specific microballoons thereby may allow, at targeted temperatures, shape memory characteristics in an elastomeric material.",
                        "In various inventive concepts, elastomers may be embedded with gas-filled, polymer shell microballoons with low glass Tg to form composites with shape memory behavior. When compressed, folded, or otherwise manipulated during thermal soak at temperatures near or above the Tg of the microballoon, the composite may undergo deformation and experience compression set. Full shape recovery of the deformed composite may be achieved by re-heating the composite without mechanical loading or constraint above the Tg of the microballoon for a set time required for the microballoons to expand (due to gas expansion upon heating). Full shape recovery can be achieved in this way.",
                        "Various inventive concepts described herein show that aside from their role in tuning the mechanical behavior of 3D printed architectures, Tg-specific polymer microballoons may be good candidates for shape memory applications in porous materials requiring structural complexity with the ability to achieve open and/or closed cell porosity.",
                        "Various inventive concepts described herein demonstrate that shape memory may be achieved in 3D printed porous elastomers simply by the addition of polymer microballoons with particularly selected shell glass transition temperatures.",
                        "FIGS. 1A-1B depict products 100 and 120 of elastomeric matrix with polymer microballoons, in accordance with various embodiments. As an option, the present products 100 and 120 may be implemented in conjunction with features from any other embodiment listed herein, such as those described with reference to the other FIGS. Of course, however, products 100 and 120 and others presented herein may be used in various applications and/or in permutations which may or may not be specifically described in the illustrative embodiments listed herein. Further, the products 100 and 120 presented herein may be used in any desired environment.",
                        "In one inventive concept, a product may include a porous three-dimensional (3D) printed polymer structure having elastomeric shape memory. The structure may include a material having a plurality of gas-filled microballoons. In some approaches, the plurality of gas-filled microballoons may be a plurality of gas-filled polymer microballoons. Moreover, in some approaches, the structure may have hierarchical porosity. A structure having hierarchical porosity is defined as a structure having porosity across multiple lengthscales.",
                        "FIG. 1A is a schematic drawing of a product 100 of an elastomeric matrix material 102 that contains Tg-specific polymer microballoons 104. In one approach, as shown in FIG. 1A, a product 100 of elastomeric matrix material 102 with polymer microballoons may be cast (e.g. molded, formed, etc) into a bulk structure (e.g. monolith, mold, etc).",
                        "In another approach, as shown in FIG. 1B, a product 120 of elastomeric matrix material 102 with polymer microballoons 104 may be printed into a 3D structure by various techniques.",
                        "In one approach, a closed cell composite, e.g., shown as a product 100, may have mechanical properties that are defined by the matrix material 102, which is the majority component of the composite, with porosity provided by flexible, thin-walled Tg-specific polymer microballoons 104 mixed within the matrix material 102. The matrix material 102 may be an elastomeric material that provides dampening and cushioning but typically may not provide shape memory.",
                        "In various inventive concepts, the thin-walled Tg-specific polymer microballoons 104 may provide a shape retention component of the structure, for example, a structure printed with an elastomer matrix filled with thin-walled Tg-specific polymer microballoons allow imposition of shape memory behavior to an elastomer matrix.",
                        "In another approach, an open cell composite structure formed by 3D printing (as shown in product 120, FIG. 1B) may have elastomeric matrix material 102 that provides structural porosity, and the flexible, thin-walled Tg-specific polymer microballoons 104 provide intrastrand porosity as well as shape change memory. In other approaches, an open cell composite structure may be formed as a mold or cast by foam-forming processes in which open pores are imparted in the matrix material. As described with the closed cell composite above, the matrix material 102 may be an elastomeric material that provides dampening and cushioning but typically may not, by itself, provide shape memory. In various inventive concepts, the thin-walled Tg-specific polymer microballoons may provide a shape retention component of the structure, for example, a structure printed with an elastomer matrix filled with thin-walled Tg-specific polymer microballoons allow application of shape memory to an elastomer matrix.",
                        "In one approach, the matrix material 102 may be an energy dissipating material. In another approach, the matrix material 102 may also and/or alternatively be an elastomer material. Illustrative matrix materials 102 include rubbery polymers, siloxane, polysiloxane, polyolefins (e.g. ethylene-propylene, isobutylene, isoprene, chloroprene . . . rubbers), polyurethanes, fluorinated olefins, polyethers, and their copolymers; acrylics (poly-n-butyl acrylate, poly-ethyl acrylate, their copolymers), etc. In an exemplary approach, the matrix material 102 is a siloxane resin.",
                        "FIG. 1C shows a schematic drawing of the cross-sectional view of a Tg-specific polymer microballoon 104, according to one approach. The polymer microballoon may be referred to as microsphere, microbead, etc., as the shape of the microballoon may be spherical, but other shapes are also contemplated. In some approaches, the polymer microballoon may be an expandable microscopic sphere. In one approach, the polymer microballoon has a thermoplastic shell 106 that encapsulates a filling 108 that may include a gas with a low boiling point, e.g. isobutane. In various approaches, the shell 106 of the microballoon may be formed from copolymer material.",
                        "Flexible, polymer microballoons with a desired Tg may be obtained commercially or synthesized using methods known by those skilled in the art, e.g. emulsification techniques, micro-fluidic techniques, etc. In exemplary approaches, flexible, Tg-specific polymer microballoons mixed in with an elastomeric matrix allow shape change when heated above the Tg of the microballoons and retain the shape change at cooler temperatures. Without wishing to be bound by any theory, it is believed that the Tg-specific polymer microballoons are capable of counteracting the elastic force of the elastomeric matrix when certain conditions are met, such as application of heat to the microballoons, thereby resulting in a shape change memory of the typically elastomeric, porous matrix structure.",
                        "Polymer microballoons having any possible Tg may be used in various embodiments. The particular Tg may be selected based on the desired application.",
                        "In some approaches, the shell 106 may be a structured copolymer material that contributes to a Tg of the polymer microballoon where the Tg of the polymer microballoon is between a lower temperature that allows deformation of the structure containing the polymer microballoons and a higher temperature that allows recovery of the original shape of the structure containing the polymer microballoons. In an exemplary approach, the Tg of the polymer microballoon may be between about 40\u00b0 C. and about 60\u00b0 C. In one specific example, the Tg of the polymer microballoon may be preferably about 44\u00b0 C., referred to herein as Tg44.",
                        "The co-polymer microballoons may have any desired diameter. In some approaches, the size of the co-polymer microballoons may have a diameter in a range of about 20 \u03bcm to about 100 \u03bcm, preferably 30 \u03bcm to about 50 \u03bcm. In some approaches, an upper limit may be determined by the structural dimensions of the polymer composite. In exemplary approaches, microballoons may be 5:1 or preferably, 10:1 the smallest length of the part for continuum-like behavior. Upper limits may be limited by localized effects that may dominate in the polymer composite with larger microballoons.",
                        "In some approaches, the volume % (vol %) concentration of microballoons in the matrix material may be in the range of from about 5 vol % to a maximum packing of the microballoons in the matrix material, where the maximum vol % of microballoons may vary depending on the type of matrix material and the type and size of microballoons. In an exemplary approach to enable shape change memory, the vol % of microballoons may be in the range of about 20 vol % to about 50 vol % of microballoons in the matrix material.",
                        "Various inventive concepts described herein, the porous 3D printed polymer structure may have at least 97% shape memory behavior compared to an original shape of the structure. The shape memory behavior may be defined as follows: compression of the structure, followed by heating near or above Tg, results in up to about 60% reduction in original thickness of the structure after cooling and removal of physical constraints; subsequent heating of this compressed structure above Tg results in at least 97% recovery of original thickness.",
                        "In some approaches, the porous 3D printed polymer structure following recovery from compression may have at least 97% structure porosity compared to the porosity of the structure before compression.",
                        "FIG. 2 shows a method 200 for forming a porous three-dimensional printed polymer structure having elastomeric shape memory in accordance with one embodiment. As an option, the present method 200 may be implemented to form structures such as those shown in the other FIGS. described herein. Of course, however, this method 200 and others presented herein may be used to form structures for a wide variety of devices and/or purposes which may or may not be related to the illustrative embodiments listed herein. Further, the methods presented herein may be carried out in any desired environment. Moreover, more or less operations than those shown in FIG. 2 may be included in method 200, according to various embodiments. It should also be noted that any of the aforementioned features may be used in any of the embodiments described in accordance with the various methods.",
                        "In one approach, method 200 begins with operation 202 of extruding a mixture that includes a matrix material, a filler, and a plurality of gas-filled microballoons through a nozzle for forming a structure having hierarchical porosity. In some approaches, the mixture may be an ink for additive manufacturing. In some approaches, the mixture may be an ink for three-dimensional (3D) printing. In some approaches, the mixture may be an ink for direct ink writing. In preferred approaches, the mixture may be a siloxane-based ink for direct ink writing.",
                        "In some approaches, the concentration of the plurality of gas-filled microballoons may be in a range of about 20 volume % to about 60 volume % of total volume of ink. In some approaches, the plurality of gas-filled microballoons may include isobutane.",
                        "In some approaches, the filler of the microballoons may have a glass or crystalline transition in the temperature range of about room temperature (e.g. between about 20\u00b0 C. and 25\u00b0 C.) to about 200\u00b0 C. In some approaches, the plurality of gas-filled microballoons may include a shell having copolymer material. In other approaches, the plurality of gas-filled microballoons may include a shell having polymer material. Illustrative examples of shell material include polymethylmethacrylate, polystryrene, polystyrenedivinylbenzene copolymer, polycarbonate, polyacetal, polyethyleneterephthalate, polyethylenenaphthalate, etc. In one approach, the plurality of gas-filled microballoons may include a shell having phenol formaldehyde resin. In preferred approaches, the shell of the gas filled microballoons may include poly(vinylidene chloride-co-acrylonitrile-co-methyl methacrylate (e.g. as included in Expancel).",
                        "In some approaches, the gas-filled microballoons may have a glass transition temperature in a range of about room temperature (e.g. between about 20\u00b0 C. and 25\u00b0 C.) to about 200\u00b0 C. The transition temperature in the microballoon shell allows the material comprised of the microballoons to take on a temporary shape at temperatures below the transition temperature. Then, at temperatures above the transition temperature, the material comprised of the microballoons may recover to a primary or equilibrium shape. The transition may be a glass transition, a crystalline transition, etc.",
                        "In some approaches, the gas-filled microballoons may have a glass transition temperature of less than 60\u00b0 C. In preferred approaches, the gas-filled microballoons may have a glass transition temperature less than 50\u00b0 C. In an exemplary approach, the gas-filled balloons have a glass transition temperature of 44\u00b0 C.",
                        "In some approaches, the gas-filled microballoons may have a glass transition temperature less than 115\u00b0 C. In one approach, the gas-filled balloons have a glass transition temperature of 113\u00b0 C.",
                        "In various approaches, the matrix material 102 may be an energy dissipating material. In another approach, the matrix material 102 may also and/or alternatively be elastomer material. Illustrative matrix materials 102 include rubbery polymers, siloxane, polysiloxane, polyolefins (e.g. ethylene-propylene, isobutylene, isoprene, chloroprene . . . rubbers), polyurethanes, fluorinated olefins, polyethers, and their copolymers; acrylics (poly-n-butyl acrylate, poly-ethyl acrylate, their copolymers), etc. In an exemplary approach, the matrix material may be a siloxane resin, preferably, a polydimethylsiloxane resin.",
                        "In some approaches, the filler in the mixture may be a nanosilica filler.",
                        "In some approaches, the mixture of the ink may include a curing agent. For example, the curing agent may be a heat-cure additive that induces polymerization of the mixture of the structure during application of heat. In other approaches, the curing agent may be an additive that may be activated by ultraviolet radiation.",
                        "In some approaches, the mixture (e.g. ink) may contain an effective amount of one or more additional additives that may perform specific functions. For example, but not limited to, the additives may enhance dispersion, phase stability, and/or network strength; control and/or change pH; modify rheology; reduce crack formation during drying; enhance curing; etc. The effective amount of an additive is an amount that imparts the desired function or result, and may be readily determined without undue experimentation following the teachings herein and varying the concentration of the additive, as would become apparent to one skilled in the art upon reading the present description.",
                        "A 3D printing approach to form the elastomeric composite with Tg-specific polymer microballoons enables property-specific tailoring, resulting in mechanical metamaterials that may be tuned with constituent material behavior, porosity and structure. Examples of 3D printed metamaterials may be found in ceramic and metallic hierarchical lattice structures with mechanical behavior outside that of conventionally processed materials achieved through tuning levels of hierarchy, porosity and material constituents.",
                        "In a 3D printing process, viscoelastic inks with highly controlled rheological behavior may be extruded through a microscale nozzle or die, thereby resulting in the layer-by-layer building of programmable architectures whose complexity may be controlled by strand size and spanning distance over gaps in the underlying layers. Strand size may be influenced by the applied pressure, die geometry, and rheological response of the resin. Spanning distance over gaps in the underlying layers may be a function of gel strength, deposition speed, shear rate, and resin density. Various embodiments described herein form intrastrand porosity using an elastomeric based ink comprised of Tg-specific polymer microballoons to further enhance the compressibility of porous elastomeric structures.",
                        "In various approaches, 3D structures may be formed by additive manufacturing techniques, for example, but not limited to, stereolithography-based methods, powder bed binder printing, selective laser sintering, ink-jet printing, direct ink writing, etc.",
                        "One 3D printing process, using a direct ink writing (DIW) process, illustrated in FIG. 4D, highlights the potential of Tg-specific polymer microballoons to substantially reduce the printed strand density, which may lead to enhanced strand spanning capability. In various approaches, DIW using ink comprised of elastomeric matrix with Tg-specific gas-filled polymer microballoons may form structures in any conceivable formation, such as cross-pike formation, log-pile formation in which each stack is orthogonal to the stack underneath (see FIG. 1B), a stacked formation in which each layer is at an angle (e.g. 45\u00b0, 60\u00b0, 90\u00b0, etc.) from the layer below, rotating stacks forming a helical-type structure, spiral formation, etc. Moreover, the microarchitecture of structures formed by 3D printing may introduce porosity in a specific mode, e.g., open cell porosity, closed cell porosity, volume filling, etc. In some approaches, the macrostructure formed by 3D printing with the ink including elastomeric matrix with Tg-specific gas-filled microballoons may have hierarchical porosity.",
                        "In one approach of solid-based additive manufacturing (e.g. fused deposition modeling (FDM)), a shape of a 3D volume may include stacking filaments as directed by a computer. Following this method, elastomers may be printed in 3D at a temperature range below the operation of the Tg-specific gas-filled microballoons. For example, for 3D printing by FDM, a thermoplastic elastomeric material with a melting temperature range that is below the temperature range of the Tg-specific polymer microballoons may successfully preserve microballoon structure during printing.",
                        "Tg-specific polymer microballoons may provide a means of tuning the mechanical performance of 3D printed elastomers, beyond architecture; the lattice is limited by nozzle diameter, ink rheology and available extrusion pressure.",
                        "In one approach of method 200, as shown in FIG. 2, after forming the structure, operation 204 includes curing the mixture formed into the structure to at least a predefined extent, which may include partial curing or full curing. Preferably, the material in the structure is cured enough to enable the structure to retain its freestanding physical form factor upon completion of the curing cycle. In some approaches, curing includes a purge with inert gas at a first temperature and heating at a second temperature, and the first and second temperatures may be different. In some approaches, the predefined extent of curing is the extent that the structure has the desired form, and stability according to a predefined specification. The predefined extent may be readily determined without undue experimentation following the teachings herein and varying the concentration of the curing agent and/or conditions of curing (e.g. heat, ultraviolet radiation, etc.), as would be apparent to one skilled in the art upon reading the present description.",
                        "3D printed elastomeric structures filled with Tg-specific polymer microballoons may demonstrate shape memory behavior. The shell thickness of the microballoons and Tg of the microballoons may affect compressive behavior and compression set of 3D printed structures formed with matrix material filled with Tg-specific polymer microballoons. In some approaches, a matrix filled with Tg-specific polymer microballoons may introduce another level of porosity in 3D-printed strands of the structures and thereby alter the mechanical response that may be dependent on the shell thickness and mechanical behavior of the Tg-specific polymer microballoons.",
                        "In one approach, a 3D structure formed with matrix infused with Tg44 microballoons may undergo compression set at short holds at temperatures above Tg (e.g. 70\u00b0 C. to 110\u00b0 C.). While substantial shape recovery of the compressed structure may be observed at lower temperature reheats, complete structural recovery may occur upon reheating at elevated temperature (110\u00b0 C.). Without wishing to be bound by any theory, the shape recovery may be attributed to re-expansion of the microballoons when heated above Tg and with shape retention accommodated by the cross-linked structure.",
                        "In other approaches, a reduced compression set may be observed in a higher Tg system (e.g. Tg113 microballoons) with a lack of recovery of shape upon reheating. In some approaches, the structural response may be tuned using a hierarchical combination of open and closed cell porosity, in conjunction with the addition of variable Tg-specific polymer microballoon populations.",
                        "The shape memory behavior exhibited by the Tg44 microballoon-filled 3D printed structures may demonstrate a potential use in wearable protective padding and cushions with Tg optimized for human body temperature (e.g., 95-101\u00b0 F.), in shape memory polymer matrices toward the development of tandem shape memory polymers capable of recovery in stages depending on the temperature.",
                        "In one approach, flexible, co-polymer microballoons may be used in conjunction with conventional foam manufacturing techniques, for example, gas-blown polymer foam techniques (e.g. using blowing agents), continuous direct foam forming techniques (e.g. using a poreformer), etc. The flexible, low Tg-specific polymer microballoon material may impart a shape memory effect in the foam formation.",
                        "In some approaches, foams may be formed with two or more different types of porosities. In one approach, pores may be introduced using the low Tg-specific polymer microballoons. In another approach, or the same approach, pores may be introduced by the foam formation, e.g., by gas-blown techniques, of expanding the matrix material and creating pores. In one gas-blown foam formation approach, porosity may be closed cell in which discrete cells (e.g. microballoons) are dispersed in the matrix. In another gas-blown foam formation approach, porosity may be open cell in which pathways are formed through the matrix structure such that the pathways percolate, e.g., as to allow gas to flow in and out of the foam structure.",
                        "In some approaches, foams formed with elastomeric matrix material and low Tg-specific polymer microballoons may have tunable mechanical behavior in terms of tension, compression, expansion coefficient, etc.",
                        "In some approaches, a 3D printed structure may be tuned with different variable Tg-specific polymer microballoon populations in the elastomeric matrix. In some approaches, during the printing process, the structure may have different compositions of a microballoon. In one approach, microballoons of the same type may be discrete and esoterically placed in a 3-dimensional volume. In another approach, the microballoons may be placed to amplify the shape memory effect and randomly distributed throughout the volume. In yet another approach, a single layer of a 3D printed structure may have a microballoon of one type in a concentration gradient across the layer.",
                        "In some approaches, printing may be performed using a displacement controlled 3-axis 3D printing platform, resulting in cross-ply structures 306 with each subsequent layer fashioned at a 90\u00b0 angle from the one prior. FIG. 4D is a simple schematic illustration that illustrates a 3-axis 3D printing platform 301 with a 3D printing apparatus 302. The formed structure 306 may be a face-centered tetragonal (FCT) 3D structure. As shown in FIG. 4D, a 250 \u03bcm nozzle 304 may be used to produce prints, for example but not meant to be limiting in any way, prints may be produced at a size of a 50\u00d750 mm square at 8 layers thick, as indicated by the scale bar of 1 cm in FIG. 4D.",
