Repository: boschresearch/Pap2Pat

# Pap2Pat Dataset

### File Schema

Every directory in `data` corresponds to one patent-paper pair and contains the full texts of both patent and paper, as well as the patent outlines. We include all information in JSON for programmatic parsing and Markdown for manual inspection.

```yaml
data/:
    paper_id-patent_id/:
        # Nested JSON format
        patent.json: JSON file containing patent metadata and full-text, as well as all outlines
        paper.json: JSON file containing paper metadata and full-text
        # Markdown format
        patent.md: patent full-text formatted in markdown
        paper.md: paper full-text formatted in markdown

File: Pap2Pat/data/W2739533428-US20200030879/paper.json
{
    "id": "https://semopenalex.org/work/W2739533428",
    "authors": [
        "Rongguang Liang",
        "Zhihan Hong"
    ],
    "title": "IR-laser assisted additive freeform optics manufacturing",
    "date": "2017-08-02",
    "abstract": "Computer-controlled additive manufacturing (AM) processes, also known as three-dimensional (3D) printing, create 3D objects by the successive adding of a material or materials. While there have been tremendous developments in AM, the 3D printing of optics is lagging due to the limits in materials and tight requirements for optical applicaitons. We propose a new precision additive freeform optics manufacturing (AFOM) method using an pulsed infrared (IR) laser. Compared to ultraviolet (UV) curable materials, thermally curable optical silicones have a number of advantages, such as strong UV stability, non-yellowing, and high transmission, making it particularly suitable for optical applications. Pulsed IR laser radiation offers a distinct advantage in processing optical silicones, as the high peak intensity achieved in the focal region allows for curing the material quickly, while the brief duration of the laser-material interaction creates a negligible heat-affected zone.",
    "sections": [
        {
            "title": "Introduction",
            "paragraphs": [
                "Freeform optics is a recent, emerging and developing field to meet the increasing demands created by the high performance and ultra-compact optical imaging systems that underpin consumer and medical applications, such as mobile phones, head mounted displays, and ultrathin endoscopes1\u20133. While it offers a number of advantages, fabrication is one of the major issues preventing freeform optics from realizing rapid commercial adoption, with current options either incapable of complex freeform optics or prohibitively expensive and time-consuming. For example, ultraprecision single point diamond turning can produce high quality surface finishes on the order of nanometers with tight form tolerances on the order of micrometers; however it is very time-consuming and the cost is high. Additive manufacturing (AM) will be an ideal method to prototype freeform optics if the surface quality specifications can be realized.",
                "The most common approaches for transparent 3D printing include: 1) the \u201cprintoptical\u201d technology by Luxexcel Group B.V.4; 2) stereolithography (SLA); 3) multi-jet modeling (MJM); 4) polyjet 3D printing5; and 5) two-photon polymerization technique6. The curing process used for SLA causes visible layers to remain in the product. MJM uses a jetting technology and a wax support material that is melted away once the product shape is complete. Polyjet printing can work with a wide range of materials to form complex geometries. SLA, MJM, and polyjet 3D printing and their commercial systems, however, were developed to print non-optical, non-transparent components. Although post-processing, like sanding and grit blasting, can increase transparency, the surface roughness still cannot meet the demands of optical applications and, most importantly, the surface shape cannot be controlled7. Nanoscribe\u2019s Photonic Professional GT uses multiphoton polymerization with direct laser writing, and was developed for complex photonics structure. Its major problem for printing optical components is the small field of view of the microscope objective, which means only very small optics are realistic8\u201311. For optics larger than few hundred microns, the steps between the fields of view are obvious and unsuitable for imaging applications. Luxexcel\u2019s proprietary \u201cprintoptical\u201d technology can 3D print transparent products without visible layering by jetting droplets that are merged before being cured12. Each of these commercial systems uses an ultraviolet (UV) curing method, either as a standard UV polymerization or two-photon polymerization process. One limitation of the current UV curing systems is the material, which causes the lens to appear yellowish13.",
                "In this paper, we demonstrate a new precision additive freeform optics manufacturing (AFOM) method for printing freeform optics from optical silicones by using an pulsed infrared (IR) laser. Specifically, to cure the optical material we will use an IR laser to locally solidify the optical silicones to control the lens shape accurately."
            ],
            "subsections": []
        },
        {
            "title": "Method",
            "paragraphs": [
                "Optical silicones, such as Polydimethylsiloxane (PDMS) and Dow Corning\u00ae MS-1002 Moldable Silicone, are typically used in LED lighting and other commercial applications14\u201317. Compared to UV curable materials, thermally curable optical silicones have a number of advantages, such as strong UV stability, non-yellowing, and high transmission, making it particularly suitable for optical imaging applications18. Hence, lithographic, surface-tension driven, embossing, hanging methods, and a confined sessile drop technique, have been reported to fabricate optics from optical silicones19\u201325. These methods have some common issues: 1) they are limited to simple, small-scale optics; 2) they are slow; and 3) they cannot control the freeform shape to meet design specifications. Although a moving needle method was developed to partially change the lens shape, it too cannot control the lens shape accurately26. A printing approach using a passive droplet dispenser has been investigated to fabricate a lens from optical silicone, but the reported method cannot control the lens shape either27.",
                "Depending on the silicone chemistry, heat curing can increase temperature resistance, chemical resistance, and improve the strength of the adhesive, especially at elevated temperatures. Getting heat into the optical silicone quickly is key to creating sufficient strength quickly and reducing cycle times. Pulsed laser radiation offers a distinct advantage in processing the optical silicone, as the high peak intensity achieved in the focal region of the objective allows for curing the material, while the brief duration of the laser-material interaction creates a negligible heat-affected zone28.",
                "Figure\u00a01 is the layout of the home-built AFOM system. The glass substrate to hold the printed lens is placed on the translation stage. The material dispenser and the focusing lens are combined by the folding mirror which has a hole in the center, allowing optical silicones reaching the lens substrate. The fiber is used to deliver the the laser light from a Q-switched fiber laser (AP-QS1-MOD, AdValue Photonics Inc) to the focusing lens which has a focal length of 50 mm. The operating wavelength is 1.95\u2009\u00b1\u20090.05\u2009\u00b5m, the average power is 10\u2009W, the pulse repetition rate is 20\u2009kHz, the pulse width 20\u2009ns, the pulse energy is 500 \u00b5J, and the output beam size is 8 mm. The amount of material dispensed from the home-built dispenser is computer controlled, the estimated diameter of the droplet is 200\u2009\u00b5m. By mounting the dispenser and focused laser on the translation stage and keeping the lens stationary during the printing process, we will be able to print the lens more accurately because the lens is stationary. Three Thorlabs\u2019s motorized translation stages PT1-Z8 are used in the experiment, the specifications are: min achievable incremental movement is 0.05\u2009\u00b5m, min repeatable incremental movement is 0.2\u2009\u00b5m, and the resolution is 29\u2009nm. The printing system is also applicable for drop-on-demand printing method. The focused laser spot will heat and cure the tiny droplets on the lens surface.Figure 1Layout of the AFOM system. The substrate is placed on the one translation stage, the folding mirror, the dispenser, and the laser focusing lens are mounted together in a precision xyz computer-controlled stage.",
                "We have developed three different approaches to print freeform optics using optical silicones and IR laser: layer-by-layer, drop-on-demand, and hybrid methods. Drop-on-demand method can control the lens shape easier, but precise control of the droplet size is needed. The lens shape in layer-by-layer method is controlled by the laser spot size, meaning the printing process is more critical. Hybrid method takes the advantages of layer-by-layer and drop-on-demand method, but the system control is more difficult. In this paper, we will only discuss the layer-by-layer method in details. Using the plano-convex lens in Fig.\u00a02(a) as an example, it has a thickness of 5 mm, a radius of 12.4 mm, and a diameter of 15 mm. As the first step, we will need to determine the layer thickness during the printing process with the goals of fast printing and good surface quality. Ideally, for the curved surface A in Fig.\u00a02(b), the thinner the layer thickness, the accurate the surface shape. However it will take more time to print. For the flat surface, for example the section B, the layer thickness can be larger. Figure\u00a02(b) schematically shows the printing layer thickness for the lens in Fig.\u00a02(a). We have developed the slope-based methods to determine the layer thickness with the trade-offs between the printing speed and surface shape. For the reported study in this paper, the layer thickness of the flat surface is 100\u2009\u00b5m and the layer thickness for the curved surface is 20\u2009\u00b5m, both of them are uniform across the entire lens.Figure 2(a) The parameters of the plano-convex lens, and (b) the schamtic drawoing showing the printing plan. The thin lines show the thickness of each printed layer.",
                "Figure\u00a03 shows the printing processing. As the first step, the material is dropped on the substrate. After the material flows uniformly over the substrate or on the solidified lens surface as shown in Fig.\u00a03(a) or (c), the focused laser beam solidifies the material rapidly to form the shape of each layer (Fig.\u00a03(b) and (c)). By repeating the same steps, we are able to form the lens shape shown in Fig.\u00a03(d). The unsolidified material is accumulated on the substrate and is spun off. Due to the layer-by-layer curing process, steps exist between each layer no matter how thin the layers (Fig.\u00a03(d)). To smooth the lens surface, we apply a relatively large amount of material from the top to fill these steps (between each layer, Fig.\u00a03(e)) and then cure the surface (Fig.\u00a03(f)).Figure 3The printing process used in the current study. Lens to be printed is shown in (a) to demonstrate the printing process. (a) The material is dropped and flows on the substrate, (b) the laser is scanned across to cure the material, (c) more layers are printed on the top of the cured layer, (d) the process is repeated until the lens shape is formed, (e) the material is dropped to fill the steps between the layers to smooth the surface, and (f) the lens whole surface is cured with laser.",
                "The surface shape and quality are determined by a number of factors, such as the layer thickness in layer-by-layer printing process, the droplet size in drop-on-demand process, laser power, pulse duration, printing speed, and the material properties. For each surface type, there is a need to develop the optimal printing process, and the same is true for each type of material."
            ],
            "subsections": []
        },
        {
            "title": "Results",
            "paragraphs": [
                "Figure\u00a04 shows a variety of printed PDMS lenses. Together these lenses demonstrate that the proposed AFOM approach with a pulsed IR laser will not only print simple plano-convex lenses (Fig.\u00a04(a)), but can also thermally print plano-concave lens (Fig.\u00a04(b)) that has not been demonstrated by other thermal curing methods before. The plano-convex lens array and plano-concave lens array in Fig.\u00a04(c) and (d) are two other freeform optics examples showing the range of AFOM. Compared to the yellowish UV curable lenses reported in various publications13, the lenses in Fig.\u00a04 are optically clear, not showing any yellowness, much better for imaging applications.Figure 4Printed PDMS lenses. (a) Plano-convex lens (the diameter\u2009=\u200915\u2009mm), (b) plano-concave lens, (c) plano-convex lens array, and (d) plano-concave lens array.",
                "Figure\u00a05 are the measured convex and concave surfaces in Fig.\u00a04(a) and 4(b) using Zygo Newview 8300 white light interference microscope. The measured results demonstrate the AFOM is able to print lens surface accurately. The RMS surface roughness is less than 20\u2009nm, which can be improved by reducing the layer thickness and using the focusing lens with larger numerical aperture (NA). The NA of the current focusing lens is 0.08, the diameter of the focused spot is about 30\u2009\u00b5m. Figure\u00a05(c) and 5(b) are the images of the lab using the lenses in Fig.\u00a05(a) and 5(b), further demonstrating the imaging capability of the printed lens.Figure 5The measured surfaces of the convex and concave lenses in Fig.\u00a04(a) and 4(b) with Zygo Newview 8300 white light interference microscope. (c) and (d) are the images of the lab obtained with the lenses in (a) and (b).",
                "To further study the performance of the printed lens, we compare the performance of the printed PDMS lens with the commercial polished glass lens. Figure\u00a06(a) is the image of the USAF 1951 resolution target with the printed lens in Fig.\u00a04(a) and a point-grey camera (FL3-U3-13S2C-CS), Fig.\u00a06(b) is the image captured by a plano-convex glass lens with the radius of 12.533\u2009mm (Lens 10.0035 from Rolyn Optics Inc). Figure\u00a06(c) and 6(d) are the central regions of Fig.\u00a06(a) and 6(b). The study demonstrates that the performance of the printed lens in imaging system is close to the commercial, polished glass lens. The maximum resolution (in the object side) for the printed lens is 36 lp/mm, while it is 45 lp/mm for the polished glass lens. Both the resolution and contrast are slightly lower than that of the polished glass lens. The glass lens should have better imaging performance because (1) its refractive index (1.516) is higher than that of the PDMS (1.41), therefore the spherical aberration is lower, and (2) the surface shape of the polished lens is more accurate than the printed lens used in this experiment.Figure 6The images of USAF 1951 resolution target with (a) printed PDMS lens in Fig.\u00a04(a) and polished glass lens 10.0035 from Rolyn Optics Inc. (c) and (d) are central regions in (a) and (b).",
                "The lower contrast of the image captured by the printed lens is mainly due to the fact that the surface roughness of the printed PDMS lens is larger than the polished glass lens. As a comparison, Fig.\u00a07 shows the measured surface roughness of the polished lens and the printed lens. The RMS surface roughness of the polished lens is less than 5\u2009nm, while it is about 15\u2009nm for the printed lens. The peaks in Fig.\u00a07(b) could be due to the dusts which accumulate on the lens surface during the printing process.Figure 7Measured surface roughness. (a) Polished glass lens, and (b) printed lens in Fig.\u00a05(a).",
                "To further demonstrate the capability of the proposed AFOM process, we print a freeform donut lens in Fig.\u00a08(a), its cross-section is shown in Fig.\u00a08(b). The lens diameter is 16 mm and the thickness is 4\u2009mm. This donut lens can focus the light to a ring pattern as shown in Fig.\u00a08(c), the horizontal profile is plotted in Fig.\u00a08(d). The illumination profile is correlated to the lens structure directly, the donut lens focuses the light from the light source to a strong outer ring, the weaker inner ring is due to the flat transition region in the donut lens. The donut lens in Fig.\u00a08(a) is another freeform optics that leads credence to the fully developed AFOM method being able to control the freeform lens shape.Figure 8Example of the printed freeform donut lens using AFOM process. (a) Printed donut lens, (b) lens cross-section, (c) the focused pattern of the donut lens with fiber light source, and (d) the profile of the focused pattern."
            ],
            "subsections": []
        },
        {
            "title": "Conclusion And Discussion",
            "paragraphs": [
                "For the first time we have developed the pulsed IR-laser assisted additive manufacturing process to print freeform optics from optical silicones. We have demonstrated the feasibility and capability of the proposed AFOM methods, the key advantages include (1) the printed optical elements from optical silicones have much better transmission compared to the UV cured optical elements and (2) the AFOM process with the pulsed IR laser can print freeform lenses accurately.",
                "In order to print the lens more accurately, we will further develop the system by using dispenser which can dispense smaller amount of the material and the focusing lens with large NA. In addition, we will incorporate the in-situ metrology capability into the system. In situ metrology will measure the cured surface in real time and provide feedback to the printing process. If there is deviation from the predefined intermediate lens shape, the printing process will be fine-tuned to compensate the deviation."
            ],
            "subsections": []
        }
    ]
}
