Repository: boschresearch/Pap2Pat

# Pap2Pat Dataset

### File Schema

Every directory in `data` corresponds to one patent-paper pair and contains the full texts of both patent and paper, as well as the patent outlines. We include all information in JSON for programmatic parsing and Markdown for manual inspection.

```yaml
data/:
    paper_id-patent_id/:
        # Nested JSON format
        patent.json: JSON file containing patent metadata and full-text, as well as all outlines
        paper.json: JSON file containing paper metadata and full-text
        # Markdown format
        patent.md: patent full-text formatted in markdown
        paper.md: paper full-text formatted in markdown

File: Pap2Pat/data/W2745705566-US20190360002/paper.json (part 1 of 2)
{
    "id": "https://semopenalex.org/work/W2745705566",
    "authors": [
        "Richard van Kranenburg",
        "John van der Oost",
        "Prarthana Mohanraju",
        "Mihris Ibnu Saleem Naduthodi",
        "Elleke Fenna Bosma",
        "Ioannis Mougiakos",
        "Rudolf B. L. Brinkman",
        "Valentijn Vrouwe",
        "Alexander Gussak",
        "Max Finger-Bou"
    ],
    "title": "Characterizing a thermostable Cas9 for bacterial genome editing and silencing",
    "date": "2017-08-18",
    "abstract": "CRISPR-Cas9 based genome engineering tools have revolutionized fundamental research and biotechnological exploitation of both eukaryotes and prokaryotes. However, the mesophilic nature of the established Cas9 systems does not allow for applications that require enhanced stability, including engineering at elevated temperatures. Here, we identify and characterize ThermoCas9: an RNA-guided DNA-endonuclease from the thermophilic bacterium Geobacillus thermodenitrificans T12. We show that ThermoCas9 is active in vitro between 20\u00b0C and 70\u00b0C, a temperature range much broader than that of the currently used Cas9 orthologues. Additionally, we demonstrate that ThermoCas9 activity at elevated temperatures is strongly associated with the structure of the employed sgRNA. Subsequently, we develop ThermoCas9-based engineering tools for gene deletion and transcriptional silencing at 55\u00b0C in Bacillus smithii and for gene deletion at 37\u00b0C in Pseudomonas putida . Altogether, our findings provide fundamental insights into a thermophilic CRISPR-Cas family member and establish the first Cas9-based bacterial genome editing and silencing tool with a broad temperature range.",
    "sections": [
        {
            "title": "Introduction",
            "paragraphs": [
                "Clustered regularly interspaced short palindromic repeats (CRISPR) and the CRISPR-associated (Cas) proteins provide adaptive and heritable immunity in prokaryotes against invading genetic elements1\u20134. CRISPR-Cas systems are subdivided into two classes (1 and 2) and six types (I\u2212VI), depending on their complexity and signature proteins5. Class 2 systems, including type-II CRISPR-Cas9 and type V CRISPR-Cas12a (previously called CRISPR- Cpf1) have recently been exploited as genome engineering tools for both eukaryotes6\u201310 and prokaryotes11\u201313. These systems are among the simplest CRISPR-Cas systems known as they introduce targeted double-stranded DNA breaks (DSBs) based on a ribonucleoprotein (RNP) complex formed by a single Cas endonuclease and an RNA guide.",
                "The guide of Cas9 consists of a crRNA (CRISPR RNA):tracrRNA (trans-activating-CRISPR-RNA) duplex. For engineering purposes, the crRNA:tracrRNA duplex has been simplified by generating a chimeric, single guide RNA (sgRNA) to guide Cas9 upon co-expression14. In addition, cleavage of the target DNA requires a protospacer adjacent motif (PAM): a 3\u20138 nucleotide (nt) long sequence located next to the targeted protospacer that is highly variable between different Cas9 proteins15\u201317. Cas9 endonucleases contain two catalytic domains, denoted as RuvC and HNH. Substituting catalytic residues in one of these domains results in Cas9 nickase variants, and in both domains in an inactive variant18\u201320. The inactive or dead Cas9 (dCas9) has been instrumental as an efficient gene silencing system and for modulating the expression of essential genes11,21,22.",
                "To date, Streptococcus pyogenes Cas9 (SpCas9) is the best characterized and most widely employed Cas9 for genome engineering. Although a few other type-II systems have been exploited for bacterial genome engineering purposes, none of them is derived from a thermophilic organism23. Characterization of such CRISPR-Cas systems would be interesting to gain fundamental insights as well as to develop novel applications.",
                "Although basic genetic tools are available for a number of thermophiles24\u201327, the efficiency of these tools is still too low to enable full exploration and exploitation of this interesting group of organisms. Based on our finding that SpCas9 is not active in vivo at or above 42\u2009\u00b0C, we have previously developed a SpCas9-based engineering tool for facultative thermophiles, combining homologous recombination at elevated temperatures and SpCas9-based counter-selection at moderate temperatures28. However, a Cas9-based editing and silencing tool for obligate thermophiles is not yet available as SpCas9 is not active at elevated temperatures28,29, and to date no thermophilic Cas9 has been adapted for such purpose. Here we describe the characterization of ThermoCas9: an RNA-guided DNA-endonuclease from the CRISPR-Cas type-IIC system of the thermophilic bacterium Geobacillus thermodenitrificans T1230. We show that ThermoCas9 is active in vitro between 20 and 70\u2009\u00b0C and demonstrate the effect of the sgRNA-structure on its thermostability. We apply ThermoCas9 for in vivo genome editing and silencing of the industrially important thermophile Bacillus smithii ET 13831 at 55\u2009\u00b0C, creating the first, to our knowledge, Cas9-based genome engineering tool readily applicable to thermophiles. In addition, we apply ThermoCas9 for in vivo genome editing of the mesophile Pseudomonas putida KT2440, for which to date no CRISPR-Cas9-based editing tool had been described32,33, confirming the wide temperature range and broad applicability of this novel Cas9 system."
            ],
            "subsections": []
        },
        {
            "title": "Results",
            "paragraphs": [],
            "subsections": [
                {
                    "title": "Thermocas9 Identification And Purification",
                    "paragraphs": [
                        "We recently isolated and sequenced Geobacillus thermodenitrificans strain T12, a Gram positive, moderately thermophilic bacterium with an optimal growth temperature at 65\u2009\u00b0C30. Contrary to previous claims that type-II CRISPR-Cas systems are not present in thermophilic bacteria34, the sequencing results revealed the existence of a type-IIC CRISPR-Cas system in the genome of G. thermodenitrificans T12 (Fig.\u00a01a)35. The Cas9 endonuclease of this system (ThermoCas9) was predicted to be relatively small (1082 amino acids) compared to other Cas9 orthologues, such as SpCas9 (1368 amino acids). The size difference is mostly due to a truncated REC lobe, as has been demonstrated for other small Cas9 orthologues (Supplementary Fig.\u00a01)36. Furthermore, ThermoCas9 was expected to be active at least around the temperature optimum of G. thermodenitrificans T1230. Using the ThermoCas9 sequence as query, we performed BLAST-P searches in the NCBI/non-redundant protein sequences dataset, and found a number of highly identical Cas9 orthologues (87\u201399% identity at amino acid level, Supplementary Table\u00a01), mostly within the Geobacillus genus, supporting the idea that ThermoCas9 is part of a highly conserved defense system of thermophilic bacteria (Fig.\u00a01b). These characteristics suggested it may be a potential candidate for exploitation as a genome editing and silencing tool for thermophilic microorganisms, and for conditions at which enhanced protein robustness is required.Fig. 1The Geobacillus thermodenitrificans T12 type-IIC CRISPR-Cas locus encoding ThermoCas9. a Schematic representation of the genomic locus encoding ThermoCas9. The domain architecture of ThermoCas9 based on sequence comparison, with predicted active sites residues highlighted in magenta. A homology model of ThermoCas9 generated using Phyre 257 is shown, with different colors for the domains. b Phylogenetic tree of Cas9 orthologues highly identical to ThermoCas9. Evolutionary analysis was conducted in MEGA758. c SDS-PAGE of ThermoCas9 after purification by metal-affinity chromatography and gel filtration. The migration of the obtained single band is consistent with the theoretical molecular weight of 126\u2009kD of the apo-ThermoCas9",
                        "We initially performed in silico prediction of the crRNA and tracrRNA modules of the G. thermodenitrificans T12 CRISPR-Cas system using a previously described approach11,36. Based on this prediction, a 190 nt sgRNA chimera was designed by linking the predicted full-size crRNA (30 nt long spacer followed by 36 nt long repeat) and tracrRNA (36 nt long anti-repeat followed by a 88 nt sequence with three predicted hairpin structures). ThermoCas9 was heterologously expressed in E. coli and purified to homogeneity. Hypothesizing that the loading of the sgRNA to the ThermoCas9 would stabilize the protein, we incubated purified apo-ThermoCas9 and ThermoCas9 loaded with in vitro transcribed sgRNA at 60\u2009\u00b0C and 65\u2009\u00b0C, for 15 and 30\u2009min. SDS-PAGE analysis showed that the purified ThermoCas9 denatures at 65\u2009\u00b0C but not at 60\u2009\u00b0C, while the denaturation temperature of ThermoCas9-sgRNA complex is above 65\u2009\u00b0C (Fig.\u00a01c). The demonstrated thermostability of ThermoCas9 implied its potential as a thermo-tolerant CRISPR-Cas9 genome editing tool, and encouraged us to analyze some relevant molecular features in more detail."
                    ],
                    "subsections": []
                },
                {
                    "title": "Thermocas9 Pam Determination",
                    "paragraphs": [
                        "The first step towards the characterization of ThermoCas9 was the in silico prediction of its PAM preferences for successful cleavage of a DNA target. We used the 10 spacers of the G. thermodenitrificans T12 CRISPR locus to search for potential protospacers in viral and plasmid sequences using CRISPRtarget37. As only two hits were obtained with phage genomes (Supplementary Fig.\u00a02A), it was decided to proceed with an in vitro PAM determination approach. The predicted sgRNA sequence was generated by in vitro transcription, including a spacer that should allow for ThermoCas9-based targeting of linear dsDNA substrates with a matching protospacer. The protospacer was flanked at its 3\u2032-end by randomized 7-base pair (bp) sequences. After performing ThermoCas9-based cleavage assays at 55\u2009\u00b0C, the cleaved sequences of the library (together with a non-targeted library sample as control) were separated from uncleaved sequences, by gel electrophoresis, and analyzed by deep-sequencing in order to identify the ThermoCas9 PAM preference (Fig.\u00a02a). The sequencing results revealed that ThermoCas9 introduces double-stranded DNA breaks that, in analogy with the mesophilic Cas9 variants, are located mostly between the third and the forth PAM proximal nucleotides, at the 3\u2032 end of the protospacer. Moreover, the cleaved sequences revealed that ThermoCas9 recognizes a 5\u2032-NNNNCNR-3\u2032 PAM, with subtle preference for cytosine at the first, third, forth, and sixth PAM positions (Fig.\u00a02b). Recent studies have revealed the importance of the eighth PAM position for target recognition of some Type-IIC Cas9 orthologues17,38. For this purpose, and taking into account the results from the in silico ThermoCas9 PAM prediction (Supplementary Fig.\u00a02), we performed additional PAM determination assays. This revealed optimal targeting efficiency in the presence of an adenine at the eighth PAM position (Fig.\u00a02c). Interestingly, despite the limited number of hits, the aforementioned in silico PAM prediction (Supplementary Fig.\u00a02B) also suggested the significance of a cytosine at the fifth and an adenine at the eighth PAM positions.Fig. 2ThermoCas9 PAM analysis. a Schematic illustrating the in vitro cleavage assay for discovering the position and identity (5\u2032-NNNNNNN-3\u2032) of the protospacer adjacent motif (PAM). Magenta triangles indicate the cleavage position. b Sequence logo of the consensus 7 nt long PAM of ThermoCas9, obtained by comparative analysis of the ThermoCas9-based cleavage of target libraries. Letter height at each position is measured by information content. c Extension of the PAM identity to the eighth position by in vitro cleavage assay. Four linearized plasmid targets, each containing a distinct 5\u2032-CCCCCCAN-3\u2032 PAM, were incubated with ThermoCas9 and sgRNA at 55\u2009\u00b0C for 1\u2009h, then analyzed by agarose gel electrophoresis. Supplementary Fig.\u00a08 shows the uncropped gel image. d In vitro cleavage assays for DNA targets with different PAMs at 30 and 55\u2009\u00b0C. Sixteen linearized plasmid targets, each containing one distinct 5\u2032-CCCCCNNA-3\u2032 PAM, were incubated with ThermoCas9 and sgRNA, then analyzed for cleavage efficiency by agarose gel electrophoresis. See also Supplementary Fig.\u00a03. Supplementary Fig.\u00a09 shows the uncropped gel images",
                        "To further clarify the ambiguity of the PAM at the sixth and seventh PAM positions, we generated a set of 16 different target DNA fragments in which the matching protospacer was flanked by 5\u2032-CCCCCNNA-3\u2032 PAMs. Cleavage assays of these fragments (each with a unique combination of the sixth and seventh nucleotide) were performed in which the different components (ThermoCas9, sgRNA guide, dsDNA target) were pre-heated separately at different temperatures (20, 30, 37, 45, 55, and 60\u2009\u00b0C) for 10\u2009min before combining and incubating them for 1\u2009h at the corresponding assay temperature. When the assays were performed at temperatures between 37 and 60\u2009\u00b0C, all the different DNA substrates were cleaved (Fig.\u00a02d, S3). However, the most digested target fragments consisted of PAM sequences (fifth to eighth PAM positions) 5\u2032-CNAA-3\u2032 and 5\u2032-CMCA-3\u2032, whereas the least digested targets contained a 5\u2032-CAKA-3\u2032 PAM. At 30\u2009\u00b0C, only cleavage of the DNA substrates with the optimal PAM sequences (fifth to eighth PAM positions) 5\u2032-CNAA-3\u2032 and 5\u2032-CMCA-3\u2032 was observed (Fig.\u00a02d). Finally, at 20\u2009\u00b0C only the DNA substrates with (fifth to eighth PAM positions) 5\u2032-CVAA-3\u2032 and 5\u2032-CCCA-3\u2032 PAM sequences were targeted (Supplementary Fig.\u00a03), making these sequences the most preferred PAMs. Our findings demonstrate that at its lower temperature limit, ThermoCas9 only cleaves fragments with a preferred PAM. This characteristic could be exploited during in vivo editing processes, for example to avoid off-target effects."
                    ],
                    "subsections": []
                },
                {
                    "title": "Metal Ion Dependency",
                    "paragraphs": [
                        "Previously characterized, mesophilic Cas9 endonucleases employ divalent cations to catalyze the generation of DSBs in target DNA14,39. To determine the ion dependency of ThermoCas9 cleavage activity, plasmid cleavage assays were performed in the presence of one of the following divalent cations: Mg2+, Ca2+, Mn2+, Fe2+, Co2+, Ni2+, and Zn2+; an assay with the cation-chelating agent EDTA was included as negative control. As expected, target dsDNA was cleaved in the presence of divalent cations and remained intact in the presence of EDTA (Supplementary Fig.\u00a05A). The DNA cleavage activity of ThermoCas9 was the highest when Mg2+ and Mn2+ was added to the reaction consistent with other Cas9 variants14,20,40. Addition of Fe2+, Co2+, Ni2+, or Zn2+ ions also mediated cleavage. Ca2+ only supported plasmid nicking, suggesting that with this cation only one of the endonuclease domains is functional."
                    ],
                    "subsections": []
                },
                {
                    "title": "Thermostability And Truncations",
                    "paragraphs": [
                        "The predicted tracrRNA consists of the anti-repeat region followed by three hairpin structures (Fig.\u00a03a). Using the tracrRNA along with the crRNA to form a sgRNA chimera resulted in successful guided cleavage of the DNA substrate. It was observed that a 41-nt long deletion of the spacer distal end of the full-length repeat-anti-repeat hairpin (Fig.\u00a03a), most likely better resembling the dual guide\u2019s native state, had little to no effect on the DNA cleavage efficiency. The effect of further truncation of the predicted hairpins (Fig.\u00a03a) on the cleavage efficiency of ThermoCas9 was evaluated by performing a cleavage time-series in which all the components (sgRNA, ThermoCas9, substrate DNA) were pre-heated separately at different temperatures (37\u201365\u2009\u00b0C) for 1, 2 and 5\u2009min before combining and incubating them for 1\u2009h at various assay temperatures (37\u201365\u2009\u00b0C). The number of predicted stem-loops of the tracrRNA scaffold seemed to play a crucial role in DNA cleavage; when all three loops were present, the cleavage efficiency was the highest at all tested temperatures, whereas the efficiency decreased upon removal of the 3\u2032 hairpin (Fig.\u00a03b). Moreover, the cleavage efficiency drastically dropped upon removal of both the middle and the 3\u2032 hairpins (Supplementary Fig.\u00a04). Whereas pre-heating ThermoCas9 at 65\u2009\u00b0C for 1 or 2\u2009min resulted in detectable cleavage, the cleavage activity was abolished after 5\u2009min incubation. The thermostability assay showed that sgRNA variants without the 3\u2032stem-loop result in decreased stability of the ThermoCas9 protein at 65\u2009\u00b0C, indicating that a full length tracrRNA is required for optimal ThermoCas9-based DNA cleavage at elevated temperatures. Additionally, we also varied the lengths of the spacer sequence (from 25 to 18 nt) and found that spacer lengths of 23, 21, 20, and 19 cleaved the targets with the highest efficiency. The cleavage efficiency drops significantly when a spacer of 18 nt is used (Fig.\u00a03c).Fig. 3ThermoCas9 temperature range and effect of sgRNA-binding. a Schematic representation of the sgRNA and a matching target DNA. The target DNA, the PAM and the crRNA are shown in gray, blue and turquoise, respectively. The site where the crRNA is linked with the tracrRNA is shown in purple. The dark blue and light blue boxes indicate the predicted three and two loops of the tracrRNA, respectively. The 41-nt truncation of the repeat-anti-repeat region and the three loops of the sgRNA are indicated by the magenta dotted line and magenta triangles, respectively. b The importance of the predicted three stem-loops of the tracrRNA scaffold was tested by transcribing truncated variants of the sgRNA and evaluating their ability to guide ThermoCas9 to cleave target DNA at various temperatures. Average values of three replicates are shown, with error bars representing S.D. The blots of one of the replicates are shown in Supplementary Fig.\u00a010. c The importance of the length of the spacer was tested by transcribing truncated variants of the initial spacer in the sgRNA and evaluating their ability to guide ThermoCas9 to cleave target DNA at 55\u2009\u00b0C. Average values of three replicates are shown, with error bars representing S.D.. The blots of one of the replicates are shown in Supplementary Fig.\u00a011. d To identify the maximum temperature, endonuclease activity of ThermoCas9:sgRNA RNP complex was assayed after incubation at 60, 65, and 70\u2009\u00b0C for 5 or 10\u2009min. The pre-heated DNA substrate was added and the reaction was incubated for 1\u2009h at the corresponding temperature. e Comparison of active temperature range of ThermoCas9 and SpCas9 by activity assays conducted after 5\u2009min of incubation at the indicated temperature. The pre-heated DNA substrate was added and the reaction was incubated for 1\u2009h at the same temperature",
                        "In vivo, the ThermoCas9:sgRNA RNP complex is probably formed within minutes. Together with the above findings, this motivated us to evaluate the activity and thermostability of the RNP. Pre-assembled RNP complex was heated at 60, 65, and 70\u2009\u00b0C for 5 and 10\u2009min before adding pre-heated DNA and subsequent incubation for 1\u2009h at 60, 65, and 70\u2009\u00b0C. Strikingly, we observed that the ThermoCas9 RNP was active up to 70\u2009\u00b0C, in spite of its pre-heating for 5\u2009min at 70\u2009\u00b0C (Fig.\u00a03d). This finding confirmed our assumption that the ThermoCas9 stability strongly correlates with the association of an appropriate sgRNA guide41.",
                        "Proteins of thermophilic origin generally retain activity at lower temperatures. Hence, we set out to compare the ThermoCas9 temperature range to that of the Streptococcus pyogenes Cas9 (SpCas9). Both Cas9 homologues were subjected to in vitro activity assays between 20 and 65\u2009\u00b0C. Both proteins were incubated for 5\u2009min at the corresponding assay temperature prior to the addition of the sgRNA and the target DNA molecules. In agreement with previous analysis28,29, the mesophilic SpCas9 was active only between 25 and 44\u2009\u00b0C (Fig.\u00a03e); above this temperature SpCas9 activity rapidly decreased to undetectable levels. In contrast, ThermoCas9 cleavage activity could be detected between 25 and 65\u2009\u00b0C (Fig.\u00a03). This indicates the potential to use ThermoCas9 as a genome editing tool for both thermophilic and mesophilic organisms.",
                        "Based on previous reports that certain type-IIC systems were efficient single stranded DNA cutters40,41, we tested the activity of ThermoCas9 on ssDNA substrates. However, no cleavage was observed, indicating that ThermoCas9 is a dsDNA nuclease (Supplementary Fig.\u00a05B)."
                    ],
                    "subsections": []
                },
                {
                    "title": "Spacer-Protospacer Mismatch Tolerance",
                    "paragraphs": [
                        "The targeting specificity and spacer-protospacer mismatch tolerance of a Cas9 endonuclease provide vital information for the development of the Cas9 into a genome engineering tool. To investigate the targeting specificity of ThermoCas9 toward a selected protospacer, we constructed a target plasmid library by introducing either single-mismatches or multiple-mismatches to the previously employed protospacer (Fig.\u00a04a). Each member of the plasmid library, and its PCR-linearized derivative, was separately used as substrate for in vitro ThermoCas9 cleavage assays in three independent experiments, both at 37 and 55\u2009\u00b0C.Fig. 4Protospacer targeting Specificity of ThermoCas9. a Scheme of the generated mismatch protospacers library, employed for evaluating the ThermoCas9:sgRNA targeting specificity in vitro. The mismatch spacer-protospacer positions are shown in red, the PAM in light blue with the fifth to eighth positions underlined. b Graphical representation of the ThermoCas9:sgRNA cleavage efficiency over linear or plasmid targets with different mismatches at 37\u2009\u00b0C. The percentage of cleavage was calculated based on integrated band intensities after gel electrophoresis. Average values from three biological replicates are shown, with error bars representing S.D. The blots of one of the replicates are shown in Supplementary Fig.\u00a012. c Graphical representation of the ThermoCas9:sgRNA cleavage efficiency over linear or plasmid targets with different mismatches at 55\u2009\u00b0C. The percentage of cleavage was calculated based on integrated band intensities after gel electrophoresis. Average values from three biological replicates are shown, with error bars representing S.D. The blots of one of the replicates are shown in Supplementary Fig.\u00a012",
                        "The ThermoCas9:sgRNA activity on linear dsDNA targets was abolished at 37\u2009\u00b0C for most of the single-mismatch targets (Fig.\u00a04b). Noteworthy exceptions were the targets with single-mismatches at the PAM proximal position 2 and PAM distal position 20, which allowed for weak cleavage (Fig.\u00a04b). At 55\u2009\u00b0C, the cleavage efficiency for single-mismatch linear targets was higher than at 37\u2009\u00b0C; however, it was strongly hampered for most of the tested targets, especially for single-mismatches at the PAM proximal positions 4, 5, and 10 (Fig.\u00a04c). On the contrary, single-mismatches at positions 1, 2, and 20 were the most tolerated for cleavage (Fig.\u00a04c).",
                        "In complete contrast to the linear targets with single-mismatches, all the corresponding plasmid targets were cleaved by the ThermoCas9:sgRNA complex at 37\u2009\u00b0C, regardless the position of the mismatch, with preference for the targets with single-mismatches at the PAM proximal positions 2, 6\u221210, 15, and 20 (Fig.\u00a04b). At 55\u2009\u00b0C, a similar trend was observed, with elevated cleavage rates (Fig.\u00a04c). Remarkably, the ThermoCas9:sgRNA activity was impeded for both linear and plasmid targets with multiple-mismatches as there was no detectable cleavage for most of these targets at the tested temperatures (Fig.\u00a04b, c). Notable exception was the target with a double mismatch at positions 19 and 20 which was cleaved at both tested temperatures but more prominently at 55\u2009\u00b0C (Fig.\u00a04b, c)."
                    ],
                    "subsections": []
                },
                {
                    "title": "Thermocas9-Based Gene Deletion In The Thermophile B. Smithii",
                    "paragraphs": [
                        "We set out to develop a ThermoCas9-based genome editing tool for thermophilic bacteria. This group of bacteria is of great interest both from a fundamental as well as from an applied perspective. For biotechnological applications, their thermophilic nature results in for example less cooling costs, higher reaction rates and less contamination risk compared to the widely used mesophilic industrial work horses such as E. coli 24,25,42,43. Here we show a proof of principle study on the use of ThermoCas9 as genome editing tool for thermophiles, employing B. smithii ET 138 cultured at 55\u2009\u00b0C. Its wide substrate utilization range, thermophilic and facultative anaerobic nature, combined with its genetic amenability make this an organism with high potential as platform organism for the production of green chemicals in a biorefinery24,28,31,44. In order to use a minimum of genetic parts, we followed a single plasmid approach. We constructed a set of pNW33n-based pThermoCas9 plasmids containing the thermocas9 gene under the control of the native xylL promoter (PxylL), a homologous recombination template for repairing Cas9-induced double-stranded DNA breaks within a gene-of-interest, and a sgRNA expressing module under control of the constitutive pta promoter (Ppta) from Bacillus coagulans (Fig.\u00a05a).Fig. 5ThermoCas9-based genome engineering in prokaryotes. a Schematic overview of the basic pThermoCas9_\u0394gene-of-interest (goi) construct. The thermocas9 gene was introduced either to the pNW33n (B. smithii) or to the pEMG (P. putida) vector. Homologous recombination flanks were introduced upstream thermocas9 and encompassed the 1\u2009kb (B. smithii) or 0.5\u2009kb (P. putida) upstream and 1\u2009kb or 0.5\u2009kb downstream region of the gene of interest (goi) in the targeted genome. A sgRNA-expressing module was introduced downstream the thermocas9 gene. As the origin of replication (ori), replication protein (rep), antibiotic resistance marker (AB) and possible accesory elements (AE) are backbone specific, they are represented with dotted outline. b Agarose gel electrophoresis showing the resulting products from genome-specific PCR on ten colonies from the ThermoCas9-based pyrF deletion process from the genome of B. smithii ET 138. All ten colonies contained the \u0394pyrF genotype and one colony was a clean \u0394pyrF mutant, lacking the wild-type product. Supplementary Fig.\u00a013 shows the uncropped gel image. c Schematic overview of the basic pThermoCas9i_goi construct. Aiming for the expression of a catalytically inactive ThermoCas9 (ThermodCas9: D8A, H582A mutant), the corresponding mutations were introduced to create the thermodcas9 gene. The thermodcas9 gene was introduced to the pNW33n vector. A sgRNA-expressing module was introduced downstream the thermodcas9. d Graphical representation of the production, growth and RT-qPCR results from the ldhL silencing experiment using ThermodCas9. The graphs represent the lactate production, optical density at 600\u2009nm and percentage of ldhL transcription in the repressed cultures compared to the control cultures. Average values from three biological replicates are shown, with error bars representing S.D",
                        "The first goal was the deletion of the full length pyrF gene from the genome of B. smithii ET 138. The pNW33n-derived plasmids pThermoCas9_bs\u0394pyrF1 and pThermoCas9_bs\u0394pyrF2 were used for expression of different ThermoCas9 guides with spacers targeting different sites of the pyrF gene, while a third plasmid (pThermoCas9_ctrl) contained a random non-targeting spacer in the sgRNA expressing module. Transformation of B. smithii ET 138 competent cells at 55\u2009\u00b0C with the control plasmids pNW33n (no guide) and pThermoCas9_ctrl resulted in the formation of ~200 colonies each. Out of 10 screened pThermoCas9_ctrl colonies, none contained the \u0394pyrF genotype, confirming findings from previous studies that, in the absence of appropriate counter-selection, homologous recombination in B. smithii ET 138 is not sufficient to obtain clean mutants28,44. In contrast, transformation with the pThermoCas9_bs\u0394pyrF1 and pThermoCas9_bs\u0394pyrF2 plasmids resulted in 20 and 0 colonies, respectively. Out of the ten pThermoCas9_\u0394pyrF1 colonies screened, one was a clean \u0394pyrF mutant whereas the rest had a mixed wild-type/\u0394pyrF genotype (Fig.\u00a05b), proving the applicability of the system, as the designed homology directed repair of the targeted pyrF gene was successful. Contrary to eukaryotes, most prokaryotes including B. smithii do not possess a functional NHEJ system, and hence DSBs induced by Cas9 have been shown to be lethal in the absence of a functional HR system and/or of an appropriate HR template11,28. Hence, Cas9 functions as stringent counter-selection system to kill cells that have not performed the desired HR prior to Cas9 cleavage11,28,45. The combination of lack of NHEJ and low HR-frequencies found in most prokaryotes provides the basis for the power of Cas9-based editing but also creates the need for tight control of Cas9 activity11,28,45. As the promoter we use here for thermocas9 expression is not sufficiently controllable and HR is inefficient in B. smithii 28,44, the low number (pyrF1) or even complete lack (pyrF2) of colonies we observed here in the presence of an HR template confirms the high in vivo activity of ThermoCas9 at 55\u2009\u00b0C. In the SpCas9-based counter-selection system, we previously developed for B. smithii, the activity of Cas9 was very tightly controlled by the growth temperature rather than by gene expression. This allowed for extended time for the cells to perform HR prior to Cas9 counter-selection, resulting in a higher pyrF deletion efficiency28. We anticipate that the use of a tightly controlled promoter will increase efficiencies of the ThermoCas9-system."
                    ],
                    "subsections": []
                },
                {
                    "title": "Thermocas9-Based Gene Deletion In The Mesophile P. Putida",
                    "paragraphs": [
                        "To broaden the applicability of the ThermoCas9-based genome editing tool and to evaluate whether our in vitro results could be confirmed in vivo, we next evaluated its activity in the mesophilic Gram-negative bacterium P. putida KT2440. This soil bacterium is well-known for its unusual metabolism and biodegradation capacities, especially of aromatic compounds. Recently, interest in this organism has further increased due to its potential as platform host for biotechnology purposes using metabolic engineering46,47. However, to date no CRISPR-Cas9-based editing system has been reported for P. putida whereas such a system would greatly increase engineering efficiencies and enhance further study and use of this organism32,33. Once more, we followed a single plasmid approach and combined homologous recombination and ThermoCas9-based counter-selection. We constructed the pEMG-based pThermoCas9_pp\u0394pyrF plasmid containing the thermocas9 gene under the control of the 3-methylbenzoate-inducible Pm-promoter, a homologous recombination template for deletion of the pyrF gene and a sgRNA expressing module under the control of the constitutive P3 promoter. After transformation of P. putida KT2440 cells and PCR confirmation of plasmid integration, a colony was inoculated in selective liquid medium for overnight culturing at 37\u2009\u00b0C. The overnight culture was used for inoculation of selective medium and ThermoCas9 expression was induced with 3-methylbenzoate. Subsequently, dilutions were plated on non-selective medium, supplemented with 3-methylbenzoate. For comparison, we performed a parallel experiment without inducing ThermoCas9 expression with 3-methylbenzoate. The process resulted in 76 colonies for the induced culture and 52 colonies for the non-induced control culture. For the induced culture, 38 colonies (50%) had a clean deletion genotype and 6 colonies had mixed wild-type/deletion genotype. On the contrary, only 1 colony (2%) of the non-induced culture had the deletion genotype and there were no colonies with mixed wild-type/deletion genotype retrieved (Supplementary Fig.\u00a06). These results show that ThermoCas9 can be used as an efficient counter-selection tool in the mesophile P. putida KT2440 when grown at 37\u2009\u00b0C."
                    ],
                    "subsections": []
                },
                {
                    "title": "Thermocas9-Based Gene Silencing",
                    "paragraphs": [
                        "An efficient thermoactive transcriptional silencing CRISPRi tool is currently not available. Such a system could greatly facilitate metabolic studies of thermophiles. A catalytically dead variant of ThermoCas9 could serve this purpose by steadily binding to DNA elements without introducing dsDNA breaks. To this end, we identified the RuvC and HNH catalytic domains of ThermoCas9 and introduced the corresponding D8A and H582A mutations for creating a dead (d) ThermoCas9. After confirmation of the designed sequence, ThermodCas9 was heterologously produced, purified and used for an in vitro cleavage assay with the same DNA target as used in the aforementioned ThermoCas9 assays; no cleavage was observed confirming the catalytic inactivation of the nuclease.",
                        "Toward the development of a ThermodCas9-based CRISPRi tool, we aimed for the transcriptional silencing of the highly expressed ldhL gene from the genome of B. smithii ET 138. We constructed the pNW33n-based vectors pThermoCas9i_ldhL and pThermoCas9i_ctrl. Both vectors contained the thermodCas9 gene under the control of PxylL promoter and a sgRNA expressing module under the control of the constitutive Ppta promoter (Fig.\u00a05c). The pThermoCas9i_ldhL plasmid contained a spacer for targeting the non-template DNA strand at the 5\u2032 end of the 138 ldhL gene in B. smithii ET 138 (Supplementary Fig.\u00a07). The position and targeted strand selection were based on previous studies18,48, aiming for the efficient downregulation of the ldhL gene. The pThermoCas9i_ctrl plasmid contained a random non-targeting spacer in the sgRNA-expressing module. The constructs were used to transform B. smithii ET 138 competent cells at 55\u2009\u00b0C followed by plating on LB2 agar plates, resulting in equal amounts of colonies. Two out of the ~700 colonies per construct were selected for culturing under microaerobic lactate-producing conditions for 24\u2009h44. The growth of the pThermoCas9i_ldhL cultures was 50% less than the growth of the pThermoCas9i_ctrl cultures (Fig.\u00a05d). We have previously shown that deletion of the ldhL gene leads to severe growth retardation in B. smithii ET 138 due to a lack of LDH-based NAD+-regenerating capacity under microaerobic conditions44. Thus, the observed decrease in growth is likely caused by the transcriptional inhibition of the ldhL gene and subsequent redox imbalance due to loss of NAD+-regenerating capacity. Indeed, HPLC analysis revealed 40% reduction in lactate production of the ldhL silenced cultures, and RT-qPCR analysis showed that the transcription levels of the ldhL gene were significantly reduced in the pThermoCas9i_ldhL cultures compared to the pThermoCas9i_ctrl cultures (Fig.\u00a05d)."
                    ],
                    "subsections": []
                }
            ]
        },
        {
            "title": "Discussion",
            "paragraphs": [
                "Most CRISPR-Cas applications are based on RNA-guided DNA interference by Class 2 CRISPR-Cas proteins, such as Cas9 and Cas12a6\u201313. Prior to this work, there were only a few examples of Class 1 CRISPR-Cas systems present in thermophilic bacteria and archaea5,49, which have been used for genome editing of thermophiles34. As a result, the application of CRISPR-Cas technologies was mainly restricted to temperatures below 42\u2009\u00b0C, due to the mesophilic nature of the employed Cas-endonucleases28,29. Hence, this has excluded application of these technologies in obligate thermophiles and in experimental approaches that require elevated temperatures and/or improved protein stability.",
