Repository: boschresearch/Pap2Pat

# Pap2Pat Dataset

### File Schema

Every directory in `data` corresponds to one patent-paper pair and contains the full texts of both patent and paper, as well as the patent outlines. We include all information in JSON for programmatic parsing and Markdown for manual inspection.

```yaml
data/:
    paper_id-patent_id/:
        # Nested JSON format
        patent.json: JSON file containing patent metadata and full-text, as well as all outlines
        paper.json: JSON file containing paper metadata and full-text
        # Markdown format
        patent.md: patent full-text formatted in markdown
        paper.md: paper full-text formatted in markdown

File: Pap2Pat/data/W2766977204-US20190372046/patent.json (part 1 of 3)
{
    "id": "US20190372046",
    "authors": [
        "Ludvig Edman",
        "Martijn Kemerink",
        "Andreas Sandstrom",
        "Shi Tang"
    ],
    "title": "LIGHT-EMITTING ELECTROCHEMICAL CELL",
    "date": "2017-01-18 00:00:00",
    "abstract": "A light-emitting electrochemical cell comprising a first electrode, a second electrode, and at least one light-emitting active material comprising a combination of an electrolyte, a first constituent comprising a host compound and a second constituent comprising a guest compound. A quotient between a difference in LUMO energy level between the first and second constituent, Etrapn, and a difference in HOMO energy level between the second and first constituent, Etrapp, is 1/10 to 10, a quotient between an electron mobility and a hole mobility on the first constituent is 1/100 to 100, a quotient between a number of ions of the electrolyte and a number of molecules or repeat units of the second constituent is \u2153 to 5, and a LUMO energy level of the electrolyte is higher than the LUMO energy level of the first constituent and a HOMO energy level of the electrolyte is lower than the HOMO energy level of the first constituent.",
    "sections": [
        {
            "title": "DESCRIPTION",
            "paragraphs": [],
            "subsections": [
                {
                    "title": "TECHNICAL FIELD",
                    "paragraphs": [
                        "The present disclosure relates to a light-emitting electrochemical cell, a method for producing a light-emitting electrochemical cell and a method of operating a light-emitting electrochemical cell."
                    ],
                    "subsections": [],
                    "outline_long": [
                        "relate to light-emitting electrochemical cell"
                    ],
                    "num_characters": 198,
                    "outline_medium": [
                        "relate to light-emitting electrochemical cell"
                    ],
                    "outline_short": [
                        "relate to light-emitting electrochemical cell"
                    ]
                },
                {
                    "title": "BACKGROUND",
                    "paragraphs": [
                        "A light-emitting electrochemical cell (LEC) is a thin-film device, which in a common manifestation features a single-layer active material sandwiched between two air-stable electrodes.",
                        "The characteristic feature of the LEC, which distinguishes it from the more commonplace organic light-emitting diode (OLED), is the presence of mobile ions in the active material. When a voltage is applied between the electrodes, these ions redistribute to enable in-situ electrochemical doping of the organic semiconductor: p-type at the anode and n-type at the cathode; after a turn-on time, a p-n junction has formed in the active material. This dynamic doping mode allows for large and balanced electron and hole currents, and a high recombination rate of electrons and holes into excitons. Unfortunately, it also brings a challenge, since the exciton will be quenched when it impinges upon an electron or a hole (commonly termed \u201cpolarons\u201d), and this exciton-polaron quenching is severe in LEC devices\u2014to such a degree that it has been argued that high brightness (or luminance) and high efficiency are mutually exclusive.",
                        "The issue of exciton-polaron quenching has been addressed in triplet-emitting OLEDs through the design of a sophisticated device architecture comprising a multitude of different layers, where each layer has a specific task and an exact thickness on the nm-level. The central emitting layer is of a host-guest character, where the exciton is trapped on a triplet-emitting guest. This complex and exact device architecture is fabricated by sequential vapor deposition under high vacuum, and is as such not compatible with the simplicity of the LEC concept.",
                        "Tang et. al, On the selection of a host compound for efficient host-guest light-emitting electrochemical cells\u201d, J. Mat. Chem. C, 2015, 3, 8114, reports a light-electrochemical cell with a host-guest active material wherein the host material selected can be electrochemically p- and n-type doped and thereby result in LECs with improved luminance and efficiency: the current efficiency was 2.5 cd/A (corresponding to an external quantum efficiency of 1.9%) at a luminance of 2000 cd m\u22122. Other host-guest LEC architectures have resulted in a wide variety of emission colors, but none of these devices has surpassed an efficiency of 10 cd/A at a luminance larger than 100 cd/m2 during steady-state operation.",
                        "Thus, the critical issue of delivering efficient operation at high luminance from a LEC device remains."
                    ],
                    "subsections": [],
                    "outline_long": [
                        "introduce light-emitting electrochemical cell",
                        "limitations of light-emitting electrochemical cell",
                        "application of triplet-emitting OLEDs",
                        "summarize prior art"
                    ],
                    "num_characters": 2483,
                    "outline_medium": [
                        "introduce light-emitting electrochemical cell",
                        "limitations of light-emitting electrochemical cell"
                    ],
                    "outline_short": [
                        "motivate limitations of light-emitting electrochemical cells"
                    ]
                },
                {
                    "title": "SUMMARY",
                    "paragraphs": [
                        "An object of the present disclosure is, hence, to provide an improved light-emitting electrochemical cell, in particular a light-emitting electrochemical cell with an improved operation efficiency at high luminance. Objects are also to provide a method of producing a light-emitting electrochemical cell and to provide a method of operating a light-emitting electrochemical cell.",
                        "The invention is defined by the appended independent claims. Embodiments are set forth in the appended dependent claims and in the figures.",
                        "According to a first aspect, there is provided a light-emitting electrochemical cell comprising a first electrode, a second electrode, and at least one light-emitting active material separating the first and second electrodes, wherein the light-emitting active material comprises a combination of an electrolyte, a first constituent comprising a host compound and a second constituent comprising a guest compound. A quotient between a difference in LUMO energy level between the first and second constituent, Etrapn, and a difference in HOMO energy level between the second and first constituent, Etrapp, is 1/10 to 10, a quotient between an electron mobility and a hole mobility on the first constituent is 1/100 to 100, a quotient between a number of ions of the electrolyte and a number of molecules or repeat units of the second constituent is \u2153 to 5, and a LUMO energy level of the electrolyte is higher than the LUMO energy level of the first constituent and a HOMO energy level of the electrolyte is lower than the HOMO energy level of the first constituent.",
                        "The at least one light-emitting active material layer separating the first and second electrodes may be in direct contact or indirect contact, i.e. via another layer, with the first and second electrodes. In any event, the electrodes are in operative contact with the active material, such that charge transfer from the electrodes to the active material is possible.",
                        "The first constituent of the active material comprises at least one host compound (e.g. 1-5, 1-4, 1-3 or 1-2 different host compounds). The first constituent may consist essentially of one or more host compounds. The first constituent may consist of one or more host compounds.",
                        "A host compound is here defined as a semiconducting compound that can be used for electronic charge transport. The energy gap of the host should be larger than the energy gap of the second constituent. Preferably, the LUMO energy level of the host should be higher than the LUMO energy level of the second constituent, and the HOMO energy level of the host should be lower than the HOMO of the second constituent.",
                        "As said above, the second constituent comprises a guest compound.",
                        "Typically, the second constituent consists of one guest compound and the first constituent consists of one or two host compounds.",
                        "A guest compound is here defined as a semiconducting compound, which exists in a smaller number than the first constituent (i.e. the host(s)) in the active material. The energy gap of the guest should be smaller than the energy gap of the first constituent (i.e. the host(s)). Preferably, the LUMO energy level of the second constituent, the guest compound, should be lower than the LUMO energy level of the first constituent, and the HOMO energy level of the second constituent should be higher than the HOMO energy level of the first constituent.",
                        "The electrolyte of the active material may comprise a mixture of one or more electrolytes (e.g. 1-5, 1-4, 1-3 or 1-2 different electrolytes).",
                        "The LUMO and HOMO energy levels of different first and second constituents and electrolytes can be measured with e.g. cyclic voltammetry. Thus, the determination of a LUMO or HOMO level for a particular material is within the common general knowledge of a skilled person. As used herein, a first LUMO (i.e. the lowest unoccupied molecular orbital) or HOMO (i.e. the highest occupied molecular orbital) energy level are \u201chigher than\u201d or \u201cabove\u201d a second LUMO or HOMO energy level if the first energy level is closer to the vacuum energy level. The LUMO and HOMO energy levels of the first and second constituents and the electrolyte are effective LUMO and HOMO energy levels.",
                        "When the first constituent comprises more than one host compound the LUMO energy level of the first constituent is the LUMO energy level of the host compound with the lowest LUMO energy level.",
                        "When the first constituent comprises more than one host compound the HOMO energy level of the first constituent is the HOMO energy level of the host compound with the highest HOMO energy level.",
                        "The second constituent has a smaller energy gap, i.e. the difference between the LUMO energy level and the HOMO energy level, than the first constituent, i.e. there can be an efficient energy transfer from the first constituent to the second constituent.",
                        "The second constituent should act as an electron, hole and exciton trap when combined with a first-constituent matrix, such that there should not be an efficient energy transfer from the second constituent to the first constituent.",
                        "The LUMO and HOMO energy levels of the first constituent and second constituent should be such that the electron trap depth and the hole trap depth are symmetric, and Etrapn/Etrapp should be between 0.1 to 10.",
                        "The electron, hole and exciton traps are commonly called guest traps.",
                        "With \u201ccombination\u201d or \u201cblend\u201d is here meant that in the light-emitting active material the second constituent is dispersed in the first-constituent matrix on a molecular level, or combined into a larger molecule by a chemical bond. During steady-state operation there is emission essentially only from the second constituent, as may be confirmed by photoluminescence (PL) and electroluminescence (EL) measurements.",
                        "The electrolyte should be electrochemically inert during LEC operation, that is, the preferred electrochemical reactions during LEC operation should be p-type doping (oxidation) and n-type doping (reduction) of the first constituent and the second constituent, and not electrochemical oxidation or reduction of the electrolyte. This property can be further explained in that the LUMO of the electrolyte should be higher than the LUMO of the first constituent, and the HOMO of the electrolyte should be lower than the HOMO of the first constituent. It is preferable if the LUMO level of the electrolyte is higher than the LUMO level of the first constituent by 0.1 eV or more, and that the HOMO level of the electrolyte is lower than the HOMO level of the first constituent by 0.1 eV or more.",
                        "This \u201cinertness\u201d feature can be measured with e.g. cyclic voltammetry and is verifiable in that the voltage will decrease and the luminance increase during the initial device operation at constant-current bias.",
                        "The mobility \u03bcn of the electrons on the first constituent and the mobility \u03bcp of the holes on the first constituent should be approximately symmetric, preferably the ratio B between \u03bcn and \u03bcp should be 0.01<B<100.",
                        "The mobility can be measured with e.g. time-of-flight measurements.",
                        "This light-emitting active material is designed so that the guest traps are compensated by electrolyte ions through doping in the transport (doping) regions next to the electrodes during the steady-state operation of the LEC.",
                        "Furthermore, this light-emitting active material is designed so that an emission zone exists in between the transport regions during steady-state operation, where efficient emission is stemming from excitons localized and effectively immobilized on non-compensated guest traps.",
                        "As the quotient between the number of ions of the electrolyte and the number of molecules or repeat units of the second constituent is \u2153 to 5 to compensate for guest traps in the transport regions of the active material, the electrolyte concentration in the active material is higher than what is normally used in high-performance LECs.",
                        "With repeat unit is here meant a part of a polymer whose repetition would produce the complete polymer chain (except for the end-groups) by linking the repeat units together successively along the chain in a linear or branched fashion. The polymer can also comprise two or more different repeat units, which are linked together in a random order in a linear or branched fashion.",
                        "Hybrid polymers having both first constituent repeat units and second constituent repeat units can be created. Quotients between first and second constituent should then consider the number of repeat units of the first constituent and the number of repeat units of the second constituent.",
                        "Hybrid polymers having first or second constituent repeat units and electrolyte repeat units can be created. Quotients between the second constituent and the number of ions should then consider the number of repeat units of the second constituent and the number of ions.",
                        "Hybrid polymers having first or second constituent repeat units, or electrolyte repeat units, and other influencing repeat units to improve device functionality e.g. by increasing viscosity of ink, improving optical properties, and alleviating phase separation, can be created. Such other influencing repeat units should not be seen as first constituent, second constituent or as electrolyte.",
                        "During steady-state operation of the LEC, the first and second constituents are electrochemically p-type doped in a p-type transport region next to the anode, and n-type doped in an n-type transport region next to the cathode and the first constituent and the second constituent support significant electrochemical p-type and n-type doping. This is verifiable with e.g. cyclic voltammetry.",
                        "In one embodiment of the present light-emitting electrochemical cell, there is a significant trapping of charge carriers, with a trap depth Etrapn and Etrapp of at least 0.1 eV, and a trap concentration ctrap equal to at least 0.02 (nm)\u22123.",
                        "During steady-state operation, essentially all traps in the p-type and n-type transport regions are filled by electrochemical doping, so that significant hole and electron currents can be supported at low overpotential (\u201cvoltage loss\u201d). Moreover, essentially all emission is originating from immobile excitons on guest traps in an \u201cundoped\u201d region in between the p-type and n-type region (the p-n junction), so that the exciton (the precursor of a photon) and electron/hole polaron populations are effectively separated. This is important since the electron/hole polaron is effective in quenching the exciton. This is verifiable by e.g. numerical simulation.",
                        "This desired operation is effectuated by that the electron and hole trap depths are similar in size, i.e. a quotient between a difference in LUMO energy level between the first and second constituent and a difference in HOMO energy level between the second and first constituent is 1/10 to 10.",
                        "When a light-emitting active material of a LEC has a symmetric electron trap depth and hole trap depth, a symmetric mobility on the first constituent, the electrolyte is electrochemically inert, and the quotient between the number of ions of the electrolyte and the number of molecules or repeat units of the second constituent is selected such that the guest traps are filled (or doped) in the transport regions next to the electrodes but non-filled (or non-doped) in the central emission region, the electron-to-photon external quantum efficiency of the resulting LEC device is above 4% when subjected to a current density of at least 50 A/m2. Such a high efficiency at a high current density has not previously been reported for LEC devices. It has long been considered impossible to attain high luminance at high efficiency from a LEC since efficiency-quenching exciton-polaron interactions typically are prominent at high luminance, but here these quenching interactions are suppressed by the separation of the doping and the light emission.",
                        "If the symmetry of the electron trap depth and the hole trap depth and/or the symmetry of the hole and electron mobility on the first constituent is lowered the efficiency of the obtained LEC is reduced.",
                        "During steady-state operation, essentially all emission is originating from the second constituent in the p-n junction region. If the second constituent is a triplet emitter, efficient triplet emission can be attained. This is e.g. verifiable with a combination of photoluminescence and electroluminescence.",
                        "With the present LEC more than 50%, or 60%, or 70%, or 80%, or 90%, or 95% or more than 99% of photons emitted during operation thereof may be emitted from the second constituent.",
                        "The origin of a photon can be decided by comparing the electroluminescence spectrum of the device with the photoluminescence spectra of pure films of the first and second constituents.",
                        "The quotient between the difference in LUMO energy between the first and second constituent and the difference in HOMO energy between the second and first constituent of the light-emitting active material may be 1/9 to 9, preferably \u215b to 8, 1/7 to 7, \u2159 to 6, \u2155 to 5, \u00bc to 4, \u2153 to 3, \u00bd to 2, \u2154 to 3/2, or \u2158 to 5/4.",
                        "Most preferably, the quotient may be close to 1.",
                        "The quotient between the electron mobility and the hole mobility on the first constituent in the light-emitting active material may be 1/50 to 50, preferably 1/20 to 20, 1/10 to 10, \u215b to 8, \u2159 to 6, \u00bc to 4, \u2153 to 3, \u00bd to 2, \u2154 to 3/2, or \u2158 to 5/4.",
                        "Most preferably, the quotient may be close to 1.",
                        "The quotient between the number of ions of the electrolyte and the number of molecules or repeat units of the second constituent may be 0.5 to 4, preferably 0.6 to 3, 0.7 to 2.5, 0.8 to 2.0, 0.9 to 1.8, 1.0 to 1.6, or 1.1 to 1.4.",
                        "In the following, non-limiting example compositions of some different light-emitting active materials are listed.",
                        "In a first example of the active material, the quotient between the electron trap depth and the hole trap depth Etrapn/Etrapp, is 0.8 to 0.9, the quotient between electron mobility and hole mobility on the first constituent is 0.1 to 10, and the quotient between the number of ions of the electrolyte and the number of molecules or repeat units of the second constituent is 1.1 to 1.4 This results in an external quantum efficiency of 11.7% at a drive current density of 7.7 mA/cm2. The first constituent could be a combination of PVK and OXD-7, the second constituent could be Ir(R-ppy)3. The electrolyte could be THABF4.",
                        "In a second example of the active material, the quotient between the electron trap depth and the hole trap depth Etrapn/Etrapp is 0.5 to 0.6, the quotient between electron mobility and hole mobility on the first constituent is 0.1 to 10 and the quotient between the number of ions of the electrolyte and the number of molecules or repeat units of the second constituent is 1.1 to 1.3. This results in an external quantum efficiency of 7.6% at a drive current density of 7.7 mA/cm2. The first constituent could be a combination of TH123 and TH105, the second constituent could be Ir(R-ppy)3. The electrolyte could be THABF4.",
                        "In a third example of the active material, the quotient between the electron trap depth and the hole trap depth Etrapn/Etrapp is 0.2 to 0.3, the quotient between electron mobility and hole mobility on the first constituent is 0.1 to 10, and the quotient between the number of ions of the electrolyte and the number of molecules or repeat units of the second constituent is 1.0 to 1.2. This results in an external quantum efficiency of 6.9% at a drive current density of 7.7 mA/cm2. The first constituent could be a combination of PVK and OXD-7, the second constituent could be Ir(mppy)3. The electrolyte could be THABF4.",
                        "In a fourth example of the active material, the quotient between the electron trap depth and the hole trap depth Etrapn/Etrapp is 0.2 to 0.3, the quotient between electron mobility and hole mobility on the first constituent is 0.1 to 10, and the quotient between the number of ions of the electrolyte and the number of molecules or repeat units of the second constituent is 0.9 to 1.1. This results in an external quantum efficiency of 4.9% at a drive current density of 7.7 mA/cm2. The first constituent could be a combination of PVK and OXD-7, the second constituent could be Hex-Ir(piq)3. The electrolyte could be THABF4.",
                        "A difference in energy gap, i.e. a difference between the LUMO energy level and the HOMO energy level, between the first and second constituent may be 0.1 eV-1.5 eV, preferably 0.2 eV-1.5 eV, or 0.5 eV-1 eV.",
                        "In one embodiment, the difference in energy gap may be 0.7 eV.",
                        "A quotient between the number of molecules or repeat units of the first constituent and the number of molecules or repeat units of the second constituent may be in a range between 300 and 1, preferably between 100 and 3, or 50 and 4, or 20 and 5.",
                        "In one embodiment the (first constituent:second constituent:electrolyte) mass stoichiometry is (64.6:29.0:6.4), which corresponds to a quotient between the number of molecules or repeat units of the first constituent and the number of molecules or repeat units of the second constituent of 10. The first constituent could be a combination of PVK and OXD-7, the second constituent could be Ir(R-ppy)3 and the electrolyte could be THABF4.",
                        "A thickness of the light-emitting active material layer may be 50-2000 nm, preferably 80-1000 nm, 90-700 nm, 100-150 nm or 125-135 nm.",
                        "In one embodiment, a film thickness of 130 nm may be used.",
                        "The first constituent of the light-emitting active material may comprise at least one solution-processable semiconductor.",
                        "With solution-processable is here meant that the semiconductor may be applied on a surface in liquid or viscous form and dried or cured on the surface.",
                        "The at least one solution-processable semiconductor may be selected from a group comprising polymers, oligomers, small molecules, and neutral and ionic transition metal complexes.",
                        "With small molecule is here meant any organic material that is not a polymer or oligomer, and small molecules may actually be quite large The small molecule may e.g. be 1,3-bis[2-(4-tert-butylphenyl)-1,3,4-oxadiazo-5-yl]benzene or 2-(4-tert-butylphenyl)-5-(4-biphenylyl)-1,3,4-oxadiazole.",
                        "The polymer(s) may be selected from a group comprising poly(carbazole), poly(para-phenylene), poly(para-phenylene vinylene), poly(fluorene) and neutral and ionic derivatives thereof, and any type of co-polymer structure thereof.",
                        "The polymer may e.g. be poly(9-vinylcarbazole).",
                        "The oligomer may e.g. be a triphenylamine or a carbazole-diaryloxadiazole.",
                        "The second constituent of the light-emitting active material may comprise at least one emissive solution-processable semiconductor.",
                        "With emissive is here meant that the semiconductor features a photoluminescence quantum efficiency exceeding 0.1% when combined (or dispersed) in an appropriate first-constituent matrix. With appropriate first-constituent matrix is meant a first constituent that allows efficient energy transfer to the second constituent in that more than 50% of the emitted photons from the device originate from the second constituent.",
                        "The at least one emissive solution-processable semiconductor may feature triplet emission and may be selected from a group comprising neutral and ionic transition metal complexes, quantum dots, polymers, oligomers, and small molecules.",
                        "That the second constituent features triplet emission is here meant that the material features phosphorescence with a photoluminescence quantum efficiency exceeding 0.1% when combined (or dispersed) in an appropriate first-constituent matrix.",
                        "The neutral transition metal complex may e.g. be Ir(R-ppy)3, Tris[2-phenylpyridine]iridium, Tris[2-(p-tolyl)pyridine]iridium(III), Tris[(4-n-hexylphenyl)isoquinoline]iridium(III) or bis[(4,6-difluorophenyl)-pyridinato-N,C2\u2032]c(picolinate)iridium(III).",
                        "The ionic transition metal complex may e.g. be X(Y)32+(Z\u2212)2, wherein X may be Ir or Ru, Y may be 2,2\u2032-bipyridine, and Z\u2212 may be a molecular anion such as ClO4\u2212 or PF6\u2212, or combination thereof.",
                        "The quantum dots may e.g. be CdSe/ZnS quantum dots or InP/ZnS quantum dots.",
                        "The electrolyte may be selected from a group comprising ionic liquids, salts dissolved in an ion-solvating material, and ionic transition metal complexes.",
                        "The ionic liquid may e.g. be tetrahexylammonium tetrafluoroborate. The salts may be LiCF3SO3 or KCF3SO3",
                        "The ion-solvating materials may e.g. be poly(ethylene oxide) or hydroxyl-capped trimethylolpropane ethoxylate.",
                        "The ionic transition metal complex may e.g. be X(Y)32+(Z\u2212)2, wherein X may be Ir or Ru, Y may be 2,2\u2032-bipyridine, and Z\u2212 may be a molecular anion such as ClO4\u2212 or PF6\u2212, or combination thereof.",
                        "One or both of the first and second electrodes may be transparent or semitransparent.",
                        "The conducting and transparent electrodes may comprise a transparent oxide, such as indium-tin oxide, or a thin film of a transparent conductor such as Au, Ag, Pt, Al, carbon nanotubes, graphene, poly(3,4-etylenedioxythiophene)-poly(styrene sulfonate) (PEDOT:PSS), or Ag-nanowires.",
                        "One or both of electrodes may comprise a metal such as Al, Ag or Au.",
                        "One or both of the first and second electrodes may be coated with one or more layers of a material or materials selected from a group comprising poly(3,4-etylenedioxythiophene)-poly(styrene sulfonate) (PEDOT:PSS), ZnO and graphene.",
                        "The coated layer separates the active material from the electrode in order to suppress undesired electrochemical side reactions at the electrode surface. The coated layer allows for electron or hole transport between the electrode and the active layer. The thickness of the layer could be 1-100 nm, or 1-1000 nm. The layer should preferably allow for at least 80% transmission at the emitted wavelength.",
                        "The first constituent of the light-emitting electrochemical cell may consist of one or two host compounds.",
                        "The second constituent of the light-emitting electrochemical cell may consist of one guest compound.",
                        "According to a second aspect there is provided a method for producing a light-emitting electrochemical cell comprising providing a substrate, providing a first electrode on the substrate, providing at least one light-emitting active material layer on the first electrode, and providing a second electrode on the active material layer. The light-emitting active material layer comprises a combination of an electrolyte, a first constituent and a second constituent, wherein a quotient between a difference in LUMO energy level between the first and second constituent, Etrapn, and a difference in HOMO energy level between the second and first constituent, Etrapp, is 1/10 to 10, a quotient between electron mobility and hole mobility on the first constituent is 1/100 to 100, a quotient between the number of ions of the electrolyte and the number of molecules or repeat units of the second constituent is \u2153 to 5 and a LUMO energy level of the electrolyte is higher than the LUMO energy level of the first constituent and a HOMO energy level of the electrolyte is below the HOMO energy level of the first constituent.",
                        "The light-emitting active material layer may be provided in direct contact or indirect contact, i.e. via another layer, with the first and second electrodes.",
                        "The light-emitting active material layer may be provided on the first electrode by means of solution processing under an ambient air pressure of at least about 1 kPa.",
                        "The ambient air pressure may be at least about 5 kPa, at least about 10 kPa, at least about 50 kPa, at least about 100 kPa or at least about 101 kPa, and below about 1100 kPa, below about 500 kPa, below about 250 kPa, below about 150 kPa or below 105 kPa.",
                        "The light-emitting active material layer may be provided on the first electrode by means of spray-coating.",
                        "The spray-coating may be performed as described for example in U.S. Pat. No. 9,515,282 B2.",
                        "The method may further comprise a step of providing one or more layers between an electrode and the light-emitting active material layer in the light-emitting electrochemical cell, wherein the material or materials of the at least one layer may be selected from a group comprising poly(3,4-etylenedioxythiophene)-poly(styrene sulfonate).",
                        "The method may further comprise a step of encapsulating the light-emitting electrochemical cell in such a way that oxygen and water penetration into the active material layer may be reduced.",
                        "The light-emitting electrochemical cell may be encapsulated using barrier materials and adhesives, such as glass and epoxy.",
                        "The method may further comprise a step of introducing an outcoupling film or structure to increase light output from the light-emitting electrochemical cell.",
                        "Outcoupling of LEC devices is known in the art to increase the light output from a LEC. The outcoupling film or structure may comprise e.g. microlenses.",
                        "According to a third object there is provided a method of operating the light-emitting electrochemical cell described above by providing a voltage over the electrodes of the light-emitting electrochemical cell.",
                        "The voltage may be supplied at a value sufficient to achieve a current density of 0.1 to 5000 A/m2, preferably 1 to 500 A/m2, 5 to 200 A/m2, 20 to 80 A/m2, or 50 to 100 A/m2.",
                        "The area is here the effective area of the light-emitting electrochemical cell, e.g. the area of overlap of the two electrodes in which area of overlap there is presence of light-emitting active material.",
                        "The current density is a measure independent of the effective area of a light-emitting electrochemical cell.",
                        "When operating the light-emitting electrochemical cell as described above an external quantum efficiency of the light-emitting electrochemical cell as such, i.e. for a light-emitting electrochemical cell void of an outcoupling film or structure, may be larger than 2%, preferably larger than 3%, 4%, 5%, 6%, 7%, 8%, 9%, 10% or larger than 11%.",
                        "When operating the light-emitting electrochemical cell as described above more than 50%, preferably more than 60%, more than 70%, more than 80%, more than 90%, more than 95%, or more than 99% of photons emitted from the light-emitting electrochemical cell may be emitted from the second constituent."
                    ],
                    "subsections": [],
                    "outline_long": [
                        "introduce light-emitting electrochemical cell",
                        "provide method of producing light-emitting electrochemical cell",
                        "provide method of operating light-emitting electrochemical cell",
                        "define invention by independent claims",
                        "set forth embodiments in dependent claims and figures",
                        "describe light-emitting electrochemical cell",
                        "define first electrode",
                        "define second electrode",
                        "define light-emitting active material",
                        "describe combination of electrolyte, host compound, and guest compound",
                        "define quotient of energy levels",
                        "define mobility of electrons and holes",
                        "define number of ions and molecules of electrolyte and guest compound",
                        "describe LUMO and HOMO energy levels",
                        "define host compound",
                        "define guest compound",
                        "describe energy gap of host and guest compounds",
                        "describe electron, hole, and exciton traps",
                        "define combination of host and guest compounds",
                        "describe electrolyte",
                        "describe electrochemical inertness of electrolyte",
                        "describe mobility of electrons and holes",
                        "describe emission zone",
                        "describe transport regions",
                        "describe hybrid polymers",
                        "describe electrochemical doping",
                        "describe trap depth and concentration",
                        "describe operation of light-emitting electrochemical cell",
                        "describe efficiency of light-emitting electrochemical cell",
                        "describe emission from second constituent",
                        "describe examples of light-emitting active materials",
                        "describe non-limiting example compositions",
                        "define energy gap difference",
                        "specify energy gap range",
                        "introduce quotient of molecule numbers",
                        "specify quotient range",
                        "introduce mass stoichiometry",
                        "specify film thickness",
                        "define solution-processable semiconductor",
                        "introduce small molecule",
                        "specify polymer selection",
                        "introduce oligomer selection",
                        "define emissive solution-processable semiconductor",
                        "introduce triplet emission",
                        "specify emissive semiconductor selection",
                        "introduce electrolyte selection",
                        "specify electrode material",
                        "introduce coated layer",
                        "specify method for producing LEC",
                        "introduce method for operating LEC",
                        "specify operating conditions"
                    ],
                    "num_characters": 26175,
                    "outline_medium": [
                        "introduce light-emitting electrochemical cell",
                        "state objects of the invention",
                        "define invention by independent claims",
                        "describe embodiments in dependent claims and figures",
                        "introduce light-emitting active material",
                        "define host compound",
                        "define guest compound",
                        "describe electrolyte",
                        "explain LUMO and HOMO energy levels",
                        "describe electron, hole, and exciton traps",
                        "explain combination of first and second constituents",
                        "describe electrolyte inertness",
                        "explain mobility of electrons and holes",
                        "describe emission zone and transport regions",
                        "provide examples of light-emitting active materials",
                        "summarize external quantum efficiency of LEC devices",
                        "define energy gap difference",
                        "specify quotient of molecule/repeat unit numbers",
                        "describe thickness of light-emitting active material layer",
                        "define solution-processable semiconductor",
                        "describe small molecule, polymer, and oligomer options",
                        "define emissive solution-processable semiconductor",
                        "describe electrolyte options",
                        "outline method for producing light-emitting electrochemical cell",
                        "describe method of operating light-emitting electrochemical cell"
