Repository: boschresearch/Pap2Pat

# Pap2Pat Dataset

### File Schema

Every directory in `data` corresponds to one patent-paper pair and contains the full texts of both patent and paper, as well as the patent outlines. We include all information in JSON for programmatic parsing and Markdown for manual inspection.

```yaml
data/:
    paper_id-patent_id/:
        # Nested JSON format
        patent.json: JSON file containing patent metadata and full-text, as well as all outlines
        paper.json: JSON file containing paper metadata and full-text
        # Markdown format
        patent.md: patent full-text formatted in markdown
        paper.md: paper full-text formatted in markdown

File: Pap2Pat/data/W2767779399-US20180312975/paper.json
{
    "id": "https://semopenalex.org/work/W2767779399",
    "authors": [
        "Hana Bar\u00e1nkov\u00e1",
        "Ladislav B\u00e1rdo\u0161",
        "Kaspars Sili\u0146\u0161"
    ],
    "title": "Protective amorphous carbon coatings on glass substrates",
    "date": "2017-11-01",
    "abstract": "Thick amorphous carbon films were deposited by the Magnets-in-Motion (M-M) rf linear hollow cathode at varying acetylene contents in Ar in a hybrid PVD/PE-CVD process directly on glass substrates. The hollow cathode plates manufactured from graphite were used as the PVD target. The measurements show that the films can reach thickness of up to 50 \u03bcm at deposition rates of up to 2.5 \u03bcm/min. Scratch test measurements confirm that well adhering films several \u03bcm thick can be achieved at C2H2 contents of up to 0.5%.",
    "sections": [
        {
            "title": "I. INTRODUCTION",
            "paragraphs": [
                "The amorphous carbon and diamond like carbon (DLC) thin films are widely used in industry because of their excellent properties. The applications include coatings of automotive parts, metal cutting inserts, razor blades, orthopedic implants, magnetic storage discs and their read heads. [1][2][3][4] The applications require that the films are well adhered to the substrate. Poor adhesion is a common issue for non-metallic substrates, especially glass.",
                "Substrate pretreatment methods for improving the adhesion on glass substrates are for example cleaning in an alcohol, alkali or acidic bath for a certain amount of time. A widely used method is employing carbide-forming interlayers. 5,6 Good results have been reported for Si, CrC/C, Al and Ti interlayers. 1,7,8 The method employed in this work was the Ar sputter-cleaning. 9 In this paper we present deposition of amorphous carbon films directly on glass substrates, without an interlayer, at different C 2 H 2 contents in Ar carrier gas. The plasma deposition system uses the radio frequency (rf) Magnets-in-Motion (M-M) linear hollow cathode in the hybrid PVD/PE-CVD processes. 10 The thick coatings, well adherent to glass, indicating short-range graphite order 10 exhibited very similar Raman spectra as ultra-thin nano-graphitic adhesive pyrocarbon films (PCF) 11 on silica. In Ref. 10 the depositions of amorphous carbon coatings on glass were performed at lower 9.3 Pa (0.07 Torr) and moderate 46.5 Pa (0.35 Torr) pressures. The results indicated that by using higher pressures and higher gas flows higher deposition rates could be achieved. Therefore, the pressure of 40 Pa (0.3 Torr) was used in this work. However, the gas mixing ratios had to be examined so that a good adhesion, matching the lower pressure results is achieved. Results from the optical emission spectroscopy and film properties at varying gas composition ratios, deposition rate and adhesion are presented and discussed."
            ],
            "subsections": [
                {
                    "title": "II. EXPERIMENTAL",
                    "paragraphs": [
                        "Deposition of the amorphous carbon films was carried out with the Magnets-in-Motion (M-M) radio frequency linear hollow cathode. Full description of the system was published elsewhere. 12 The system comprises two parallel graphite cathode plates placed 45mm above the sample holder. The gas mixture (C 2 H 2 and Ar) is introduced in between the cathode plates through a multiple nozzle system a Corresponding author: hana.barankova@angstrom.uu.  with nozzles placed uniformly along the cathode plates. To ensure that the ion density is uniform along the hollow cathode plates, two rotating NdFeB permanent magnets are positioned along the cathode plates. Two radio frequency power sources of 13.56 MHz were used to excite the plasma in the linear hollow cathode and to bias the sample holder. The system was equipped with a mechanical rotary pump and a Roots blower. The amorphous carbon thin films were deposited on 1 mm thick, 2.5 \u00d7 7.5 cm 2 microscope glass slides. Pretreatment by Ar sputter-cleaning in rf plasma was employed prior the deposition.",
                        "The films were deposited at different acetylene (C 2 H 2 ) mixing ratios with Ar. Thus, carbon was supplied both from the linear hollow cathode plates (PVD process) and from acetylene (PE-CVD process). The experiments were performed at the following C 2 H 2 amounts in the gas mixture: 0%, 0.25%, 0.5%, 1.0%, 1.5%, 2.0%, 2.5% and 3%. The rf power, pressure and bias were kept constant. The deposition parameters are summarized in Table I.",
                        "Following measurements were performed to analyze the deposited coatings and process: optical emission spectroscopy for process analysis, scanning electron microscopy (SEM) for evaluation of the film thickness and deposition rate and scratch tests for the adhesion analysis.",
                        "The optical emission spectra were recorded by PLASCALC-2000-UV-VIS-NIR Plasma Monitoring & Process Control System. Hydrogen atomic lines H\u03b1 and H\u03b2, CH 4300 \u00c5 system band (0,0) (\u03bb = 431.4 nm), CH 3900 \u00c5 system band (0,0) (\u03bb = 388.9 nm) and C 2 Swan system ((0,0), (1,1), (1,0) (2,1), (3,2), (4,3) bands) were detected.",
                        "The adhesion was analyzed by a scratch test according to the EN ISO 20502:2016 standard. At a progressive force operation mode, the loading force was increased from 0 up to 51 \u00b1 0.05 N at a loading rate of 4.9 \u00b1 0.11 N/mm. The adhesion was characterized by three critical load levels: LC1 -failure of the cohesive strength -cracking of the coating at the edges of the scratch line; LC2 -failure of the cohesive and adhesive strength -detachment of the coating from the substrate at the edges of the scratch line; LC3 -failure of the adhesive strength -detachment of the coating from the substrate at the center of the scratch line.",
                        "For each sample 3 consecutive measurements were made and average LC1, LC2, LC3 values are reported for each sample."
                    ],
                    "subsections": []
                },
                {
                    "title": "III. RESULTS AND DISCUSSION",
                    "paragraphs": [
                        "The optical emission spectrum from the discharge with 0.5% C 2 H 2 in the gas mixture with Ar is shown in Fig. 1. It can be seen that both H\u03b1 (2-3 transition, \u03bb = 656.5 nm) and H\u03b2 (2-4 transition, \u03bb = 486.1 nm) are present. From the C 2 Swan system, strong (0,0) and (1,1) bands as well as four weaker bands (1,0) (2,1), (3,2), (4,3) were observed. CH 4300 \u00c5 (0,0) and a very weak 3900 \u00c5 (0,0) band were detected in the acquired spectra. When increasing the C 2 H 2 content in the C 2 H 2 : Ar mixture, intensities of H\u03b1, H\u03b2 lines and C 2 and CH band increase.",
                        "The thickness of the amorphous carbon films deposited on glass during 20 minutes varies with the C 2 H 2 content in Ar (see Fig. 2). The thickness of the films can reach up to 50 \u00b5m at 2% of C 2 H 2 . At higher C 2 H 2 contents the thickness of the films is decreasing down to 40 \u00b5m (at 2.5%) and 27 \u00b5m (at 3%). The highest deposition rate was achieved at 2% of the C 2 H 2 content in the gas mixture. There is a steady increase of the deposition rate from 0.1 \u00b5m/min (Ar) reaching the maximum of 2.5 \u00b5m/min at 2% C 2 H 2 . At higher C 2 H 2 contents the deposition rate starts to drop to 1.35 \u00b5m/min at 3% C 2 H 2 . A similar character of the deposition rate versus acetylene content was observed also by FIG. 2. Amorphous carbon film deposition rate versus C 2 H 2 content in C 2 H 2 : Ar mixture. other authors, 13 however, at much lower deposition rates and at very high acetylene concentrations. The increase of thickness with increasing acetylene content evidences an increasing contribution of carbon, while reduction of the film thickness (at C 2 H 2 > 2%) can be explained by predominant etching of carbon by atomic hydrogen. 14 The amorphous carbon films deposited on the microscope glass slides exhibited very good adhesion (LC3 not reached) for several samples. The adhesion test results are shown in Fig. 3.",
                        "It was observed that the films deposited at 0%, 1.5%, 2.0%, 2.5% and 3.0% of C 2 H 2 contents in the gas mixture with Ar showed natural delamination right after the deposition. The lowest value for the first critical load (LC1 = 1.43 \u00b1 0.06 N) was observed for the sample deposited at 1% of C 2 H 2 (at a total flow of 1500 sccm), while the highest critical load (LC1 = 2.32 \u00b1 0.10 N) was observed at 0.25% of C 2 H 2 . The lowest second critical load (LC2 = 1.91 \u00b1 0.09 N) was observed for the 1% C 2 H 2 and the highest critical load (LC2 = 16.95 \u00b1 0.75 N) was observed at 0.5% of C 2 H 2 . This correlates with the visually observable areas of delamination for the samples. The lowest measured third critical load (LC3 = 2.04 \u00b1 0.09 N) was observed at 1% of C 2 H 2 . The LC3 level was not reached even at 51 \u00b1 0.05 N pressure force for the samples deposited at 0.25% and 0.5% -theses samples show a very good adhesion of the coating to the glass surface.",
                        "The adhesion tests show that low contents of C 2 H 2 lead to improved adhesion of the amorphous carbon films at the conditions described in Table I. The low adhesion is observed for films deposited without acetylene (0% of C 2 H 2 , the film thickness is 1.5 \u00b5m) as well as at C 2 H 2 contents larger than 1.5% (film thicknesses are above 25 \u00b5m). The optimum contents of acetylene in Ar are between 0.25% and 0.5%. From the optical observation the sample deposited at 1% C 2 H 2 appears more brittle where flacking/chipping off can be observed quite early during the scratch test.",
                        "The mixture ration C 2 H 2 /Ar can be used to control both the deposition rate and the film adhesion. The highest deposition rate doesn't yield well adherent amorphous carbon films. Films deposited at deposition rates higher than 0.8 \u00b5m/min were self-delaminating. The films were adhesive up to 16 \u00b5m of thickness. The delamination can partly be caused by high film thickness. Evaluation of adhesion for the set of coatings deposited at varied deposition rates but having the identical thicknesses is planned for future experiments so that the effect of thickness can be eliminated.",
                        "It can be observed that at purely PVD regime (0% C 2 H 2 content), the film thickness is low (1.5 \u00b5m) while in the hybrid (PVD/PE-CVD) deposition the thickness can be as high as 50 \u00b5m. Most of the deposited material is evidently supplied from the C 2 H 2 PE-CVD process. However, using the graphite hollow cathode plates as a target for the PVD process guarantees that no unintentional doping appears in the carbon coatings."
                    ],
                    "subsections": []
                }
            ]
        },
        {
            "title": "IV. CONCLUSION",
            "paragraphs": [
                "It was proved that it is possible to deposit very thick amorphous carbon coatings directly (without an interlayer) on glass by the Magnets-in-Motion (M-M) rf linear graphite hollow cathode in a hybrid mode at moderate pressures around 40 Pa. Well-adhered films were deposited with majority of carbon being delivered from the PE-CVD part of the process. The growth of adhesive thick films is promoted at low contents of C 2 H 2 (from 0.25% to 0.5%) in the C 2 H 2 + Ar gas mixture.",
                "The C 2 H 2 content in Ar controls both the adhesion and the deposition rate. The maximum deposition rate was reached at 2% C 2 H 2 content in Ar, however, a very high deposition rate (above 0.8 \u00b5/min) does not yield well adhered carbon films."
            ],
            "subsections": []
        },
        {
            "title": "ACKNOWLEDGMENTS",
            "paragraphs": [
                "Financial support by the Swedish Energy Agency and by the European Institute of Innovation and Technology under the KIC InnoEnergy IncoTrans project is greatly acknowledged."
            ],
            "subsections": []
        }
    ]
}

File: Pap2Pat/data/W2767779399-US20180312975/patent.json (part 1 of 2)
{
    "id": "US20180312975",
    "authors": [
        "Hana Bar\u00e1nkov\u00e1",
        "Ladislav Bardos"
    ],
    "title": "METHODS AND APPARATUSES FOR DEPOSITION OF ADHERENT CARBON COATINGS ON INSULATOR SURFACES",
    "date": "2017-12-22 00:00:00",
    "abstract": "Deposition of adherent carbon coating(s) on insulator surface(s) can include pretreatment of the insulator surface(s) in a pretreatment plasma (15) generated by a second power generator (11) in an auxiliary magnetic field in a second gas (14), and deposition of carbon coatings onto pretreated insulator surface(s) with the aid of a hollow cathode. The deposition onto the pretreated insulator surface(s) can include deposition by PVD from the hollow cathode simultaneously with PE CVD in a hollow cathode plasma (16) generated in a second gas (13). The second gas 13 can comprise one or more hydrocarbons. The insulator surfaces can include glass or ceramics.",
    "sections": [
        {
            "title": "DESCRIPTION",
            "paragraphs": [],
            "subsections": [
                {
                    "title": "BACKGROUND",
                    "paragraphs": [
                        "Majority of carbon deposition methods based on gas discharge plasma require high vacuum below about 0.01 Torr, which requires expensive high-vacuum pumps. Such methods utilize sputtering of carbon targets by bombarding by high-energy positive ions in so-called physical vapor deposition (PVD) process, mostly in magnetron arrangements. Another kind of methods utilizes reactive carbon based species to deposit on substrates in plasmas containing hydrocarbon components. These methods are referred to as plasma enhanced chemical vapor deposition (PE CVD) and require vacuum below about 0.01 Torr, too. There are, however, film deposition methods utilizing so-called hollow cathodes, where the active plasma can be generated up to atmospheric gas pressure and even higher. Very dense hollow cathode plasmas, both at low and high gas pressures, can be generated in cathodes utilizing auxiliary magnetic fields focusing the plasma at the outlet of the cathode hole. Linear magnetized hollow cathodes were disclosed by L. Bardos et al. in U.S. Pat. No. 5,908,602 and by H. Barankova et al. in U.S. Pat. No. 6,351,075.",
                        "Depending on their properties (hardness, thickness, structure, electrical conductivity) carbon-based coatings allow a number of applications. However, a general problem in deposition of carbon coatings on insulator substrates, like glass and ceramics, is their poor adhesion to the surface. For certain applications this problem can be solved using different interface films, for example thin tungsten, aluminum or silicon films. Without such interface films the adhesion is unsatisfactory. However, the interface film changes surface properties of the substrate and for some applications cannot be used.",
                        "Influence of a silicon interlayer was investigated in D. A. L. Oliveira et al., \u201cInfluence of the silicon interlayer on diamond-like carbon films,\u201d Revista Univap, Sao Jose dos Campos-SP, 18, 112 (2012). In U.S. Patent Pub. No. 2004/0028906 entitled \u201cDiamond-like carbon coating on glass and plastic for added hardness and abrasion resistance,\u201d J. C. Anderson et al. disclose a non-metallic article that has been coated with a diamond-like carbon (DLC) coating. In V. S. Veerasamy et al., \u201cDiamond-like amorphous carbon coatings for large areas of glass,\u201d Thin Solid Films, 442, 1 (2003), large area deposition of DLC, with sp3 content as high as 80%, directly onto 1.5 m wide glass substrates is reported. In U.S. Pat. No. 6,303,226 entitled \u201cHighly tetrahedral amorphous carbon coating on glass\u201d V. S. Veerasamy discloses a soda inclusive glass substrate coated with a highly tetrahedral amorphous carbon inclusive layer that is a form of diamond-like carbon (DLC). Effects of plasma treatment on adhesion of sputter deposited amorphous carbon thin films to glass were investigated in S. Takeda et al., \u201cImproved adhesion of amorphous carbon thin films on glass by plasma treatment,\u201d J. Vac. Sci. Technol., A22, 1297 (2004). Amorphous carbon coatings prepared using rf powered cylindrical and linear hollow cathodes were reported in H. Barankova et al., \u201cAmorphous Carbon Films on Glass Prepared by Hollow Cathodes at Moderate Pressure,\u201d ECS Journal of Solid State Science and Technology, 5 (9) N57-N60 (2016)."
                    ],
                    "subsections": [],
                    "outline_long": [
                        "describe carbon deposition methods",
                        "describe limitations of PVD and PE CVD methods",
                        "describe hollow cathode plasmas",
                        "describe applications of carbon-based coatings",
                        "describe problem of poor adhesion on insulator substrates",
                        "describe prior art solutions to adhesion problem"
                    ],
                    "num_characters": 3232,
                    "outline_medium": [
                        "describe carbon deposition methods",
                        "discuss limitations of existing methods",
                        "introduce prior art"
                    ],
                    "outline_short": [
                        "describe limitations of carbon deposition methods"
                    ]
                },
                {
                    "title": "SUMMARY",
                    "paragraphs": [
                        "Recognizing that a need remains for an improved approach to overcome, for example, the drawbacks described above, the present disclosure provides methods and apparatuses for deposition of adherent carbon coatings on insulator surfaces.",
                        "An aspect of the present invention provides a method of deposition, comprising: in a first phase, performing a plasma pretreatment of a surface of an insulator substrate positioned on a substrate holder in a pretreatment plasma generated by a second power generator coupled (e.g., electrically connected) to the substrate holder in an auxiliary magnetic field of at least about 0.01 Tesla generated by magnets in a second gas, thereby forming a pretreated surface of the insulator substrate; and in a second phase, using a hollow cathode coupled (e.g., electrically connected) to a first power generator to deposit a carbon coating on the pretreated surface of the insulator substrate by at least one of physical vapor deposition (PVD) from the hollow cathode and plasma enhanced chemical vapor deposition (PE CVD) from a hollow cathode plasma generated in a first gas comprising one or more hydrocarbons and flowing through the hollow cathode, thereby forming an adherent carbon coating on the surface of the insulator substrate. The insulator substrate can be positioned on a shielding on the substrate holder to shield a surface of the substrate holder from the pretreatment plasma and/or from the hollow cathode plasma. The insulator substrate can be glass or a ceramic. In some cases, the method further comprises depositing the carbon coating on the pretreated surface of the insulator substrate by the PVD and the PE CVD. The PVD and the PE CVD can be simultaneous. The hollow cathode can be coupled (e.g., electrically connected) to the first power generator by a first power switch. The second power generator can be coupled (e.g., electrically connected) to the substrate holder by a second power switch. In some cases, the method further comprises providing AC power from the second power generator to the substrate holder. In some cases, the method further comprises providing AC power having a frequency higher than about 1 kHz from the second power generator. In some cases, the method further comprises providing DC, pulsed DC, AC, pulsed AC, radio frequency or pulsed radio frequency power from the first power generator. The plasma pretreatment can create unsaturated bonds of surface atoms on the insulator substrate. The surface atoms can include silicon, aluminum, or any combination thereof. The hollow cathode can be a graphite hollow cathode. The PVD can comprise depositing carbon particles from the graphite hollow cathode on the insulator substrate. The insulator substrate can be part of a plurality of insulator substrates, and the plurality of insulator substrates can be positioned on the substrate holder and subjected to the first and second phases of the method. The second phase can be continued until the adherent carbon coating has a coating thickness of greater than or equal to about 0.01 micrometers. In some cases, the method further comprises maintaining a total gas pressure (e.g., of the first gas and the second gas) greater than about 0.01 Torr.",
                        "Another aspect of the present invention provides an apparatus for deposition, comprising (a) a chamber containing a substrate holder holding one or more insulator substrates, and at least one hollow cathode, and (b) magnets, wherein the apparatus is configured to deposit an adherent carbon coating on a surface of an insulator substrate among the one or more insulator substrates by implementing a method comprising: in a first phase, performing a plasma pretreatment of a surface of the insulator substrate on the substrate holder in a pretreatment plasma generated by a second power generator coupled (e.g., electrically connected) to the substrate holder in an auxiliary magnetic field of at least about 0.01 Tesla generated by the magnets in a second gas admitted into the chamber, thereby forming a pretreated surface of the insulator substrate; and in a second phase, using the at least one hollow cathode coupled (e.g., electrically connected) to a first power generator to deposit a carbon coating on the pretreated surface of the insulator substrate by at least one of physical vapor deposition (PVD) from the at least one hollow cathode and plasma enhanced chemical vapor deposition (PE CVD) from a hollow cathode plasma generated in a first gas comprising one or more hydrocarbons and flowing into the chamber through the at least one hollow cathode, thereby forming the adherent carbon coating on the surface of the insulator substrate. The at least one hollow cathode can include a graphite hollow cathode. In some cases, the apparatus further comprises rotatable magnets configured to generate a magnetic field in which the at least one hollow cathode is positioned. In some cases, the rotatable magnets can be removed. The substrate holder can be arranged with the magnets creating the auxiliary magnetic field at surfaces of the one or more insulator substrates. The magnets can be embedded in the substrate holder. The substrate holder can be connected to the second power generator by a second power switch to generate the pretreatment plasma on surfaces of the one or more insulator substrates. The pretreatment plasma can be generated in the second gas admitted into the chamber. The at least one hollow cathode can face the one or more insulator substrates and be connected to the first power generator by a second power switch to generate the hollow cathode plasma in the first gas. At least a portion of the first gas can be admitted into the chamber through the hollow cathode. The hollow cathode plasma can comprise (i) carbon particles from the graphite hollow cathode, and/or (ii) hydrogen and/or carbon atoms and/or molecules and/or hydrocarbon radicals in neutral, ionized and/or excited states from the first gas. The chamber can be pumped by one or more mechanical pumps. The second gas can comprise at least one noble gas. The second gas can comprise argon, neon, krypton, xenon, helium, hydrogen, or any combination thereof. At least a portion of the second gas can be admitted into the chamber through the hollow cathode. The hollow cathode can be coupled (e.g., electrically connected) to the first power generator by a first power switch. The second power generator can be coupled (e.g., electrically connected) to the substrate holder by a second power switch. The second power generator can be configured to generate AC power. The second power generator can be configured to generate AC power having a frequency higher than about 1 kHz. The first power generator can be configured to generate DC, pulsed DC, AC, pulsed AC, radio frequency or pulsed radio frequency power. The first gas can be composed of a mixture of at least one noble gas with acetylene, methane, ethane and/or one or more other volatile hydrocarbons. The first gas can comprise argon, neon, krypton, xenon, helium, acetylene, methane, ethane, propane, butane, ethylene, propylene, or any combination thereof. The at least one hollow cathode can form a system shaped to follow surface geometry of the one or more insulator substrates. The at least one hollow cathode can include several hollow cathodes. The substrate holder can be configured to perform one or more motions with respect to the hollow cathode. The one or more motions can include linear motion, rotational motion, stepwise motion, or any combination thereof.",
                        "Another aspect of the present invention provides a method of deposition, comprising, at a total gas pressure greater than about 0.01 Torr: pretreating a surface of an insulator substrate on a substrate holder in a pretreatment plasma generated by a second power generator coupled (e.g., electrically connected) to the substrate holder in an auxiliary magnetic field generated by magnets, thereby forming a pretreated surface of the insulator substrate; and using a hollow cathode coupled (e.g., electrically connected) to a first power generator to deposit a carbon coating on the pretreated surface of the insulator substrate, thereby forming an adherent carbon coating on the surface of the insulator substrate. The total gas pressure can be maintained in a vacuum chamber. The insulator substrate can be part of a plurality of insulator substrates on the substrate holder. In some cases, the method further comprises: pretreating surfaces of the plurality of insulator substrates on the substrate holder in the pretreatment plasma, thereby forming pretreated surfaces of the plurality of insulator substrates; and using the hollow cathode to deposit carbon coatings on the pretreated surfaces of the plurality of insulator substrates. In some cases, the method further comprises using the hollow cathode to generate a hollow cathode plasma. The auxiliary magnetic field can be at least about 0.01 Tesla.",
                        "Another aspect of the present invention provides a method of deposition, comprising depositing, at a total gas pressure greater than about 0.01 Torr, an adherent carbon coating on a surface of an insulator substrate by (a) pretreating the surface of the insulator substrate in a pretreatment plasma, and (b) using a DC, pulsed DC, AC, pulsed AC or pulsed radio frequency hollow cathode to deposit carbon material on the surface of the insulator substrate, wherein the adherent carbon coating has a thickness greater than or equal to about 0.01 micrometer. The total gas pressure can be maintained in a vacuum chamber. The insulator substrate can be part of a plurality of insulator substrates on the substrate holder. In some cases, the adherent carbon coating is capable of withstanding a critical load corresponding to complete coating failure of greater than or equal to about 5 Newton (N). In some cases, the adherent carbon coating is capable of withstanding a critical load corresponding to complete coating failure of greater than or equal to about 20 N. In some cases, the adherent carbon coating is capable of withstanding a critical load corresponding to complete coating failure of greater than or equal to about 50 N.",
                        "Another aspect of the present invention relates to a carbon coating on an insulator surface, comprising greater than or equal to about 95% carbon (C) by weight, mole or volume, wherein the carbon coating is capable of withstanding a critical load corresponding to complete coating failure of greater than 50 Newton (N) at a coating thickness of greater than or equal to about 0.5 micrometer on the insulator surface. In some cases, the carbon coating is capable of withstanding the critical load corresponding to complete coating failure when the coating thickness is greater than or equal to about 1 micrometer. In some cases, the carbon coating is capable of withstanding the critical load corresponding to complete coating failure when the coating thickness is greater than or equal to about 20 micrometers. In some cases, the carbon coating is capable of withstanding the critical load corresponding to complete coating failure when the coating thickness is greater than or equal to about 50 micrometers. In some cases, the critical load corresponding to complete coating failure is greater than or equal to about 60 N at the coating thickness. In some cases, the critical load corresponding to complete coating failure is greater than or equal to about 100 N at the coating thickness.",
                        "Another aspect of the present invention provides a method of deposition of adherent carbon coatings on insulator surfaces, particularly on glass or ceramics, at gas pressure higher than about 0.01 Torr, wherein in a first phase a pretreatment of the insulator surfaces forms unsaturated bonds of surface atoms, particularly silicon or aluminum, in a plasma generated by an AC power in an auxiliary magnetic field of at least about 0.01 Tesla in at least one noble gas, followed by a second phase of deposition of carbon coatings onto pretreated surfaces by PVD of carbon particles from graphite hollow cathode simultaneously with PE CVD in a hydrocarbon-containing plasma.",
                        "Another aspect of the present invention provides an apparatus for application of a method for deposition of adherent carbon coatings on insulator surfaces, particularly on glass or ceramics, in a chamber pumped by mechanical pumps, where the chamber contains insulator substrates on a substrate holder arranged with auxiliary magnets and connected to a second power generator which delivers an AC power and generates an AC pretreatment plasma on substrate surfaces in an auxiliary magnetic field, and at least one graphite hollow cathode connected to a first power generator; and a hydrocarbon-containing gas is admitted into the chamber through the hollow cathode to form a hollow cathode plasma containing carbon particles from the hollow cathode as well as hydrogen and/or carbon atoms and/or molecules and/or hydrocarbon radicals in neutral, ionized and/or excited states.",
                        "Another aspect of the present invention provides a method of deposition of adherent carbon coatings on surfaces of insulator substrates, particularly on glass or ceramics, at gas pressure higher than about 0.01 Torr in a chamber, wherein in a first phase a plasma pretreatment of surfaces of the insulator substrates on a substrate holder creates unsaturated bonds of surface atoms, particularly silicon or aluminum, on the insulator substrates in a pretreatment plasma generated by a second power generator delivering an AC power to the substrate holder in an auxiliary magnetic field of at least about 0.01 Tesla generated by magnets in at least one second gas, and in a second phase a deposition of carbon coatings is performed on pretreated surfaces of the insulator substrates using a graphite hollow cathode, coupled (e.g., electrically connected) to a first power generator by a switch for the first power, by physical vapor deposition (PVD) where carbon particles from the graphite hollow cathode are depositing on the insulator substrates, simultaneously with plasma enhanced chemical vapor deposition (PE CVD) from a hydrocarbon-containing hollow cathode plasma generated in a first gas containing hydrocarbons and flowing through the graphite hollow cathode. The chamber can be a vacuum chamber. The first gas can comprise at least one noble gas. The insulator substrates can be positioned on a shielding on the substrate holder to shield the surface of the substrate holder from the pretreatment plasma or from the hydrocarbon-containing hollow cathode plasma. An apparatus for application of the method of deposition of adherent carbon coatings on surfaces of insulator substrates, particularly on glass or ceramics, in the chamber can be pumped by one or more mechanical pumps, contain the substrate holder holding the insulator substrates, and contain the graphite hollow cathode in a magnetic field generated by rotatable magnets. The substrate holder can be arranged with magnets creating the auxiliary magnetic field of at least about 0.01 Tesla at surfaces of the insulator substrates. The substrate holder can be connected to the second power generator by a switch for the second power to generate the pretreatment plasma on the surfaces of the insulator substrates. The pretreatment plasma can be generated in at least one noble gas admitted into the chamber. At least one graphite hollow cathode facing the insulator substrates can be connected to the first power generator by the switch for the first power to generate the hydrocarbon-containing hollow cathode plasma in the hydrocarbon-containing second gas. The second gas can be admitted into the chamber through the graphite hollow cathode. The hydrocarbon-containing hollow cathode plasma can comprise (e.g., be composed of (or from)) carbon particles from (e.g., formed by) the graphite hollow cathode and from hydrogen and/or carbon atoms and/or molecules and/or hydrocarbon radicals in neutral, ionized and/or excited states (e.g., formed from the first gas). The second gas can be a mixture which contains argon, neon and/or helium. At least part of the second gas can be admitted through the graphite hollow cathode. AC power from the second power generator can have a frequency higher than about 10 MHz. The first power generator can generate DC, pulsed DC, AC, pulsed AC, radio frequency or pulsed radio frequency power. The first gas can comprise (e.g., be composed of) a mixture of at least one noble gas with acetylene, methane or other volatile hydrocarbons. The rotatable magnets can be removed. The graphite hollow cathode or several cathodes (e.g., graphite hollow cathodes) can form a system shaped to follow surface geometry of the insulator substrates. The substrate holder can perform linear, rotational, stepwise, or other combined motions with respect to the graphite hollow cathode. The magnets can be embedded into the substrate holder.",
                        "Other goals and advantages of the invention will be further appreciated and understood when considered in conjunction with the following description and accompanying drawings. While the following description may contain specific details describing particular embodiments of the invention, this should not be construed as limitations to the scope of the invention but rather as an exemplification of preferable embodiments. For each aspect of the invention, many variations are possible as suggested herein that are known to those of ordinary skill in the art. A variety of changes and modifications can be made within the scope of the invention without departing from the spirit thereof."
                    ],
                    "subsections": [],
                    "outline_long": [
                        "introduce improved approach to deposition of adherent carbon coatings",
                        "describe method of deposition",
                        "describe plasma pretreatment phase",
                        "describe formation of pretreated surface",
                        "describe deposition of carbon coating phase",
                        "describe use of hollow cathode",
                        "describe PVD and PE CVD methods",
                        "describe insulator substrate materials",
                        "describe optional interface films",
                        "describe power generators and switches",
                        "describe AC power and frequency",
                        "describe DC, pulsed DC, AC, pulsed AC, radio frequency or pulsed radio frequency power",
                        "describe plasma pretreatment effects",
                        "describe surface atoms and unsaturated bonds",
                        "describe hollow cathode materials",
                        "describe carbon particles and deposition",
                        "describe multiple insulator substrates",
                        "describe coating thickness",
                        "describe total gas pressure",
                        "describe apparatus for deposition",
                        "describe chamber and substrate holder",
                        "describe magnets and auxiliary magnetic field",
                        "describe hollow cathode and power generator",
                        "describe gas composition and flow",
                        "describe plasma composition",
                        "describe pumping system",
                        "describe noble gases and hydrocarbons",
                        "describe graphite hollow cathode",
                        "describe rotatable magnets",
                        "describe substrate holder motions",
                        "describe embedded magnets",
                        "describe another method of deposition",
                        "describe another apparatus for deposition",
                        "describe another method of deposition",
                        "describe carbon coating properties"
                    ],
                    "num_characters": 17670,
                    "outline_medium": [
                        "introduce problem of poor adhesion",
                        "describe method of deposition",
                        "outline plasma pretreatment phase",
                        "outline hollow cathode deposition phase",
                        "describe insulator substrate",
                        "describe power generators and switches",
                        "describe plasma pretreatment conditions",
                        "describe hollow cathode deposition conditions",
                        "describe optional simultaneous PVD and PE CVD",
                        "describe optional AC power",
                        "describe optional frequency of AC power",
                        "describe optional power types",
                        "describe optional substrate holder arrangements",
                        "describe optional magnets and magnetic fields",
                        "describe optional gas compositions",
                        "describe optional pumping of chamber",
                        "describe optional motions of substrate holder"
                    ],
                    "outline_short": [
                        "motivate adherent carbon coatings on insulator surfaces",
                        "describe method of deposition",
                        "describe apparatus for deposition",
                        "describe method of deposition with plasma pretreatment",
                        "describe method of deposition with hollow cathode",
                        "describe carbon coating on insulator surface",
                        "describe method of deposition of adherent carbon coatings",
                        "describe apparatus for application of method"
                    ]
                },
                {
                    "title": "DETAILED DESCRIPTION",
                    "paragraphs": [
                        "Provided herein are methods and apparatuses for deposition of, for example, adherent carbon coatings on surfaces of insulator substrates (e.g., particularly on glass or ceramics, at gas pressure higher than about 0.01 Torr in a vacuum chamber, where simple mechanical pumps are sufficient to maintain the gas pressure). The methods described in the present disclosure are based on two subsequent phases, plasma pretreatment and plasma-assisted deposition of carbon coating. During plasma pretreatment the surface atoms on insulator substrates may acquire unsaturated bonds, which may lead to high surface reactivity and/or enhanced bonding with carbon particles formed during plasma deposition of carbon coatings in a dense hollow cathode generated plasma. The adherent carbon films can reach thicknesses of even more than ten micrometers, which is almost impossible without interface films in other methods. An additional advantage of the methods described herein is deposition by the hollow cathode plasma, which produces typically high density of charged particles and can perform very high rate of both PVD and PE CVD processes. Use of magnetic field causes better confinement of the plasma with reduced loss of charged particles. For the sake of purity of the coated films the interactions of plasmas with the substrate holder can be avoided or minimized in both pretreatment and deposition phases of the methods according to this invention. The substrate holder with substrates, the hollow cathodes or both can be moved with respect to each other, which can provide better uniformity of coating process. It is also possible to apply the pretreatment phase and the deposition phase of the present disclosure simultaneously, using an in-line arrangement of the plasma system with successively moving substrates on a moving holder. The substrate holder can also be provided with cooling and/or heating means.",
                        "Various aspects of the invention described herein may be applied to any of the particular applications set forth below or in any other type of plasma processing including, but not limited to combinations of several apparatuses according to this invention, or combinations with other types of plasma systems, such as, for example, with microwave plasma systems for plasma pretreatments and for assistance in carbon coating, or with arc evaporators, laser plasma sources, etc. The methods and systems described herein may be applied as a standalone method or system, or as part of an integrated processing system. It shall be understood that different aspects of the invention can be appreciated individually, collectively, or in combination with each other.",
                        "Adherent carbon coatings (also \u201cadherent carbon films\u201d herein) described herein may refer to carbon coatings comprising primarily carbon (e.g., greater than or equal to about 85%, 90%, 95%, 96%, 97%, 98%, 99%, 99.5% or 99.9% carbon (C) content by weight, mole or volume). Such carbon coatings may comprise less than or equal to about 15%, 10%, 5%, 4%, 3%, 2%, 1%, 0.5% or 0.1% of an individual non-carbon material or of non-carbon materials in total (e.g., by weight, mole or volume). Further, such carbon coatings can display improved adherence (e.g., as measured by scratch tests performed, for example, by an indenter in progressive load mode, and analyzed using, for example, an optical microscope). For example, the carbon coatings described herein may withstand critical loads related to first damage(s) and/or to a complete coating failure of greater than or equal to about 1 Newton (N), 2 N, 5 N, 10 N, 15 N, 20 N, 25 N, 30 N, 35 N, 40 N, 45 N, 50 N, 55 N, 60 N, 65 N, 70 N, 75 N, 80 N, 85 N, 90 N, 95 N, 100 N, 110 N, 120 N, 130 N, 140 N 150 N, 160 N, 170 N, 180 N, 190 Nor 200 N. The adherent carbon coatings described herein may display such adherences at a thickness of greater than or equal to about 0.01 micrometer, 0.05 micrometer, 0.1 micrometer, 0.5 micrometer, 1 micrometer, 2 micrometers, 3 micrometers, 4 micrometers, 5 micrometers, 6 micrometers, 7 micrometers, 8 micrometers, 9 micrometers, 10 micrometers, 12 micrometers, 14 micrometers, 16 micrometers, 18 micrometers, 20 micrometers, 22 micrometers, 24 micrometers, 26 micrometers, 28 micrometers, 30 micrometers, 35 micrometers, 40 micrometers, 45 micrometers, 50 micrometers, 55 micrometers, 60 micrometers, 65 micrometers, 70 micrometers or 75 micrometers.",
                        "Reference will now be made to the drawings. Throughout the drawings, the same reference numbers refer to similar or corresponding elements or parts. It will be appreciated that the drawings and features therein are not necessarily drawn to scale.",
                        "Referring to FIGS. 1, 2a and 2b, an example of an apparatus for application of a method of deposition (e.g., at gas pressure higher than about 0.01 Torr) of adherent carbon coatings on surfaces of insulator substrates (e.g., particularly on glass or ceramics) in accordance with the present invention is described. The apparatus can comprise a chamber (e.g., vacuum chamber or hermetic chamber) 1. The chamber 1 may be pumped by one or more mechanical pumps 2 to a given gas pressure (e.g., total gas pressure). For example, the chamber 1 may be pumped by the one or more mechanical pumps 2 to a gas pressure of at least about 0.01 Torr. The apparatus comprises (e.g., the chamber 1 contains) a substrate holder 7 with insulator substrates 8, and a hollow cathode (e.g., graphite hollow cathode) 3 in a magnetic field generated by rotatable magnets 4. The insulator substrates 8 can be positioned on or carried by the substrate holder 7. The hollow cathode 3 can have an opening or outlet oriented toward the insulator substrates 8. The rotatable magnets 4 can be provided on opposite lateral sides of the hollow cathode 3. The substrate holder 7 can be movable (e.g., linearly) with respect to the hollow cathode 3. Moving members (not shown) may therefore be provided for moving any one or both of the substrate holder 7 and the hollow cathode 3. The holder 7 can be arranged with magnets 9 that create an auxiliary magnetic field of at least about 0.01 Tesla at surfaces (e.g., upper surfaces) of the insulator substrates 8. The magnets 9 may be provided, for example, adjacent to or as part of (e.g., embedded in) the holder 7. The holder 7 can be provided with cooling and/or heating means (not shown). The holder 7 is electrically connected to a second power generator 11 by a switch for the second power (also \u201csecond power switch\u201d herein) 12 for generation of a pretreatment plasma 15 on the surfaces of the insulator substrates 8. The pretreatment plasma 15 is generated in at least one second gas 14 provided to the apparatus (e.g., admitted into the chamber 1). The apparatus comprises (e.g., the chamber 1 contains) at least one hollow cathode (e.g., graphite hollow cathode) 3 facing the insulator substrates 8. The cathode 3 is connected to a first power generator 5 by a switch for the first power (also \u201cfirst power switch\u201d herein) 6 to generate a hydrocarbon-containing hollow cathode plasma 16 in a hydrocarbon-containing first gas 13 provided to the apparatus (e.g., admitted into the chamber 1) through the hollow cathode (e.g., graphite hollow cathode) 3. The hydrocarbon-containing hollow cathode plasma 16 may be composed of carbon particles formed from the hollow cathode (e.g., graphite hollow cathode) 3, of hydrogen and/or carbon atoms and/or molecules and/or hydrocarbon radicals in neutral, ionized and/or excited states (e.g., formed from the first gas 13), or of any combination thereof. In the pretreatment phase of the methods described herein the second gas 14 for the pretreatment plasma 15 can be provided to the apparatus (e.g., admitted into the chamber 1) by a separate inlet or through the hollow cathode (e.g., graphite hollow cathode) 3 (e.g., instead of the first gas 13), or in parts using both ways. The second gas 14 admitted through each inlet may or may not be the same. The second gas (e.g., an individual second gas among several second gases) 14 can comprise one or more noble gases (e.g., argon, neon, krypton, xenon, and/or helium), hydrogen, or any combination thereof. The second gas 14 can be a mixture (e.g., a mixture containing one or more noble gases, hydrogen, or any combination thereof). The second gas 14 can comprise, for example, hydrogen, argon and/or other noble gases. The second gas 14 can comprise, for example, argon, neon, krypton, xenon, helium, hydrogen, or any combination thereof. For plasma pretreatment of insulator substrates 8 the second power generator 11 can deliver an AC power preferably with a frequency higher than about 1 kilohertz (kHz), 10 kHz, 100 kHz, 250 kHz, 500 kHz, 750 kHz, 1 megahertz (MHz), 5 MHz or 10 MHz. The first power generator 5 for generation of hydrocarbon-containing hollow cathode plasma 16 in the hollow cathode (e.g., graphite hollow cathode) 3 can be configured to generate DC, pulsed DC, AC, pulsed AC, radio frequency or pulsed radio frequency power.",
                        "Referring to FIG. 2a, an example of a first phase of the method of deposition of adherent carbon coatings on surfaces of insulator substrates (e.g., particularly on glass or ceramics) is described. In the first phase (also \u201cpretreatment phase\u201d herein) a plasma pretreatment of surfaces of the insulator substrates 8 on the substrate holder 7 can create unsaturated bonds of surface atoms, particularly silicon or aluminum, on the insulator substrates 8 in the pretreatment plasma 15 generated by the second power generator 11 delivering an AC power to the substrate holder 7 in an auxiliary magnetic field of at least about 0.01 Tesla generated by the magnets 9 in the at least one second gas 14. In this first phase the second power generator 11 is connected to the substrate holder 7 by the switch for the second power 12, and the first power generator 5 is disconnected from the hollow cathode (e.g., graphite hollow cathode) 3. To avoid possible contamination of surfaces of the insulator substrates 8 by particles from the substrate holder 7 during pretreatment in the pretreatment plasma 15, for example by sputtering of the surface of the substrate holder 7, the insulator substrates 8 can be positioned on a shielding 10 on the substrate holder 7 to shield the surface of the substrate holder 7 from the pretreatment plasma 15. The shielding (also \u201cshielding on the substrate holder\u201d herein) 10 can comprise or be of the same material as the insulator substrates 8 and/or one or more other suitable materials (e.g., any other material capable of preventing release of and/or contamination by particles from the substrate holder 7).",
