Repository: boschresearch/Pap2Pat

# Pap2Pat Dataset

### File Schema

Every directory in `data` corresponds to one patent-paper pair and contains the full texts of both patent and paper, as well as the patent outlines. We include all information in JSON for programmatic parsing and Markdown for manual inspection.

```yaml
data/:
    paper_id-patent_id/:
        # Nested JSON format
        patent.json: JSON file containing patent metadata and full-text, as well as all outlines
        paper.json: JSON file containing paper metadata and full-text
        # Markdown format
        patent.md: patent full-text formatted in markdown
        paper.md: paper full-text formatted in markdown

File: Pap2Pat/data/W2771047191-US20190078938/paper.json
{
    "id": "https://semopenalex.org/work/W2771047191",
    "authors": [
        "Carlo Sirtori",
        "Stefano Barbieri",
        "Iv\u00e1n Favero",
        "Yanko Todorov",
        "Ch\u00e9rif Belacel",
        "Djamal Gacemi"
    ],
    "title": "Optomechanical terahertz detection with single meta-atom resonator",
    "date": "2017-11-17",
    "abstract": "Most of the common technologies for detecting terahertz photons (>1 THz) at room temperature rely on slow thermal devices. The realization of fast and sensitive detectors in this frequency range is indeed a notoriously difficult task. Here we propose a novel device consisting of a subwavelength terahertz meta-atom resonator, which integrates a nanomechanical element and allows energy exchange between the mechanical motion and the electromagnetic degrees of freedom. An incident terahertz wave thus produces a nanomechanical signal that can be read out optically with high precision. We exploit this concept to demonstrate a terahertz detector that operates at room temperature with high sensitivity and a much higher frequency response compared to standard detectors. Beyond the technological issue of terahertz detection, our architecture opens up new perspectives for fundamental science of light\u2013matter interaction at terahertz frequencies, combining optomechanical approaches with semiconductor quantum heterostructures.",
    "sections": [
        {
            "title": "Introduction",
            "paragraphs": [
                "The terahertz (THz) spectral domain offers myriads of applications spanning chemical spectroscopy, medicine, security and imaging1. Terahertz waves are fascinating owing to their peculiar position in the electromagnetic spectrum, bridging microwaves and infrared light. Since metals do not suffer prohibitive optical losses in this spectral range, one can rely on metallic structures such as metamaterial resonators2\u20136, metallic waveguides7, 8 and antennas9, 10 that are able to concentrate electromagnetic energy into very small volumes. The combination of such electromagnetic architectures with low-dimensional semiconductor hetero-structures or graphene has recently opened new venues for fundamental studies of light\u2013matter interactions3, 4, 7, 8, as well as novel detector concepts5, 6, 10, 11. The detection problem is particularly severe in the terahertz range, where widespread technology relies on slow thermal detectors, and room temperature operation is never compatible with high speed and high sensitivity12, 13.",
                "Terahertz science and technology could benefit from optomechanical approaches, which harness the interaction of light with miniature mechanical resonators14, 15. So far, optomechanics has mostly focused on the optical and microwave domains, leading to new types of quantum experiments16\u201318 and to the development of optical-microwave converters19\u201321.",
                "Here we demonstrate a THz detector based on the combination of concepts derived from metamaterial resonators, optomechanics and semiconductor nanotechnology. Our device consists of an integrated meta-atom terahertz resonator with a flexible part acting as a mechanical oscillator. Free-space terahertz photons are collected by the resonator and induce high-frequency currents and charges that, in turn, couple to the mechanical degrees of freedom. The resulting mechanical motion is read out optically, allowing our device to function as a compact and efficient terahertz detector at room temperature. Furthermore the device responds at high frequencies (>10\u2009MHz), well beyond the cut-off frequencies of Golay cells, pyroelectric detectors and cryogenic semiconductor bolometers12, 13. Our experiments unambiguously reveal an instantaneous detection mechanism arising from a nano-scale Coulomb interaction, with a noise equivalent power that is potentially frequency independent. Alongside this effect, our compact geometry allows for an uncooled bolometric detection22 with extremely short heat diffusion times, on the order of few microseconds. Our device concept is thus qualitatively different from metamaterial bolometers demonstrated previously6, 7, where the metamaterial resonators act as passive absorbers on top of bulk bilayers, with typical response times on the order of milliseconds."
            ],
            "subsections": []
        },
        {
            "title": "Results",
            "paragraphs": [],
            "subsections": [
                {
                    "title": "Device And Characterizations",
                    "paragraphs": [
                        "Our device is shown in Fig.\u00a01a and consists of an asymmetric terahertz split-ring resonator (SRR), obtained by depositing a metal pattern on a GaAs (320\u2009nm)/Al0.8Ga0.2As layered semiconductor structure (see Methods). By using standard semiconductor etching technology, the narrow arm of the resonator has been processed into a cantilever with a high aspect ratio (length L\u2009=\u200915.7\u2009\u00b5m, width w\u2009=\u2009444\u2009nm and thickness t\u2009=\u2009470\u2009nm, including 320\u2009nm of GaAs and 150\u2009nm of gold layers). As shown in the blown-up part of Fig.\u00a01a, the free end of the cantilever forms an arm of a 308\u2009nm wide capacitive gap (d gap) of the SRR.Fig. 1Optomechanical terahertz resonator and optical characterizations. a Side view of the split-ring resonator (SRR) obtained with a scanning electron microscope. The blown-up image shows the capacitive gap between the cantilever arm and the rest of the SRR. The scale bar indicated in the upper right corner of the image is 1\u2009\u00b5m wide. b Far-infrared transmission spectrum of an array of identical SRRs. The dots are experimental measurements and the line is a Lorentzian fit. c Distribution of the electric energy density in the SRR, obtained with a finite difference domain simulator. d Illustration of the normalized THz eddy currents induced in the metal layers at resonance. The scale bar indicated in c, d is 2\u2009\u00b5m wide",
                        "Figure\u00a01b displays the SRR THz response measured in transmission spectroscopy with a Fourier transform interferometer and a cooled germanium bolometer (Methods). In order to increase the amplitude of the transmission feature, we used a dense array of nominally identical SRRs9, 23. The SRR resonance appears in the spectrum of Fig.\u00a01b as a Lorentzian dip with a central frequency \u03c9 THz/2\u03c0\u2009=\u20092.7\u2009THz and a quality factor Q THz\u2009=\u20098.4. In Fig.\u00a01c, we plot the electric energy density provided by finite element method simulations. The electric energy is strongly localized in the SRR gap, allowing the excitation of Coulomb forces acting on the cantilever. In Fig.\u00a01d, we also plot the eddy currents induced in the SRR, which turn out to play an important role for the photothermal effects in the structure, as explained further.",
                        "To characterize the mechanical modes of the cantilever, we focus a near-infrared (NIR, \u03bb\u2009=\u2009940\u2009nm) laser beam at its end through a microscope objective (MO). The Brownian motion of the cantilever produces intensity fluctuations in the reflected beam that are recorded as the signal difference between two balanced silicon photo-diodes (PhDs) connected to a spectrum analyser (SA). In Fig.\u00a02a, we show the resulting radio frequency (RF) spectra of the fundamental in-plane (\u03b1) and out-of-plane (\u03b2) flexural modes, visualized in Fig.\u00a02b. The direction of oscillation is the y-axis for the \u03b1 mode and the z-axis for the \u03b2 mode, using the coordinate system defined in Fig.\u00a02b. The corresponding mechanical frequencies and quality factors are, respectively, f \u03b1\u2009=\u20090.86\u2009MHz, Q \u03b1\u2009=\u200970 and f \u03b2\u2009=\u20090.91\u2009MHz, Q \u03b2\u2009=\u200994. The Brownian motion is well fitted by the analytical expression of the noise spectral power density S yy(f)\u2009+\u2009S zz(f) from a dumped mechanical oscillator model15, taking into account the detection noise floor. The knowledge of the cantilever dimensions and composition allows determining its effective mass m eff\u2009=\u20098.5\u2009pg, and hence a known value for the room temperature peak noise spectral density S yy,zz(f \u03b1,\u03b2)\u2009=\u20092k B TQ \u03b1,\u03b2/m eff(2\u03c0f \u03b1,\u03b2)3 for each resonance (k B is the Boltzmann constant and T is the temperature). This permits a precise calibration of the cantilever displacements measured with the present technique.Fig. 2Characterization of the nanomechanical modes. a Blue curve: radio frequency spectra of the room temperature cantilever Brownian motion, displaying two fundamental mechanical resonances, labelled \u03b1 and \u03b2. The red curve is a fit resulting from the sum of the spectral noise for two harmonic oscillators (red dashed curve) added to the noise floor of the balanced photo-diode unit (black dashed curve). b Numerical modelling of the amplitude of deformation u max for each mechanical mode. The \u03b1 resonance corresponds to the cantilever oscillations in the Oxy plane of the SRR and the \u03b2 resonance corresponds to oscillations in the Oxz plane"
                    ],
                    "subsections": []
                },
                {
                    "title": "Coulomb Driving Force",
                    "paragraphs": [
                        "When the structure is resonantly excited by an incident terahertz radiation, a dynamic distribution of charges with opposite signs appears on both sides of the gap, yielding strong localization of electric energy, as shown in Fig.\u00a01c. This results into a quasi-static Coulomb force that attracts the cantilever towards the opposite end of the gap, setting it in motion. The Coulomb attractive force will have a stronger effect on the in-plane (\u03b1) mechanical mode, oscillating along the y-axis, and is described by the following equation of motion, derived from an effective capacitor on spring model (Supplementary Note\u00a01):\\[\\frac{d^{2}y}{dt^{2}} + \\frac{\\omega_{\\alpha}}{Q_{\\alpha}}\\frac{dy}{dt} + \\omega_{\\alpha}^{2}y = - \\frac{W_{eTHz}(t)}{m_{eff}}{\\frac{d\\;\\ln\\; C_{eff}}{dy} \\mid}_{y = d_{gap}}\\] Here C eff(y) is the effective capacitance of the charge distribution of the terahertz mode, and W eTHz(t) is the total time dependent electric energy stored in the SRR. Note that the electric energy oscillates in the THz range, W eTHz(t)\u2009~\u2009cos2(\u03c9 THz t), i.e. six orders of magnitude higher than the mechanical frequency \u03c9 \u03b1, a situation reminiscent of cavity optomechanics at optical frequencies14, 15. As a result, the cantilever is only sensitive to the value of the electric energy <W eTHz> averaged over a terahertz oscillation cycle. The latter can be expressed as <W eTHz>\u2009=\u2009P THz Q THz/2\u03c9 THz, where P THz is the terahertz power dropped in the SRR. Then, according to Eq. (1), the net mechanical effect of a continuous terahertz wave is to displace the rest position of the cantilever. This effect can be resonantly enhanced if the incident terahertz intensity is modulated close to the cantilever mechanical frequency. For a sinusoidal modulation P THz\u2009=\u2009\\(P_{THz}^{0}\\) (1\u2009+\u2009cos(\u03c9t))/2, we can define a frequency-dependent internal responsivity of the system as the ratio between the amplitude of the resulting forced mechanical motion y(\u03c9) and the peak terahertz power \\(P_{THz}^{0}\\)  coupled into the SRR:\\[R_{in}(\\omega) = \\frac{\\mid {y(\\omega)} \\mid}{P_{THz}^{0}} = \\frac{Q_{\\alpha}}{2m_{eff}\\omega_{\\alpha}^{2}}\\frac{Q_{THz}}{d_{gap}^{eff}\\omega_{THz}}{\\mid {H_{\\alpha}(\\omega)} \\mid}\\] Here H \u03b1(\u03c9) is the complex transfer function of the harmonic oscillator, normalized such as |H \u03b1(\u03c9 \u03b1)|\u2009=\u20091. We introduced the effective capacitive gap \\(d_{gap}^{eff}\\) , which depends on the details of the charge distribution at resonance. For our structure, we estimate \\(d_{gap}^{eff}\\) \u2009~\u2009800\u2009nm based on simulations of the electrostatic energy as a function of the cantilever endpoint displacement y (Supplementary Note\u00a01). Using Eq. (2) together with the value of the expression of the peak noise density of the Brownian motion, we evaluate the internal noise equivalent power (NEP) for this mechanism, defined as P NEP\u2009=\u2009Syy(f \u03b1)0.5/R in(f \u03b1):\\[P_{NEP} = \\sqrt{2k_{B}Tm_{eff}\\Gamma_{\\alpha}}\\frac{2\\omega_{THz}d_{gap}^{eff}}{Q_{THz}}\\] Here \u0393\u03b1\u2009=\u2009\u03c9 \u03b1/Q \u03b1 is the linewidth of the mechanical mode. For the current geometry, we obtain a peak responsivity R in(f \u03b1)\u2009~\u200934\u2009fm\u2009nW\u22121 and P NEP\u2009~\u200916\u2009nW\u2009Hz\u22120.5.",
                        "To compare the present device to other optomechanical systems15, we have also evaluated the frequency pull parameter g om\u2009=\u2009\u03c9 THz/\\(d_{gap}^{eff}\\) \u2009=\u200921\u2009GHz\u2009nm\u22121 and the amplitude of zero-point mechanical motion y ZPF\u2009=\u2009(\u045b/2m eff \u03c9 \u03b1)0.5\u2009=\u200933\u2009fm, which yield a single-photon optomechanical coupling g 0\u2009=\u2009g om y ZPF\u2009=\u20090.7\u2009MHz. This value is commensurable with the mechanical frequency of the cantilever, which, in the quantum regime, would imply the possibility to resolve individual THz photons by recording the induced quantized mechanical displacement. Such non-demolition ponderomotive probe of electromagnetic energy was already considered in the early work of Braginsky and Khalili24, and while it has remained out of reach for optical and microwave optomechanical settings, it could seemingly be accessible in the THz domain."
                    ],
                    "subsections": []
                },
                {
                    "title": "Experimental Results And Photothermal Effect",
                    "paragraphs": [
                        "The full experimental optomechanical setup, combining both mechanical read-out and THz excitation is reported in Fig.\u00a03a. As a THz source, we use a quantum cascade laser (QCL)25, with an emission frequency of 2.6\u2009THz and a maximum calibrated emitted power of 4.7\u2009mW. The THz radiation from the QCL is collected with two parabolic mirrors and is focused on a single SRR with the help of a silicon hyperhemispherical lens26, positioned on the backside of the GaAs substrate. The THz QCL is either driven in pulsed mode, or in continuous wave with its current modulated with a signal generator at the frequency f mod.Fig. 3Terahertz optomechanical characterization. a Experimental setup of the terahertz optomechanical detection scheme. The near-infrared (NIR) laser is focused on the SRR through a microscope objective (MO). The laser beam reflected by the cantilever is divided into two parts by a sharp edge plate and sent to a balanced photodetector unit (PhDs). At the same time, the SRR is excited by a THz quantum cascade laser (QCL) with a current modulated by a signal generator at a frequency f mod. The signal from the PhDs is either monitored by an electronic spectrum analyser (ESA) or sent to a lock-in amplifier using a square wave reference with a frequency f mod. b Amplitude (full curve) and phase (dotted curve) from the lock-in, obtained as the modulation frequency of the QCL is swept around the mechanical resonances \u03b1 and \u03b2. In this experiment, the Brownian motion spectrum monitored by the ESA is identical to the one of Fig.\u00a02a. The dashed line indicates the position of the \u03b1 resonance for clarity",
                        "The coherent mechanical response of the SRR induced by the THz radiation is studied by sweeping the QCL modulation frequency f mod and recording both amplitude and phase on the lock-in amplifier connected to the PhDs. Figure\u00a03b shows the response around the fundamental mechanical modes \u03b1 and \u03b2. As can be seen, an important fraction of signal is collected not only from the in-plane mode \u03b1 driven by the Coulomb force, but also from the out-of-plane mode \u03b2, which in the present experimental configuration has a larger response. The latter cannot be excited efficiently by the Coulomb force since the out-of-plane variation of the capacitance is negligible in the present geometry. Instead, the out-of-plane \u03b2 mode is efficiently excited by a photothermal force arising from the bi-layer structure of the cantilever22. Indeed, in our device the incoming THz radiation generates heat through the eddy currents resonantly excited in the SRR, as illustrated in Fig.\u00a01d. Since the GaAs and Au layers have different thermal expansion coefficients22, the temperature stress, also modulated at f mod, leads to the resonant excitation of the \u03b2 mode. The photothermal force induced by the THz eddy currents can be modelled by solving the dynamical heat-transfer equation in the harmonic regime and by calculating the thermally induced stress, as outlined in Supplementary Note\u00a02. As the resulting z-displacement of the cantilever is proportional to the absorbed THz power, we ultimately obtain the photothermal responsivity:\\[R_{int}^{ph}(\\omega) = \\frac{\\mid {z(\\omega)} \\mid}{P_{THz}^{0}} = \\frac{f_{ph}^{0}Q_{\\beta}}{m_{eff}\\omega_{\\beta}^{2}}{\\mid {Y(\\omega)H_{\\beta}(\\omega)} \\mid}\\]  \\[Y(\\omega) = \\sum\\limits_{n = 0}^{\\infty}\\frac{A_{n}}{i\\omega\\tau_{0} + \\left( {2n + 1} \\right)^{2}}\\] Here \\(f_{ph}^{0}\\)  is the amplitude of the photothermal force per absorbed unit THz power, which is a function of the bi-layer geometry and material physical constants (Supplementary Note\u00a02), n is an integer, A n is a series of dimensionless-coefficients that depend on the spatial profiles of the eddy currents, the temperature rise and the shape of the cantilever mechanical mode. The quantity H \u03b2(\u03c9) is the transfer function of the harmonic oscillator \u03b2. Values and more details are provided in Supplementary Note\u00a02. The time constant \u03c4 0 is expressed as \u03c4 0\u2009=\u20094\u03c4/\u03c0 2, where \u03c4\u2009=\u2009L 2/D is the thermal diffusion time (D is the diffusion coefficient provided in Supplementary Note\u00a02), which in the present geometry is \u03c4\u2009=\u20093\u2009\u00b5s. The function Y(\u03c9) defined in Eq. (5) takes into account the retardation effects of heat propagation along the cantilever, and basically acts as a low pass frequency filter on the instantaneous harmonic oscillator response H \u03b2(\u03c9)27. For the \u03b2 mode, Eq. (4) provides a peak responsivity of 860\u2009fm\u2009nW\u22121, i.e. ~25 times larger than the response for the Coulomb mechanism associated to the \u03b1 mode R in(f \u03b1), which explains quantitatively our experimental results."
                    ],
                    "subsections": []
                },
                {
                    "title": "Comparison Between Photothermal And Coulomb Forces",
                    "paragraphs": [
                        "A key feature of our NIR detection scheme is that the overall signal is a linear superposition of in-plane and out-of-plane modes, |I y y(t)\u2009+\u2009I z z(t)|, where the coefficients I y,z are real and can be adjusted by changing the position of the focal point of the NIR laser on the cantilever, as illustrated in Fig.\u00a04. This allows favouring the detection of in-plane or out-of-plane modes, in order to study the corresponding THz response mechanisms. The coefficients I y and I z are directly provided by fitting the RF Brownian spectra, as shown in Fig.\u00a02a (Methods), which corresponds to a particular case I y\u2009=\u2009I z\u2009=\u20090.5.Fig. 4Experimental data and modelling. a Radio frequency (RF) spectrum with near-infrared (NIR) detection optimized on the \u03b2 resonance (red curve). The dotted curve reproduces the spectrum from Fig.\u00a02a. b, c Lock-in amplifier amplitude (b) and phase (c) measured in this condition (continuous curve). The dashed curves are computed from Eq. (4). d RF spectrum with NIR detection optimized on the \u03b1 resonance (blue curve). e, f Corresponding amplitude (e) and phase (f) (continuous curves). Dotted curves: fit assuming that the force acting on the \u03b1 resonance is described by Eq. (2), while the force acting on the \u03b2 resonance is described by Eq. (4). Dashed curves: fit including a photothermal contribution to the optomechanical force acting on \u03b1",
                        "In the data presented in Fig.\u00a04a\u2013c, the detection of the out-of-plane \u03b2 mode has been favoured in the Brownian spectra, I z\u2009=\u20091\u2009\u226b\u2009I y. The THz optomechanical response, measured with the lock-in amplifier, is shown in Fig.\u00a04b (amplitude) and Fig.\u00a04c (phase). The data are very well fitted by the model from Eq. (4) (dashed curves), assuming that only the \u03b2 mode is present, setting the absolute values of the peak responsivity and phase. The peak responsivity of the \u03b2 mode was quantified experimentally by using the calibration of the QCL output power (4.7\u2009mW) and the maximum mechanical displacement of the cantilever (z max\u2009=\u200971\u2009nm), in the case were the QCL was modulated with a 16.5% duty-cycle square wave. This yielded an external responsivity of 50\u2009fm\u2009nW\u22121, which is compatible with the value 860\u2009fm\u2009nW\u22121 estimated by our model when considering 5% coupling efficiency of the silicon lens (Methods). The corresponding internal NEP is estimated at 0.4\u2009nW\u2009Hz\u22120.5, which is already close to the state of the art of Golay cells12, 13. Note that, while leading to a photothermal force, the QCL heating in our structure does not alter the detection noise floor. Indeed, our model allows estimating a temperature rise at best on the order of 0.1\u2009K, for a maximum QCL laser power of 4.7\u2009mW impinging on the device (and 14.5% of square wave duty cycle modulation). Therefore the laser heating does not significantly change the Brownian noise at 300\u2009K, which limits the noise equivalent power of our device in the present configuration.",
                        "In contrast, for the data presented in Fig.\u00a04d\u2013f, the detection of the \u03b1 in-plane mode is favoured over \u03b2. Even though the \u03b2 resonance is no longer visible in the RF spectra (Fig.\u00a04d), it still contributes significantly to the forced oscillations induced by the THz radiation, as shown in Fig.\u00a04e. Furthermore, the phase shown in Fig.\u00a04f displays a peculiar feature around the \u03b2 resonance. A first attempt to fit the data is done by assuming that only Coulomb instantaneous force acts on the in-plane mode \u03b1 (Eq. (2)), while only a retarded photothermal force acts on the \u03b2 mode Eq. (4)). This is shown by the dotted lines in Fig.\u00a04e, f. Even though a good agreement is found, the amplitude of the phase variations in-between the two resonances is not reproduced exactly. A better fit (dashed curves in Fig.\u00a04e, f) is obtained by adding to the instantaneous Coulomb force exciting the \u03b1 mode an additional retarded photothermal contribution of the form C ph H \u03b1(\u03c9)/(1\u2009+\u2009i\u03c9\u03c4), as described in the model of ref. 27. Here the constant C ph is of similar magnitude as that obtained for the Coulomb force. Such effect can arise from the residual strain of the cantilever and the asymmetry of the clamping (Fig.\u00a01a). Note that the delay factor Y(\u03c9) is essentially an imaginary number around the \u03b2-resonance, and therefore we expect a phase shift close to \u03c0 in that case. Instead, the instantaneous force acting on the \u03b1-resonance is characterized by a \u03c0/2 shift at resonance. Therefore, our analysis was aided by the presence the photothermally induced \u03b2 -resonance in Fig.\u00a04e, f, providing a phase reference. Finally, in the hypothesis that the THz force exciting the \u03b1 mode is of purely photothermal origin, the phase behaviour is drastically different from Fig.\u00a04e (Supplementary Fig.\u00a06), unambiguously confirming the presence of an instantaneous Coulomb contribution to the optomechanical force."
                    ],
                    "subsections": []
                }
            ]
        },
        {
            "title": "Discussion",
            "paragraphs": [
                "In our device, both the instantaneous Coulomb force and the photothermal force arising from the bilayer structure can be used for fast terahertz detection at room temperature. Even though in the present geometry the Coulomb force has smaller amplitude than the force from the bilayer, it has the net advantage of not being limited by the thermal diffusion time constant \u03c4. Indeed, P NEP provided by Eq. (3) is independent from the mechanical frequency. Our resonator concept, which allows localizing the eddy currents and heat generation into very small volumes, also allows reducing the thermal diffusion time, i.e. by reducing the cantilever dimensions28, potentially leading to times on the order of nanoseconds. Unlike other fast room temperature terahertz detectors11, our structure presents engineering degrees of freedom that are free from material parameters. Improved photon collection can be achieved through integrating our resonators with planar antennas10, and P NEP below the 100\u2009pW\u2009Hz\u22120.5 level becomes achievable. Both detection mechanisms are already suitable for room temperature applications with externally modulated sources and they allow detecting at frequencies that are much higher than those of conventional terahertz detectors. The planar geometry of our structure is also very convenient for large-scale integration in imaging arrays5, or for integrating the device on a single chip.",
                "In conclusion, we have introduced a metamaterial resonator where the strong sub-wavelength confinement allows converting electromagnetic energy into micromechanical motion at the nanoscale. Besides the dissipative photothermal forces, we have demonstrated a THz reaction (Coulomb) force that realizes the fundamental Hamiltonian of quantum opto-mechanics15. The Coulomb force can be optimized by increasing the quality factors of both THz and mechanical resonators. For instance, higher electromagnetic quality factors Q THz up to 100\u2013200 are achievable in symmetric resonators29. When tested in vacuum (data not shown), the present cantilevers displayed mechanical quality factors on the order of Q \u03b1,\u03b2\u2009=\u20091000\u20133000. Furthermore our structure is based on semiconductor technology and operates in a frequency range where THz electronic transitions in quantum heterostructures can be achieved8, 30. Therefore, beyond the detector application, our device concept could open new perspectives for fundamental studies of optomechanical and light\u2013matter interactions in the THz range."
            ],
            "subsections": []
        },
        {
            "title": "Methods",
            "paragraphs": [],
            "subsections": [
                {
                    "title": "Sample Fabrication Protocol",
                    "paragraphs": [
                        "The composition of the wafers used to fabricate our structures is the following: a semi-insulating GaAs substrate, an epitaxially grown GaAs 320\u2009nm buffer layer, a 1.6\u2009\u00b5m thick Al0.8Ga0.2As sacrificial layer and a 320\u2009nm thick top GaAs layer. The structures are defined by electron beam lithography on PMMA 950k resist. After exposing the resist, a layer of 5\u2009nm of platinum (Pt) and 150\u2009nm of gold (Au) are evaporated on the sample. Then, a lift-off is performed in order to define the metallic patterns that serve as an etch mask for dry etching in an inductively coupled plasma (ICP) reactor. In this step, the top GaAs and Al0.8Ga0.2As sacrificial layers are removed everywhere, but under the features protected by the metal. The sample is then wet-etched in a refrigerated (4\u2009\u00b0C) dilute 2.5% hydrofluoric acid solution for 45\u2009s, which allows removing anisotropically the sacrificial layer of Al0.8Ga0.2As with a depth to lateral etching ratio of 1.3. To avoid the sticking of the cantilever to the substrate, the sample is put on a hot plate at 200\u2009\u00b0C for 60\u2009s."
                    ],
                    "subsections": []
                },
                {
                    "title": "Thz Spectroscopy Of Split-Ring Resonators",
                    "paragraphs": [
                        "To infer the THz resonances of our split ring resonators, we have recorded transmission spectra with a Fourier transform interferometer (FTIR). The schematics of the experimental setup are shown in Supplementary Fig.\u00a01a. Radiation from the globar source of the FTIR was focused and collected after passing through the structure using a planar mirror and three f1 parabolic mirrors, and finally detected by a cooled Germanium bolometer. A polarizer positioned at the output of the FTIR allowed selecting the polarization of the incident beam. The whole setup is placed in a purged environment in order to minimize water absorption. Measurements were performed on a dense array of resonators, as shown in Supplementary Fig.\u00a01b, with 5\u2009\u00b5m spacing between the structures, in order to obtain clear signatures of the resonances in the transmission spectra9, 23. Indeed, the typical beam spot size was of the order of 1\u2009mm2, i.e. much larger than the typical cross section of a single resonator (4\u2009\u00d7\u200910\u22124\u2009mm2). Spectra were normalized using a reference spectrum obtained from the transmission through the bare semiconductor substrate. A baseline correction was also applied.",
                        "In Fig.\u00a01b of the main text, the SRR resonance appears as a transmission dip at 2.7\u2009THz. The position of the resonance agrees well with the formula: \u03c9 THz\u2009=\u2009\u03c0c/n eff P, where c is the speed of light, P\u2009=\u200944.5\u2009\u00b5m the perimeter of the resonator in Fig.\u00a01a, and n eff is an effective index. This formula assumes a \u03bb/2 standing wave pattern with electric field antinodes at the plate sides of the SRR. Knowing the frequency \u03c9 THz/2\u03c0\u2009=\u20092.7\u2009THz we obtain an effective index n eff\u2009=\u20091.27. This value compares well to the value obtained with the formula n eff\u2009=\u2009(1\u2009+\u2009r\u2009+\u2009(1\u2009\u2212\u2009r)n AlGaAs)/2\u2009=\u20091.21, where r is the ratio between the length of the cantilever (suspended part) and the perimeter P. The latter formula averages between the refractive index of air and the refractive index of the Al0.8Ga0.2As layer below the resonator, with a bulk index n AlGaAs\u2009=\u20093.18."
                    ],
                    "subsections": []
                },
                {
                    "title": "Detection Of The Cantilever Motion",
                    "paragraphs": [
                        "The cantilever motion is measured using an optical detection scheme based on a near infrared \u03bb\u2009=\u2009940\u2009nm laser diode. As described in Fig.\u00a03a of the main text, the laser beam is focused on the cantilever through a microscope objective (MO). The fraction of the NIR light reflected by the cantilever is split in two spatially separated beams using a sharp edge blade. These beams are subsequently focused on a balanced photo-detection unit connected to a spectrum analyser (SA). Generally speaking, the light intensity I(y, z) scattered by the cantilever is a function of its in-plane (y) and out-of-plane (z) positions. Our optical detection setup provides the intensity fluctuations induced by the cantilever displacements with respect to the rest point of the latter:\\[\\delta I = \\frac{\\partial I}{\\partial y}y + \\frac{\\partial I}{\\partial z}z = I_{y}y + I_{z}z\\] Here I y and I z are real coefficients that depend on the position of the laser spot focused on the cantilever, and can be adjusted experimentally (Fig.\u00a04a\u2013d). As a result, the signal provided by the SA will be proportional to the linear combination I y S yy(f)\u2009+\u2009I z S zz(f), where S yy and S zz are the spectral components of the Brownian noise power density of the cantilever displacements15. Furthermore, the total noise can be expressed as \u03b3S yy(f)\u2009+\u2009(1\u2009\u2212\u2009\u03b3\u00b2)1/2 S zz(f)\u2009+\u2009S 0(f), where S 0 is the noise floor of the photodetectors, and \u03b3\u2009=\u2009I y/(\\(I_{y}^{2}\\) \u2009+\u2009\\(I_{z}^{2}\\) )1/2. Since we can experimentally set \u03b3\u2009=\u20090 or \u03b3\u2009=\u20091, and the noise floor is constant with frequency and much lower than the Brownian noise, we can use the analytical expressions for S yy(f) and S zz(f) in order to calibrate the SA readings. Finally, we note that the situation where \u03b3\u2009=\u20091/2 corresponds to the Boltzmann equipartition theorem.",
                        "In the full set-up including the externally modulated THz QCL (Fig.\u00a03a), the output of the balanced detection was either sent to a spectrum analyser, or to a lock-in amplifier referenced to the QCL modulation frequency f mod."
                    ],
                    "subsections": []
                },
                {
                    "title": "Mechanical Characteristics Of The Cantilever",
                    "paragraphs": [
                        "The cross section and material composition of our cantilever is indicated in Supplementary Fig.\u00a02. As shown in Fig.\u00a01a the length L\u2009=\u200915.7\u2009\u00b5m of the cantilever is measured from the free end to the mid-point of the etched pedestal. Regarding the cantilever as a homogeneous object, the resonance of the first in-plane flexural mode is described by the equation f \u03b1\u2009=\u20090.162(w/L 2)(Y/\u03c1)[1/231. Here Y is the Young\u2019s modulus and \u03c1 the volume density of the cantilever. Neglecting the 5\u2009nm Pt adhesive layer indicated in Supplementary Fig.\u00a02, the main constituents of the cantilever are gold (Au) and GaAs, with the following characteristics:\\[Au\\left\\{ \\begin{matrix} {Y_{Au} = 79\\; GPa} \\\\ {\\rho_{Au} = 19.3g\\slash cm^{3}} \\end{matrix} \\right.,GaAs\\left\\{ \\begin{matrix} {Y_{GaAs} = 85.5\\; GPa} \\\\ {\\rho_{GaAs} = 5.3g\\slash cm^{3}} \\end{matrix} \\right.\\] As the gold and GaAs have very similar Young\u2019s moduli, we take the average Y\u2009=\u20090.5(Y Au\u2009+\u2009Y GaAs)\u2009=\u200982.25\u2009GPa. Similarly, we use a mean density averaged over the thickness of the different materials: \u03c1\u2009=\u2009(\u03c1 Au t 1\u2009+\u2009\u03c1 GaAs t 2)/(t 1\u2009+\u2009t 2)\u2009=\u20099.8\u2009g\u2009cm\u2212 3. Using these values, we obtain a numerical estimate f \u03b1\u2009=\u2009845\u2009kHz, which compares very well with the experimental value 860\u2009kHz, considering the fact that dimension are known with 10% uncertainty. Similarly, the frequency of the out-of-plane mode is provided by the formula f \u03b2\u2009=\u2009f \u03b1(t 1\u2009+\u2009t 2)/w\u2009=\u2009910\u2009kHz, and it is in excellent accordance with the experimental value. This justifies our approach of using average density and Young's modulus for the cantilever.",
                        "The cantilever also has higher order modes that are visible in the RF spectrum of its room temperature Brownian motion, as shown in Supplementary Fig.\u00a03a, b. The frequencies of the higher-order modes are obtained from the expression f (\u03b1/\u03b2)N\u2009=\u20092.81\u2009f (\u03b1/\u03b2)(N\u2009\u2212\u20090.5)2, with N an integer, also in excellent agreement with the experimental values f \u03b12\u2009=\u20095.4\u2009MHz and f \u03b22\u2009=\u20095.7\u2009MHz from the data presented in Supplementary Fig.\u00a03a, meaning that the cantilever geometry is known with high precision.",
                        "The effective mass m eff of the cantilever is obtained according to the formula m eff\u2009=\u2009(33/140)\u03c1w(t 1\u2009+\u2009t 2)\u2009=\u20098.5\u2009pg31. This mass corresponds to the endpoint movement of the cantilever, and we checked numerically that it is constant for all flexural modes. The frequency can thus be re-expressed as f \u03b1\u2009=\u2009(1/2\u03c0)(k/m eff)1/2, where k\u2009=\u20090.25\u2009N\u2009m\u22121 is the effective spring constant (similar for both fundamental modes). Using the parameters k and m eff defined above, we can treat the cantilever as a one-dimensional harmonic oscillator. Within this picture, we can also express the noise spectral density of the Brownian motion of the cantilever Syy(f) as a function of frequency15, for instance for the \u03b1 mode we obtain:\\[S_{yy}(f) = \\frac{2k_{B}T\\Gamma_{\\alpha}}{m_{eff}\\left( {2\\pi} \\right)^{3}}\\frac{1}{\\left( {f^{2} - f_{\\alpha}^{2}} \\right)^{2} + \\left( {f\\Gamma_{\\alpha}} \\right)^{2}}\\] A similar expression holds for S zz(f) and all other modes. Fitting the experimental spectra of the room temperature Brownian motion with the above equation allows, on one side, inferring the broadening parameter \u0393 for each mode, and, on the other side, calibrating the signal from the spectrum analyser, as described above and in the main text."
                    ],
                    "subsections": []
                },
                {
                    "title": "Terahertz Quantum Cascade Laser Characteristics And Power",
                    "paragraphs": [
                        "The QCL used in this experiment has an active region similar to the one described in ref. 25. It was processed in a 3\u2009mm-long single metal ridge waveguide. The QCL threshold current is I th\u2009=\u20091.0\u2009A, and the output power is of the order of a few mW at a heat sink temperature of 20\u2009K. Using a calibrated THz power meter (Ophir 3A-P-THz ROHS), we rerecorded a maximum emitted power of 4.7\u2009mW. In Supplementary Fig.\u00a04, we show the spectrum of the QCL recorded at an applied bias of 48.5\u2009V superimposed to the transmission spectrum of the SRR array from Supplementary Fig.\u00a01b. The QCL has a central emission frequency of 2.6\u2009THz, slightly detuned from the SRR resonance at 2.7\u2009THz, still within the SRR resonant bandwidth.",
                        "To modulate the driving THz force on the cantilever, the QCL\u2019s current was modulated from threshold to the maximum output power with a square wave with a duty cycle of 16.5%. In Supplementary Fig.\u00a05, we show the time trace of the driving current (red curve) measured with an electronic oscilloscope. When the modulation frequency was matched to the mechanical frequency of the cantilever, the latter showed harmonic oscillations, as shown by the photocurrent from the balanced detection unit (blue curve), also recorded by an oscilloscope. This means that the mechanical resonator responds to the first Fourier harmonic of the square wave intensity modulation. The latter has an amplitude that is sin(0.16\u03c0)/\u03c0 of the square wave amplitude, and was used for the experimental estimation of the detector noise equivalent power described in the main text.",
                        "To verify the resonant interaction between the THz source and the SRR, we also performed the detection experiment described in the main text using another QCL, which was emitting at 2.0\u2009THz and was therefore detuned from the SRR resonance. The 2.0\u2009THz QCL delivered a maximum power of 1\u2009mW and was operated in the same conditions as the 2.6\u2009THz QCL: pulsed mode with a 16.5%, duty cycle, and a modulation frequency matched to the cantilever mechanical resonance. As expected, using this laser we could not excite coherently the cantilever. Indeed, the QCL frequency being too far away from the SRR resonance, charge and current oscillations leading to a mechanical force on the cantilever could not be excited."
                    ],
                    "subsections": []
                },
                {
                    "title": "Modelling Of The Residual Thermal Train Of The In-Plane Mode",
                    "paragraphs": [
                        "The residual thermal strain for the in-plane mode is modelled as described in ref. 27, that is as a force retarded by the thermal diffusion time \u03c4. The frequency dependent expression of this force is then C ph/(1\u2009+\u2009i\u03c9\u03c4)27. This is very similar to the photothermal force associated to the bilayer; indeed the function Y(\u03c9) describes the retardation effects owing to the finite heat diffusion time across the cantilever length. However, no analytical expression for C ph is known, and the latter is therefore treated as a fit parameter.",
                        "The modelling of the data in the hypothesis that only photothermal forces are present is shown in Supplementary Fig.\u00a06. We first adjust C ph so that the amplitudes of both the \u03b1 and \u03b2 modes are recovered (Supplementary Fig.\u00a06a). The resulting phase, shown in Supplementary Fig.\u00a06b, is very different from the measured one."
                    ],
                    "subsections": []
                },
                {
                    "title": "Collection Efficiency Of The Silicon Lens",
                    "paragraphs": [
                        "The numerical aperture of our lens was 0.60, providing a FWHM equal to 23\u2009\u00b5m for the Airy spot inside the GaAs substrate of refractive index 3.5, for a THz QCL laser wavelength \u03bb\u2009=\u2009115\u2009\u00b5m (2.6\u2009THz). The corresponding area is 1640\u2009\u00b5m2. The collection area of the SRR is estimated from the reflectivity data in Fig.\u00a01b. The array unit cell in that case has an area of 308\u2009\u00b5m2, and the resonance contrast is 0.35. This provides a collection area of 108\u2009\u00b5m2 per resonator. The coupling efficiency is then estimated at 108\u2009\u00d7\u20090.7/1640\u2009=\u20094.6%, where the factor 0.7 is the air to Si transmission coefficient. Note that a larger collection area is expected for a single resonator as compared to a dense array9, 23."
                    ],
                    "subsections": []
                },
                {
                    "title": "Data Availability",
                    "paragraphs": [
                        "The authors declare that the data supporting the findings of this study are available within the paper and its Supplementary Information files."
                    ],
                    "subsections": []
                }
            ]
        },
        {
            "title": "Electronic Supplementary Material",
            "paragraphs": [],
            "subsections": [
                {
                    "title": "",
                    "paragraphs": [
                        ""
                    ],
                    "subsections": []
                }
            ]
        }
    ]
}
