Repository: boschresearch/Pap2Pat

# Pap2Pat Dataset

### File Schema

Every directory in `data` corresponds to one patent-paper pair and contains the full texts of both patent and paper, as well as the patent outlines. We include all information in JSON for programmatic parsing and Markdown for manual inspection.

```yaml
data/:
    paper_id-patent_id/:
        # Nested JSON format
        patent.json: JSON file containing patent metadata and full-text, as well as all outlines
        paper.json: JSON file containing paper metadata and full-text
        # Markdown format
        patent.md: patent full-text formatted in markdown
        paper.md: paper full-text formatted in markdown

File: Pap2Pat/data/W2783906326-US20190112697/paper.json
{
    "id": "https://semopenalex.org/work/W2783906326",
    "authors": [
        "Y. Oda",
        "Kei Senda",
        "Tatsuhiko Hiratani",
        "Shigeru Yoshizaki",
        "Yoshiaki Zaizen"
    ],
    "title": "Investigation of the magnetic properties of Si-gradient steel sheet by comparison with 6.5%Si steel sheet",
    "date": "2018-01-12",
    "abstract": "In this study, we investigated the magnetic properties of Si-gradient steel sheet produced by CVD (chemical vapor deposition) siliconizing process, comparing with 6.5% Si steel sheet. The Si-gradient steel sheet having silicon concentration gradient in the thickness direction, has larger hysteresis loss and smaller eddy current loss than the 6.5% Si steel sheet. In such a loss configuration, the iron loss of the Si-gradient steel sheet becomes lower than that of the 6.5% Si steel sheet at high frequencies. The experiment suggests that tensile stress is formed at the surface layer and compressive stress is formed at the inner layer in the Si gradient steel sheet. The magnetic anisotropy is induced by the internal stress and it is considered to affect the magnetization behavior of the Si-gradient steel sheet. The small eddy current loss of Si-gradient steel sheet can be explained as an effect of magnetic flux concentration on the surface layer.",
    "sections": [
        {
            "title": "I. INTRODUCTION",
            "paragraphs": [
                "Si is one of the most effective elements for improving the magnetic properties of steel. Resistivity of the steel increases with Si content. The high resistivity is helpful to reduce eddy current losses caused by AC magnetization. When the Si content is further increased to 6.5%, the saturation magnetostriction falling to 0 and the permeability becomes maximal. However, when the Si content exceeds 4%, the ductility of the steel significantly decreases, making it difficult to produce a thin steel sheet by ordinary rolling process. In recent years, industrial production of 6.5%Si steel sheet became possible by CVD siliconizing process. 1,2 6.5% Si steel sheet is mainly used as core material effective for low noise transformer and reactor at audible frequency. 3 Furthermore, Si-gradient steel sheets are also being developed by CVD siliconizing process. 4,5 At high frequency, the Si-gradient steel sheet shows lower iron loss than 6.5% Si steel sheet despite the average Si content being less than 6.5%. 5 The developed steel sheet is mainly used as a core material of a high frequency reactor driven at 10 kHz or more. It was also found that the loss deterioration of the Si-gradient steel sheet under compressive stress is very small as compared with ordinary steel sheets. 6 Such feature is desirable as a core material. However, there are few reports of fundamental research on Si-gradient steel sheets, [7][8][9] and the characteristics are not yet fully clarified.",
                "In this study, we investigated the magnetic properties of Si gradient steel sheet compared with 6.5% Si steel sheet and discussed the magnetization mechanism."
            ],
            "subsections": [
                {
                    "title": "II. EXPERIMENTAL PROCEDURE",
                    "paragraphs": [
                        "We fabricate two kinds of samples by CVD siliconizing process using 3% Si steel (nonoriented electrical steel) as shown in Hysteresis losses W h were obtained from the area of the hysteresis loop gauged with each magnetic flux density. Eddy current losses W e were calculated as the difference between high frequency iron loss W and W h .",
                        "To estimate the internal stress, one side of the sample was covered with tape, and the other side was removed by chemical polishing from the surface to the center of the thickness. Then the curvature radius of the sheet was measured."
                    ],
                    "subsections": []
                },
                {
                    "title": "A. Magnetization properties",
                    "paragraphs": [
                        "The magnetization curves of sample [A] and [B] are shown in Fig. 2. The permeability of the sample [B] is smaller than the sample [A] in low magnetic field. The magnetization of both samples is 1.3 T at around H = 2000 A/m, increases with a similar slope at higher magnetic field and reaches saturation at more than 20000 A/m. The saturation magnetization J s is 1.79 T for sample [A] and 1.86 T for sample [B]. J s of sample [B] almost agrees with the literature value of 5.5% Si steel. 10 The properties of D.C. hysteresis loop are listed in Table I. Compared with sample [A], sample [B] shows double value of H c and half value of B r . For hysteresis loss coefficient k h , which corresponds to the area of the DC hysteresis loop, the value of sample [B] is about twice that of sample [A]. However, for both samples k h is proportional to B 1.65 . Such flux density dependence is known as an empirical rule of Steinmetz and also admitted in general electrical steel sheets."
                    ],
                    "subsections": []
                },
                {
                    "title": "B. High frequency iron losses",
                    "paragraphs": [
                        "Iron losses of high frequency range (1 k -50 kHz) are shown in Fig. 3. When comparing both samples, sample [B] shows low iron loss on high frequency side and sample [A] shows low iron loss on low frequency side. ",
                        "Applying the coefficients, f 0 is calculated with about 6 kHz at B m = 0.1 T. Sample [B] has lower iron loss than sample [A] at high frequencies exceeding 6 kHz. Such a simple relationship can be found between the iron loss of the sample [A] and [B]."
                    ],
                    "subsections": [
                        {
                            "title": "C. The internal stress of the Si-gradient steel sheet",
                            "paragraphs": [
                                "The internal stress is estimated from the radius of curvature of the sample from which half of the thickness was removed by chemical polishing as shown in Fig. 5. After chemical polishing, curvature was not observed in sample [A], whereas clear curvature was observed in sample [B]. The outside of the curve is the sheet thickness center, the inside is the sheet surface before polishing.",
                                "When the radius of curvature is R, the sheet thickness before the polishing is d 0 , and the Young's modulus is E, the size of internal stress is calculated with \u03c3 = E d 0 /(4R). 9 In the case of sample [B], the thickness d 0 is 0.1 mm, the measured R is 38 mm, and assuming that the average E is 170 GPa, the magnitude of the internal stress is estimated to be 110 MPa."
                            ],
                            "subsections": []
                        },
                        {
                            "title": "IV. DISCUSSION",
                            "paragraphs": [],
                            "subsections": [
                                {
                                    "title": "A. Magnetization model of the Si-gradient steel sheet",
                                    "paragraphs": [
                                        "It is known that the lattice constant of iron decreases as the Si concentration increases. 10 In the Si-gradient steel sheet such as sample [B], the internal stress is formed to eliminate the lattice size difference between the surface layer (high Si concentration) and the inner layer (low Si concentration).",
                                        "That is, the tensile stress occurs at the surface layer and the compressive stress occurs in the inner layer. The magnitude of internal stress is expected to increase with the Si concentration difference between the surface and the thickness center. The relationship between the magnetic properties of steel and stress has been investigated from various viewpoints [11][12][13] and it is well known that permeability deteriorates markedly under compressive stress. Under compressive stress, the magnetization vector of steel tends to be aligned with the  <100> axis away from the compression direction because it suppresses the increase in magnetoelastic energy. Due to this stress-induced magnetic anisotropy, the magnetic permeability in the compression direction decreases. Conversely, under tensile stress, the magnetization vector of the steel tends to be aligned with the <100> axis close to the tensile direction.",
                                        "In the Si-gradient steel sheet, the structure of easy magnetization axis is considered to be as shown in Fig. 6. When the sheet is excited, the surface layer is preferentially magnetized since the magnetization vector of the inner layer largely deviates from the excitation direction."
                                    ],
                                    "subsections": []
                                },
                                {
                                    "title": "B. Magnetization behavior of Si-gradient steel sheet",
                                    "paragraphs": [
                                        "Here, assuming the \u03bb 100 is 10 -5 and the average value of internal stress is 50 MPa, the magnetoelastic energy of sample [B] is roughly estimated to be 500 J/m 3 degree. This energy is smaller than the magnetocrystalline anisotropy energy by about two orders of magnitude, and it cannot exert influence strong enough to deflect the crystal magnetization vectors from <100> axis. However, the stress induced magnetic anisotropy seems to have various influences on the magnetization behavior at a relatively low magnetic field.",
                                        "When Si-gradient steel sheet is magnetized, the required magnetic energy is increased by the amount of magnetoelastic energy caused by the internal stress. Therefore, the sample [B] indicates the permeability lower than sample [A] in low magnetic field. At around 2000 A/m, the magnetization of both samples reaches 1.3 T. This can be regarded as a transition region from domain wall displacement to magnetization rotation. In the magnetization rotation region, the influence of magnetocrystalline anisotropy energy is so large that the difference in magnetoelastic energy is considered to be negligible. So, the samples [A] and [B] indicates the similar magnetization behavior in the higher magnetic field. The saturation magnetization J s is also determined by the average Si content regardless Si concentration distribution.",
                                        "The low residual magnetic flux density B r of sample [B] can be explained using the model of Fig. 6. In general, when the magnetizing force is returned to 0, the magnetization vectors tend to stabilize toward the <100> axis close to the magnetization direction, so relatively high B r is observed. On the other hand, in the case of the Si-gradient steel sheet, the magnetization vectors of the inner layer stabilize toward the <100> axis close to the thickness direction, and these magnetization vectors hardly contribute to the value of B r .",
                                        "The coercive force H c can be regarded as a value representing the difficulty of domain wall displacement. It is well known that H c increases in proportion to the magnetoelastic energy of the material. 14 In the case of the sample [B], it is considered that the magnetoelastic energy formed by the Si concentration distribution increases the coercive force."
                                    ],
                                    "subsections": []
                                },
                                {
                                    "title": "C. Iron loss properties of Si-gradient steel sheet",
                                    "paragraphs": [
                                        "The hysteresis loss coefficient k h is influenced by various factors such as component element, crystal structure, the grain-size, precipitates and so on. Moreover hysteresis loss is caused by irreversible domain wall displacement, so it is difficult to predict the value of k h theoretically. In this study, we assume that both samples are the same metallographic structure except Si concentration distribution. Since k h means the area of the hysteresis loop, k h increases with the coercive force. In the case of Si-gradient steel sheet, the magnetoelastic energy increases due to the Si concentration difference between the surface and the center, and as a result, H c and k h increase. To discuss the eddy current loss W e (or k e ) of Si-gradient steel sheet, we apply a model in which the thickness direction is divided into n layers as shown in Fig. 7. 9 Here, it is simplified as a classical eddy current loss.",
                                        "The magnetic flux density and the resistivity of the k-th layer from the thickness center are b k B(t), \u03c1 k respectively. Here b k and \u03c1 k are defined as follows.",
                                        "The magnitude of the current density of the k-th layer, which is caused by the inner magnetic flux change is",
                                        "The eddy current loss per unit volume is obtained by adding the Joule loss of each layer by the entire sheet thickness:",
                                        "Equation ( 5) can be expressed as follows using the classical eddy current loss W cl when the characteristics in the thickness direction are homogeneous:",
                                        "Here, \u03b7 is a coefficient expressing the influence of the magnetic flux density distribution and resistivity distribution.",
                                        "For example, if the magnetic flux density is doubled in the surface layer with a thickness of 25% and the magnetic flux density in the inner layer is made zero, the value of \u03b7 is 0.5. This means that the eddy current loss is halved compared with the case where the magnetic flux density is homogeneous. It is difficult to actually observe the distribution of magnetic flux density in the thickness direction. However, we can estimate the influence of the distribution of magnetic flux density and resistivity on the eddy current loss by using equations ( 6) and (7). Some examples have been shown in our previous paper. 9"
                                    ],
                                    "subsections": []
                                }
                            ]
                        }
                    ]
                }
            ]
        },
        {
            "title": "V. CONCLUSION",
            "paragraphs": [
                "Si-gradient steel sheet has lower permeability, lower B r , and larger H c than the 6.5%Si steel sheet. The hysteresis loss coefficient k h increases and the eddy current loss coefficient k e decreases by providing the Si concentration distribution. In high magnetic field, the effect of Si distribution is not observed. Simple loss relationship is observed between Si-gradient steel sheet and 6.5%Si steel sheet. On the low frequency side, 6.5%Si steel sheet shows lower iron loss, and on the high frequency side, Si-gradient steel sheet shows lower iron loss. The frequency of the boundary is determined by the loss coefficients.",
                "In the Si-gradient steel sheet, tensile stress is formed at the surface layer, and compressive stress is formed at the inner layer. The stress induced magnetic anisotropy is thought to affect the magnetization behavior of the Si-gradient steel sheet. Since the surface layer of the Si-gradient steel sheet has higher permeability than the inner layer, the magnetic flux concentrates on the surface layer. In such a case, the calculation shows that the eddy current loss can be reduced. This is considered to be a useful method to reduce the eddy current loss of the electrical steel sheet without relying on Si increase or on thickness reduction."
            ],
            "subsections": []
        }
    ]
}
