Repository: boschresearch/Pap2Pat

# Pap2Pat Dataset

### File Schema

Every directory in `data` corresponds to one patent-paper pair and contains the full texts of both patent and paper, as well as the patent outlines. We include all information in JSON for programmatic parsing and Markdown for manual inspection.

```yaml
data/:
    paper_id-patent_id/:
        # Nested JSON format
        patent.json: JSON file containing patent metadata and full-text, as well as all outlines
        paper.json: JSON file containing paper metadata and full-text
        # Markdown format
        patent.md: patent full-text formatted in markdown
        paper.md: paper full-text formatted in markdown

File: Pap2Pat/data/W2789128101-US20200261858/paper.json (part 1 of 2)
{
    "id": "https://semopenalex.org/work/W2789128101",
    "authors": [
        "Stephen Gray",
        "Kostya Ken Ostrikov",
        "Ho Kyong Shon",
        "Aijun Du",
        "Ming Xie",
        "Yalong Jiao",
        "Adrian T. Murdock",
        "Zhao Jun Han",
        "Dong Han Seo",
        "Sang-Hyun Lim",
        "Graeme J. Millar",
        "Yun Chul Woo",
        "M.A. Lawn",
        "Myoung Jun Park",
        "Teng Yong Ng",
        "Elisa Yun Mei Ang",
        "Fabricio Frizera Borghi",
        "Shafique Pineda"
    ],
    "title": "Anti-fouling graphene-based membranes for effective water desalination",
    "date": "2018-02-14",
    "abstract": "The inability of membranes to handle a wide spectrum of pollutants is an important unsolved problem for water treatment. Here we demonstrate water desalination via a membrane distillation process using a graphene membrane where water permeation is enabled by nanochannels of multilayer, mismatched, partially overlapping graphene grains. Graphene films derived from renewable oil exhibit significantly superior retention of water vapour flux and salt rejection rates, and a superior antifouling capability under a mixture of saline water containing contaminants such as oils and surfactants, compared to commercial distillation membranes. Moreover, real-world applicability of our membrane is demonstrated by processing sea water from Sydney Harbour over 72 h with macroscale membrane size of 4 cm2, processing ~0.5 L per day. Numerical simulations show that the channels between the mismatched grains serve as an effective water permeation route. Our research will pave the way for large-scale graphene-based antifouling membranes for diverse water treatment applications.",
    "sections": [
        {
            "title": "Introduction",
            "paragraphs": [
                "Graphene, an atomically thin carbon-based two-dimensional material, shows promise for a new class of ultrathin membranes that have atomically defined nanopores with diameters approaching those of hydrated ions. This characteristic is ideal for the design of membranes capable of ultrafast and selective water transport. A pristine single layer of graphene is impermeable to standard gases (e.g., helium)1, which motivates the introduction of selective defects throughout the graphene lattice to enable permeance of water molecules. Recent advances in post-synthesis reactive processing of chemical vapour deposition (CVD) graphene have produced atomically thin permeable films for water purification by creating randomly etched pores and nanoscale apertures in the graphene film2\u20134. However, these techniques involve a series of highly controlled, resource-intensive and complex procedures that are difficult to uniformly implement in high density and large scales. Thus, the capability of CVD graphene films for water purification and desalination remains restricted to small-scale demonstrations (\u00b5m scale)2. Moreover, while CVD synthesis offers good control over the growth of graphene films, it remains an expensive process because of the necessity of compressed gases and extensive vacuum operation. Furthermore, often, hydrophobic nature of CVD graphene creates additional hurdles for utilisation in water purification membrane. Consequently, these technical challenges impede the commercial viability of CVD graphene films for water purification5.",
                "MD is an rapidly emerging thermally driven water purification technology that is particularly promising for the treatment of seawater, industrial effluents and brine obtained from reverse osmosis and various desalination processes6. In the MD process, water purification is driven by a vapour pressure gradient across a porous and hydrophobic membrane. This situation is created by parallel flows of a hot feed solution and permeate stream, where water vapour is formed at the interface of the membrane\u2019s hot feed side and is transported to the opposing cold permeate side7. Key advantageous features of the MD process include water production almost independent of the feed solution salinity, and the potential to reject majority of non-volatile constituents, such as dissolved salt, organics, colloids and the ability to utilise low-grade waste heat to drive the process. These merits enable MD to be a promising green technology for zero liquid discharge purification processes8.",
                "MD has few but important major drawbacks that comes from an energy-intensive process of heating and maintaining the feedwater temperature and inability of MD membrane to handle diverse contaminant mixtures6,8. Recently, problem of energy-intensive process has been solved by implementing carbon nanotube/polymer composite as an effective pathway to locally generate the heat at the membrane interface9. Yet, the key membrane problem has not been fully addressed till now. Especially, when common chemical or oil-based contaminants are introduced during the MD process, membranes exhibit significant fouling behaviour that rapidly degrades the membrane performance and create irreversible degradation to the membrane10,11. Such fouling problem during MD operation reduces water recovery, fails to maintain contaminant rejection, increases the demand for harsh chemical cleaning and rapidly diminishes the lifetime of the membrane. Moreover, conventional MD membrane\u2019s heat conduction across the membrane often leads to low water vapour flux with degradation of performance over a long period of operation that remains as another significant challenge12. Such limitations of conventional membranes necessitate new materials for antifouling membranes to successfully address these challenges. Improved MD membranes have been fabricated by several techniques such as phase inversion and electrospinning of polymers. However, most of these methods have been unable to achieve antifouling membranes that demonstrated high water vapour flux and long-term stability during MD operation under diverse mixtures of membrane-damaging contaminants13,14.",
                "Despite the small intrinsic pores that restrict the water vapour passage, CVD graphene films possess numerous physiochemical properties that are valuable for MD application. These include its good mechanical strength, thermal and chemical stability, hydrophobicity and atomically thin thickness15,16. Recently, enhancements in the performance of water purification processes have been demonstrated with the incorporation of graphene flakes in the membranes17. However, until now, the extensive promises and potential of two-dimensional (2D) graphene films for water purification have not been realised.",
                "In this study, we present a low-cost, centimetre-scale CVD graphene membrane with inherent nanochannels to address these challenges. The graphene film is synthesised via a single-step, ambient-air CVD process derived using renewable source such as soybean oil. Graphene film is then directly used as an active layer in MD and exhibits high rates of water vapour flux, excellent salt rejection, long-term stability and sustained antifouling even in the presence of water contaminants (e.g., oil and SDS), which rapidly degrade the performance of conventional commercial MD membranes. In addition, the graphene membrane demonstrates significantly superior performance compared to commercial MD membranes when processing seawater from Sydney Harbour. This performance is achieved without post-synthesis pore generation. Moreover, we show smart way to utilise often disadvantageous feature such as hydrophobicity in CVD graphene as an advantageous feature in emerging desalination and purification process such as MD. Through complementary microscopy, characterisation and computational simulations we propose a new mechanism in water vapour permeation in CVD graphene film through inherent nanochannels of mismatched overlapping grain boundaries."
            ],
            "subsections": []
        },
        {
            "title": "Results",
            "paragraphs": [],
            "subsections": [
                {
                    "title": "Cvd Graphene Membrane And Mechanism Of Water Permeation",
                    "paragraphs": [
                        "The permeable graphene is grown by an ambient-air CVD process, described in more detail elsewhere18, and then wet-transferred to a commercial polytetrafluoroethylene (PTFE) MD membrane. This process is described in Fig.\u00a01a. Unlike conventional CVD methods, ambient-air graphene synthesis technique does not require any expensive and explosive purified compressed gases19,20. The source for the graphene growth is replaced with a low-cost, safe and renewable bio-source such as soybean oil. The ambient-air CVD process enables the growth of continuous graphene films with a high density of nanocrystalline grain boundaries on polycrystalline Ni substrate, which are desirable as water vapour-permeable channels. Finally, the graphene is wet-transferred onto a conventional supporting commercial PTFE MD membrane. A PMMA-assisted transfer is adopted, and PMMA is removed before testing the graphene-based membrane in water purification (see Supplementary Table\u00a01 for cost analysis)18. Figure\u00a01b demonstrates the new proposed mechanism of water permeation in CVD graphene film. Previous studies demonstrate water permeation through pores in CVD graphene that are generated post growth in an energy-intensive, unscaleable process2,21\u201323. In contrast, here we demonstrate that few-to multilayer, nanocrystalline, CVD graphene films with overlapping grain boundaries, which serve as effective water vapour permeation channels, enable a robust antifouling desalination membrane. The membrane can simultaneously reject salt and damaging water-born contaminants such as surfactants and oils.Fig. 1Graphene film synthesis for water desalination membranes. The schematic a illustrates the synthesis of permeable graphene using polycrystalline Ni substrate via the ambient-air CVD process using renewable sources such as soybean oil. The synthesised permeable graphene film was transferred to commercial PTFE-based MD membrane for water desalination testing. The proposed mechanism of water purification and desalination is enabled by unique graphene features such as overlapping of graphene domains and grain boundaries b, as an advantageous feature in forming antifouling, long-term flux stable MD membrane"
                    ],
                    "subsections": []
                },
                {
                    "title": "Structural Properties And Features Of Permeable Graphene Films",
                    "paragraphs": [
                        "The morphology and structural properties of the graphene film is analysed by scanning electron microscopy (SEM) and transmission electron microscopy (TEM; Fig.\u00a02 and Supplementary Fig.\u00a01). The transferred graphene film homogeneously coated the PTFE membrane as is evident from SEM images taken at low and high magnifications (Figs.\u00a02a, b). The graphene film is shown to conform to the membrane surface, as suggested by the visible wrinkles in the graphene film over the partially visible underlying membrane. Furthermore, the distribution of domain sizes, domain orientations and thickness within the graphene film were characterised. A continuous few-layer graphene film with randomly oriented, overlapping stacked graphene layers, which often show hexagonal morphology indicative of single crystallinity, is identified in low-magnification TEM (Fig.\u00a02c). Bright-field (Fig.\u00a02d) and dark-field (Fig.\u00a02e) TEM imaging demonstrates that the base few-layer graphene is polycrystalline with mis-oriented domains, ranging from ~200 to 600\u2009nm, indicated by the variations in contrast at the domain boundaries and the presence of Moire fringes (periodic stripes) within the graphene domains.Fig. 2Characteristics of permeable graphene films. Several nanoscopic features in permeable graphene film enable water permeation and desalination. The microscopic morphology of the graphene film was investigated using SEM, revealing the graphene film on the PTFE membrane in a low-magnification, scale bar 30\u2009\u00b5m and b high-magnification, scale bar 2\u2009\u00b5m. Many ripples on the surface of the graphene film are observed, and the high transparency of the graphene film allows one to observe the underlying PTFE membrane. TEM images in c low-magnification, and respective d bright-field and e dark-field images show many small graphene domains with many thick dark lines corresponding to the overlapping of grain boundaries that form the channels for the water vapour passage. c\u2013e Scale bars represent 200\u2009nm",
                        "Importantly, we observe a slight overlap of domain boundaries in multiple regions of the sample\u2014these serve as potential channels for the passage of water molecules (Supplementary Fig.\u00a02a-b)24. On the basis of TEM image contrast these channels are ~10\u2009nm overlapping and extend along the length of the grain boundaries ~400\u2009nm\u20131\u2009\u00b5m. Channel height is the interlayer spacing of graphene film; specifically, for turbostratic CVD graphene layers grown on nickel as in our experiment, this value is 0.34\u2009nm25. High-resolution TEM and selected area electron diffraction (SAED) analysis of these nanochannels is constrained because of the multilayer thickness and small channel width compared to selected area aperture size.",
                        "To provide conclusive evidence for the presence of the nanochannels in the permeable graphene, samples of predominately single or bilayer graphene with wider nanochannels were synthesised. Darker contrasted nanochannels with varying channel length >1\u2009\u00b5m and varying channel width >100\u2009nm are visible (Fig.\u00a03a and Supplementary Fig.\u00a04, Supplementary Fig.\u00a05). SAED of the wider nanochannels is possible and confirms the presence of overlapping domain boundaries rather than folds or wrinkles of the graphene film. In particular, Fig.\u00a03 demonstrates an ~250\u2009nm wide nanochannel formed over 2.5\u2009\u00b5m length due to the mis-oriented overlap of single-layer region (Fig.\u00a03a, left side) and a turbostratic bilayer region (Fig.\u00a03a, right side) regions. The darker contrast region is confirmed as an overlapping mis-oriented graphene domain boundary (or nanochannel) due to the single layer to bilayer transition and shift in the respective rotation axes on either side of the feature (29.5\u00b0 on single-layer side (Fig.\u00a03b), and \u22127.6\u00b0 and 25.1\u00b0 on turbostratic bilayer side (Fig.\u00a03d; see inset of Fig.\u00a03a for a representative diagram showing relative rotations of domains). It is worth noting that while the existence of nanochannels could be confirmed using predominately single or bilayer graphene film grown from ambient-air CVD process. However, these samples are fragile and inferior membranes compared to the few-to-multilayer graphene. The unique morphology of the permeable few-layer graphene film features high-density of submicrometre polycrystalline grains with numerous grain boundaries. The overlapped and mismatched graphene boundaries produce nanochannels, thus opening multiple passages for the efficient transport of water vapour.Fig. 3TEM characterisation of overlapping domains forming nanochannel in graphene film. a TEM image of overlapping domain boundary (darker contrast region) forming extended nanochannel in permeable graphene film; scale bar is 200\u2009nm. SAED patterns (and associated line profiles in\u00a0Supplementary Information) confirm the labeled regions as b single-layer graphene with rotation axis of 29.5\u00b0, c overlapped domains forming ~250\u2009nm wide nanochannel, d turbostratic bilayer graphene with rotation axes of \u22127.6\u00b0 and 25.1\u00b0. b\u2013d Scale bars are 5\u2009nm\u22121. The darker contrast region is confirmed as an overlapping mis-oriented graphene domain boundary, or nanochannel, due to the single layer to bilayer transition and shift in the respective rotation axes on either side of the feature. Inset shows representative diagram of an overlapping domain boundary with equivalent rotations of domains but narrow nanochannel width",
                        "The structural properties of the graphene film were further examined by Raman spectroscopy mapping and atomic force microscopy (AFM; Fig.\u00a04). The multilayer graphene film covers the entire surface, with regions of varying thickness. AFM topography imaging of the graphene film shows a thickness ranging from 0.7 to 3.7\u2009nm (~2\u201310 graphene layers), and a mean film thickness of 1.7\u2009nm (Figs.\u00a04a, b). The wet-transfer process likely produces contaminants (e.g., PMMA residue and Fe particles) on the surface of graphene. Furthermore, transmittance of the graphene film is measured to examine the average film thickness. A transmittance of 85% at 550\u2009nm is observed (Supplementary Fig.\u00a06). Raman characterisation indicates that the graphene is a few-layer polycrystalline film. Raman spectral mapping of ID/IG and I2D/IG intensity ratios (which shows defect and relative thickness distribution) is conducted to determine the defect and the thickness uniformity in the films (Figs.\u00a04c, d and Supplementary Fig.\u00a07). Three distinct peaks are present in the Raman spectra of graphene, namely, the characteristic disorder peak that arise from defects in the sp2 carbon (D-band) at ~1350\u2009cm\u22121, the graphitic peak that arise from the in-plane vibrational E2g mode of the sp2 carbon (G-band) at ~1580\u2009cm\u22121, and the second-order 2D-band that arise from three-dimensional inter-planar stacking of hexagonal carbon network at ~2670\u2009cm\u22121 26. The intensity ratios of ID/IG is 0.1\u20130.3 and that of I2D/IG is 0.6\u20131 (Figs.\u00a04c, d). This disorder content may be attributed to defects, which arise from grain boundary interactions by analysing the G peak. The I2D/IG intensity ratio suggest that the film is composed of few-layer graphene, with variations in film thickness from 2 to 10 atomic layers. These characterisations are in a good agreement with TEM and other characterisations.Fig. 4Additional structural features of permeable graphene films. Additional characterisation of the graphene films reveals their rough surface texture and variation in thickness. These features are favourable for generating a bottleneck region for water vapour permeation. The presence of multiple nanocrystalline domains suggests the existence of numerous channels for water vapour permeation. a An AFM topography image of the edge of a graphene film deposited on a mica substrate; the dark region at the left hand side of the image is the mica substrate; the lighter region is the graphene film; and the bright spots are most likely residue from the wet-transfer process; scale bar is 1\u2009\u00b5m. b A relative height histogram of the AFM image (a). The high narrow peak around 0\u2009nm height represents the mica substrate, the broader distribution represents the graphene film and the tail up to heights of 18\u2009nm most likely represents wet-transfer process residue. c, d Raman spectral mapping analyses of the intensity ratios of ID/IG and I2D/IG"
                    ],
                    "subsections": []
                },
                {
                    "title": "Graphene For Desalination Of Water With Fouling Contaminants",
                    "paragraphs": [
                        "The performance of the permeable graphene-based (graphene/PTFE-based MD membrane) membrane was carried out by direct contact MD (DCMD) using a range of solution mixtures including highly saline solutions with the presence of surfactants, mineral oil and real seawater collected from Sydney Harbour. The water vapour flux and salt rejection were measured to characterise the purification of water by the membranes. Performance of the permeable graphene-based membrane is benchmarked against the commercial PTFE MD membrane (Ningbo Changqi, 120\u2009\u00b5m thickness, 0.4\u2009\u00b5m pore size). The testing is carried out in a continuous, co-current crossflow system illustrated in Supplementary Fig.\u00a08.",
                        "With NaCl feed solution (70\u2009gL\u22121 NaCl, typical concentration of brine water), both the permeable graphene-based membrane and commercial PTFE membranes exhibit similar salt rejection, 99.9% after 72\u2009h of operation. A relatively higher water vapour flux was observed for the permeable graphene-based membrane in comparison with the pristine PTFE-based MD membrane (Figs.\u00a05a, b, Supplementary Fig.\u00a09a-b and Supplementary Fig.\u00a010a-b). Moreover, to explore the water vapour permeation-governing factors in permeable graphene-based membrane, we tested the membrane under different crossflow rate of the water streams and under different temperature gradient created by increasing the temperature of the feedwater (Supplementary Fig.\u00a011). The result shows that as the crossflow rate of the water streams increased, we observed a systematic increase in the water vapour flux (Supplementary Fig.\u00a011a). Similarly, as the temperature gradient increases, we observed a systematic increase in the water vapour flux (Supplementary Fig.\u00a011b). These observations reveal that the crossflow rate and the temperature gradient are important controls of water vapour permeation through the graphene. Importantly, in both cases, at different cross flows and under different temperature gradients, the permeable graphene-based membrane exhibited stable water vapour flux over the total duration of MD operations.Fig. 5Desalination performance of commercial and permeable graphene-based MD membranes. Water vapour flux and salt rejection performances of the membranes: a commercial PTFE-based MD membrane and b permeable graphene-based membrane in the DCMD process for 72\u2009h, with 70\u2009g\u2009L\u22121 of NaCl solution as feed. c Commercial PTFE-based MD membrane and d permeable graphene-based membrane with 70\u2009g\u2009L\u22121 NaCl solution and 1\u2009mM sodium dodecyl sulphate (SDS) as feed. The flow rates of these DCMD tests were both maintained at 6\u2009L\u2009h\u22121 in the feed and permeate stream. e Commercial PTFE-based MD membrane and f permeable graphene-based membrane in the DCMD process with a feed solution containing 1\u2009g\u2009L\u22121 mineral oil with 70\u2009g\u2009L\u22121 of NaCl and 1\u2009mM NaHCO3 in the DCMD process for 48\u2009h. The feed and permeate temperatures were 60 and 20\u2009\u00b0C, respectively. The flow rates of these DCMD tests were both maintained at 30\u2009L\u2009h\u22121 in the feed and permeate stream. The error bar represented SD from three repeated filtration tests. Our results demonstrate that the permeable CVD graphene-based membranes exhibit strong antifouling properties while enabling rapid water vapour permeation and good salt rejection",
                        "In MD separation processes, liquids with low surface tension (i.e., saline solution with surfactant such as sodium dodecyl sulphate (SDS)) cause detrimental pore fouling and/or membrane wetting, thus leading to inferior performance (see Supplementary Fig.\u00a012)27,28. Therefore, to explore the permeable graphene-based membrane\u2019s performance in solutions containing fouling materials, we tested the pristine PTFE and permeable graphene-based membranes using saline solutions containing surfactants such as SDS. As expected, significant fouling is evident for the pristine PTFE-based MD membrane. This membrane is able to process saline/SDS feed solution (70\u2009g\u2009L\u22121 NaCl with 1\u2009mM SDS), but with a significant reduction in water flux from 40\u2009L\u2009m\u22122\u2009h\u22121 to 14.2\u2009L\u2009m\u22122\u2009h\u22121 over 32\u2009h (see Fig.\u00a05c and Supplementary Fig.\u00a09c-d). In addition, salt rejection decreases significantly, from 100 to 97.1%. In contrast, the permeable graphene-based membrane demonstrated stable and high water vapour flux (50\u2009L\u2009m\u22122\u2009h\u22121) and stable salt rejection (100%) over 72\u2009h of MD operation under similar operation conditions (see Fig.\u00a05d and Supplementary Fig.\u00a010c-d).",
                        "The permeable graphene-based membrane is then also tested with the inclusion of high concentration of oil compounds\u2014another common contaminant that causes significant wetting and fouling problems in widely used MD membranes such as commercially available PTFE and PVDF-based MD membranes (see Figs.\u00a05e, f and Supplementary Fig.\u00a012). Substantial fouling is evident for the pristine PTFE-based MD membrane when processing the saline water/mineral oil (see Supplementary Fig.\u00a013a-b for the emulsion mixtures used for experiment and its oil size distribution and Supplementary Table\u00a02) feed solution (1\u2009g\u2009L\u22121 mineral oil with 70\u2009g\u2009L\u22121 of NaCl and 1\u2009mM NaHCO3; Fig.\u00a05e). This is indicated by a continuous decrease of water flux from 62 to 38\u2009L\u2009m\u22122\u2009h\u22121, and a significant reduction in the membrane\u2019s salt rejection capacity from 100 to 87% over 48\u2009h.",
                        "In contrast, the permeable graphene-based membrane outperformed the commercial PTFE-based MD membrane, demonstrating a significant improvement in the salt rejection (100 to 99.9%) and retention of water vapour flux (54 to 49\u2009L\u2009m\u22122\u2009h\u22121) for the 48\u2009h of MD operation under similar conditions (Fig.\u00a05f). Although significant oil mixtures are visible on the graphene surface after the MD operation (see Supplementary Fig.\u00a013c), our result indicates that wetting or fouling of the membrane surface was insignificant in the permeable graphene-based membrane, unlike the commercial PTFE-based MD membrane case.",
                        "Moreover, all the experiments were repeated to demonstrate the reproducible performance (see Supplementary Fig.\u00a09 and Supplementary Fig.\u00a010). During our repeat experiments, we also monitored the total organic carbon (TOC) level in the permeated water streams (to examine oil rejection) over 48\u2009h (see Supplementary Fig.\u00a09e-f and Supplementary Fig.\u00a010e-f). The results show that stable organic carbon and oil rejection was achieved over 48\u2009h of MD operation through the permeable graphene-based membrane, while the PTFE-based MD membrane exhibited poor oil rejection evidenced by a higher TOC level over 48\u2009h. Furthermore, all the experiments (see Supplementary Fig.\u00a09 and Supplementary Fig.\u00a010) reveal that the permeable graphene-based membrane has significant advantages over the commercial membrane. Indeed, the graphene membrane consistently demonstrates stable, reproducible, antifouling performance with excellent salt and oil rejection, especially in saline water containing fouling contaminants such as surfactants and oils where the conventional membrane fails."
                    ],
                    "subsections": []
                },
                {
                    "title": "Desalination Of Seawater From Sydney Harbour",
                    "paragraphs": [
                        "To demonstrate practical applicability of the permeable graphene-based membrane under real desalination conditions, we carried out water desalination tests using unprocessed real seawater feed (total dissolved solids of 34.2\u2009g\u2009L\u22121; Fig.\u00a06). Real seawater is collected from the Sydney Harbour, NSW, Australia (see Supplementary Table\u00a03 showing the composition of real seawater). The seawater collection site is central to an environment of households and ongoing industrial activities (see Supplementary Fig.\u00a014). The commercial PTFE-based MD membrane fouled while processing seawater showing a continuous reduction in water vapour flux (40\u201320\u2009L\u2009m\u22122\u2009h\u22121) over 72\u2009h, and a slight decrease in salt rejection (100\u201399%; Fig.\u00a06a).Fig. 6Desalination of seawater from Sydney Harbour.\u00a0a Photographs of the water extraction process and site. b,\u00a0c Water vapour flux and salt rejection performances of b a commercial PTFE-based MD membrane and c the permeable graphene-based membrane in the DCMD process for 72\u2009h. The feed and permeate temperatures were 60 and 20\u2009\u00b0C, respectively. The flow rates of all DCMD tests were both maintained at 30\u2009L\u2009h\u22121 in the feed and permeate stream. Strong antifouling nature of permeable graphene film with high and stable water vapour flux are demonstrated over a long operation time. Stable, 100% salt rejection rate is maintained",
                        "Conversely, the permeable graphene-based membrane exhibited superior performance in salt rejection (100%), while maintaining a high water vapour flux (50 to 46\u2009L\u2009m\u22122\u2009h\u22121) and long-term stability over 72\u2009h (Fig.\u00a06b). The permeable graphene-based membrane with the area of 4\u2009cm2 was able to process 0.4~0.5\u2009L of real seawater per day without degradation. Moreover, to demonstrate the permeable graphene-based membrane\u2019s long-term stability under real seawater feed, we have tested the membrane performance for prolonged duration (120\u2009h) of MD operation (see Supplementary Fig.\u00a015). Over 120\u2009h of MD operation, we observed a stable water vapour flux with excellent salt rejection of 99.99%, thus demonstrating the membrane\u2019s excellent long-term stability. Furthermore, the concentration polarisation effect was insignificant even during the prolonged processing of real seawater containing multiple components. Overall, our results demonstrate that our ambient-air-derived CVD graphene films are promising active materials for MD. MD appears to be one of the promising applications where hydrophobic CVD graphene films can be applied in water purification to help solve some of the persistent membrane-related issues in a broader water purification context."
                    ],
                    "subsections": []
                },
                {
                    "title": "Mechanism Of Water Permeation",
                    "paragraphs": [
                        "To visualise the water vapour permeation through our graphene structures, numerical simulations are carried out to explain the water permeation and the kinetics of water passage through overlapping graphene grain boundaries. Two simulation methodologies were employed. The first simulation is based on first-principles (ab initio) solid nudged elastic band method, which is used to evaluate the energy barrier of water migration through graphene layers (i.e., bottleneck region). The model is simplified by simulating one water molecule penetrating through the graphene layers as shown in Fig.\u00a07. It can be clearly seen that the water molecule causes the bending of sheets away from the H2O because of the hydrophobic nature of graphene. In addition, the calculated energy barrier during the whole process is ~E\u2009=\u20090.78\u2009eV, which is a moderate value and can be overcome kinetically. In our experiments, kinetic energy is applied in a form of heat where the temperature difference between the hot feed and cold permeate will supply enough kinetic energy to overcome this water vapour permeation barrier. It is also expected that this energy barrier can be further reduced when more water molecules (higher water flow) are introduced, suggesting that the proposed water transport process is feasible (See Supplementary Movie\u00a01).Fig. 7Water permeation energy required for water vapour passage through overlapping grain boundaries in graphene. The minimum energy pathways of the H2O migration through the channels created by two overlapping grain boundaries in multilayer graphene sheets. Simulation results show that sufficient energy needs to be supplied to the graphene film in order for water vapour permeation to occur through the graphene channels, which is supplied in the form of heat in the desalination process",
                        "The second computational study is based on molecular dynamics simulation (MDS). MDS resolves molecular length scales, and therefore provides a molecular picture of the transport of water molecules and rejection of salt ions through the graphene layers. The simulation domain and molecular construct of the permeable graphene-based membrane are shown in Figs.\u00a08a, b. Three feed solutions are considered in this study: water with 120\u2009g\u2009L\u22121 of sodium chloride (NaCl), water with 120\u2009g\u2009L\u22121 of NaCl and one molecule (5\u2009mM) of SDS, and finally water with 120\u2009g\u2009L\u22121 of NaCl and two molecules (10\u2009mM) of SDS. Higher concentrations of NaCl are used in the simulations as compared to the experiments to ensure sufficient interactions of the salt ions with the membrane, given the very short simulation time of 4\u2009ns. Here, one or two SDS molecules are added in the feed, as the experimental scenario of 1\u2009mM of SDS corresponds to either a single- or bi-molecular state of SDS29.Fig. 8Molecular dynamics simulation of water permeation through overlapping grain boundaries in graphene. The schematic (a) describes the simulation domain set up for the molecular dynamics study. b The molecular construct of the permeable graphene-based membrane, deduced from the characterisations (SEM, TEM, Raman spectroscopy and AFM) carried out on the membrane sample used for experimental testing. c The water permeation and salt rejection time history recorded during the molecular dynamics simulations. d The variation of water permeability and salt rejection with increasing concentration of SDS. e\u00a0Comparison of numerical values of permeability obtained from MDS and from experiments",
                        "The dynamics of water molecules, NaCl and SDS ions can be observed in Supplementary Movie\u00a02-3, while the water permeation and salt rejection behaviour are quantified in Figs.\u00a08c\u2013e. Similar to the experimental observations, MDS results also reveal a constant water flux across the graphene membrane for all three feed solutions, as evident from the linear water permeance graphs in Fig.\u00a08c. In addition, Fig.\u00a08c also shows that the salt rejection remains close to 100% for all three feed solution configurations, which agrees well with the experimental results. Moreover, MDS results show that permeability remains high at higher SDS concentrations (Fig.\u00a08d), consistent with the experimental observations. The numerical permeability values derived from MDS are about an order of magnitude higher than the experimental results. This is probably due to the idealised conditions in the MDS, and the simulation model does not take the PTFE support layer into account. Overall, the MDS results further support the proposed water transport mechanisms through the overlapping grains of graphene. Further details of the simulations can be found in Supplementary Fig.\u00a016 and Supplementary Fig.\u00a017 and Supplementary Table\u00a04."
                    ],
                    "subsections": []
                }
            ]
        },
        {
            "title": "Discussion",
            "paragraphs": [
                "Unlike the previous studies where post-treatment techniques create nanopores in the graphene surface, we did not observe nanopores in our graphene microstructures. Rather we observed a multilayer graphene film with numerous graphene grain boundaries arising from the small domain sizes and numerous overlapping regions of adjacent graphene grains with the mismatched graphene grain boundaries.",
                "These nanochannels created by mismatched and overlapping graphene domains would facilitate fast transport of water vapour30. This is possible because flow resistance is much reduced when water or water vapour is transported between graphene sheets31. Multiple characterisations (i.e., AFM, SEM and TEM) show that our graphene film had variations in the number of layers over microscopic regions induced by mis-oriented, overlapping and sub-micron-sized grains. These structural features promote deformations (i.e., wrinkling) in graphene films30,32. Such nanoscopic wrinkling would increase the surface roughness of our graphene films and create suitable surface structures (i.e., nanoscopic bottleneck sites) to promote the water vapour entry and rapid permeation (Supplementary Fig.\u00a018).",
                "Another aspect of relevance to the MD process is heat conduction, which should be reduced across high-performance MD membranes33. To test the hypothesis that our permeable graphene might contribute to the reduction of heat conduction across the graphene-enhanced PTFE membrane as compared to the pristine PTFE membrane, we carried additional vapour permeation experiments under high temperature gradient (\u0394T\u2009=\u200970\u2009\u00b0C) conditions, which is 30\u2009\u00b0C higher than elsewhere in this work. We placed a temperature probe as close as possible to each (feed and permeate) side of the membranes to measure the actual temperature difference across the both membranes as the vapour permeates. The results in Supplementary Fig.\u00a019 show that under such conditions the commercial PTFE MD membrane failed as the water vapour flux increased rapidly over the short duration of the MD process. On the contrary, the permeable graphene-based membrane exhibited consistently stable water vapour flux (Supplementary Fig.\u00a019a). Moreover, the permeable graphene-based membrane was able to maintain stable and slightly higher actual temperature gradient compared to the pristine PTFE membrane (Supplementary Fig.\u00a019b).",
                "These results suggest potential additional advantages of using permeable graphene-based membranes in MD process under higher thermal load conditions. These findings are consistent with the fact that graphene is a two-dimensional nanomaterial with high anisotropy in thermal conductivity, where high thermal conductivity is observed in the x\u2013y direction due to sp2 bonding in graphene lattice and poor thermal conduction in the z direction arising from weak van der Waals interaction16,17,34,35. This obviously favourable feature for MD applications requires further experimental and theoretical studies in near future.",
                "We have also studied the effect of graphene on the mechanical strength of the membrane. The results show only a marginal improvement compared to the pristine PTFE membrane (see Supplementary Fig.\u00a020). Because of the small thickness of the permeable graphene film, the improvement was not significant compared to the cases when a large quantity of graphene or carbon nanotubes is blended with the polymer membrane material36,37.",
                "Surface energy plays a critical role in antifouling and antiwetting properties of the MD membrane. The ideal MD membrane should be hydrophobic with a high water contact angle. While our graphene-based membranes are mildly hydrophobic (contact angle of 81.3\u00b0), they show better antifouling and antiwetting performance compared to the highly hydrophobic surface of commercial PTFE-based MD membranes with the contact angle of 131.3\u00b0 (see Supplementary Fig.\u00a021).",
