Repository: boschresearch/Pap2Pat

# Pap2Pat Dataset

### File Schema

Every directory in `data` corresponds to one patent-paper pair and contains the full texts of both patent and paper, as well as the patent outlines. We include all information in JSON for programmatic parsing and Markdown for manual inspection.

```yaml
data/:
    paper_id-patent_id/:
        # Nested JSON format
        patent.json: JSON file containing patent metadata and full-text, as well as all outlines
        paper.json: JSON file containing paper metadata and full-text
        # Markdown format
        patent.md: patent full-text formatted in markdown
        paper.md: paper full-text formatted in markdown

File: Pap2Pat/data/W2789872951-US20180372720/patent.json (part 1 of 5)
{
    "id": "US20180372720",
    "authors": [
        "Norelle C. Wildburger",
        "Randall J. Bateman",
        "Donald Elbert",
        "Frank Gyngard"
    ],
    "title": "STABLE ISOTOPE LABELING KINETICS - SECONDARY ION MASS SPECTROMETRY (SILK SIMS) AND METHODS OF USE THEREOF",
    "date": "2018-06-25 00:00:00",
    "abstract": "The present disclosure provides for methods or systems for measuring a biomolecule or a therapeutic agent metabolism and determining the biomolecule or therapeutic agent location in a biological sample. Stable Isotope Labeling Kinetics-Secondary Ion Mass Spectrometry (SILK-SIMS) can be utilized for the simultaneous detection, quantification, and imaging of biomolecules or therapeutic agents.",
    "sections": [
        {
            "title": "DESCRIPTION",
            "paragraphs": [],
            "subsections": [
                {
                    "title": "FIELD OF THE INVENTION",
                    "paragraphs": [
                        "The present disclosure generally relates to methods and systems for detecting biomolecules or therapeutic agents, including in situ spatial imaging, mapping, and detection of dynamic metabolic processes. Additionally, the methods and systems can be used to make diagnostic and theragonstic determinations in subjects."
                    ],
                    "subsections": [],
                    "outline_long": [
                        "define field of invention"
                    ],
                    "num_characters": 317,
                    "outline_medium": [
                        "define field of invention"
                    ],
                    "outline_short": [
                        "define field of invention"
                    ]
                },
                {
                    "title": "BACKGROUND",
                    "paragraphs": [
                        "Cancer development involves dynamic and reciprocal interactions between neoplastic cells, activated stromal cells, extracellular matrix (ECM) and soluble molecules in their vicinity. Together these environmental factors foster the malignant phenotype. Intertwined with these hallmarks of cancer development is the fact that tumor cells metabolize glucose largely via aerobic glycolysis as opposed to oxidative phosphorylation, and produce lactate in a less energy-efficient manner, i.e., the Warburg effect. This distinct metabolic state is common to most solid tumors, including breast cancers, and is thought to contribute to their chemo-resistance. Thus altered metabolism may limit efficacy of standard anti-cancer therapy, but this feature may also be used to identify and characterize subtypes of neoplastic tissue.",
                        "Pathological techniques have always been critical in the diagnosis and treatment of cancer. Classic morphologic criteria, based on vital dyes and light microscopy, have been complemented by immunohistochemistry and gene expression profiling, leading to histological markers of growth factor receptor status or transcriptomic signatures that, for example, predict an individual's likely treatment response. However, all current histological analyses are \u2018blind\u2019 to the spatially ordered metabolic dynamics of the tumor. Metabolic fluxes are closer to function than static markers and may therefore correlate better with phenotypic behavior.",
                        "Alzheimer's Disease (AD) is the most common cause of dementia and is an increasing public health problem. AD, like other central nervous system (CNS) degenerative diseases, is characterized by disturbances in protein production, accumulation, and clearance. In AD, dysregulation in the metabolism of the protein, amyloid-beta (A\u03b2), is indicated by a massive buildup of this protein in the brains of those with the disease. Because of the severity and increasing prevalence of this disease in the population, it is urgent that better treatments be developed.",
                        "A need exists, therefore, for methods and systems for analyzing the in vivo kinetics of biomolecules or therapeutic agents in a variety of pathologies. In particular, methods and systems are needed for modeling metabolic flux, kinetic measurement, and the localization of biomolecules associated with disease state, or progression and therapeutic agents relating to efficacy and resistance. Such a model or system may serve as a useful tool in the characterization and treatment of the underlying processes of disease."
                    ],
                    "subsections": [],
                    "outline_long": [
                        "describe cancer development",
                        "explain Warburg effect",
                        "discuss limitations of pathological techniques",
                        "describe Alzheimer's disease",
                        "identify need for new methods"
                    ],
                    "num_characters": 2541,
                    "outline_medium": [
                        "describe cancer development",
                        "motivate need for new methods"
                    ],
                    "outline_short": [
                        "motivate need for new methods"
                    ]
                },
                {
                    "title": "SUMMARY",
                    "paragraphs": [
                        "Among the various aspects of the present disclosure is the provision of using SILK-SIMS for measuring biomolecule or therapeutic agent metabolism and determining the biomolecule or therapeutic agent location in a biological sample.",
                        "One aspect of the present disclosure is directed to a method for measuring biomolecule or therapeutic agent metabolism and determining the biomolecule or therapeutic agent in a biological sample.",
                        "Another aspect of the present disclosure is directed to a method of a system for measuring biomolecule or therapeutic agent metabolism and determining the biomolecule or therapeutic agent location in a biological sample.",
                        "In another aspect, the present disclosure provides imaging a biological sample using Stable Isotope Labeling Kinetics (SILK) and nanoscale secondary ion mass spectrometry (NanoSIMS); spatially detecting a deposition of a protein into amyloid plaques in AD brain; quantifying a deposition of a protein into amyloid plaques in AD brain; or localizing and quantifying the stable, non-radioactive isotope 13C in a biological sample.",
                        "In still another aspect, the present disclosure provides a method or system comprising (i) electrostatically rastering a focused Cs+ primary ion beam across a defined region-of-interest (ROI) in a biological sample (e.g., tissue) producing secondary ions used to measure the atomic composition of the biological sample surface; (ii) producing high-resolution quantitative image representing an in situ isotopic-histological map at 100 nm lateral resolution; (iii) acquiring one or more isotopes, optionally, in parallel; (iv) detecting and localizing a stable, non-radioactive isotope tracer; or (v) quantitatively imaging the ratio of two stable isotopes of the same element.",
                        "Other aspects and iterations of the disclosure are described in more detail below.",
                        "Those of skill in the art will understand that the drawings, described above, are for illustrative purposes only. The drawings are not intended to limit the scope of the present teachings in any way."
                    ],
                    "subsections": [],
                    "outline_long": [
                        "introduce SILK-SIMS method",
                        "describe method for measuring biomolecule metabolism",
                        "describe system for measuring biomolecule metabolism",
                        "outline various aspects of disclosure"
                    ],
                    "num_characters": 2043,
                    "outline_medium": [
                        "summarize SILK-SIMS method",
                        "outline aspects of disclosure"
                    ],
                    "outline_short": [
                        "summarize invention aspects"
                    ]
                },
                {
                    "title": "DETAILED DESCRIPTION",
                    "paragraphs": [
                        "Provided herein are methods and systems for detecting and modeling the in vivo kinetics, localization and metabolism of a biomolecule or therapeutic agent, related to the health/disease state of a subject or treatment thereof. The present disclosure is based, at least in part, on the discovery that coupling NanoSIMS with SILK (the new method coined stable isotope labeled kinetics-secondary ion mass spectrometry (SILK-SIMS)) can spatially and quantitatively analyze biomolecule dynamics, including for example kinetics and metabolism in vivo. As shown herein, it has been demonstrated that the disclosed systems and methods are effective in being able to localize and quantify the stable, non-radioactive isotope 13C in cells, mouse brains, and the human brain.",
                        "NanoSIMS is an important and routinely employed analytical method for investigating isotopic compositions in the fields of Material Science, Cosmochemistry, and Geochemistry; however, this technique remains under-utilized in the Biological and Biomedical Sciences. In the disclosed technique, a focused primary ion beam is electrostatically scanned across the tissue producing secondary ions. These secondary ions are transmitted through ion optics (similarly to visible light in microscopes, but using electrostatic lenses) for mass separation and detection of elemental isotopes, which can be measured to generate a quantitative spatial profile of biological tissue. By analogy this technology is akin to PET imaging, but at the isotopic level and with ultra-high sensitivity and spatial resolution (100 nm).",
                        "As described herein, this analytical method has been coupled to in vivo SILK to spatially and quantitatively quantify deposition of newly synthesized protein into amyloid plaques in AD brain in a method coined stable isotope labeled kinetics-secondary ion mass spectrometry (SILK-SIMS). Furthermore, the first metabolic images of plaque growth in both human and mouse brain were generated. This finding can open an entire field in aggregated protein research and ultrastructural metabolic and kinetic rates in the nervous system. This discovery has led and accelerated the launch of a clinical study to label patients in hospice before death and brain donation with the first measures of Alzheimer's disease metabolic growth of plaques measured at the nanometer scale. As such, the disclosed methods and systems can generate profound insights into mechanisms of physiology, metabolism and kinetics of a variety of health/disease states that will be useful for development of tests and treatments through target validation studies.",
                        "This invention can be useful as a tool for measuring the metabolism and determining the site localization of biomolecules (e.g., lipids, proteins, peptides, carbohydrates) and therapeutic agent (e.g., pharmaceutical agents or scheduled drugs) in biological samples at nanometer resolution. This invention provides precise sub-cellular localization and metabolism of compounds in vivo. This comes with the added benefit that sample perturbations engendered by staining or genetic label incorporation are avoided.",
                        "This invention is currently applied to Alzheimer's disease research, but can be translated to other aspects of neurodegenerative disease, such as Parkinson's disease, and other diseases such as cancer, heart disease, and diabetes (not inclusive) to expedite development of treatments. The disclosed methods and systems can contribute to the advancement in the understanding physiology and pathophysiology.",
                        "The disclosed methods and systems can be used as a diagnostic tool or be used to detect prognostic indicators of disease. Suitable compositions and methods of the invention are discussed in more detail below."
                    ],
                    "subsections": [
                        {
                            "title": "(I) Methods of Detecting the In Vivo Localization and Molecular Kinetics of a Biomolecule or Therapeutic Agent",
                            "paragraphs": [
                                "The present disclosure provides methods, integrating NanoSIMS with clinically-accepted in vivo metabolic labeling of tissue with an isotope label (SILK-SIMS) that can generate kinetic data, including images, of biological processes. For example, when applied to a tumor, the present methods can reveal heterogeneous spatial distributions of newly synthesized versus pre-existing lipids, with altered molecular flux patterns distinguishing region-specific intra-tumor subpopulations or calculate the rate of glucose consumption as a measure of the aggressiveness of the tumor. In the context of AD, SILK-SIMS can reveal the quantity and kinetics of A\u03b2 plaque deposition in human AD brain. This approach can characterize the diversity of molecular flux across heterogeneous tissue, enable identification of specific molecules involved in metabolism of region-specific cell subpopulations and enable identification of resistance mechanisms to drugs.",
                                "Functional dynamic processes may be imaged along spatial coordinates in tissue histopathology specimens in the present methods. The concept of SILK-SIMS and the resulting metabolic flux histopathology images, is analogous to traditional static microscopy, such as vital dyes, in situ hybridization histochemistry, immunohistochemistry or electron microscopy. In these traditional static microscopies, dye-binding molecules, mRNA transcripts, protein antigens or electron-scattering structures, respectively, are visualized and mapped in a tissue. In the present disclosure, the dynamic metabolic fluxes of biomolecules or therapeutic agents and metabolic pathways, rather than their structure or concentration are detected, localized, imaged, and quantified.",
                                "\u201cMetabolic fluxes\u201d or \u201cmolecular kinetics\u201d are defined as the rates of chemical transformation or spatial movement of molecules and their flow through reactions and pathways in the metabolic network of a living system. \u201cFlux(es)\u201d are by definition rates (motion, in space or time), as contrasted with statics (snapshots of molecules at rest, lacking the motion and the dimension of time). Metabolic fluxes can refer to kinetics of small molecules, polymers, or macromolecules. Fluxes or rates of metabolic processes that can be imaged in a tissue and include, in non-limiting examples, protein/protein aggregation, synthesis, degradation, oxidation, reduction, methylation, polymerization, conjugation, addition, condensation, cleavage, re-arrangement, and other chemical reactions, as well as physical movement in space including transport, accessibility, storage, secretion, uptake, or other dynamic processes occurring in a living organism.",
                                "Provided herein are methods for detecting the in vivo localization, molecular kinetics of a biomolecule. In one aspect, the biomolecule is one or more amyloid-\u03b2 (A\u03b2) isoforms. In another aspect the biomolecule is a cancer related biomolecule. As used herein, the term \u201cbiomolecule\u201d refers to a substance in a biological sample that may be measured as an indication of the health/disease state of a subject. For instance, a biomolecule may be a protein (e.g. a chemokine, an antibody, or other protein), a carbohydrate or carbohydrate moiety (e.g. a sugar, a starch, or a proteoglycan), a lipid or lipid moiety, a nucleotide or nucleotide sequence, or other biomolecule.",
                                "Provided herein are methods for detecting the in vivo localization, molecular kinetics and metabolism of an isotope labeled therapeutic agent (e.g., pharmaceutical agents or scheduled drugs). As used herein, the phrase \u201ctherapeutic agent\u201d is intended to have its broadest possible interpretation and refers to any therapeutically active substance that is delivered to a bodily conduit of a living being to produce a desired, usually beneficial, effect. More particularly, a therapeutic agent relates to any agent that can confer a therapeutic benefit on a patient and includes, without limitation, conventional drugs, gene therapy constructs, chemotherapeutic agents, antibiotics, macromolecules, protein bound drugs, cell-based therapies such as using bone marrow-derived mesenchymal stem cells, oncolytic virus (e.g. Delta-24), fractions of tissues or cells, nanoparticles, nucleic acids, polypeptides, siRNAs, antisense molecules, aptamers, ribozymes, triple helix compounds, antibodies, and small (e.g., less than about 2000 mw, or less than about 1000 mw, or less than about 800 mw) organic molecules or inorganic molecules including but not limited to salts or metals. Exemplary therapeutic agents include analgesics, anesthetics, anxiolytics, antidepressants such as selective serotonin reuptake inhibitors like citalopram, escitalopram oxalate, fluoxetine, fluvoxamine maleate, paroxetine, sertraline, and dapoxetine, antipsychotics including clozabine, risperidone, olanzapine, quetiapine, ziprasidone, aripiprazole, paiperidone, sertindole, zotepine, amisulpride, and melperone, and olanzapine, anticonvulsants, nervous system stimulants, antiemetics, hallucinogens, mood stabilizers, bronchodilators, decongestants, anti-proliferatives, angiotensin converting enzyme inhibitors, antiarrhythmics, antianginals, antihypertensives, antihyperlipidemics including, for example, any of a number of statin drugs such as atorvastatin, cerivastatin, fluvastatin, lovastatin, mevastatin, pitavastatin, pravastatin, rosuvastatin, simvastatin, and ezetimibe with simvastatin, anticoagulants such as warfarin, acenocoumarol, phenprocoumon and phenindione, antiplatelets, beta blockers, diuretics, thrombolytics, vasodilators, antacids, antidiarrheals, H2-receptor antagonists, proton pump inhibitors, laxatives, anti-inflammatories, antirheumatics, corticosteroids, muscle relaxants, anti-histamines, antibiotics, anti-virals such as ribavirin, ganciclovir, abacavir, tenofovir, vidarabine, emtricitabine, efavirenz, darunavir, delavirdine, nevirapine, protease inhibitors, lopinavir, zalcitabine, didanosine, seliciclib, chloroquine, resveratrol, and zidovudine, vaccines, anti-protozoals, anti-fungals, antihelmintics, anti-diabetics including sulfonylureas such as tolbutamide, acetohexamide, tolazamide, chlorpropamide, glipizide, glyburide glimepiride, and gliclazide, meglitinides, biguanides such as metformin, glitazones such as rosiglitazone, pioglitazone, and troglitazone, alpha glucosidase inhibitors such as miglitol and acarbose, and DPP-4 inhibitors such as vildagliptin and sitagliptin, and chemotherapeutics which include agents such as paclitaxel, doxorubicin, and other drugs which have been known to affect tumors. Chemotherapeutics, as used herein, further includes agents which modulate other states which are related to tissues which can be permeabilized using the methods and compositions of the invention. The chemotherapeutic agent can be, for example, a steroid, an antibiotic, or another pharmaceutical composition. Examples of chemotherapeutic agents include agents such as paclitaxel, doxorubicin, vincristine, vinblastine, vindesine, vinorelbin, taxotere (DOCETAXEL), topotecan, camptothecin, irinotecan hydrochloride (CAMPTOSAR), doxorubicin, etoposide, mitoxantrone, daunorubicin, idarubicin, teniposide, amsacrine, epirubicin, merbarone, piroxantrone hydrochloride, 5-fluorouracil, methotrexate, 6-mercaptopurine, 6-thioguanine, fludarabine phosphate, cytarabine (ARA-C), trimetrexate, gemcitabine, acivicin, alanosine, pyrazofurin, N-Phosphoracetyl-L-Asparate (PALA), pentostatin, 5-azacitidine, 5-Aza-2\u2032-deoxycytidine, adenosine arabinoside (ARA-A), cladribine, ftorafur, UFT (combination of uracil and ftorafur), 5-fluoro-2\u2032-deoxyuridine, 5-fluorouridine, 5\u2032-deoxy-5-fluorouridine, hydroxyurea, dihydrolenchlorambucil, tiazofurin, cisplatin, carboplatin, oxaliplatin, mitomycin C, BCNU (Carmustine), melphalan, thiotepa, busulfan, chlorambucil, plicamycin, dacarbazine, ifosfamide phosphate, cyclophosphamide, nitrogen mustard, uracil mustard, pipobroman, 4-ipomeanol, dihydrolenperone, spiromustine, geldanamycin, cytochalasins, depsipeptide, Lupron, ketoconazole, tamoxifen, goserelin (Zoledax), flutamide, 4\u2032-cyano-3-(4-fluorophenylsulphonyl)-2-hydroxy-2-methyl-3\u2032-(trifluorometh-yl)propionanilide, Herceptin, anti-CD20 (Rituxan), interferon alpha, interferon beta, interferon gamma, interleukin 2, interleukin 4, interleukin 12, tumor necrosis factors, and radiation. Representative compounds used in cancer therapy further include cyclophosphamide, chlorambucil, melphalan, estramustine, iphosphamide, prednimustin, busulphan, tiottepa, carmustin, lomustine, methotrexate, azathioprine, mercaptopurine, thioguanine, cytarabine, fluorouracil, vinblastine, vincristine, vindesine, etoposide, teniposide, dactinomucin, doxorubin, dunorubicine, epirubicine, bleomycin, nitomycin, cisplatin, carboplatin, procarbazine, amacrine, mitoxantron, tamoxifen, nilutamid, and aminoglutemide. Further included within the meaning of \u201ctherapeutic agents\u201d are immuno-suppressants, hormonal contraceptions, selective estrogen receptor modulators, fertility agents, and anti-pruritics. The therapeutic agent may be formulated as microparticles or nanoparticles. Other examples of therapeutic agents include macromolecules, such as, liposomes, nanoparticles, plasmid, viral vectors, non-viral vectors, and oligonucleotides.",
                                "Therapeutic agents encompass numerous chemical classes, for example, organic molecules, such as small organic compounds having a molecular weight of more than 50 and less than about 2,500 Daltons. Therapeutic agents can comprise functional groups necessary for structural interaction with proteins, particularly hydrogen bonding, and typically include at least an amine, carbonyl, hydroxyl or carboxyl group, and usually at least two of the functional chemical groups. The candidate molecules can comprise cyclical carbon or heterocyclic structures and/or aromatic or polyaromatic structures substituted with one or more of the above functional groups.",
                                "A therapeutic agent can be a compound in a library database of compounds. One of skill in the art will be generally familiar with, for example, numerous databases for commercially available compounds for screening (see e.g., ZINC database, UCSF, with 2.7 million compounds over 12 distinct subsets of molecules; Irwin and Shoichet (2005) J Chem Inf Model 45, 177-182). One of skill in the art will also be familiar with a variety of search engines to identify commercial sources or desirable compounds and classes of compounds for further testing (see e.g., ZINC database; eMolecules.com; and electronic libraries of commercial compounds provided by vendors, for example: ChemBridge, Princeton BioMolecular, Ambinter SARL, Enamine, ASDI, Life Chemicals etc.).",
                                "Therapeutic agents for use according to the methods described herein include both lead-like compounds and drug-like compounds. A lead-like compound is generally understood to have a relatively smaller scaffold-like structure (e.g., molecular weight of about 150 to about 350 kD) with relatively fewer features (e.g., less than about 3 hydrogen donors and/or less than about 6 hydrogen acceptors; hydrophobicity character x log P of about \u22122 to about 4) (see e.g., Angewante (1999) Chemie Int. ed. Engl. 24, 3943-3948). In contrast, a drug-like compound is generally understood to have a relatively larger scaffold (e.g., molecular weight of about 150 to about 500 kD) with relatively more numerous features (e.g., less than about 10 hydrogen acceptors and/or less than about 8 rotatable bonds; hydrophobicity character x log P of less than about 5) (see e.g., Lipinski (2000) J. Pharm. Tox. Methods 44, 235-249). Initial screening can be performed with lead-like compounds.",
                                "When designing a lead from spatial orientation data, it can be useful to understand that certain molecular structures are characterized as being \u201cdrug-like\u201d. Such characterization can be based on a set of empirically recognized qualities derived by comparing similarities across the breadth of known drugs within the pharmacopoeia. While it is not required for drugs to meet all, or even any, of these characterizations, it is far more likely for a drug candidate to meet with clinical successful if it is drug-like.",
                                "Several of these \u201cdrug-like\u201d characteristics have been summarized into the four rules of Lipinski (generally known as the \u201crules of fives\u201d because of the prevalence of the number 5 among them). While these rules generally relate to oral absorption and are used to predict bioavailability of compound during lead optimization, they can serve as effective guidelines for constructing a lead molecule during rational drug design efforts such as may be accomplished by using the methods of the present disclosure.",
                                "The four \u201crules of five\u201d state that a candidate drug-like compound should have at least three of the following characteristics: (i) a weight less than 500 Daltons; (ii) a log of P less than 5; (iii) no more than 5 hydrogen bond donors (expressed as the sum of OH and NH groups); and (iv) no more than 10 hydrogen bond acceptors (the sum of N and O atoms). Also, drug-like molecules typically have a span (breadth) of between about 8 \u212b to about 15 \u212b.",
                                "The present methods may include a kinetic model developed and/or calibrated utilizing measured data from subjects. This disclosure further provides developing a model by determining and predicting steady state molecular kinetic parameters. Also provided are methods for using the model to identify a subject's health/disease state. The method of developing the model may include, but is not limited to, measuring a concentration of a labeled moiety introduced into a subject over a period of time. The labeled moiety may be incorporated into a biomolecule, a biomolecule precursor, or therapeutic agent within the subject or may be incorporated into a biomolecule, a biomolecule precursor, or therapeutic agent and administered to the subject. The method may further include measuring concentrations in a biological sample of the biomolecule or therapeutic agent incorporating the isotope label in the subject, and incorporating the measured data into known or hypothesized relationships and/or metabolic processes. In an aspect, the method may comprise developing a model which may predict the measured values. The model may be developed by calibrating the predicted values against measured values and adjusting a set of model parameters to provide a best fit of the predicted molecular kinetics of the one or more labeled biomolecules or therapeutic agent to the measured kinetics from the subject. In an aspect, the model may output model parameters specific for each subject.",
                                "The concentrations of the one or more labeled biomolecules or therapeutic agent may be collected in a specific region of interest within the biological sample. For example, the concentrations of the one or more labeled biomolecules or therapeutic agent may be measured in a particular cell or within a specific sub-cellular region (e.g. a cellular organelle or A\u03b2 plaque). The concentrations of the one or more labeled biomolecules or therapeutic agent and associated metabolic processes in the biological sample may be represented within the model. In one aspect, this representation within the model may include a compartment, a rate constant, flow equation, and/or any other mathematical representation known in the art without limitation. In an aspect, the concentration in a compartment may be calculated by multiplying the concentration in the previous compartment by a transfer rate constant between the two compartments minus any irreversible loss. Different aspects of the model may be differentiated by different numbers of compartments or types of compartments, the order of the compartments, the equations governing the trafficking and flow of biomolecules/therapeutic agent or any other aspect for modeling the molecular kinetics of a biomolecule or therapeutic agent.",
                                "In another aspect, the methods may detect the movement of a biomolecule or therapeutic agent within the subject. In an aspect, the concentration of a labeled moiety and measured concentrations of labeled biomolecule or therapeutic agent in the biological sample may be used to develop a model of the molecular kinetics of the labeled biomolecule or therapeutic agent and to determine the rate constants associated with each compartment or flow equation. In addition, the model may be used to calculate predicted concentrations of the biomolecule or therapeutic agent, in the brain, in the tumor, or at any other location in a subject. Non-limiting examples of how the model of the biomolecule or therapeutic agent molecular kinetics may be used include identifying the health/disease state of a subject, fitting a curve of measured data acquired from a subject, predicting the metabolism, processing, and/or concentration of the biomolecule or therapeutic agent in a subject, identifying sensitive pathway components to help design treatments or understand a disease, and investigating changes in the kinetics of the biomolecule or therapeutic agent that may be induced by physiological, pathophysiological, or treatment conditions.",
                                "**(a) Isotope Labeling**",
                                "The isotope label may be any known stable isotope or radioisotope. For example, without limitation, the stable isotope may include 2H, 13C, 15N, 18O, 17O, 3H, 14C, 35S, 32P, 125I, 131I, 19F and 81Br or other isotopes of elements present in organic systems. In one embodiment, the stable isotope is 13C.",
                                "In some embodiments, the labeled moiety may be any molecule or combination of molecules having an isotope label that is incorporated into a biomolecule or therapeutic agent. Isotope labels may be used to modify all precursor molecules disclosed herein to form isotope-labeled precursors. The entire precursor molecule may be incorporated into one or more biomolecules or therapeutic agents. Alternatively, a portion of the precursor molecule may be incorporated into one or more biomolecules or therapeutic agents. Precursor molecules may include without limitation, for example, CO2, NH3, glucose, lactate, H2O, acetate, and fatty acids. A precursor molecule used may be any precursor molecule known in the art for a specific incorporation into a biomolecule or therapeutic agent. In some embodiments, the precursor molecule is incorporated into a therapeutic agent during the synthetic chemical processing of the therapeutic agent.",
                                "A protein precursor molecule may be any protein precursor molecule known in the art. These precursor molecules may be CO2, NH3, glucose, lactate, H2O, acetate, and fatty acids. Precursor molecules of proteins may also include one or more amino acids. The precursor may be any amino acid. The precursor molecule may be a singly or multiply deuterated amino acid. For example, the precursor molecule may be selected from 13C-lysine, 15N-histidine, 13C-serine, 13C-glycine, 2H-leucine, 15N-glycine, 13C-leucine, 2H5-histidine, 13C6-phenylalanine and any deuterated amino acids. In some embodiments, the amino acid is labeled with multiple isotopes. Labeled amino acids may be administered, for example, undiluted or diluted with non-labeled amino acids. All isotope labeled precursors may be purchased commercially, for example, from Cambridge Isotope Labs (Andover, Mass.). Generally, the choice of amino acid is based on a variety of factors such as: (1) the amino acid generally is present in at least one residue of the protein or peptide of interest; (2) the amino acid is generally able to quickly reach the site of protein synthesis and rapidly equilibrate to a region of interest; (3) the amino acid ideally may be an essential amino acid (not produced by the body), so that a higher percent of labeling may be achieved; (4) the amino acid label generally does not influence the metabolism of the protein of interest (e.g., very large doses of leucine may affect muscle metabolism); and (5) the relatively wide availability of the desired amino acid (i.e., some amino acids are much more expensive or harder to manufacture than others).",
                                "In an aspect, the amino acid leucine may be used to label proteins that are synthesized in the CNS. Non-essential amino acids may also be used; however, measurements may be less accurate. In one aspect, 13C6-phenylalanine, which contains six 13C atoms, may be used to label a neurally derived protein. In an aspect, 13C6-leucine may be used to label a neurally derived protein. In an exemplary aspect, 13C6-leucine may be used to label amyloid-\u03b2.",
                                "There are numerous commercial sources of labeled amino acids, containing both non-radioactive isotopes and radioactive isotopes. Generally, the labeled amino acids may be produced either biologically or synthetically. Biologically produced amino acids may be obtained from an organism (e.g., kelp/seaweed) grown in an enriched mixture of 13C, 15N, or another isotope that is incorporated into amino acids as the organism produces proteins. The amino acids are then separated and purified. Alternatively, amino acids may be made using any known synthetic chemical processes.",
                                "Protein precursor molecules may also include any precursor for post-translational or pre-translationally modified amino acids. These precursors include, for example, precursors of methylation such as glycine, serine or H2O; precursors of hydroxylation, such as H2O or O2; precursors of phosphorylation, such as phosphate, H2O or O2; precursors of prenylation, such as fatty acids, acetate, H2O, ethanol, ketone bodies, glucose, or fructose; precursors of carboxylation, such as CO2, H2O, O2, or glucose; precursors of acetylation, such as acetate, ethanol, glucose, fructose, lactate, alanine, H2O, O2, or CO2; and other post-translational modifications known in the art.",
                                "The degree of labeling present in free amino acids may be determined experimentally, or may be assumed based on the number of labeling sites in an amino acid. For example, when using hydrogen isotopes as a label, the labeling present in C\u2014H bonds of free amino acid or, more specifically, in tRNA-amino acids, during exposure to 2H20 in body water may be identified. The total number of C\u2014H bonds in each non-essential amino acid is known\u2014e.g. 4 in alanine, 2 in glycine, etc.",
                                "**(b) Administration**",
                                "The methods of administering the one or more isotope-labeled precursors, labeled biomolecules or labeled therapeutic agent may vary depending upon the absorptive properties of the isotope-labeled moiety and the specific biosynthetic pool into which each compound is targeted. Isotope-labeled moieties may be administered to organisms, plants and animals including humans directly for in vivo analysis. In addition, isotope-labeled moieties may be administered in vitro to living cells. Specific types of living cells include hepatocytes, adipocytes, myocytes, fibroblasts, neurons, pancreatic \u03b2-cells, intestinal epithelial cells, leukocytes, lymphocytes, erythrocytes, microbial cells and any other cell-type that can be maintained alive and functional in vitro.",
                                "Generally, an appropriate mode of administration is one that produces a steady state level of the isotope-labeled moiety within the biosynthetic pool and/or in a reservoir supplying such a pool for at least a transient period of time. The isotope-labeled moiety may be administered to a subject using any one of at least several methods known in the art. Non-limiting examples of suitable methods of administration include intravenous, intra-arterial, subcutaneous, intraperitoneal, intramuscular, and oral administration. In one aspect, the labeled moiety is administered to the subject using intravenous infusion. In some embodiments, the labeled moiety is administered as an IV bolus. In some embodiments, the labeled moiety is administered by oral administration.",
                                "The labeled moiety may be administered slowly over a period of time or as a large single dose depending upon the type of analysis chosen (e.g., steady state or bolus). To achieve steady-state levels of the labeled biomolecule, the labeling time generally should be of sufficient duration so that the labeled biomolecule may be reliably quantified. This duration may be selected to be sufficient to result in saturation of the biochemical pathways associated with the synthesis of the biomolecule. In one aspect, the duration may be sufficient to result in the saturation of the biochemical pathways associated with the synthesis and kinetics of at least one A\u03b2 isoform in the brain of a subject, including, but not limited to: APP synthesis, cleavage of C99 and the at least one A\u03b2 isoform, the transport of the at least one A\u03b2 isoform to the CSF, and the transport of the at least one A\u03b2 isoform to the blood. In another aspect, the saturation of the biochemical pathways may be indicated by the detection of stabilized levels of the at least one A\u03b2 isoform in the CSF and/or blood as measured in a patient. In another aspect, the duration may be sufficient to result in the saturation of the biochemical pathways associated cancer development, tumor progression or apoptosis.",
