Repository: boschresearch/Pap2Pat

# Pap2Pat Dataset

### File Schema

Every directory in `data` corresponds to one patent-paper pair and contains the full texts of both patent and paper, as well as the patent outlines. We include all information in JSON for programmatic parsing and Markdown for manual inspection.

```yaml
data/:
    paper_id-patent_id/:
        # Nested JSON format
        patent.json: JSON file containing patent metadata and full-text, as well as all outlines
        paper.json: JSON file containing paper metadata and full-text
        # Markdown format
        patent.md: patent full-text formatted in markdown
        paper.md: paper full-text formatted in markdown

File: Pap2Pat/data/W2790503507-US20180237795/patent.json (part 1 of 3)
{
    "id": "US20180237795",
    "authors": [
        "Harold N. Trick",
        "Allan Fritz",
        "Shyamal Talukder"
    ],
    "title": "EXPRESSION OF THERMOSTABLE STARCH SYNTHASE GENES IMPROVES THE YIELD IN HEAT STRESS",
    "date": "2018-04-19 00:00:00",
    "abstract": "Genetically-modified plants having increased tolerance to heat stress are described. Methods of producing such genetically-modified plants are also disclosed. The genetically-modified plants comprise exogenous nucleic acid encoding a thermostable protein having starch synthase activity. Genetically-modified plants have increased yield when grown under elevated conditions as compared to control plants.",
    "sections": [
        {
            "title": "DESCRIPTION",
            "paragraphs": [],
            "subsections": [
                {
                    "title": "BACKGROUND OF THE INVENTION",
                    "paragraphs": [],
                    "subsections": [
                        {
                            "title": "Field of the Invention",
                            "paragraphs": [
                                "The present invention relates to genetically-modified plants having increased tolerance and yield under heat stress."
                            ],
                            "subsections": [],
                            "outline_long": [
                                "define field of invention"
                            ],
                            "num_characters": 116,
                            "outline_medium": [
                                "define field of invention"
                            ],
                            "outline_short": [
                                "define field of invention"
                            ]
                        },
                        {
                            "title": "Description of Related Art",
                            "paragraphs": [
                                "Starch synthase (SS), including soluble starch synthase (SSS), is a key enzyme in starch deposition and storage in plants. Starch synthesis occurs in plastids of leaves during daylight using carbon fixed through photosynthesis, which is then mobilized to the storage organs at night. Starch consists of two D-glucose homopolymers: amylose and amylopectin. Amylose is a linear chain of a (1-4) linked D-glucose monomers and generally makes up \u02dc30% of starch. Amylopectin is a highly branched monomer joining linear chains made by a (1-6) linkages. Starch biosynthesis occurs in chloroplasts in green photosynthetic tissues, and in non-green tissue amyloplasts, such as endosperm. In the endosperm of a seed, biosynthesis of amylopectin requires a properly coordinated series of enzymatic reactions which involve the enzymes including ADP glucose pyrophosphorylase (AGPase), four different soluble starch synthases (SSI-IV), starch branching enzyme (BE), and starch debranching enzyme (DBE), whereas amylose biosynthesis requires only AGPase and granule-bound starch synthase (GBSS). There is a possibility that plastidial starch phosphorylase (Pho1) also plays an important role in primer formation in the starch biosynthesis reaction. In higher plants, AGPase produces ADP-Glc and pyrophosphate (PPi) from Glc-1-P and ATP. Starch synthase enzymes make linear glucan chains by transferring glucosyl units of ADP-Glc to the non-reducing end of a glucan chain. In cereal endosperm, a number of isoforms of starch synthase enzymes have been identified, including GBSS, SSI, SSII, SSIII and SSIV. GBSS has two isoforms that are mostly confined to storage tissue and involved in amylose synthesis, whereas different starch synthase isoforms, along with some amylose, are predominantly involved in formation of amylopectin. In rice, SSIIa and SSIIIa transcripts are most abundant during the grain filling phase, meanwhile SSIIb and SSIIIb transcripts are found in the pre-storage phase, indicating that SSIIa and SSIIIa may play vital roles in starch biosynthesis in rice compared to other SS enzymes. The presence of any one of the SSI or SSIIIa genes can continue starch biosynthesis in rice, although rice has only one SSI isoform. SSI has been shown to have higher activity than SSIIIa, and accounts for almost 70% of the total SS activity. Similar results have been found for the soluble fraction of wheat developing endosperm and maize endosperm. These observations suggest that SSI is critical for starch biosynthesis. SSI preferentially synthesizes short sequences, while further chain elongation of amylopectin synthesis is performed by other SS enzymes.",
                                "Wheat (Triticum aestivum L.) is the most important staple crop for approximately 36% of the world's population. In a dry wheat seed, starch is the most abundant element accounting for 75-85% of grain dry weight. Thus, the grain yield (based upon seed number per unit area and individual seed weight) is largely dependent on starch deposition in the growing endosperm. However, elevated temperature has significant adverse effects on starch deposition in the endosperm during the grain filling stage of different crops, possibly by inactivating soluble starch synthase. For example, temperatures above 25\u00b0 C. significantly reduce soluble starch synthase enzyme activity in the wheat endosperm. Of the total wheat production in the world, 40% is affected by terminal heat stress. Heat stress usually affects wheat production by reducing the yield and quality. Thus, there is a need in the art for improving the heat tolerance of various plants, including wheat, to heat stress."
                            ],
                            "subsections": [],
                            "outline_long": [
                                "introduce starch synthase",
                                "describe starch synthesis",
                                "explain starch biosynthesis",
                                "discuss enzymes involved",
                                "describe starch synthase isoforms",
                                "discuss importance of SSI",
                                "limitations of heat stress"
                            ],
                            "num_characters": 3633,
                            "outline_medium": [
                                "describe starch synthase",
                                "explain starch biosynthesis",
                                "discuss heat stress effects"
                            ],
                            "outline_short": [
                                "summarize starch synthesis"
                            ]
                        }
                    ],
                    "outline_long": [],
                    "num_characters": 0,
                    "outline_medium": [],
                    "outline_short": []
                },
                {
                    "title": "SUMMARY OF THE INVENTION",
                    "paragraphs": [
                        "The present invention is broadly concerned with genetically-modified plants having increased tolerance to heat stress as compared to a control plant. The genetically-modified plants comprise exogenous nucleic acid encoding a thermostable protein having starch synthase activity.",
                        "Methods of increasing tolerance to heat stress in a plant are also provided. The methods comprise transforming a plant with an exogenous nucleic acid encoding a thermostable protein having starch synthase activity to yield a transformed plant, thereby increasing the heat stress tolerance of the transformed plant.",
                        "Additional methods of producing genetically-modified plants having increased tolerance to heat stress as compared to a control plant are also described. The methods comprise crossing a first parent plant with a second parent plant to thereby produce progeny, wherein at least one of the first or second parent plants is a genetically-modified plant as described herein. Advantageously, the progeny have increased tolerance to heat stress as compared to a control plant. Genetically-modified seed produced according to the described methods are also disclosed.",
                        "Recombinant plant cells are also disclosed herein. The recombinant plant cells have ectopic expression of an exogenous thermostable protein having starch synthase activity by stable transformation with a nucleic acid construct encoding the thermostable protein. Additional features of the various embodiments of the invention are described in more detail below."
                    ],
                    "subsections": [],
                    "outline_long": [
                        "introduce genetically-modified plants",
                        "describe method of increasing heat stress tolerance",
                        "describe additional methods and features"
                    ],
                    "num_characters": 1518,
                    "outline_medium": [
                        "summarize invention"
                    ],
                    "outline_short": [
                        "describe genetically-modified plants"
                    ]
                },
                {
                    "title": "DETAILED DESCRIPTION OF PREFERRED EMBODIMENTS",
                    "paragraphs": [
                        "In more detail, the present invention is concerned with genetically-modified plants and methods of making and using the same to increase tolerance to heat stress in plants. Unless otherwise indicated by the context, references herein to a \u201cplant\u201d or \u201cplants\u201d includes tissues, organs, or parts thereof (e.g., leaves, stems, tubers, shoots, roots, blooms, buds), fruit, or cells thereof. Methods of creating such non-naturally occurring, genetically-modified plants (aka \u201ctransgenic\u201d plants) are also provided, along with nucleic acid constructs and vectors useful in such methods. The invention is suitable for use with various plants, including both monocotyledons (i.e., plants having one cotyledon (seed-leaf), aka \u201cmonocots\u201d) and dicotyledons (i.e., plants having two cotyledons, aka \u201cdicots\u201d). Non-limiting examples of plants suitable for the disclosed embodiments include grains (e.g., wheat, oat, barley, rice, maize, millet, rye, sorghum, triticale, buckwheat, quinoa), legumes (e.g., soybeans, beans, peas, alfalfa), tubers (e.g., potatoes, sweet potatoes, cassava, yam), and the like.",
                        "Heat stress occurs when a plant is subjected to elevated growing temperatures at least about 7\u00b0 C. higher than the normal plant growing temperatures for short durations such as hours or days and at least about 4\u00b0 C. higher for longer durations such as days and weeks. The present invention is particularly concerned with increasing tolerance to elevated temperatures encountered during the starch synthesis phase of plant growth (e.g., seed-filling stage). The term \u201celevated\u201d growing temperatures, in the context of the invention, refers to temperatures at or above which plant growth and/or yield, including endogenous starch synthase activity in the plant, is decreased or inactivated. \u201cNormal\u201d plant growing conditions or temperatures refers to condition or temperature ranges suggested for optimal growth and/or yield, which for most species are known in the art. For example, plants such as wheat prefer an optimal temperature of between about 15\u00b0 C. and about 20\u00b0 C. The optimum temperature for growth for plants such as maize is between about 20\u00b0 C. and about 23\u00b0 C. Plants such as sorghum prefer a daytime temperature of between about 25\u00b0 C. and about 28\u00b0 C. for reproductive growth. Plants such as soybean prefer a daytime temperature of about 29\u00b0 C. In general, preferred nighttime temperatures for most plants are about 2\u00b0 C. to about 5\u00b0 C. lower than daytime temperatures.",
                        "Genetically-modified plants according to the invention have increased tolerance to heat stress, where the term \u201ctolerance\u201d refers to the ability of the plant to continue growing and producing yield outside of its normal plant growing conditions. The heat tolerance of a transgenic plant is considered to be \u201cincreased\u201d when the transgenic plant's growth, development, and/or yield is superior to the growth, development, and/or yield of a control plant under the elevated growing temperatures, even if the transgenic plant is not completely resistant to or unaffected by the heat stress. Increased \u201cyield\u201d will depend upon the particular species of the modified plant and may manifest itself as one or more of the following: a) an increase in total seed weight, size, or volume, on an individual seed basis and/or per plant and/or per acre; b) increased thousand kernel weight (TKW), which is the weight in grams of one thousand kernels of wheat; c) increased number of flowers per plant; d) increased biomass; and/or e) increased harvest index, which is expressed as a ratio of the yield of harvestable parts, such as seeds, divided by the total biomass. An increased TKW may result from an increased seed size and/or seed weight, and may also result from an increase in embryo and/or endosperm size. The present invention is particularly concerned with improved plants having increased yield as compared to control plants grown under elevated temperatures during the starch synthesis stage of plant development.",
                        "Advantageously, unlike many other transgenic plants, plants according to the invention have a phenotype/morphology that is otherwise substantially similar to, and in some cases, nearly identical to wild type plants of the same species (when such wild type plants are grown under non-stress conditions). In other words, the shape, size, and/or abundance of seed, foliage and/or fruit/vegetable is substantially similar between the transgenic plants and wild type plants. Plants are considered to be \u201csubstantially similar\u201d herein if those skilled in the art have difficulty visually distinguishing between the genetically-modified plant and the control plant when grown under identical normal growing conditions. In contrast, when grown under heat stress, transgenic plants according to the various embodiments of the invention, have significantly improved morphologies as compared to control plants grown under the same conditions. For example, the transgenic plant may have one or more of the following improved morphological or physical characteristics as compared to a control plant: vigorous growth, abundant foliage, longer primary roots, height, etc. when grown under heat stress. Thus, there is no detrimental effect on morphology or phenotype in the genetically-modified plants.",
                        "The genetically-modified plants comprise an exogenous nucleic acid encoding for a thermostable protein having starch synthase activity, and preferably soluble starch synthase activity. The term \u201csoluble starch synthase activity\u201d or \u201cstarch synthase activity\u201d refers to protein/enzyme biosynthesis of starch, such as soluble starch. The term \u201cexogenous\u201d is used herein to refer to a nucleic acid sequence (e.g., DNA, RNA), gene, or protein that originates from a source outside of (i.e., foreign to) the host plant into which it is introduced to create the transgenic plant. For example, the term as it is used in reference to expression of an encoding nucleic acid, refers to introduction of an exogenous encoding nucleic acid in an expressible form into the host plant. In other words, the nucleic acid is not native to and/or has not been derived from that particular plant. In contrast, the term \u201cendogenous\u201d is used herein interchangeably with \u201cnative\u201d and refers to nucleic acid sequences, genes, gene products, proteins, etc. that are naturally associated with or found in a control or wild-type plant.",
                        "In one or more embodiments, the exogenous nucleic acid encoding the thermostable starch synthase protein is also heterologous. The term \u201cheterologous\u201d refers to genetic material derived from a source other than the referenced species, and is contrasted with \u201chomologous,\u201d which refers to genetic material derived from, naturally associated with, or native to, the species of the host plant (although not necessarily to the host plant itself). For example, in some embodiments of the invention, the transgenic plants are created by introducing genetic material encoding for a starch synthase from one species into a host plant of a different species, wherein the host plant expresses that heterologous gene product. Thus, since an exogenous nucleic acid molecule is heterologous with respect to the host plant, the transformed plant cells will contain transcripts of the nucleic acid molecules introduced that would not be detected in a control plant qualitatively or quantitatively (e.g., by PCR). If, on the other hand, an exogenous nucleic acid molecule is homologous with respect to the host plant, the transformed plants can be distinguished from control plants based upon additional expression of transcripts, which can be detected using \u201cquantitative\u201d PCR techniques. In the present invention, it is particularly advantageous to introduce heterologous nucleic acids encoding starch synthase, which are native to more heat tolerant or tropical plant species into more moderate, temperate, or cool weather plant species to increase their tolerance to heat stress. The starch synthase coding sequence can be isolated from the more heat tolerant plant, or a synthetic coding sequence (e.g., cDNA) can be synthesized based upon available genetic information for the more heat tolerant plants. Advantageously, expression or overexpression of the exogenous thermostable starch synthase increases the tolerance of the transformed plant to heat stress.",
                        "A protein is considered to be \u201cthermostable\u201d when the protein remains enzymatically active, such that the function and/or activity of the protein is maintained at a given temperature (usually an elevated temperature) without significant decrease in activity. In other words, a protein is thermostable at a given elevated temperature if it maintains its native folded (functional) conformation and is not denatured or otherwise rendered non-functional at such temperatures. Thus, in the context of the present invention, thermostable proteins are selected such that they will maintain starch synthase activity in the transformed plant cell(s) under elevated growing temperatures\u2014temperatures at or above which the endogenous starch synthase enzymes of the transformed plant typically have decreased starch synthase activity or even inactivity. That is, the exogenous thermostable proteins have a higher relative thermostability and are more \u201cthermotolerant\u201d than the endogenous proteins of the transformed plant. Suitable thermostable proteins can be selected for relative thermostability at temperatures ranging from about 4\u00b0 C. to about 30\u00b0 C. (and preferably 5\u00b0 C. to about 15\u00b0 C.) higher than the thermostability of the endogenous starch synthase enzymes of the host plant. For example, if the thermostability temperature of the endogenous starch synthase enzymes of the host plant is about 25\u00b0 C., then the plant can be transformed using an exogenous thermostable protein having thermostability at about 30\u00b0 C. to about 55\u00b0 C. However, it will be appreciated that the thermotolerant SS protein must also remain enzymatically active throughout a range of growing temperatures, and not be inactivated at lower temperatures. In one or more embodiments, suitable thermostable proteins will be enzymatically active at temperatures greater than about 55\u00b0 C., preferably from about 23\u00b0 C. to about 55\u00b0 C., and more preferably from about 23.5\u00b0 C. to about 43.5\u00b0 C. (75\u00b0 F.-110\u00b0 F.). Thus, starch synthase genes can be identified or isolated from plants having a higher relative thermostability and then used to transform plants having a lower intrinsic relative thermostability, thereby increasing the heat stress tolerance of the modified plant. Thermostability can be predicted using a publicly-available algorithm (ThermoRank, accessible via www.abl.ku.edu/services) developed by Li et al. at the Kansas University Applied Bioinformatics Lab, and the relative thermostability of several species is shown in the working examples below. In one or more embodiments, starch synthase genes and/or starch synthase proteins native to plants such as rice, cottonwood, grapes, sorghum, soybean, maize, common beans, algae, clover, amaranth, arabidopsis, cocoa, tomatoes, cassava, alfalfa, chickpeas, and/or peaches can be used to increase the heat tolerance of less heat tolerance plants.",
                        "Transformation techniques for plants are well known in the art and include any technique involving the uptake of exogenous genetic material by the plant, such as particle bombardment-mediated delivery, Agrobacterium-mediated techniques, PEG- or electroporation-mediated uptake, viral infection, and/or microinjection.",
                        "In some embodiments, the tolerance to heat stress is increased by expressing in the plant a nucleic acid which comprises (or consists of): (a) a nucleotide sequence encoding a thermostable SS protein comprising (or consisting of) SEQ ID NO: 2, 4, 6, 8, 9, 10, 11, 12, 13, 14, 15, 16, 17, 18, 19, or 20, or (b) a nucleotide sequence encoding a thermostable SS protein having at least about 50% amino acid identity (preferably at least about 70% amino acid identity, and more preferably at least about 80% amino acid identity) to SEQ ID NO: 2, 4, 6, 8, 9, 10, 11, 12, 13, 14, 15, 16, 17, 18, 19, or 20, and retaining the functional characteristics thereof. The \u201cfunctional characteristics\u201d of the thermostable SS proteins refers to the ability of the expressed protein or enzyme to remain enzymatically active to synthesize (soluble) starch at the elevated growing temperatures. In one or more embodiments, the nucleic acid comprises (or consists of) a sequence selected from the group consisting of (a) a nucleotide sequence of SEQ ID NO: 1, 3, 5, or 7; and (b) a nucleotide sequence having at least about 70% sequence identity (preferably at least about 80% sequence identity, and more preferably at least about 90% sequence identity) to SEQ ID NO: 1, 3, 5, or 7 (i.e., conservatively modified variants thereof). Thus, \u201cconserved variants\u201d of the disclosed nucleic acid and amino acid sequences are contemplated herein, as long as the resulting proteins or enzymes retain starch synthase activity.",
                        "In one or more embodiments, the method of increasing the tolerance of a plant to heat stress comprises introducing and expressing in a plant cell a nucleic acid construct encoding thermostable protein having starch synthase activity. In one or more embodiments, the thermostable protein is starch synthase, preferably soluble starch synthase, and more preferably soluble starch synthase I. A recombinant plant cell comprising the nucleic acid construct, preferably stably incorporated into its genome, is also provided herein. The nucleic acid construct can comprise a nucleic acid coding sequence which is operably linked to a promoter that drives expression in the plant cell. Suitable promoters include constitutive promoters, as well as endosperm-specific promoters. Non-limiting examples of promoters include maize ubiquitin promoters, high molecular weight (HMW) glutenin promoter subunit (Dy10), the CaMV35S promoter, the soybean GMubi3 promoter, and/or rice actin promoter. More preferably, the transgenic plant is prepared by introducing into a plant cell a vector or plasmid comprising the nucleic acid construct. Thus, in one or more embodiments, a plant cell transformed with an expression vector or plasmid described herein is also provided. In further embodiments, a vector or plasmid is provided for preparing a transgenic plant having increased tolerance to heat stress. The vector or plasmid comprises an expression cassette comprising a nucleic acid construct encoding thermostable SS protein, operably linked a suitable promoter for driving expression of the nucleic acid in the plant cell.",
                        "In some embodiments, the nucleic acid construct comprises (or consists of) a sequence selected from the group consisting of: (a) a nucleotide sequence encoding for a thermostable SS protein comprising (or consisting of) SEQ ID NO: 2, 4, 6, 8, 9, 10, 11, 12, 13, 14, 15, 16, 17, 18, 19, or 20; (b) a nucleotide sequence encoding for a thermostable SS protein having at least about 50% amino acid identity (preferably at least about 70% amino acid identity, and more preferably at least about 80% amino acid identity) to SEQ ID NO: 2, 4, 6, 8, 9, 10, 11, 12, 13, 14, 15, 16, 17, 18, 19, or 20, and retaining the functional characteristics thereof; (c) a nucleotide sequence of SEQ ID NO: 1, 3, 5, or 7; and (d) a nucleotide sequence having at least about 70% sequence identity (preferably at least about 80% sequence identity, and more preferably at least about 90% sequence identity) to SEQ ID NO: 1, 3, 5, or 7 (i.e., conservatively modified variants thereof).",
                        "In some embodiments, there is provided an isolated nucleotide sequence encoding a thermostable protein having starch synthase activity for increasing heat stress tolerance in plants. In some embodiments, the nucleotide sequence comprises a sense sequence corresponding to SEQ ID NO: 1, 3, 5, or 7, or the conservatively modified variants thereof. In some embodiments, the nucleotide sequence encodes a protein comprising SEQ ID NO: 2, 4, 6, 8, 9, 10, 11, 12, 13, 14, 15, 16, 17, 18, 19, or 20, or a protein having at least about 50% amino acid identity (preferably at least about 70% amino acid identity, and more preferably at least about 80% amino acid identity) to SEQ ID NO: 2, 4, 6, 8, 9, 10, 11, 12, 13, 14, 15, 16, 17, 18, 19, or 20, and retaining the functional characteristics thereof.",
                        "Methods of the invention include culturing plant tissue (e.g., leaf, cotyledon, or hypocotyl explants) on a suitable media (e.g., Murashige and Skoog (MS), supplemented media, etc.) followed by introduction of the exogenous nucleic acid into the tissue using suitable techniques, such as those described above and in the working examples. The exogenous nucleic acid can be introduced using a construct, vector, plasmid or other suitable technique. Expression of the nucleotide sequence results in transformed or modified tissue. Reporter genes and/or selection media can be used to select for and verify transformation. The transformed tissue can then be used to regenerate transgenic whole plants having increased heat stress tolerance. Transgenic plants can be regenerated using various techniques depending upon the plant species involved. In one or more embodiments, regeneration comprises inducing callus formation from the transformed tissue, and regeneration of shoots, followed by rooting of the shoots in soil or other appropriate rooting media to generate the whole plant.",
                        "The resulting transgenic plants can be crossed to prepare progeny, and preferably homozygous progeny or seeds. Thus, heat tolerant plants can also be produced indirectly by breeding parent plants having increased tolerance to heat stress with other heat stress-tolerant plants, or even with other cultivars having additional desired characteristics (e.g., pest or herbicide resistance, geographic adaptation, stalk strength, etc.). The resulting progeny can then be screened to identify progeny having increased tolerance to heat stress.",
                        "In one or more embodiments, the invention is also concerned with a process of producing (transgenic) seed. In some embodiments, the method comprises self-pollination of a transgenic plant as described herein. In some embodiments, the method comprises crossing a first plant with a second plant, wherein at least one of the first or second plants is a transgenic plant having increased tolerance to heat stress, as described herein. In some embodiments, the first and second plants are both transgenic plants having increased tolerance to heat stress, as described herein. In one or more embodiments, the first and second plants can be crossed via cross-pollination using insects (e.g., flies in cloth cages), manual (hand) pollination, and the like.",
                        "Additional advantages of the various embodiments of the invention will be apparent to those skilled in the art upon review of the disclosure herein and the working examples below. It will be appreciated that the various embodiments described herein are not necessarily mutually exclusive unless otherwise indicated herein. For example, a feature described or depicted in one embodiment may also be included in other embodiments, but is not necessarily included. Thus, the present invention encompasses a variety of combinations and/or integrations of the specific embodiments described herein.",
                        "Nucleic acids or proteins \u201ccomprising\u201d a nucleotide sequence or amino acid sequence means that the entire sequence is present, but may include one or more additional nucleotides or amino acids on the 3\u2032 or 5\u2032 end of the designated sequence, as long as the sequence retains the functional characteristics of the gene or protein. Nucleic acids or proteins \u201cconsisting of\u201d a nucleotide sequence or amino acid sequence means that the entire sequence is present, and no further nucleotides or amino acids are encompassed by the nucleic acid or protein.",
                        "A \u201ccontrol\u201d plant, as used in the present invention, refers to a plant used to compare against transgenic or genetically-modified plants according to the invention for the purpose of identifying changes in the transgenic or genetically-modified plant. The control plant is of the same species as the non-naturally occurring plant. In some cases, the control plant may be a wild-type (native) plant, although cultivars and genetically altered plants that otherwise have normal expression of starch synthase and/or heat tolerance can also be used a references for comparison. A \u201cwild type\u201d plant is a plant that has not been genetically modified or treated in an experimental sense. A \u201cwild-type\u201d gene is one that has the characteristics of a gene isolated from a naturally occurring source. A \u201cwild-type\u201d gene product is one that has the characteristics of a gene product isolated from a naturally occurring source, whereas \u201cmodified\u201d genes or gene products are those having modifications in sequence and/or functional properties (i.e., altered characteristics) when compared to the wild-type gene or gene product. The term \u201ctransgenic\u201d is used herein to refer to a plant, a plant structure, a plant cell, a plant tissue, or a plant seed that contains at least one heterologous gene in one or more of its cells. Likewise, \u201cgenetically-modified\u201d, \u201cmodified,\u201d or \u201ctransformed,\u201d cells, tissues, seeds, plants, etc. are those that have been altered to include a transgene expressing exogenous gene products, as opposed to non-modified cells, tissues, etc. The terms are synonymous with \u201cgenetically-engineered.\u201d",
                        "The term gene \u201cexpression\u201d is used herein to refer to the process of converting genetic information encoded in a gene into RNA (e.g., mRNA, rRNA, tRNA, or snRNA) through transcription of the gene (i.e., via the enzymatic action of an RNA polymerase), and into protein, through translation of mRNA. Gene expression can be regulated at many stages in the process. The term \u201coverexpression\u201d refers to the production of a gene product in transgenic plants that exceeds levels of production in normal, control, or non-transgenic plants. References to altered \u201clevels\u201d of expression refers to the production of gene product(s) in modified plants, such as transgenic plants, in amounts or proportions that differ from that of normal, control, or non-modified plants.",
                        "The term \u201coperably linked\u201d refers to the linkage of nucleic acid sequences in such a manner that a nucleic acid molecule capable of directing the transcription of a given gene and/or the synthesis of a desired protein molecule is produced. The term also refers to the linkage of amino acid sequences in such a manner so that a functional protein is produced",
                        "The term \u201cvector\u201d refers to nucleic acid molecules that transfer DNA segment(s) from one cell to another. The term includes recombinant DNA molecules containing a desired coding sequence(s) and appropriate nucleic acid sequences (e.g., promoters) necessary for the expression of the operably linked coding sequence in a particular host organism. It is used interchangeably herein with the term \u201cplasmid.\u201d Examples of suitable vectors for used in the invention include pACH20, pJL10P5, pGmubi, pACH17, and the like.",
                        "The term \u201ctransform\u201d is used herein to refer to the introduction of foreign DNA into cells. Transformation may be accomplished by a variety of means known to the art and described herein.",
                        "The term \u201cisolated\u201d when used in relation to a nucleic acids or proteins, refers to sequences that are identified and separated from at least one contaminant nucleotide or amino acid with which it is ordinarily associated in its natural environment. That is, an isolated nucleic acid or protein is one that is present in a form or setting that is different from that in which it is found in nature.",
                        "The terms \u201csequence identity\u201d or \u201camino acid identity\u201d are used herein to describe the sequence relationships between two or more nucleic acid or amino acid sequences when aligned for maximum correspondence over a specified comparison window. The percentage of \u201cidentity\u201d is determined by comparing two optimally aligned sequences over the comparison window. For \u201coptimal alignment\u201d of the two sequences, it will be appreciated that the portion of the sequence in the comparison window may include gaps (e.g., deletions or additions) as compared to the reference sequence, which does not contain additions or deletions. After alignment, the number of matched positions (i.e., positions where the identical nucleic acid base or amino acid residue occurs in both sequences) is determined and then divided by the total number of positions in the comparison window. This result is then multiplied by 100 to calculate the percentage of sequence or amino acid identity. It will be appreciated that a sequence having a certain percentage of sequence identity to a reference sequence does not necessarily have to have the same total number of nucleotides or amino acids (see e.g., microRNAs discussed above). Thus, a sequence having a certain level of \u201cidentity\u201d includes sequences that correspond to only a portion (i.e., 5\u2032 non-coding regions, 3\u2032 non-coding regions, coding regions, etc.) of the reference sequence.",
                        "As used herein, the phrase \u201cand/or,\u201d when used in a list of two or more items, means that any one of the listed items can be employed by itself or any combination of two or more of the listed items can be employed. For example, if a composition is described as containing or excluding components A, B, and/or C, the composition can contain or exclude A alone; B alone; C alone; A and B in combination; A and C in combination; B and C in combination; or A, B, and C in combination.",
                        "The present description also uses numerical ranges to quantify certain parameters relating to various embodiments of the invention. It should be understood that when numerical ranges are provided, such ranges are to be construed as providing literal support for claim limitations that only recite the lower value of the range as well as claim limitations that only recite the upper value of the range. For example, a disclosed numerical range of about 10 to about 100 provides literal support for a claim reciting \u201cgreater than about 10\u201d (with no upper bounds) and a claim reciting \u201cless than about 100\u201d (with no lower bounds)."
                    ],
                    "subsections": [
                        {
                            "title": "EXAMPLES",
                            "paragraphs": [
                                "The following examples set forth methods in accordance with the invention. It is to be understood, however, that these examples are provided by way of illustration and nothing therein should be taken as a limitation upon the overall scope of the invention.",
                                "**Introduction**",
                                "Starch synthase (SS), including soluble starch synthase (SSS), is one of the key enzyme components that shows sensitivity to high temperature during starch deposition and grain growth. In wheat, temperatures above 25\u00b0 C. reduce soluble starch synthase activity in wheat endosperm. However, there are significant differences in sensitivity to high temperatures among soluble starch synthases of different plant species. For example, rice soluble starch synthase is able to maintain a high enzyme activity at 35\u00b0 C., resulting in production of long, linear chain amylopectin in the endosperm. Since wheat soluble starch synthase is deactivated at elevated temperature and rice soluble starch synthase withstands high temperature, expression of a rice soluble starch synthase gene in wheat may increase the sink strength and thereby increase the productivity under heat stress. The objective of this study was to investigate the effects of expression of a rice soluble starch synthase gene on starch deposition and the yield of wheat kernel weight under heat stress conditions. The SSI gene cloned in wheat had 81% amino acid similarity with rice SSI and produced a 75 kDa protein, whereas rice SSI produces a 57 kDa protein. The wheat and rice SSI are structurally similar, consisting of 15 exons and 14 introns. The exons of both genes are virtually identical in length, but introns 1, 2, 4 and 10 of wheat SSI are longer and introns 6, 11 and 14 are shorter than that of the corresponding rice introns.",
                                "**Example 1**",
                                "**Vector Construction and Plant Transformation**",
                                "**1. Vector Construction**",
