Repository: boschresearch/Pap2Pat

# Pap2Pat Dataset

### File Schema

Every directory in `data` corresponds to one patent-paper pair and contains the full texts of both patent and paper, as well as the patent outlines. We include all information in JSON for programmatic parsing and Markdown for manual inspection.

```yaml
data/:
    paper_id-patent_id/:
        # Nested JSON format
        patent.json: JSON file containing patent metadata and full-text, as well as all outlines
        paper.json: JSON file containing paper metadata and full-text
        # Markdown format
        patent.md: patent full-text formatted in markdown
        paper.md: paper full-text formatted in markdown

File: Pap2Pat/data/W2793294193-US20200046884/patent.json (part 1 of 3)
{
    "id": "US20200046884",
    "authors": [
        "May Griffith",
        "Ayan Samanta",
        "Jaganmohan Reddy Jangamreddy"
    ],
    "title": "COLLAGEN AND COLLAGEN LIKE PEPTIDE BASED HYRDOGELS, CORNEAL IMPLANTS, FILLER GLUE AND USES THEREOF",
    "date": "2017-10-13 00:00:00",
    "abstract": "The present invention provides for collagen and collagen like peptide based hydrogels, corneal implants, filler glue and uses thereof. The invention represents an advancement in the field of hydrogels, corneal implants, filler glue based on collagen and collagen like peptides. The invention discloses collagen and novel collagen like peptides crosslinked with DMTMM and their use in preparation of hydrogel, corneal implant and filler glue which are highly efficacious and robust as compared to existing corneal implants. Further, the invention relates to method of treating corneal defects and diseases.",
    "sections": [
        {
            "title": "DESCRIPTION",
            "paragraphs": [],
            "subsections": [
                {
                    "title": "FIELD OF INVENTION",
                    "paragraphs": [
                        "The present invention relates to collagen and modified collagen-like peptides crosslinked using DMTMM as a crosslinker. The invention also relates to methods of preparing hydrogels, corneal implants and filler glue comprising collagen and collagen-like peptides crosslinked with DMTMM."
                    ],
                    "subsections": [],
                    "outline_long": [
                        "relate to collagen and modified collagen-like peptides crosslinked using DMTMM"
                    ],
                    "num_characters": 285,
                    "outline_medium": [
                        "relate to collagen and modified collagen-like peptides crosslinked using DMTMM"
                    ],
                    "outline_short": [
                        "introduce collagen and modified collagen-like peptides"
                    ]
                },
                {
                    "title": "BACKGROUND",
                    "paragraphs": [
                        "The cornea is the transparent covering and the main refractive element of the eye. It is responsible for transmission of light to the retina. The human cornea is composed of three primary layers, an outermost epithelium layer, a middle stroma containing keratocytes and an innermost single layer of endothelial cells.",
                        "One of the major causes of blindness worldwide is corneal diseases. The diseases lead to loss of corneal transparency and subsequently deteriorates the vision. There are a wide variety of infectious and inflammatory eye diseases that cause corneal scarring and may result in total blindness. Microbial attack is a common cause of corneal disease.",
                        "The most widely accepted treatment for corneal blindness is transplantation of a full thickness healthy donor cornea after removal of the damaged tissue. The process is termed as penetrating keratoplasty (PK). Unfortunately, the approach of penetrating keratoplasty suffers from several shortcomings due to the following reasons: \u2014\n\n\n- - The supply of donor tissue is substantially less than the demand for\n    transplantation that has resulted in 12.7 million untreated patients\n    worldwide as reported in 2016, with an additional 1.5 million new\n    patients every year.\n  - Donor cornea is often rejected in a large proportion of patients due\n    to reasons such as autoimmune situations, chemical burns, and\n    infections.\n  - Survival rate of corneal grafts decreases over time.\n  - Donor-cornea derived infection such as HSV is another serious\n    complication associated with transplantation of human donor corneas.\n    Donor corneas should be screened which is an expensive procedure,\n    with processing fees in the USA around 2.5-3.5 thousand US dollars\n    per cornea.",
                        "There has been a long history of research into the development of alternatives to human corneas with both artificial as well as natural alternatives. Xenograft transplantation using corneas from pigs and sheep have been tried. But the said approach suffers from many disadvantages such as immune rejections as well as cross-species diseases due to transmission of pathogens.",
                        "Decellularized organs have been studied to evaluate their potential as grafts in same or cross-species due to their ability to retain the native extra-cellular matrix of the target organ. But, decellularized corneas also have shortcomings due to incompatibility and rejections.",
                        "Artificial corneas known as keratoprostheses (KPro's) have been in development for over 200 years. Artificial corneas utilizing quartz crystal implant, plastic optical core like poly (methyl methacrylate), poly (2-hydroxyethyl methacrylate) etc. have been used. But the use of such artificial corneas involves the need for lifetime antibiotics as well as immune suppression in a large proportion of patients. The retention rates of these artificial corneas are extremely less and more than half of such artificial corneas do not last beyond three years. Moreover, the patients are at risk of glaucoma, a very severe side effect that can result in blindness.",
                        "As collagen is the main component of the corneal extracellular matrix, artificial corneas made from collagen have garnered a lot of interest as alternatives to human donor corneas. The main source of collagen is extracted animal protein, although recombinantly produced collagen is now available. To give mechanical strength, enzymatic stability and feasibility for transplantation, collagen is cross-linked by different mechanisms.",
                        "Optically transparent and cell friendly corneal implants made from porcine and bovine collagen and transplanted into animal models exhibit immunogenic reaction. Animal-derived collagen comes from heterogeneous sources, and because of the different levels of processing and screening in each different source, great care needs to be taken due to the risk of transmitting diseases as well as provoking immune responses in the host.",
                        "The use of recombinant human collagen mitigates the heterogeneity and pathogen transmission issue. However, the production and purification of recombinant human collagen is an expensive process that makes the price of the artificial cornea unreachable to the neediest individuals. Therefore, an alternative that could replace recombinant human collagen with the same physicochemical and biological properties would be a huge advancement. Collagen-like peptides (CLP) or collagen mimetic peptides have been developed as functional alternatives of collagen.",
                        "Corneal implants based on collagen-like peptides crosslinked using various cross-linkers have been developed till date. N-(3-dimethylaminopropyl)-N\u2032-ethylcarbodiimide (EDC) and N-hydroxysuccinimide (NHS) crosslinking system has been used for development of corneal implants. But the same has been found to be cytotoxic to the surrounding cells.",
                        "DMTMM has been used as a crosslinker in a wide variety of applications. But the use of the same for development of hydrogels and implants is not known. The usage of DMTMM as a crosslinker has allowed unprecedented advantages over the previously used crosslinkers. The advantages include improved mechanical properties, improved thermal properties and less cytotoxic effect.",
                        "In the prior art, collagen-like peptides having characteristics very similar to that of collagens have been developed. One such collagen-like peptide having 36 amino acid has been used as a base peptide for the present invention, which is modified to impart mechanical strength and multifunctionality such as anti-inflammatory property and resistance to matrix metalloproteinases (MMP).",
                        "The implants based on collagen-like peptide crosslinked with DMTMM and containing the MMP cleavage motif and the anti-inflammation motifs is highly efficacious compared to the implants disclosed in the prior art.",
                        "The present invention thus contemplates to overcome the problems of the prior art to solve a long-standing problem of development of corneal implants with improved mechanical properties and less cytotoxic effect. Further, the approach used for development of this invention would make the improved implants more accessible and affordable to the 90% of the world's visually impaired who live in low-income nations.",
                        "Further, the invention may also be utilized for cosmetic purposes such as for correction of refractive errors, use as fillers for correcting previous laser eye surgery (PRK, LASIK, LASEK) or use as onlays, inlays and rings instead of laser eye surgery to correct vision. The filler glue can also be used as anti-aging tools to fill wrinkles."
                    ],
                    "subsections": [],
                    "outline_long": [
                        "introduce corneal diseases",
                        "describe limitations of penetrating keratoplasty",
                        "discuss donor cornea rejection",
                        "mention survival rate of corneal grafts",
                        "describe donor-cornea derived infection",
                        "discuss xenograft transplantation",
                        "describe decellularized organs",
                        "introduce artificial corneas",
                        "discuss limitations of artificial corneas",
                        "describe collagen as main component of corneal extracellular matrix",
                        "discuss cross-linking of collagen",
                        "describe immunogenic reaction of animal-derived collagen",
                        "introduce collagen-like peptides as functional alternatives"
                    ],
                    "num_characters": 6566,
                    "outline_medium": [
                        "introduce corneal diseases",
                        "describe limitations of penetrating keratoplasty",
                        "discuss xenograft transplantation",
                        "describe decellularized organs",
                        "discuss artificial corneas",
                        "introduce collagen as alternative to human donor corneas"
                    ],
                    "outline_short": [
                        "describe corneal diseases",
                        "limitations of penetrating keratoplasty",
                        "prior art alternatives to human corneas"
                    ]
                },
                {
                    "title": "SUMMARY OF THE INVENTION",
                    "paragraphs": [
                        "The present invention relates to modified collagen-like peptides, wherein the peptides are operably fused to one or more functional peptide motifs having MMP cleavage site, anti-inflammatory properties and/or cell-adhesion sites.",
                        "Further, the invention discloses chemically modified collagen or collagen-like peptide-PEG (CLP-PEG) conjugate. The invention also relates to CLP-PEG conjugate which have been crosslinked into a network using 4-(4,6-Dimethoxy-1,3,5-triazin-2-yl)-4-methylmorpholinium chloride (DMTMM) as a crosslinker.",
                        "The invention discloses hydrogels comprising CLP-PEG conjugate crosslinked with DMTMM. Further, the hydrogel contains stem cells or a second layer of anti-inflammatory biopolymer.",
                        "The invention also relates to a method of preparing the hydrogel using CLP-PEG conjugate containing fibrinogen crosslinked with a crosslinking agent, preferably 4-(4,6-Dimethoxy-1,3,5-triazin-2-yl)-4-methylmorpholinium chloride (DMTMM). CLP-PEG hydrogel is in the form implant or filler glue.",
                        "Further, the invention relates to method of treatment using the hydrogel which includes pre-application of thrombin to the corneal defect. The CLP-PEG containing fibrinogen is mixed with DMTMM and dispensed into the cavity of the corneal defect. The thrombin reacts with the fibrinogen to form fibrin to result in a hydrogel.",
                        "The invention also relates to method of manufacturing corneal implants by preparation of a hydrogel and molding the implants as cornea shaped implants in a humidified chamber in an inert or non-oxidizing atmosphere."
                    ],
                    "subsections": [],
                    "outline_long": [
                        "describe modified collagen-like peptides with functional motifs",
                        "introduce CLP-PEG conjugate crosslinked with DMTMM",
                        "describe hydrogels and methods of preparation"
                    ],
                    "num_characters": 1551,
                    "outline_medium": [
                        "describe modified collagen-like peptides crosslinked with DMTMM"
                    ],
                    "outline_short": [
                        "summarize modified collagen-like peptides and hydrogels"
                    ]
                },
                {
                    "title": "BRIEF DESCRIPTION OF SEQUENCE LISTINGS",
                    "paragraphs": [
                        "SEQ ID NO:1 is the nucleic acid sequence of a Pichia pistoris template vector (pPink-aMF-COL mimic-His-P4H-HC) comprising 10 repeats of the nucleic acid sequence encoding the 38-amino acid CLP.",
                        "SEQ ID NO:2 is the nucleic acid sequence of the forward primer used for cloning.",
                        "SEQ ID NO:3 is the nucleic acid sequence of the reverse primer used for cloning.",
                        "SEQ ID NO:4 is the nucleic acid sequence encoding the 38-amino acid sequence used for preparation of CLP.",
                        "SEQ ID NO:5 is the 38-amino acid long polypeptide used as a base for preparation of CLP with added functional motifs. This sequence comprises of a previously disclosed 36-amino acid sequence to which a glycine and a cysteine residue has been added.",
                        "SEQ ID NO:6 is a Matrix-metalloproteinases (MMP) cleavage motif which is functionally fused to the peptide comprising the amino acid sequence of SEQ ID NO:5.",
                        "SEQ ID NO:7 is the nucleic acid encoding a CLP-MMP polypeptide, wherein the MMP cleavage motif is functionally fused to the polypeptide given in SEQ ID NO:5.",
                        "SEQ ID NO:8 is an anti-inflammatory motif (RYTVELA) which is functionally fused to the peptide comprising the amino acid sequence of SEQ ID NO:5.",
                        "SEQ ID NO: 9 is the nucleic acid encoding CLP-RYTVELA polypeptide, wherein the anti-inflammatory motif is functionally fused to the peptide comprising the amino acid sequence of SEQ ID NO:5.",
                        "SEQ ID NO: 10 is a polypeptide comprising CLP fused to both the MMP cleavage motif as well as the anti-inflammatory motif (RYTVELA).",
                        "SEQ ID NO:11 is the nucleic acid encoding polypeptide of SEQ ID NO:10.",
                        "SEQ ID NO:12 is a cell adhesion peptide motif RGDSPG (from fibronectin) which is functionally fused to the peptide comprising the amino acid sequence of SEQ ID NO:5.",
                        "SEQ ID NO:13 is the nucleic acid encoding CLP-RGDSPG polypeptide, wherein the cell adhesion peptide motif is functionally fused to the peptide comprising the amino acid sequence of SEQ ID NO:5.",
                        "SEQ ID NO:14 is a cell adhesion peptide motif IKVAV (from laminin) which is functionally fused to the peptide comprising the amino acid sequence of SEQ ID NO:5.",
                        "SEQ ID NO:15 is the nucleic acid encoding CLP-IKVAV polypeptide, wherein the cell adhesion peptide motif is functionally fused to the peptide comprising the amino acid sequence of SEQ ID NO:5."
                    ],
                    "subsections": [],
                    "outline_long": [
                        "describe SEQ ID NO:1",
                        "describe SEQ ID NO:2-4",
                        "describe SEQ ID NO:5-15",
                        "summarize sequence listings"
                    ],
                    "num_characters": 2295,
                    "outline_medium": [
                        "list nucleic acid sequences",
                        "describe functions of each sequence"
                    ],
                    "outline_short": [
                        "list nucleic acid sequences"
                    ]
                },
                {
                    "title": "Definitions",
                    "paragraphs": [
                        "Unless defined otherwise, all technical and scientific terms used herein have the same meaning as commonly understood by one of ordinary skill in the art to which the methods belong. Although any methods and compositions similar or equivalent to those described herein can also be used in the practice or testing of the methods and compositions, representative illustrative methods and compositions are now described.",
                        "Where a range of values is provided, it is understood that each intervening value between the upper and lower limit of that range and any other stated or intervening value in that stated range, is encompassed within by the methods and compositions. The upper and lower limits of these smaller ranges may independently be included in the smaller ranges and are also encompassed within by the methods and compositions, subject to any specifically excluded limit in the stated range. Where the stated range includes one or both of the limits, ranges excluding either or both of those included limits are also included in the methods and compositions.",
                        "It is appreciated that certain features of the methods, which are, for clarity, described in the context of separate embodiments, may also be provided in combination in a single embodiment. Conversely, various features of the methods and compositions, which are, for brevity, described in the context of a single embodiment, may also be provided separately or in any suitable sub-combination. It is noted that, as used herein and in the appended claims, the singular forms \u201ca\u201d, \u201can\u201d, and \u201cthe\u201d include plural referents unless the context clearly dictates otherwise. It is further noted that the claims may be drafted to exclude any optional element. As such, this statement is intended to serve as antecedent basis for use of such exclusive terminology as \u201csolely,\u201d \u201conly\u201d and the like in connection with the recitation of claim elements, or use of a \u201cnegative\u201d limitation.",
                        "As will be apparent to those of skill in the art upon reading this disclosure, each of the individual embodiments described and illustrated herein has discrete components and features which may be readily separated from or combined with the features of any of the other embodiments without departing from the scope or spirit of the present methods. Any recited method can be carried out in the order of events recited or in any other order that is logically possible.",
                        "The term \u201ccollagen\u201d refers to the principal protein of connective tissue having a high tensile strength and found in most multicellular organisms. The term as used herein refers to all forms of collagen from diverse sources which can be used as starting materials, including but not limited to, recombinantly produced collagen, collagen extracted from naturally occurring sources, processed, or otherwise modified for preparation of hydrogels, implants or filler glue.",
                        "The term \u201ccollagen-like peptide\u201d or \u201cCLP\u201d refers to any peptide which is a structural or functional equivalent of collagen. The CLP may further contain functional peptide motifs, which include but are not limited to, anti-inflammatory motif, MMP cleavage motif or cell adhesion motif.",
                        "The term \u201ccollagen-like peptide-PEG\u201d or \u201cCLP-PEG\u201d or \u201cconjugated-CLP\u201d refers to any collagen-like peptide conjugated to polyethylene glycol, which includes but is not limited to, polyethylene glycols with molecular weight ranging 10-40 kDa, having 4-8 arms and having hexaglycerol or pentaerythritol core.",
                        "The term \u201chydrogel\u201d means a gel comprising collagen-PEG or collagen-like peptide conjugate crosslinked into a network using a suitable crosslinker, which includes but is not limited to, DMTMM. The dispersion medium is any suitable solvent.",
                        "The term \u201ccorneal implant\u201d refers to any material which may be applied to or comes in contact with the cornea of a subject. The corneal implant may comprise of a hydrogel comprising collagen or collagen like peptide crosslinked into a network using a suitable crosslinker, which includes but is not limited to, DMTMM. The implant may further comprise second network of functional polymers and may be used for delivery of cells.",
                        "The term \u201cfiller glue\u201d or \u201cfiller\u201d as used herein is intended to include hydrogels comprising collagen-PEG or collagen-like peptide conjugate crosslinked into a network using a suitable crosslinker and additionally comprises one or more component, which includes but is not limited to, peptide, glycoproteins, sealant, adhesives, additives etc. such as fibrinogen",
                        "The term \u201cstem cell\u201d represents a generic group of undifferentiated cells that possess the capacity for self-renewal while retaining varying potentials to form differentiated cells and tissues. Stem cells can be pluripotent or multipotent. A pluripotent stem cell is a cell that has the ability to form all tissues found in an intact organism although the pluripotent stem cell cannot form an intact organism. Furthermore, it is known that human somatic cells can be re-programmed to an undifferentiated state similar to an embryonic stem cell. The term includes, but is not limited to, corneal stem cells.",
                        "The terms \u201cpolypeptide\u201d, \u201cpeptide\u201d and \u201cprotein\u201d are used interchangeably herein to refer to two or more amino acid residues joined to each other by peptide bonds or modified peptide bonds. The terms apply to amino acid polymers in which one or more amino acid residue is an artificial chemical mimetic of a corresponding naturally occurring amino acid, as well as to naturally occurring amino acid polymers, those containing modified residues, and non-naturally occurring amino acid polymer. \u201cPolypeptide\u201d refers to both short chains, commonly referred to as peptides, oligopeptides or oligomers, and to longer chains, generally referred to as proteins. Polypeptides may contain amino acids other than the 20 gene-encoded amino acids. Likewise, \u201cprotein\u201d refers to at least two covalently attached amino acids, which includes proteins, polypeptides, oligopeptides and peptides. A protein may be made up of naturally occurring amino acids and peptide bonds, or synthetic peptidomimetic structures. Thus \u201camino acid\u201d, or \u201cpeptide residue\u201d, as used herein means both naturally occurring and synthetic amino acids. \u201cAmino acid\u201d includes imino acid residues such as proline and hydroxyproline. The side chains may be in either the (R) or the (S) configuration."
                    ],
                    "subsections": [],
                    "outline_long": [
                        "define collagen",
                        "define collagen-like peptide",
                        "define CLP-PEG",
                        "define hydrogel",
                        "define corneal implant",
                        "define filler glue",
                        "define stem cell",
                        "define polypeptide",
                        "describe range of values",
                        "describe singular forms",
                        "describe exclusive terminology",
                        "describe method combinations"
                    ],
                    "num_characters": 6374,
                    "outline_medium": [
                        "define collagen",
                        "define collagen-like peptide",
                        "define collagen-like peptide-PEG",
                        "define hydrogel",
                        "define corneal implant",
                        "define filler glue and stem cell"
                    ],
                    "outline_short": [
                        "define technical terms",
                        "describe scope of methods and compositions",
                        "define specific terms"
                    ]
                },
                {
                    "title": "DETAILED DESCRIPTION OF THE INVENTION",
                    "paragraphs": [
                        "The present invention discloses modified collagen-like peptides prepared by adding one or more functional peptide motifs to a previously disclosed 36-amino acid peptide. Peptide motifs having proteolytic cleavage sites, anti-inflammatory effects and/or cell adhesion motifs are added to the amino acid sequence in this invention. Further, a glycine and a cysteine residue has been added to the peptide which allows covalent attachment of polyethylene glycol (PEG) to form a robust hydrogel.",
                        "Collagen or the collagen-like peptides crosslinked with DMTMM are used in preparing hydrogels and corneal implants and filler glue for treatment of corneal and defects and diseases.",
                        "The invention contemplates a multidimensional approach in development of highly efficacious corneal implants comprising collagen or collagen like peptides crosslinked with DMTMM. The hydrogels developed with collagen or collagen-like peptides crosslinked with DMTMM was found to be more effective and less cytotoxic than previously used EDC/NHS crosslinking system.",
                        "Efficacy of DMTMM Over Commonly Used Crosslinker",
                        "For the first time, DMTMM has been used as a crosslinker for development of collagen and collagen-like peptide based hydrogels, implants and filler glue. The inventors have established that DMTMM is a superior crosslinker as compared to existing crosslinkers such as EDC/NHS and N-Cyclohexyl-N\u2032-(2-morpholinoethyl) carbodiimide metho-p-toluenesulfonate (CMC).",
                        "This inventive approach has led to the development of highly efficacious and robust hydrogels characterized by the following properties: \u2014\n\n\n- - a. superior mechanical properties as evidenced by the oscillatory\n    rheology studies\n  - b. improved suturability of the implants\n  - c. lesser cytotoxicity as evidenced by the human corneal epithelial\n    cell culture studies performed with different crosslinkers and no\n    long term cytotoxic effect\n  - d. increased integrity of the hydrogels over a long period as\n    evidenced by the FTIR spectroscopic study\n  - e. superior anti-scarring properties\n  - f. increased induction of extracellular vesicle production",
                        "Further the hydrogels developed in this invention have cosmetic uses as well such as the ability to correct refractive errors, use as fillers for correcting previous laser eye surgery (PRK, LASIK, LASEK) or use as onlays, inlays and rings instead of laser eye surgery to correct vision. The filler glue can also be used as anti-aging tools to fill wrinkles.",
                        "The invention also relates to methods of manufacturing hydrogels, corneal implants and filler glue comprising collagen or collagen-like peptides crosslinked with DMTMM.",
                        "Further, the invention also relates to method of treating corneal defects using hydrogels developed in this invention and a collagen based ab interno patch. The invention also reveals a kit comprising collagen based ab interno patch and the filler glue.",
                        "Before the collagen-like peptides, conjugates, hydrogels, implants, filler glue and methods of the present disclosure are described in greater detail, it is to be understood that the invention is not limited to particular embodiments and may vary. It is also to be understood that the terminology used herein is for the purpose of describing particular embodiments only, and is not intended to be limiting, since the scope of the methods and compositions will be limited only by the appended claims.",
                        "Aspects of the present invention relates to modified collagen like peptides which were designed using a 36-amino acid peptide sequence as a base. Functional motifs were added to this base peptide sequence in order to improve the functionality and therapeutic efficacy of the hydrogels based on these collagen-like peptides. Glycine and cysteine were added to allow covalent attachment to an 8-armed polyethylene glycol maleimide (PEG) and form a robust hydrogel. The functional motifs added to the base CLP included a MMP cleavage motif, an anti-inflammatory motif and cell adhesion motifs.",
                        "To impart resistance to matrix metalloproteinases (MMP), a MMP cleavage motif is added to stop the degradation of extracellular matrix proteins.",
                        "The collagen-like peptides developed in this invention contains MMP cleavage motif. Matrix-metalloproteinases (MMPs), also referred to as matrixins are a family of approximately 24 human zinc-containing endopeptidases that are capable of degrading components of the ECM and many other proteins. MMPs are overexpressed in a variety of pathological conditions, such as arthritic diseases, cancer and inflammation.",
                        "Compositions comprising a MMP cleavage motif are used to cleave MMPs at inflammation sites. Cell adhesion motifs like RGDSPG (from fibronectin) and IKVAV (from laminin) was added to enhance corneal epithelial cell proliferation and differentiation as well as neurite outgrowth.",
                        "Another aspect of the invention relates to recombinant production of collagen-like peptide. Recombinant production of collagen-like peptides provides impeccable high yields and thus resulting in managing the higher purities required at lower expenses.",
                        "In the present invention, the nucleic acids encoding the modified collagen like peptides are cloned into an expression vector for recombinant expression. In a preferred embodiment, the vector is a pCOLDI expression vectors.",
                        "The nucleic acids are cloned into the expression vector using the restriction sites and appropriate forward and reverse primers. In a preferred embodiment, the restriction sites are NdeI and XbaI.",
                        "For post-translational modification of proline residues to hydroxyproline, an expression vector encoding prolyl 4-hydroxylase is transformed along with the vector encoding the collagen like peptides. In a preferred embodiment, the vector used for encoding prolyl 4-hydroxylase is a pET vector.",
                        "A suitable host cell for expressing the recombinant collagen like peptides is used. In a preferred embodiment, the host cell used is E. coli BL-21(DE3) strain. In the preferred embodiment, the host cells used for production of recombinant proteins which are endotoxin-free.",
                        "For recombinant expression of CLPs, pre-cultured bacteria are selected against an antibiotic. In a preferred embodiment, the antibiotic is ampicillin.",
                        "The promoter present in the host is an inducible promoter. In a preferred embodiment, the promoter is IPTG.",
                        "The recombinant host cells are harvested by centrifugation and subjected to lysis for recovery of recombinant proteins. In a preferred embodiment, lysis is performed by sonication.",
                        "The collagen-like polypeptides are further purified using a suitable purification system. In a preferred embodiment Ni-NTI columns that specifically bind the Histidine tag attached to the N-terminus of CLP are used for purification.",
                        "The recombinantly expressed proteins which do not trigger endotoxic response in human cells and are used for preparation of hydrogels and implants.",
                        "Alternatively, the peptides are synthesized using a peptide synthesizer.",
                        "Further aspects of the invention deal with preparation of collagen or CLP-PEG hydrogel crosslinked into a network using DMTMM. Further, implants and filler glue using the hydrogel are prepared. For preparation of the hydrogel, the collagen or recombinantly produced collagen-like peptides are conjugated with polyethylene glycols with molecular weight ranging 10-40 kDa, having 4-8 arms and having hexaglycerol or pentaerythritol core. In a preferred embodiment, a 8-arm-PEG-maleimide having MW of 40 KDa and hexaglycerol core was used. The resultant CLP-PEG conjugate is subjected to a three-stage filtration process. In a preferred embodiment, the three-stage filtration process includes using a P3 sintered glass funnel, a 0.45 \u03bcm sterile filter and then purification by dialysis against water 12-14 KDa molecular weight cut-off regenerative cellulose dialysis membrane. The purified solution is finally lyophilized.",
                        "For preparation of the hydrogel, solution of CLP-PEGs in water is crosslinked using a suitable crosslinker. In a preferred embodiment, 15% (w/w) solution of CLP-PEGs in water is prepared and a 2-(N-morpholino) ethanesulfonic acid (MES) is added as a buffer. The crosslinker in the preferred embodiment is 4-(4,6-Dimethoxy-1,3,5-triazin-2-yl)-4-methylmorpholinium chloride (DMTMM).",
                        "In another embodiment, fibrinogen is mixed with CLP-PEG and then DMTMM is added for preparing the hydrogels. Thrombin is pre-applied to the corneal defect and when it comes in contact with fibrinogen of the hydrogel reacts to convert into fibrin, which is a superior filer glue.",
                        "For preparation of the implant, the hydrogel is moulded as cornea-shaped implants and cured overnight in a humidified chamber under an inert or non-oxidizing atmosphere. In a preferred embodiment, the inert or non-oxidizing atmosphere is nitrogen atmosphere.",
                        "For preparation of the CLP-PEG filler glue, the CLP-PEG conjugate is dissolved in deionised water. The resultant solution behaves as a liquid at 37\u00b0 C. and is injectable. Optionally, fibrinogen can be added to this solution. Addition of DMTMM while cooling the 15% (w/w) solution of CLP-PEG from 37\u00b0 C. to 25\u00b0 C. is a preferred mode of preparing the filler glue.",
                        "Another aspect of the present invention relates to modified implants with anti-inflammatory biopolymer, small drugs and pre-loaded stem cells. The slow gelling kinetics of the hydrogel allows the homogeneous incorporation of a second network of anti-inflammatory and anti-fouling biopolymer. In a preferred embodiment, the anti-inflammatory and anti-fouling biopolymer is 2-methacryloyloxyethyl phosphorylcholine network (MPC). CLP-MPC implants are suitable to be used as implants for corneas with severe pathological conditions such as chemical burns, severe infections, autoimmune conditions etc. The slower gelling kinetics also allows the covalent attachment of various small molecule drugs such as vancomycin.",
                        "Yet another aspect of the present invention relates to preparation of collagen or CLP-based implant with pre-loaded stem cells for stem cell delivery to patients whose own endogenous stem cells are depleted. In a preferred embodiment, DeltaNp63 positive corneal limbal epithelial cells were grown on the implants and it was found that the implant supports the proliferation of the stem cells.",
                        "Further aspects of the present invention relate to characterization of the developed implants, which includes mechanical characterization, thermal characterization and cytotoxic characterization.",
                        "For mechanical characterization, oscillatory rheology studies were performed on these hydrogels and implants. The results depict that the implants have a much higher storage modulus and a much lower tangent loss than previously disclosed implants.",
                        "For thermal characterization, differential scanning calorimetric analysis was done which revealed that glass transition temperature of the hydrogels prepared with various equivalents of DMTMM matched the glass transition temperature of the human cornea.",
                        "Further cytotoxic characterization was performed by comparing implants prepared using different crosslinkers for growth of human corneal epithelial cells on the implants. For the comparison, the HCEC were seeded onto tissue culture plates and the effects of DMTMM and EDC/NHS crosslinking systems were compared for their effects on immortalized human corneal epithelial cells.",
                        "In a further aspect, the long-term toxicity of DMTMM on HCEC was tested. HCECs were incubated with DMTMM and was cultured for up to 7 days. Staining was done to check the viability of the cells.",
                        "In yet another aspect, the thickness of cornea was measured at different times before and after grafting the implants in New Zealand white male rabbits.",
                        "In other aspects of the invention, the suturability of the implants, anti-scarring properties, induction of extracellular vesicle production and stability of the implants over a long period of time are exhibited.",
                        "In another aspect of the invention, it has been shown that the suturability of the implants tested on excused pig eyes were found to withstand multiple interrupted sutures with little breaks.",
                        "In yet another aspect of the invention, the long-term integrity of the sample was studied using FTIR Spectroscopy. Samples were subjected to a wave-scan ranging 650-4000 cm\u22121 and no significant differences in the spectra could be found between samples indicating the integrity of the implants over the storage duration of 14 months.",
                        "In yet another aspect, the anti-scarring properties of the implants were tested. The in vitro culture of primary dermal fibroblasts on the implants shows the ability of CLP implants to be potentially used as regeneration scaffolds or templates, preformed or in situ cured, to have an anti-scarring effect.",
                        "In yet another aspect, the ability of the implants to induce extracellular vesicle production was tested. Mini-pig neo corneas were investigated to characterize the exosomes and immunohistochemistry performed on sections of implanted with CLP-PEG and RHCIII-MPC showed differential staining for CD9 marker for exosomes, and Rab-7, a marker for endosomes. It was shown that CLP-PEG implants in the cornea promotes regeneration of extracellular vesicles.",
