Repository: boschresearch/Pap2Pat

# Pap2Pat Dataset

### File Schema

Every directory in `data` corresponds to one patent-paper pair and contains the full texts of both patent and paper, as well as the patent outlines. We include all information in JSON for programmatic parsing and Markdown for manual inspection.

```yaml
data/:
    paper_id-patent_id/:
        # Nested JSON format
        patent.json: JSON file containing patent metadata and full-text, as well as all outlines
        paper.json: JSON file containing paper metadata and full-text
        # Markdown format
        patent.md: patent full-text formatted in markdown
        paper.md: paper full-text formatted in markdown

File: Pap2Pat/data/W2793565438-US20180016735/paper.json
{
    "id": "https://semopenalex.org/work/W2793565438",
    "authors": [
        "Brent Tisserat",
        "Zengshe Liu",
        "Luke M. Haverhals"
    ],
    "title": "Lignocellulosic Composites Prepared Utilizing Aqueous Alkaline/Urea Solutions with Cold Temperatures",
    "date": "2018-01-01",
    "abstract": "Lignocellulosic composites (LCs) were fabricated by partially dissolving cotton to create a matrix that was reinforced with osage orange wood (OOW) particles and/or blue agave fibers (AF). LCs were composed of 15\u201335% cotton matrix and 65\u201385% OWW/AF reinforcement. The matrix was produced by soaking cotton wool in a cold aqueous alkaline/urea solvent and was stirred for 15 minutes at 350 rpm to create a viscous gel. The gel was then reinforced with lignocellulosic components, mixed, and then pressed into a panel mold. LC panels were soaked in water to remove the aqueous solvent and then oven dried to obtain the final LC product. Several factors involved in the preparation of these LCs were examined including reaction temperatures (\u22125 to \u221215\u00b0C), matrix concentration (15\u201335% cotton), aqueous solvent volume (45\u2013105 ml/panel), and the effectiveness of employing various aqueous solvent formulations. The mechanical properties of LCs were determined and reported. Conversion of the cotton into a suitable viscous gel was critical in order to obtain LCs that exhibited high mechanical properties. LCs with the highest mechanical properties were obtained when the cotton wools were subjected to a 4.6% LiOH/15% urea solvent at \u221212.5\u00b0C using an aqueous solvent volume of 60 ml/panel. Cotton wool subjected to excessive cold alkaline solvents volumes resulted in irreversible cellulose breakdown and a resultant LC that exhibited poor mechanical properties.",
    "sections": [
        {
            "title": "Introduction",
            "paragraphs": [
                "Lignocellulosic biomass is very resistant to being broken down (i.e., bioconverted) into carbohydrate components that could be used as intermediates to generate biobased fuels and products. This problem may be addressed by administering pretreatment methods [1,2]. Lignocellulosic biomass is composed mainly of cellulose (\u00df (1-4)-linked chains of glucose molecules), hemicellulose (heteropolymers composed of 5-and 6-carbon sugars such as arabinoxylan, xylan, glucronoxylan, glucomannan, and xyloglucan) and lignin (polymer of three phenylpropanoid units: \ud835\udc5d-hydroxyphenyl, guaiacyl, and syringyl). The carbohydrate fraction (cellulose and hemicellulose) of lignocellulosic biomass is speculated to be covalently linked to lignin [1,3]. One method used to break down the lignocellulosic bonds is to employ cold alkaline solvents [1][2][3][4][5][6][7][8][9][10][11]. For example, cold sodium hydroxide (7% NaOH) or sodium hydroxide/urea solutions (\u22487% NaOH/12% urea solution) cooled to -12 \u2218 C is capable of breaking cellulose linkages to synthesis cellulose derivatives [1][2][3]. In other studies, some cold alkaline treatments (i.e., 5% NaOH solution cooled to -5 \u2218 C) caused lignocellulosic fibers to swell but did not result in dissolvement [1,3]. An aqueous alkaline treatment of spruce wood with NaOH or NaOH/urea mixture solutions at similar low temperatures disrupts hemicellulose, cellulose, and lignin components making the cellulose more accessible to enzymatic hydrolysis [2]. Li et al. reported that aqueous alkaline/low temperatures treatments (\u22487% NaOH/12% urea solution at -12 \u2218 C) cleaved lignin ester groups in bamboo fibers but otherwise caused only minor changes in the overall lignin structure [1]. Cai and Zhang reported that LiOH\u22c5H 2 O/urea was superior to NaOH/urea or KOH/urea to dissolve cellulose [4]. Utilizing these techniques, dissolved cellulose could serve as a matrix and be reinforced with undissolved cellulose materials to generate novel all-cellulose composites (ACC) once the alkaline solution was removed [3][4][5][6][7][8][10][11][12]. These novel ACCs are \"environmentally friendly\" and can be \"recycled\" since the composite is entirely composed of cellulose [1,3,6,8,[10][11][12]. ACC films (0.25 mm thick) composed of cellulose nanowhiskers and a cellulose matrix has been produced using a cold aqueous alkaline solution (7% NaOH/12% urea at -12 \u2218 C) [7,8,11]. Recently, a cold aqueous alkaline solution of LiOH\u22c5H 2 O (4.6% LiOH\u22c5H 2 O : 15% urea at -12 \u2218 C) was used to generate a nonporous cellulose gel from cotton fibers [7].",
                "In this study, we expanded on the use of cold aqueous alkaline solvents to prepare lignocellulosic composites (LCs). In prior studies, ACCs were entirely composed of cellulose (\u223c100%). Herein we employed a semidissolved cellulose matrix that was mixed with nondissolved lignocellulose reinforcement to produce a LC composed of 15% to 35% cellulose and 65 to 85% reinforcement. These LCs have several unique characteristics: (1) their composition consists of readily abundant and inexpensive biomass materials, (2) they do not contain any adhesives or resins unlike commercial composites, and (3) since they are entirely biological in nature they are completely biodegradable and compostable. Several factors associated with the fabrication of these LCs were studied herein including the influence of reaction temperatures, matrix composition, alkaline mixture volumes, and a comparison of the effectiveness of various alkaline solvent formulations. To evaluate the effectiveness of each study, the mechanical properties of the resultant LCs were tested. It would be premature to identify a specific use for the LCs generated in this study as a commercial product. Our goal was to examine the factors that give LCs high mechanical properties since this could translate into a potential product. Therefore, at the conclusion of this study we compared the LCs mechanical properties with various commercial products.",
                "The reason for employing the ingredients used in this study was based on their effectiveness, cost, and availability. Cotton (Gossypium sp., family Malvaceae) is a soft, fluffy staple fiber that grows in a protective capsule or boll. Its fiber is almost pure cellulose. Global cotton production amounts to 25 million tons and its acreage accounts for 2.5% of the world's arable land [13]. Its selection in this study as the matrix material was due to its availability and excellent cellulose characteristics. Cotton currently cost $0.58-0.69/lb [14]. Blue agave (Agave tequilana F.A.C. Weber, family Asparagaceae) is a succulent plant grown in Mexico for the extraction of tequila liquor from its stem; in this process sisal fibers or agave fibers (AF) (bagasse) are generated as a by-product [15]. Blue agave bagasse accounts for 40% of the wet weight of the plant and is an underutilized by-product although several studies have suggested possible uses for it [15][16][17][18][19]. Sisal fibers derived from Agave species are well known for their fibrous strength and are sold as a textile commodity [20]. Osage orange (Maclura pomifera (Raf.) Scheid., family Moraceae) trees are considered an invasive species and are common to the mid-western US states [21,22]. Although a number of  was immersed in the precooled solvent and stirred for approximately 15 min employing a mixer (Model 1750, Arrow Engineering, and Hillside, NJ, USA) fitted with a three-blade propeller at 350 rpm. This resulted in the partial dissolution of the cotton cellulose generating a white translucent cellulose gel. OOW particles (3.75 g) and AFs (3.75 g) were added to the vessel and stirred for an additional 10 min at 350 rpm. The resultant composite was transferred to a polyethylene foam molds of 105 mm W \u00d7 130 mm L \u00d7 5 mm D O.D. with 80 mm W \u00d7 100 mm L \u00d7 5 mm D I.D. Two polyethylene meshes with 2 mm 2 openings were used to sandwich the panel. The molds were then subjected to several solvent-water exchange treatments consisting of submergence in tap water under vacuum for 15 min followed by continuous submergence in water for 24 hrs punctuated with 6 water replacements. After the first hour of soaking the composite panels were firm enough to be removed from the molds to facilitate greater diffusion of the solutes into the water. At end of the soaking treatment, panels were damp dried on paper towels and then placed between two steel plates under 0.5 psi (0.0034 MPa) pressure and dried in a vacuum oven at 60 \u2218 C and 25 inches Hg for 24 hr. Panels were subsequently densified by subjection to 8 tons pressure for 10 min at 180 \u2218 C."
            ],
            "subsections": [
                {
                    "title": "Test Preparations. The summary of experiments con-",
                    "paragraphs": [
                        "ducted in this study is presented in Table 2. The following studies employed 4.6% LiOH\u22c5H 2 O/15% urea as the solvent [7]. Following each preparation test, the mechanical properties of the resultant LC panels were evaluated. To study the influence of reaction temperatures on the mechanical properties of LCs, a LC formulation consisting of 25% cotton and 75% OOW was prepared using -5, -7.5, -10, -12.5, or -15 \u2218 C temperatures. Based on the resultant mechanical properties obtained from this study, a -12.5 \u2218 C reaction temperature was employed hereafter. The influences of various cotton matrix concentrations (15,25,30, or 35% cotton) were tested with a 50/50 OOW/AF reinforcement. The influences of various alkaline solvent volumes (45, 60, 75, 90, or 105 ml/panel) were tested on the LC formulation of 25% cotton and 75% OOW/AF reinforcement. Comparisons of several alkaline aqueous solvents using 60 ml/panel were tested on the 25% cotton: 75% OOW/AF formulation (Table 1). Using 60 ml of the 4.6% LiOH\u22c5H 2 O/15% urea alkaline solvent the mechanical properties of panels composed of 100% cotton, 25% cotton: 75% OOW, 25% cotton: 75% AF, or 25% cotton: 75% OOW/AF were determined. "
                    ],
                    "subsections": []
                },
                {
                    "title": "Physical Measurements.",
                    "paragraphs": [
                        "To access the distribution of the OOW, AF, and cotton matrix in the composites, surface and fractured cross sections of specimen bars were optically examined and photographed with a Wild Heerbrugg M5 Stereo dissecting microscope (Leica Microsystems GMbH, Wetzlar, Germany). FTIR spectra were recorded at room temperature with a FTIR spectrometer (Thermo Nicolet Nexus 470, Thermo Fisher Scientific, Inc., MA). Sample spectra consisted of 32 scans recorded from 4000 to 400 cm -1 using a 2 cm -1 resolution. Thermogravimetric analysis (TGA) was performed on the cotton, OOW, and AF ingredients and the resultant 25% cotton: 75% OOW/AF composite panels. TGA was conducted using a Model 2050 TGA (TA Instruments, "
                    ],
                    "subsections": []
                }
            ]
        },
        {
            "title": "Results and Discussion",
            "paragraphs": [
                "Cai and Zhang employed a 4% cotton/cellulose concentration with a 96% aqueous alkaline solution volume of 4.2% LiOH\u22c5H 2 O/12% urea, 7% NaOH/12% urea, or 9.8% KOH/12% urea to dissolve the cotton [4]. Several investigators have employed these same compositions as their cold alkaline solvents to prepare their ACCs [3,8,11,12]. Li et al. employed a 94% aqueous solution volume of 4.6% LiOH\u22c5H 2 O/12% urea solution to dissolve 6% cotton/cellulose [7]. Initially, we chose to employ this aqueous alkaline formulation in our first LC studies, since this solution was identified to be very effective [7]. In contrast to other studies, we initially employed a 22% cellulose/lignocellulose mass in a 78% alkaline aqueous solution volume of 4.6% LiOH\u22c5H 2 O/12% urea solution at -10 \u2218 C. Rather than attempting to dissolve the entire cotton (cellulose) portion in the alkaline aqueous solvent as other investigators did [3,[6][7][8][9][10], our aim was to only partially dissolve the cotton/cellulose portion in order to obtain an \"adhesive\" or \"plastic-like\" gel matrix that could then be mixed with lignocellulosic reinforcement agents (e.g., OOW and/or AF). Initially, we prepared construct formulations of 100% cotton, 100% OOW, 100% AF, 25% cotton: 75% OOW, 25% cotton: 75% AF, or 25% cotton: 75% OOW/AF. It was not possible to prepare a panel composed entirely of 100% OOW or 100% AF; but all the other composite formulations produced panels. Figure 1 illustrates the steps employed to fabricate LC panels. These steps were employed throughout this study. Successful panels composed of a combination of 25% cotton and 75% OOW and/or 75% AF were also obtainable but both were found to be relatively weak in structure. However, these results suggested that further investigations into improving the parameters involved in LC panel preparations (reaction temperature, matrix concentration, aqueous alkaline volume, and alkaline treatments) could aid in obtaining an improved LC with greater mechanical properties. With this purpose in mind, the following studies were performed.",
                "The mechanical properties of LCs composed of 25% cotton and 75% OOW prepared using various incubation temperatures are shown in Figure 2. It was noted that cotton gel matrices formed a viscous gel at temperatures of -10 \u2218 C and lower (i.e., -12.5 or -15 \u2218 C), while the higher temperatures (i.e., -5 or -7.5 \u2218 C) were less effective in dissolving the cotton to produce a gel. The creation of this gel matrix was subsequently found to be conducive to the adhesive qualities of the matrix to bind with lignocellulosic reinforcements. Both -12.5 and -15 \u2218 C temperature preparation regimes produced a resultant LC that exhibited higher \ud835\udf0e \ud835\udc62 , \ud835\udc38, \ud835\udf0e fm , and \ud835\udc38 \ud835\udc4f values compared to LCs produced obtained from using higher temperatures (i.e., -5 and -7.5 \u2218 C) (Figure 2). For example, the LCs prepared using -12.5 \u2218 C exhibited \ud835\udf0e \ud835\udc62 , \ud835\udc38, \ud835\udf0e fm , and \ud835\udc38 \ud835\udc4f values that were 108%, 151%, 183% and 203% higher than LCs prepared using -5 \u2218 C.",
                "These results are similar to those of Cai and Zhang who tested a range of temperatures varying from -5 to -20 \u2218 C with a 7% NaOH/12% urea solvent and found that -10 \u2218 C produced the most stable solvent conditions in order to dissolve a 4% concentration of cotton (cellulose) to generate an AAC composed of 100% cotton (cellulose) [4]. In contrast, our LCs composed of final matrix composition of 25% cotton generated by a partially dissolvement of the cotton forming a viscous gel construct that when mixed with 75% OOW readily formed a solid LC construct. We selected the temperature regime of -12.5 \u2218 C for further studies since it produced a LC with high mechanical properties (Figure 2).",
                "The percent of the cotton matrix greatly influenced the mechanical properties of the resultant LCs (Figure 3). LCs prepared with lower concentrations of cotton (e.g., 15 or 25%) exhibited lower mechanical values than LCs prepared by using higher concentrations of cotton (e.g., 30 and 35%) (Figure 3). For example, LCs of 35% cotton: 65% OOW/AF exhibited \ud835\udf0e \ud835\udc62 , \ud835\udc38, \ud835\udf0e fm , and \ud835\udc38 \ud835\udc4f values that were 135%, 343%, 153%, and 109% higher, respectively, versus LCs prepared of 15% cotton: 85% OOW/AF (Figure 3). Mechanical properties of LCs employing 30 or 35% cotton matrix were essentially the same. This suggests that optimum concentration of cotton matrix for the LC to achieve the highest mechanical properties was obtained. The presence of high cotton matrix concentrations in the LC increases interfacial binding between the matrix and the reinforcement which translates into higher mechanical properties. An overall goal of this study was to prepare LCs inexpensively and since the cost of cotton was the major cost of the final LCs price, it was decided that further work would be conducted employing LCs utilizing lower cotton concentrations (i.e., 25%). Hereafter, we attempted to improve on the preparation methods to attain LCs with higher mechanical properties. Solvent volume employed to prepare LCs greatly affected the mechanical values of the LCs as shown in Figure 4. The optimum solvent volume used to prepare a LC panel was 60 ml/panel based on its mechanical values. LCs prepared using either 45 or 75 ml/panel usually had diminished mechanical properties compared to LCs prepared using 60 ml/panel. Use of 90 or 105 ml aqueous alkaline solvent per panel resulted in a LC panel that had substantially lower mechanical properties than the 60 ml/panel (Figure 4). We can speculate that higher volumes of solvent/panel diluted the LC ingredients resulting in a weakened panel with poor mechanical properties. Essentially, too much alkaline solvent for the same amount of ingredients results in \"runny\" matrix mixture indicating a greater breakdown of the cellulose structure than that obtained using less alkaline solvent. For example, LCs prepared using 60 ml/panel exhibited the \ud835\udf0e \ud835\udc62 , \ud835\udc38, \ud835\udf0e fm , and \ud835\udc38 \ud835\udc4f values that were 58%, 45%, 55%, and 58% greater, respectively, than the LCs mechanical values obtained using 105 ml/panel (Figure 4).",
                "The effectiveness of employing different published and nonpublished solvent formulations on the mechanical properties of resultant LCs was evaluated (Table 1; Figure 5). All solvent formulations produced LCs; however their mechanical properties varied considerably (Figure 5). The results suggest that further research to optimize the alkaline solvent formulation is necessary in order to increase the mechanical properties from the LCs. However, this test showed that LiOH\u22c5H 2 O is superior to NaOH as the alkaline ingredient to produce a LC with higher mechanical properties (Figure 5). We speculate that the size of the alkaline molecule may have a roll in the gel formation from cotton since LiOH\u22c5H 2 O is a smaller molecule than NaOH. A formation of a viscous cellulose gel was critical to the binding of cellulose to the lignocellulose reinforcement ingredients. Undoubtedly good interfacial binding of ingredients results in a LC with higher mechanical properties. Table 3 shows the change in the LCs   volume and weight during processing. Considerable volume and weight changes occurred in the LC panel materials during the processing steps. One of the most interesting features about these LC panels is their weight. Originally, panels consisted of 10 g of cotton, OOW, and AF and through processing the resultant dried panel consisted of only 8.2 g. The weight loss could be attributed to handling.",
                "The influence of various reinforcement ingredients used to prepare biocomposites formulations on their mechanical properties is shown in Figure 6. The 100% cotton formulation was the most expensive panel to prepare and had similar mechanical properties to the LC panels containing 25% cotton: 75% OOW or 25% cotton: 75% OOW/AF which were considerably less expensive to prepare. The LC containing 25% cotton: 75% AF yielded the poorest mechanical properties. We can speculate that this was due to the absence of smaller particles provided by the OOW particles that aid in interfacial binding with the matrix material. Based on these results, inexpensive LCs with acceptable mechanical properties (when compared to the 100% cotton panel) can be procured without the employment of high percentages of cotton.",
                "The close-up optical images of the 25% cotton: 75% OOW/AF panels are shown in Figure 7. The surface of the composite was found to be relatively smooth consisting of a layer of cotton matrix. The cotton matrix was light colored and punctuated with dark agave fibers. OOW particles were not evident on the surface but were coated with the cotton matrix and subepidermal in placement (Figure 7(a)). This situation occurs because the smaller OOW particles were more easily coated by the matrix while the agave fibers being larger and longer were less likely to be coated uniformly by the cotton matrix and could protrude on the surface uncoated. Examination of the cross section of the LC revealed a very heterogeneous mixture of ingredients. As shown in Figure 7(b) the cotton matrix consists of stringy fibers coating the lighter OOW particles and darker agave fibers. The composite appears to consist of numerous layers separated with air crevices. This suggests that considerable air spaces occurred between the matrix and the reinforcement. Undoubtedly, the hot-pressing compression of the panels contributed to this situation.",
                "Figure 8 shows the FTIR spectra for the ingredients and the final composite obtained by treating with cold 4.6% LiOH\u22c5H 2 O/15% urea solvent. The cotton ingredient does not exhibit a hemicellulose peak which would occur   around 1742 cm -1 . Similarly, the 25% cotton: 75% OOW/AF composite did not exhibit a prominent hemicellulose peak. This suggests that the cold alkaline solution extracts the hemicellulose from the ingredients during the preparation processes. This observation has been similarly observed by other investigators who have employed an alkaline solution [25]. Cellulose bands occur around 1000-1200 cm -1 correlated to the alcoholic C-O stretching vibration. These peaks were prominent in all the ingredients and LC. Lignin absorbance bands typically occur around 1500 cm -1 and are attributed to the aromatic ring framework vibrations. Cotton linter lacked this peak but lignin was prominent in the other ingredients and the composite.",
                "Thermal decomposition of the ingredients and resultant composite (25% cotton: 75% AF/OOW) are shown in Figure 9. Thermal degradation between room temperature to 100 \u2218 C shows the mass loss due to the loss of moisture. The thermal degradation of the cotton ingredient occurred in a single stage, beginning at 239.5 \u2218 C with a maximum decomposition rate occurring at 368.9 \u2218 C. The cotton matrix material consisted of 96% cellulose and generated the least amount of ash residue (8.5%) when compared to the composite or other ingredients (OOW and AF). The OOW, AF, and LC samples exhibit a 33.7, 21.2, and 16.1% ash residue, respectively, at 600 \u2218 C. There are a number of degradation peaks associated with the thermal degradation of the LC and the AF and OOW ingredients. The lower degradation peak is associated with the decomposition of hemicellulose and lignin which degrades between 165 and 300 \u2218 C, followed by a higher degradation peak which is associated with the decomposition of cellulose and lignin which degrades between 230 and 450 \u2218 C. Lignin degrades around 200-450 \u2218 C and its peaks are obscured by the hemicellulose and cellulose degradation peaks [26].",
                "Mechanical properties are important in order to evaluate the potential use of composites. Table 4 compares the mechanical properties of the final LC generated in this study to common plastics and commercial packaging materials. This comparison shows that LCs are compared favorably to several of these materials in terms of its mechanical properties. It is the authors' opinion that emphasis should be placed on comparing the mechanical properties of LCs with common commercial products in order to determine a replacement potential. The dimensional stability of LCs is very poor. For example, soaking the final 25% cotton: 75% OOW/AF composite in water for 24 hrs caused a water absorbance and thickness increase of 202\u00b116% and 81\u00b118%, respectively. This suggests that a coating is necessary for LCs to improve the dimensional stability values. However, more studies are needed to improve the LCs mechanical properties but the results obtained thus far appear encouraging."
            ],
            "subsections": []
        },
        {
            "title": "Conclusions",
            "paragraphs": [
                "LCs were fabricated using a formulation containing 15-35% cotton/cellulose matrix and 65-85% reinforcement materials of OOW and/or AF using cold aqueous alkaline solvents. LCs consisted of low-cost, raw materials that were employed without any prior chemical pretreatments. Because no adhesives or resins are employed in the LC fabrication process the panels are remarkably light weight and yet have relatively strong mechanical properties. Several variables such as reaction temperature, matrix concentration, solvent volumes, solvent types, and compositional ingredients were been found to significantly influence the mechanical properties of generated LCs."
            ],
            "subsections": []
        },
        {
            "title": "Disclosure",
            "paragraphs": [
                "Mention of trade names or commercial products in this publication is solely for the purpose of providing specific information and does not imply recommendation or endorsement by the US Department of Agriculture. USDA is an equal opportunity provider and employer."
            ],
            "subsections": []
        },
        {
            "title": "Acknowledgments",
            "paragraphs": [
                "The authors acknowledge the faculty and students of Chemistry Department, Bradley University, Peoria, IL, for technical assistance. They are grateful to Hedgeapple Biotech, Bloomington, IL, for providing the osage orange wood sawdust, and Gen2 Energy Company Inc., Ames, IA, for providing blue agave bagasse."
            ],
            "subsections": []
        },
        {
            "title": "Conflicts of Interest",
            "paragraphs": [
                "The authors declare that there are no conflicts of interest regarding the publication of this paper. "
            ],
            "subsections": []
        },
        {
            "title": "Nanomaterials",
            "paragraphs": [
                "Submit your manuscripts at www.hindawi.com"
            ],
            "subsections": []
        }
    ]
}

File: Pap2Pat/data/W2795025002-US20210199604/paper.json
{
    "id": "https://semopenalex.org/work/W2795025002",
    "authors": [
        "Vinayak P. Dravid",
        "Benjamin D. Myers",
        "Jann A. Grovogui",
        "Karl A. Hujsak"
    ],
    "title": "Stage-Rocked Electron Channeling for Crystal Orientation Mapping",
    "date": "2018-03-26",
    "abstract": "Microstructural analysis by crystal orientation mapping of bulk functional materials is an essential and routine operation in the engineering of material properties. Far and away the most successfully employed technique, Electron Backscattered Diffraction (EBSD), provides high spatial resolution information at the cost of limited angular resolution and a distorted imaging condition. In this work, we demonstrate a stage-rocked electron channeling approach as a low-cost orientation mapping alternative to EBSD. This is accomplished by automated electron channeling contrast imaging (ECCI) as the microscope stage physically tilts/rotates a sample through a reduced hemisphere of orientations followed by computational reconstruction of electron channeling patterns (ECP). Referred to as Orientation Mapping by Electron Channeling (OMEC), our method offers advantages in terms of local defect analysis, as it combines the advantages of selected area ECP (SACP) and ECCI. We also illustrate dynamic or \u201cadaptive\u201d sampling schemes to increase the throughput of the technique. Finally, we discuss the implications for sample analysis in which large 3D maps of ECCI images can be routinely constructed of challenging crystalline samples. As an electron channeling-based approach to orientation mapping, OMEC may open new routes to characterize crystalline materials with high angular and spatial resolution.",
    "sections": [
        {
            "title": "Introduction",
            "paragraphs": [
                "A plethora of materials properties and phenomena revolve around the Neumann principle, which relates the innate crystal symmetry to the physical properties. In this context, crystal and phase orientation are crucial microstructural parameters that influence the mechanical, electrical, and optical properties of structures and devices. Mapping orientation across large areas (up to mm2) of bulk samples with high spatial resolution (10\u2019s of nm) allows fundamental exploration of the relationship between material structure, properties, and performance. Electron backscatter diffraction (EBSD) has become the preeminent technique for performing routine orientation mapping in conventional scanning electron microscopes (SEMs)1. In EBSD, an electron probe scatters incoherently within a sample volume, leading to backscattered electrons (BSE) which undergo Bragg diffraction from the crystalline planes in the sample. The beam is scanned across the sample surface and at each grid point over a region of interest, the \u2018cones\u2019 of diffracted electrons are intercepted by a 2D electron detector to form an electron backscatter pattern (EBSP). Leveraging advanced detectors and computation, modern EBSD systems allow the automated acquisition and indexing of EBSP\u2019s at speeds of more than 1500 patterns per second2. Nevertheless, EBSD requires a significant investment in additional hardware and suffers from limitations including image/scan distortion3 due to the highly tilted (typically 70 degrees) sample. Spatial resolution in standard EBSD is non-uniform (i.e different in lateral and longitudinal directions)4 and on the order of 20\u2009nm while the precision of angular measurements is on the order of 1 degree5\u20137.",
                "Diffraction contrast is also present in secondary electron (SE II & III) and BSE images and depends on the orientation of crystal planes in the sample relative to the incident electron probe. This is called electron channeling contrast and can be described by the superposition of Bloch waves that gives rise to a BSE intensity that is highly dependent on the crystal lattice orientation8. Recording the BSE intensity as a function of beam-specimen angle results in the formation of Electron Channeling Patterns (ECP). In practice, ECPs have been acquired by low magnification imaging of large single-crystal regions (beam rocking due to divergence in raster scan)9, by stage rocking with a fixed beam8, or by rocking the beam about a fixed point to generate a selected area electron channeling pattern (SACP)10.",
                "Compared to EBSD, ECPs provide the same orientation information without the geometric distortion that comes from intercepting a three-dimensional signal from a tilted specimen onto a non-perpendicular plane3. Since the angles between bands are used to precisely calculate orientations, indexing can be limited by the accuracy of the forward geometric model used to account for this complex distortion. ECPs also provide high angular resolution information, provided a small beam convergence angle (<3 mrad)8. They have also been shown to provide strain information via higher-order Laue zone (HOLZ) lines11,12. Strain analysis by EBSD is ultimately limited by the pixel resolution of the detector, although high-resolution EBSD can provide improved angular resolution by including additional image post-processing steps5,13.",
                "SACP is the most common method for ECP collection, but it requires specialized electron optics for beam rocking, which limits broad adoption of this technique. In addition, it suffers from poor spatial resolution (~500\u2009nm) and limited angular field of view (FOV) (typically 10 degrees)14 due to spherical aberration at large beam tilts15. Historically, individual ECPs were indexed by comparing them to physical ECP-maps. These maps were laboriously constructed by synthesizing hemi-spherical single-crystal samples8, or fabricating dozens of uniquely oriented single crystal specimens and collecting many SACPs16. While useful for a limited number of simple crystal systems, these tasks were not practical for many material systems with lower symmetry or multiple phases. Methods to overcome the limited FOV and spatial resolution of SACPs, such as dictionary based indexing17 and the use of spherical aberration correction18, result in long computation times or large cost.",
                "The related technique of electron channeling contrast imaging (ECCI) has been intensely explored for the imaging of local defects in the SEM. By mapping the local orientation and texture using EBSD (or less commonly SACP) the specimen can be tilted into a \u201ctwo-beam\u201d condition19. By capturing BSE images at several conditions, the Burger\u2019s vectors and other defect parameters can be calculated without the destructive sample preparation that would be required to generate equivalent information in Transmission Electron Microscopy20. Several reports have analyzed dislocation and twin structures in metallic films and surfaces using this method21\u201323.",
                "In early reports of electron channeling patterns, it was noted that a stage-rocked system with a fixed beam orientation could produce identical information to a beam-rocked ECP24. Early attempts at producing an accurate tilt/rotation stage were limited by the lack of computational control and could only maintain a consistent beam position within a micrometer at best25. More recently, techniques have been developed using ion channeling contrast in images taken at different beam-sample angles for orientation mapping by matching changes in contrast to theory/simulation26\u201329. While ion channeling contrast is extremely useful, the critical angles for ion channeling are quite large compared to electron channeling, potentially producing less accurate orientation indexing30. The recent electron channeling approach describe by Lafond, et al. generates orientation maps based on ECCIs from multiple sample orientations31. However, their approach does not generate full ECPs and is likely limited to orientation mapping of high symmetry systems.",
                "In the following, we demonstrate a system combining the advantages of ECCI and SACP, which enables large area mapping of crystal orientation by recording full BSE ECCIs at many different stage orientations. This is accomplished by automated stage control and image acquisition followed by computational image alignment\u00a0as seen in Figure 1. This alignment corrects for any image shift, rotation or distortion and generates an image stack from which spatially resolved channeling patterns are produced. The resulting ECPs have a high angular FOV, rendering them suitable for indexing by standard routines as conventionally applied in EBSD. The resulting technique, orientation mapping by electron channeling (OMEC), results in a very cost-effective orientation mapping solution with the high angular resolution and contrast of traditional ECP without any beam-tilt induced spherical aberration.Figure 1(A) Workflow of the proposed Orientation Mapping by Electron Channeling (OMEC) method. First, an automated image acquisition scheme acquires a tilt/rotation series of BSE images from the same relative sample area. This entire image stack is then aligned relative to each other, allowing a complete ECP to be extracted at each pixel. These channeling patterns can then be segmented or clustered (supervised vs unsupervised) into common orientations and then indexed through conventional methods. Finally, a full orientation map can be generated for the region of interest. (B) The variables describing various operations in the OMEC method are established, including the fixed tilt angle (\u03c6) about a fixed axis and the in-plane rotation angle (\u03b8). As the electron beam rasters across a fixed grid of pixels on a fixed plane defined by x,y it experiences a tilt along these axes parameterized by \u03c8x and \u03c8y.",
                "In the first section of this paper, we examine a single-crystal silicon (100) sample and describe the hybrid stage/beam-rocking ECP that results due to the combination of stage rocking and beam rocking (due to raster scanning). As no image alignment is necessary for a single-crystal sample, the angular range and accuracy of the stage-rocked channeling system is demonstrated. By taking advantage of the spatial information in each ECCI for a polycrystalline sample, we then show how precise image alignment can be used to correct spatial distortions that occur during stage tilt/rotation to produce a high quality ECP for each grain of a PbSe/GeSe thermoelectric material. Finally, we show how the acquisition speed of the technique can be improved by sampling a reduced set of critical tilts/rotations on-the-fly with dynamic sampling, using redundant information to \u201csynthesize\u201d less critical ECPs."
            ],
            "subsections": []
        },
        {
            "title": "Results And Discussion",
            "paragraphs": [],
            "subsections": [
                {
                    "title": "Single-Crystal Channeling Patterns",
                    "paragraphs": [
                        "To construct an ECP by stage rocking, backscattered electron (BSE) images are acquired at a series of specified tilt (\u03c6) and rotation (\u03b8) positions as described in Fig.\u00a01B. These sample positions are relative to the sample surface normal and an arbitrary starting rotation position (typically registered to a relevant sample feature \u2013 in this case, the cleaved edge of the silicon wafer). A stage-rocking ECP can then be reconstructed by projecting the average contrast from each image onto a spherical surface as shown in Fig.\u00a02A for a single-crystal silicon (100) sample. This raw ECP clearly shows the Kikuchi-like bands indicating the nominal (100) sample orientation. These data are collected on a standard commercial instrument with the capability for both eucentric tilt and rotation. However, several compromises are made in order to produce these data on such an instrument. First, the through-the-lens detector (TLD) is operated in BSE mode without the immersion field due to the high tilt range required for data collection. The TLD operated in this condition has very low sensitivity, thus an electron beam current of 1.4\u2009nA is required to achieve sufficient signal intensity. This high beam current and the short working distance for eucentric tilting result in a relatively large beam convergence angle, which likely limits the ultimate angular resolution for electron channeling in these experiments. Further, the high beam current and long data collection time result in surface contamination that produce the discontinuity in the ECP contrast in Fig.\u00a02A.Figure 2(A) Orthographic projection of a stage-rocked ECP reconstructed from the average contrast values in 7200 ECCIs at different orientations from a single-crystal silicon (100) sample. (B) Orthographic projection of a hybrid stage- and beam-rocked ECP reconstructed by binning each ECCI and correcting for beam divergence due to scanning. Corrections are also applied to adjust for systematic contrast variations (background subtraction and beam contamination correction).",
                        "Despite this, we can ameliorate these issues by a few key post-processing steps. First, we remove a systematic background intensity distribution in each image, which is presumably due to geometric factors influencing detection efficiency. Second, we correct for beam divergence due to raster scanning, which lowers the angular resolution in the raw data. As the electron beam scans over the sample surface, its angle with respect to the initial sample normal is modified by a divergence angle from the scan coils, parameterized by \u03c8x and \u03c8y. This divergence angle, and consequently the true sample-beam angle, depends on the beam position, working distance, and details of the specific electron-optical scanning system on the SEM. Thus, every pixel experiences a slightly modified angle as the scan coils tilt the beam to record a full rastered image. We can take advantage of this extra information to improve the overall angular resolution of the ECP. To accomplish this, each raw image is binned to 16\u2009\u00d7\u200916 pixels, which are mapped to slightly shifted locations on the 3D orientation sphere according to the mean divergence angle for each region. This results in a 256-fold increase in the number of orientation values in the final data set \u2013 the optimal degree of binning is somewhat arbitrary and depends on collection conditions. Finally, we correct for sample contamination due to the high beam current by fitting a 3rd order polynomial according to the acquisition order. As the data after divergence correction overlap in some regions of the ECP, the final ECP is plotted using grid-cell averaging. By this method, the raw stage-rocked ECP (with 7200 orientation values) is expanded to a hybrid beam/stage-rocking ECP with more than 1.8 million orientation values as shown in Fig.\u00a02B. This results in a significant improvement in the ECP angular resolution compared to the raw data, particularly visible at the higher tilt range where data are more sparsely acquired."
                    ],
                    "subsections": []
                },
                {
                    "title": "Polycrystalline Orientation Mapping",
                    "paragraphs": [
                        "Next, we consider the task of reconstructing ECPs and generating orientation maps for a polycrystalline sample. In such a sample, the crystal orientation can change abruptly at grain boundaries, leading to very different BSE yield between two potentially adjacent pixels. Therefore, it\u2019s crucial to ensure that pixels on either side of the boundary are correctly aligned over the course of thousands of images. For systems with many dozens of grains or where one wishes to study the change in orientation near an interface, this spatial correspondence between images becomes even more important. Briefly, contrast invariant points of correspondence are found using feature transforms. These points are then used to define a homography matrix, which accounts for the three-dimensional scaling/distortion that can occur as the object tilts around a eucentric point from a fixed perspective. This homography matrix is calculated and applied for each image in sequence, resulting in spatial correspondence through the ECCI BSE stack (see Materials & Methods for more detail).",
                        "To test our method, we employed a polycrystalline PbSe-12%GeSe crystal, a material family which has engendered much interest in the thermoelectric community32. Controlling microstructure and crystalline defects in these materials to reduce their thermal conductivity has received much attention, as the thermoelectric figure of merit is inversely proportional to the thermal conductivity. A set of tilted and rotated BSE images was collected in the same fashion as the silicon sample, with a maximum tilt angle of 35 degrees, a step size of 0.5 degrees, and a rotation step of 2 degrees. This resulted in 12,600 distinct BSE ECCI images, which were aligned and background corrected onto a common coordinate frame. ECPs were generated for each pixel in the aligned images as is standard practice in ECP or EBSD mapping. The patterns of each pixel contained in a grain were then integrated to form a very high contrast channeling pattern.",
                        "Representative aligned BSE images from the total tilt series are displayed in Fig.\u00a03, along with an EBSD map collected from the same area. As can be seen in the two BSE images, different grains light up or fade according to the diffraction condition and the angle between the beam and crystal lattice. Orientation agreement between the electron backscatter patterns (EBSPs) and the OMEC ECPs can be seen in Fig.\u00a03, also showing the higher angular resolution and contrast inherent to channeling pattern imaging due to user control over the angular sampling with the tilt/rotation step size. The agreement between bands and their angles between the EBSPs and the ECPs is not surprising considering an approximately reciprocal mechanism33 is responsible for generation of the signal in both imaging modalities. When indexing patterns, we are interested in the relative angles between bands, and the ability to project a true equiangular construction for the ECP enables simpler indexing as compared to indexing methods for EBSD, which must account for geometric distortion. Since the ECPs are intrinsically three-dimensional data, they can be projected in many different fashions to assist interpretation.Figure 3Comparison between conventional EBSD and OMEC ECPs on the same sample: (A,B) Aligned and perspective corrected BSE images of the same PbSe-GeSe crystal collected at two different orientations (A: 0 degree tilt, 0 degree rotation, B: 6 degree tilt and 0 degree rotation). (C) Z-axis-referenced inverse pole figure (IPFZ) map of the same area displaying the relative orientations of the member grains as indexed by EBSD. Grains I and II are labeled for the following two rows of the figure. (D\u2013F) Representative EBSP, indexed pattern, and OMEC ECP from the grain labeled I in the IPFZ map. (G\u2013I) A second set of EBSP, indexed pattern, and OMEC ECP for the grain labeled II in the above IPFZ map. Strong agreement between the ECP and EBSP is seen. Note that in order to assist in identifying correlation between the EBSPs and the OMEC ECPs we have chosen to project the ECPs stereographically (equiangular constructions).",
                        "In this work we have only considered grouping of pixels with common orientations into unique grains, but in principle arbitrary subsets of pixels down to the single pixel level can be also be analyzed depending on the length scale of a feature of interest (dislocations, strain, etc.). In addition, the same beam divergence correction we demonstrated for a single crystal sample could be applied here to further improve angular resolution. However, such a correction would be less effective for smaller grains at higher magnifciation and less uniform following spatial drift and distortion correction. In Fig.\u00a04 we present the segmented grain structure maps and several integrated ECPs for each grain, where grain structures from the OMEC ECPs are identical to the segmentation performed using commercial software for EBSD maps. The spatial resolution in our system is limited by the stage accuracy and the ability to maintain a consistent FOV at high magnification. However, given a more precise stage and sufficient contrast (or fiducials) for image alignment, the OMEC ECP resolution should approach that of the BSE image.Figure 4A set of orthographically projected channeling patterns for the grains displayed is shown. The true data for each grain is a real 3D dataset and thus has none of the distortion characteristic of EBSD. Thus, we can project our data down to two dimensions in many ways depending on the purpose (stereographic for indexing, or orthographic for intuitive visualization). For small grains we still have sufficient SNR to resolve many bands. In addition, the large field of view enabled by a stage-rocked channeling pattern means that every pattern has enough bands (>3) to enable an accurate indexing.",
                        "As previously mentioned, stage-rocked electron channeling in OMEC allows for a higher angular field of view when compared to beam rocked channeling patterns (70 degrees in OMEC vs 5\u201310 degrees in beam-rocked ECPs). In fact, the technique should achieve a much higher angular range than demonstrated here, likely greater than 140 degrees given sufficient BSE signal. The large angular field of view allows OMEC ECPs to be directly indexed by traditional Hough-space band detection and triplet voting methods, since we generally have 4+ bands present in each pattern. This avoids the need for specialized indexing methods based on dynamical image simulations and dictionary pattern matching needed to accommodate the limited field of view in beam-rocked ECPs. Also, no specialized distortion correction to account for the tilted gnomonic geometry of a standard EBSD pattern is necessary to correctly index the orientation. Since OMEC produces true three-dimensional orientation maps, the band angles can be compared directly in either stereographic projection, orthographic projection, or in three-dimensional space, potentially leading to more accurate indexing.",
                        "One limitation of OMEC is the low-throughput nature of imaging, since each mapping involves the recording of thousands of individual ECCI BSE images at different stage orientations. Although a higher sensitivity BSE detector could substantially reduce the total collection time, the sheer number of orientations that must be probed is a major complication. Certainly, data collected in this brute force manner is oversampled, as not every stage tilt/rotation contributes useful of orientation information. For example, space between the primary bands is effectively blank and is wasted sampling time. Ideally, we would want to infer the tilts/rotations which contain information about major bands and their angles with respect to one another, since this is the primary information we use for indexing a crystal\u2019s orientation. Fortunately, substantial progress has been reported on computationally efficient dynamic (adaptive) sampling methods34,35. After each measurement, a crude estimation of the object\u2019s channeling pattern can be constructed, and areas of potentially useful content predicted from features of the crude pattern. Since bands have well defined patterns of contrast due to diffraction, it is not difficult to construct a library of typical features to train a supervised algorithm to make a prediction about the next best measurement. Once trained, the algorithm can then construct crude estimates and make new predictions iteratively as it incorporates information obtained from the last measurement.",
                        "Figure\u00a05 shows a simulated example of how OMEC might benefit from using dynamic sampling. Using multi-beam electron simulations33 we simulate a small four grain polycrystalline microstructure with several disparately oriented channeling patterns, parameterized by by tilt (\u03c6) and rotation (\u03b8). After observing a measurement, the algorithm updates the estimation of the true pattern and proposes the next measurement which will have the largest positive effect on the pattern quality. At a sampling rate of only 10% for the simulated OMEC acquisition, the patterns are easily distinguishable, with many indexable bands well resolved. Particularly, prioritizing measurements on the edges of bands allows indexing to be performed very early on during the acquisition process, and balancing the acquisition of points between grains with differing orientation contrast is manageable A ~90% time savings for OMEC orientation mapping potentially brings the time to complete a map into the typical time range of an EBSD map.Figure 5Simulated OMEC acquisition from calculated channeling patterns of Austenite. (A) Simulated BSE image at 0 degree tilt and 0 degree rotation for the four reconstructed orientations in (B,C,E,F). When choosing which tilts/rotations to sample, the dynamic sampling approach chooses the point with the most benefit for all four grains simultaneously (multi-objective). (B,C,E,F) Reconstructed channeling patterns for four differently oriented Austenitic grains in a polycrystalline microstructure after sampling 10% of the possible tilts/rotations using dynamic sampling. (D) Mask of selected tilts/rotations, white representing a sample position where a simulated BSE image was recorded, and black representing skipped.",
                        "Given the volume of data generated by a single OMEC experiment (thousands of spatially correlated ECCI BSE images), significant potential for data mining/engineering exists. For complicated specimens with multiple defects existing simultaneously, OMEC may facilitate disentanglement of multiple microstructural elements, since we have effectively collected an ECCI at every possible orientation. Multiple two-beam-like conditions can be compared offline without the need to identify an orientation on-the-fly using a correlative technique, as some defects may only be visible at specific orientations that would otherwise be missed. OMEC also certainly benefits from the potential of dynamic-sampling by prioritizing measurements at the intersection or edges of bands, thus oversampling the desirable information for ECCI analysis while \u2018synthesizing\u2019 the missing ECCIs based on redundant information (potentially taking advantage of both spatial and orientation space redundancies)."
                    ],
                    "subsections": []
                },
                {
                    "title": "Summary And Conclusions",
                    "paragraphs": [
                        "We have developed a new crystal orientation mapping method, OMEC, combining advantages of ECCI and SACP imaging, which enables orientation mapping over a large FOV with high angular range and distortion-free projection. We have demonstrated the method with up to seventy-degree angular imaging with micron-scale resolution, but much larger angular FOV and spatial resolution should be accessible with a more sensitive BSE detector and higher precision stage. In addition, this technique can be directly implemented on a commercial microscope (possessing adequate stage control) without any additional hardware. We expect that difficulties due to the low-throughput nature of imaging may effectively be ameliorated by dynamic or \u201cadaptive\u201d stage control, where the collection of contrast-critical ECCIs is prioritized over orientations with relatively low contrast contribution to the channeling pattern. In addition, the large-data format and multiple interlinked contrast mechanisms characteristic of ECCIs may allow for the imaging of multiple complicated defects simultaneously, opening the quantification of difficult to analyze specimens."
                    ],
                    "subsections": []
                }
            ]
        },
        {
            "title": "Materials And Methods",
            "paragraphs": [],
            "subsections": [
                {
                    "title": "Sample Preparation And Data Collection",
                    "paragraphs": [
                        "To sample enough orientations to generate a reasonably high resolution ECP, automated imaging was employed. To accomplish this, a script was developed to capture images at a range of rotation and tilt steps on a commercial FIB/SEM (FEI Helios Nanolab) using the manufacturer\u2019s scripting interface. The standard instrument stage has eucentric tilting and rotation capabilities, which were accurate enough for this application. A typical experiment included 0.5 degree tilt steps from 0 to 34.5 degrees (69 degrees angular range) and 2 degrees rotation steps from 0 to 358 degrees, resulting in a 12,600 image data set (512\u2009\u00d7\u2009442 px) over approximately 10\u2009hours. Imaging was accomplished with a 2\u20135\u2009kV accelerating voltage, high beam current (1.4\u201322\u2009nA) and the TLD in BSE mode. Silicon samples were imaged without any surface preparation, but the mechanically polished PbSe/GeSe sample was cleaned in situ with a plasma cleaner to remove organics (iBss GV10x) followed by a 5\u2009kV Ga ion beam to remove surface oxidation."
                    ],
                    "subsections": []
                },
                {
                    "title": "Single Crystal Silicon Data Processing",
                    "paragraphs": [
                        "ECP\u2019s are generated from the SEM images by plotting the average contrast of the entire image or a subset of the image (grain, etc.) as a spherical projection according to the beam-to-sample orientation. These data are displayed as an orthographic or stereographic projection but are manipulated in spherical coordinates. There is systematic contrast variation in these images according to the sample tilt condition which is corrected by a background subtraction at each tilt step based on the average contrast for all rotation steps. As the beam is deflected during raster scanning, the beam diverges from the nominal beam-to-sample orientation. This results in a different orientation condition for every pixel in the SEM image, which depends on the working distance, pixel position and sample tilt. For the silicon samples, the background-corrected 512\u2009\u00d7\u2009442 pixel images were cropped and binned to generate 16\u2009\u00d7\u200916 pixel subsets and a divergence correction was applied to plot the average contrast value of each subset. This was accomplished by assigning a vector to each nominal orientation position and performing a Rodrigues rotation about that vector for the divergence associated with each subset. As the divergence angles during raster scanning are proprietary and not known to the authors, we estimated these angles empirically to improve ECP quality. The resulting data set was adjusted for contrast variation due to beam contamination by subtracting the intensity of a 3rd degree polynomial fitted to the data in order of collection. During the final display operation, overlapping data points at low tilts were handled by grid-cell averaging and gaps between data points at high tilts were interpolated."
                    ],
                    "subsections": []
                },
                {
                    "title": "Polycrystalline Sample Data Processing",
                    "paragraphs": [
                        "For polycrystalline samples, an image sequence of tilted/rotated BSE images was collected and then transferred offline to a processing computer for image alignment/correction. Briefly, the image stack is composed of multiple tilted view of an approximately flat plane from a point illumination source. Our goal will be to bring all different viewpoints on to a common coordinate frame to account for any errors in stage movement and to correct the projected distortion from acquiring a three-dimensional motion onto a two-dimensional grid. Misalignments in the three-dimensional motion of the stage can cause unwanted rotations and translations if they occur in the two-dimensional plane perpendicular to the electron optics, or scaling/magnifications if they occur parallel to electron optics. In addition, since the plane over which the beam scans remains fixed relative to the stage, three-dimensional rotation of the sample around its eucentric point will cause distortion. To reconstruct a pixel-by-pixel or grain-by-grain orientation map, an alignment method must sufficiently correct for the artifacts while being contrast independent (since grain contrast inherently changes between angular frames).",
                        "Given a few accurate points of correspondence between two images of planar objects captured at different perspectives, we can define a homography matrix H to warp the remaining pixels onto a common coordinate frame. Algorithms to detect keypoint features of correspondence between images at different perspectives and illuminations, such as the Scale Invariant Feature Transform (SIFT)36, can be used to define this set of corresponding points. For image sequences collected of polycrystalline specimens in OMEC, SIFT keypoint detection followed by a homography based image warp is sufficient to bring all orientations onto a common spatially correspondent coordinate frame. Once a common set of coordinates is established, an orientation map for each pixel can be produced exactly as described above in the case of the single crystal silicon specimen for arbitrary or defined subsets of pixels with shared orientations.",
                        "After image alignment, differences in illumination due to geometric variation in detection efficiency are subtracted using a rolling ball filter with a large radius or local contrast equalization. Finally, the entire dataset can be segmented into grains by either directly clustering the orientation space data at each pixel or by summing the contrast over the entire aligned dataset and applying an edge detector. Each set of pixels corresponding to a common orientation is then summed to produce a high signal-to-noise ratio (SNR) pattern. In microscopes with dedicated back-scatter detector with high detector efficiency, it\u2019s likely that this summation step will be unnecessary as each pattern will have sufficient SNR for interpretation.",
                        "EBSD analysis for reference was carried out on an FEI Quanta 650 FEG with an Oxford/HKL EBSD system. Maps were generated at 20\u2009kV and EBSP collection was carried out at 5\u2009kV to correspond more closely to the electron channeling data."
                    ],
                    "subsections": []
                },
                {
                    "title": "Dynamic Sampling",
                    "paragraphs": [
                        "For each training experiment the algorithm under-samples the image, estimates the true image, and extracts features and utility estimates for each un-sampled pixel. A vector of coefficients then maps these features to a utility estimate, which is trained using many under-sampling conditions offline. These trained coefficients are used to iteratively predict the best measurement locations for the stage tilt/rotation commands for the crystal. To perform our simulation, each orientation map is divided into several sampling trajectories parameterized by tilt (\u03c6) and rotation (\u03b8). The algorithm makes a prediction and observes one pixel from the true image, from which it infers a future predicted \u201cbest\u201d measurement. This proceeds until 10% of the total pixels have been measured. The dynamic sampling algorithm was implemented as described by Godaliyadda, et al.34. Extending the single-objective dynamic sampling algorithm to multiple different mapping objectives (polycrystals) is trivial. Each grain is considered separately, and the total reduction in distortion for each point is taken as the mean reduction in distortion across all grains. For training data, a single ECP of Silicon (100) was used.",
                        "The datasets generated during and/or analyzed during the current study are available from the corresponding author on reasonable request."
                    ],
                    "subsections": []
                }
            ]
        }
    ]
}
