Repository: boschresearch/Pap2Pat

# Pap2Pat Dataset

### File Schema

Every directory in `data` corresponds to one patent-paper pair and contains the full texts of both patent and paper, as well as the patent outlines. We include all information in JSON for programmatic parsing and Markdown for manual inspection.

```yaml
data/:
    paper_id-patent_id/:
        # Nested JSON format
        patent.json: JSON file containing patent metadata and full-text, as well as all outlines
        paper.json: JSON file containing paper metadata and full-text
        # Markdown format
        patent.md: patent full-text formatted in markdown
        paper.md: paper full-text formatted in markdown

File: Pap2Pat/data/W2799775389-US20170275208/paper.json
{
    "id": "https://semopenalex.org/work/W2799775389",
    "authors": [
        "Paul G. Clem",
        "Jon F. Ihlefeld",
        "Erik David Spoerke",
        "James O. Wheeler",
        "Leo J Small"
    ],
    "title": "Enhanced alkaline stability in a hafnium-substituted NaSICON ion conductor",
    "date": "2018-01-01",
    "abstract": "Substitution of Hf4+ into NaSICON ion conductor crystal structure imparts improved resistance to alkaline degradation in aqueous media.",
    "sections": [
        {
            "title": "Introduction",
            "paragraphs": [
                "The Na Super Ionic CONductor (NaSICON) is a ceramic ion conductor with a nominal composition of Na 1+x Zr 2 P 3\u00c0x Si x O 12 known to selectively transport Na + at high rates (>10 \u00c03 S cm \u00c01 at room temperature) through atomic channels formed between zirconia octahedra and phosphate or silica tetrahedra within its crystal structure. [1][2][3][4] As a class of materials, NaSICONs are regarded for their compositional \ue104exibility, accommodating numerous variations of chemical composition and crystallographic structure. This versatility has made NaSICONs attractive, selective ion conductors that can be engineered to selectively promote or inhibit ion transport based on ion size or charge, making this a particularly versatile electrochemically active ceramic material system. [5][6][7][8] Although NaSICON in its over 110 varied forms 9 has found widespread application in energy storage, [10][11][12][13][14][15][16] chemical separations, 17,18 sensors, [19][20][21] and other technologies, many NaSICON compositions suffer from significant chemical instabilities. 22,23 The most widely used, highest Na + conductivity NaSICON, Na 3 Zr 2 Si 2 PO 12 (NZSP), is known to be susceptible to degradation in strongly acidic or basic aqueous media. 24 In the present work, we focus explicitly on the alkaline instability of NaSICON. In strongly alkaline environments (pH > 12) both Si-O and/or Zr-O bonds are susceptible to attack, 25,26 limiting the potential utility of these ion conductors in aggressive alkaline media. The ability to extend NaSICON's operating pH range would enable ionic separations in caustic sodas, rechargeable alkaline batteries, and signi\ue103cantly expand the design space for redox \ue104ow batteries or separations. Using the Pourbaix Atlas as a general guide, it is seen that Si-O and Zr-O bonds are generally unstable at pH > 12. 25,26 To simplify our initial studies, we consider \ue103rst NaSICON containing no Si: NaZr 2 P 3 O 12 . According to the Pourbaix Atlas, then, we expect Hf-O bonds would be considerably more stable than Zr-O bonds at high pH. 25 Based on this expectation, we present here a study a modi\ue103ed, Hf-substituted NaSICON, NaHf 2 P 3 O 12 (NHP), as an alkaline stable variation of the NaSICON. While Hf-containing NaSICONs have previously been synthesized and shown to conduct Na + , their chemical stability is relatively unexplored. [27][28][29][30] Here we explicitly compare the alkaline aqueous stability of NHP to its Zr-based analogue, NaZr 2 P 3 O 12 (NZP), interrogating the material with highly alkaline NaOH, LiOH, KOH, and CsOH aqueous media. We explore this material in two forms, both as a bulk ceramic powder and as a novel ion-conducting ceramic thin \ue103lm, capable of serving as an ionconducting barrier to protect NaSICON compositions with more vulnerable chemical compositions."
            ],
            "subsections": []
        },
        {
            "title": "Experimental",
            "paragraphs": [],
            "subsections": [
                {
                    "title": "Powder synthesis",
                    "paragraphs": [
                        "To synthesize the NHP powders, P 2 O 5 (1.067 g, 7.517 mM, 99.99%, Sigma-Aldrich) was saturated with hexanes (anhydrous, 99.9%, Sigma-Aldrich) in a dry N 2 -purged glove box and then NaH 2 PO 4 $H 2 O (1.038 g, 7.522 mM, 99.0%, Sigma-Aldrich) and HfO 2 (3.166 g, 15.04 mM, 99.99%, Alfa-Aesar) were added. This mixture was thoroughly ground with a mortar and pestle, placed in an alumina crucible, and ramped at 5 C min \u00c01 to 1050 C in air, where it was held for 12 h before cooling to room temperature at 5 C min \u00c01 .",
                        "NZP powders were synthesized in the same manner as NHP powders, except an equimolar quantity of ZrO 2 (99%, Sigma-Aldrich) was substituted for HfO 2 .",
                        "Thin \ue103lm synthesis NHP thin \ue103lms were prepared via chemical solution deposition, adapting procedures recently reported for the growth of NZP thin \ue103lms. 31,39 It should be noted that the present chemistry is distinct from methods used by other groups, including 2methoxyethanol-based routes for thin \ue103lms, 32 or oxalic acidbased sol-gel routes for NaSICON powders. 33 In a dry, argon-\ue103lled glovebox, hafnium(IV) n-butoxide (1.695 g, 3.60 mmol, 99%, Sigma-Aldrich), 1-butanol (9.56 mL, 104 mmol, 99.8%, Sigma-Aldrich), dibutyl phosphate (1.135 g, 5.400 mmol, >97.0%, Sigma-Aldrich), and sodium ethoxide (0.123 g, 1.81 mmol, >95%, Fluka) were sequentially added to a 20 mL glass vial, ensuring thorough mixing between additions. This NHP precursor solution was magnetically stirred overnight at room temperature. These solutions were further diluted with 1-butanol to obtain NHP concentrations of 0.15 or 0.3 M.",
                        "In air, platinized silicon wafers 37 (100 nm Pt//40 nm ZnO// 400 nm SiO 2 //Si (001)) were coated with 0.15 M NHP precursor solution \ue103ltered through a 0.2 mm syringe \ue103lter, spun at 3000 rpm for 30 s, placed on a 300 C hotplate for 5 minutes, and loaded into an air-\ue103lled tube furnace preheated to 775 C for 10 minutes. Samples were subsequently removed and allowed to cool to room temperature. This process was repeated for 3 layers total.",
                        "A similar process was used to coat NZSP pellets. Here 0.3 M NHP precursor solution was \ue103ltered through a 0.2 mm syringe \ue103lter, spun at 3000 rpm for 30 s, and loaded into an air-\ue103lled furnace which was ramped at 10 C min \u00c01 from room temperature to 775 C, held for 10 minutes, and cooled back to room temperature at 10 C min \u00c01 . This process was repeated for three or six layers. Later, a revised thermal treatment was developed where 0.15 M NHP precursor solution was \ue103ltered through a 0.2 mm syringe \ue103lter, spun at 3000 rpm for 30 s, placed on a 300 C hot plate for 5 minutes, and then cooled to room temperature. This process was repeated for three layers. A\ue09der the third layer, the NZSP pellets were transferred directly from the 300 C hotplate to a furnace preheated to 300 C. The furnace was then ramped at 10 C min \u00c01 to 775 C, held for 10 minutes, and cooled to room temperature at 10 C min \u00c01 . This three-layer coating and annealing process was performed twice to create 6 layers of NHP on the NZSP pellet (\"6 L revised NHP\"). All NZSP pellets were 25 mm in diameter, 1.0 mm thick, obtained from Ceramatec Corporation (Salt Lake City, UT, USA), and characterized in depth elsewhere. 14,15 Chemical stability of ceramic powders Bulk powder stability was evaluated by immersing 0.250 g of NHP or NZP powder in 10 mL of electrolyte (e.g., 10 M KOH), sealed in a Te\ue104on-lined autoclave, and heated to 80 C for 72 h. A\ue09der removing the autoclave from the oven and cooling to room temperature, the solution was transferred to a 25 mL centrifuge tube and spun at 2450 \u00c2 g for 10 minutes. The supernatant was removed, and 10 mL fresh 18.2 MU cm deionized water used to resuspend and wash the powder before centrifuging again. This washing process was repeated until the pH of the supernatant registered 7, as judged by pH paper. The solids were separated and dried overnight under 20 mTorr vacuum. The dried solid was interrogated by X-ray diffraction (XRD)."
                    ],
                    "subsections": []
                },
                {
                    "title": "Electrochemical measurements",
                    "paragraphs": [
                        "90 nm thick platinum top electrodes approximately 0.003 cm 2 were sputtered through a shadow mask onto the NHP thin \ue103lms; actual areas were measured with optical microscopy and image analysis. NHP thin \ue103lm ionic conductivity of NHP \ue103lms was evaluated using impedance spectroscopy with an HP 4192 LCR meter over a range of 1 MHz to 112 Hz with a 50 mV (rms) oscillator in a metal-electrolyte-metal geometry. The top and bottom platinum electrodes serve as Na-ion blocking electrodes. Fits to the complex plane impedance data were performed with Bio-Logic EC-Lab so\ue09dware. A circuit element of a constant phase element in parallel with a resistor was used to model the ionic conductivity of the NHP electrolyte and a constant phase element in series to model the blocking electrodes. An additional series resistor was used to account for resistances of the metal electrodes, which proved to be negligible. Temperature dependent measurements were performed within a Delta Design 9023 environmental chamber between 25 and 200 C.",
                        "NZSP pellets with and without NHP coatings on one side were evaluated via electrochemical impedance spectroscopy (EIS), and open circuit potential (OCP) measurements in electrolyte heated to 80 C. EIS measurements occurred at 0 V DC with respect to the open circuit potential (OCP) with a 5 mV RMS AC amplitude over 1 MHz to \u00c0100 mHz using a Solartron Modulab system.",
                        "For conductance measurements in aqueous NaOH, an NZSP pellet was sealed in a NW-10 vacuum \ue104ange in a water-jacketed U-shaped glass cell (Adams and Chittenden, Berkeley, CA, USA). 5 mL of electrolyte was placed on each side of the cell. A four electrode cell was constructed: on one side a large area platinum mesh served as the current source, while a freshly polished 1.6 mm diameter platinum disc electrode (MF-2013 BASi, Inc.), placed near the NZSP pellet, measured the potential of the electrolyte. On the other side of the NZSP pellet, another platinum disc electrode measured the electrolyte potential and a platinum mesh served as the current sink. To evaluate the chemical stability of the NZSP pellets, a three electrode electrochemical cell was fashioned using the NZSP pellet as the working electrode, a large area platinum mesh as the counter electrode, and a freshly polished 1.6 mm platinum disc as the pseudo reference electrode (standard reference electrodes were avoided, as their porous glass frits etch rapidly in hot, concentrated KOH). A gold wire was electrically contacted to an NZSP pellet using silver paint (Ted Pella Leitsilber 200), added to the side not coated with NHP, and the paint was dried at 80 C for 1 h in air. Upon cooling, a standard two part epoxy (Extra fast setting, Royal Adhesives & Sealants, Wilmington, CA) was used to mechanically stabilize the silver-gold connection. A viton gasket sealed the NHP-coated side of the pellet against a glass NW-10 vacuum \ue104ange in a water-jacketed U-shaped glass cell (Adams and Chittenden, Berkeley, CA, USA). The dry assembled cell was then preheated to 80 C using a circulating bath to heat the cell jacket, and the electrolyte was separately heated to 80 C on a hotplate. A\ue09der all components reached 80 C, 5 mL hot electrolyte was added to the electrochemical cell (on the side of the pellet coated with NHP) and the measurements commenced."
                    ],
                    "subsections": []
                },
                {
                    "title": "Material characterization",
                    "paragraphs": [
                        "NaSICON phase chemistry and crystallinity were evaluated using X-ray diffraction (XRD) with a Bruker D2 Phaser system set in the traditional Bragg-Brentano geometry with Cu Ka radiation. NHP thin \ue103lm microstructure was evaluated in planview and cross section using a Zeiss Supra 55VP scanning electron microscope (SEM) at 3 kV and 5 mm working distance in an in-lens imaging mode."
                    ],
                    "subsections": []
                }
            ]
        },
        {
            "title": "Results and discussion",
            "paragraphs": [],
            "subsections": [
                {
                    "title": "Chemical stability of NHP and NZP powders",
                    "paragraphs": [
                        "The as-synthesized NHP and NZP powders were characterized by XRD, and the resulting data are plotted in Fig. 1A andB, respectively, along with reference powder diffraction \ue103les (PDF) for NHP (04-002-2743) 30 and HfO 2 (04-001-7440), 40 or NZP (01-071-0959) 34 and ZrO 2 (04-002-8305). 41 For the NHP powder, a slight HfP 2 O 7 impurity, labeled by an asterisk in Fig. 1A, is observed. Minor peaks between 24-25 indicate a very small amount of poorly crystalline HfO 2 is also present. The NZP powder produced diffraction primarily from the NaSICON phase in Fig. 1B, with the slight suggestion of a peak near 25 to indicate a very minor ZrO 2 secondary phase. The chemical stability of these powders was then evaluated by immersion in aqueous alkaline base at 80 C for 72 hours and recharacterizing washed powders by XRD to determine if the NZP and NHP phases persisted through the alkaline exposure. Initial tests explored stability in particularly aggressive 10 M NaOH and 10 M KOH. As seen in the diffraction patterns in Fig. 1A andB, both the NZP and NHP powders were completely degraded in the 10 M NaOH solution, producing \ue103ne-grained ZrO 2 and HfO 2 powders, respectively. In addition to evident metal oxide peaks (e.g., peaks near 25 , 28 , 32 and 35 2q), there is a broad feature in the spectra centered around 30-32 that suggests a \ue103ne-grained (nanoscale) oxide. The formation of these oxides phases is believed to result from precipitation of dissolved zirconium and hafnium species as the alkaline solutions cooled and the pH of the solutions was reduced during washing. 26 In the 10 M KOH, although the NZP phase was dissolved and reprecipitated as ZrO 2 , the crystalline NHP phase was predominantly preserved, though a small amount of HfO 2 is still visible, perhaps even more pronounced, in the washed powder. Interestingly, the initial HfP 2 O 7 contaminant phase was effectively removed during this process. Potentially increased HfO 2 phase in the exposed NHP powder may be have been reprecipitation from a small amount of either dissolved NHP or dissolved contaminant HfP 2 O 7 phase.",
                        "The difference in the apparent stability of the NHP powders as a function of alkali cation size motivated an additional study of powder stability in less aggressive 1 M alkaline solutions comprising alkali salts with variable cation size. These results are summarized in Table 1 and the associated diffraction patterns are shown in Fig. 2A andB. Looking \ue103rst at the NZP This journal is \u00a9 The Royal Society of Chemistry 2018 data in Fig. 2B, it is clear that every alkaline salt led to signi\ue103cant decomposition of the NZP and reprecipitation of ZrO 2 . There appears to be a trend of decreasing NZP crystallinity as the alkali cation increases from Li + to K + to Cs + . This trend is attributed to the increasing activity coefficients and resulting pHs of these solutions (LiOH < KOH < CsOH). 42,43 Similar trends in dissolution rates have been observed for Si etching. 43 Interestingly, the most degradation occurred in the NaOH sample, where the behavior would be expected to fall between LiOH and KOH. This increased degradation in NaOH is likely due to speci\ue103c interactions between Na + in the alkaline media and the highly mobile Na + ions as the active species in the NaSICON ceramic structure.",
                        "The NHP samples, in contrast, showed signi\ue103cantly improved stability in all salts as crystalline NHP peaks persist through all treatments. In fact, only the NaOH solution appears to produce any evidence of secondary HfO 2 precipitate. This increased sensitivity is consistent with that observed in the NZP, where ion exchange with the active species in the NHP could again in\ue104uence the ceramic stability. More generally, however, these results do clearly show excellent chemical stability of the NHP ceramic, relative to the NZP analogue. These results are summarized in Table 1.",
                        "These data suggest that although NHP is more stable than NZP in each alkaline exposure, the NHP does exhibit some signi\ue103cant, concentration-dependent solubility in NaOH. Fig. 3 compares the phases present in NHP and NZP a\ue09der exposure to NaOH solutions at 80 C for 0.5 M, 1 M, and 10 M. Again, in each case, the diffraction patterns shows the loss of the NZP peaks in each case (Fig. 3B), but the NHP peaks, highlighted in Fig. 3A, show increased retention of strong NHP peaks with decreasing NaOH concentration. In fact, the only signi\ue103cant evidence of NHP degradation in the 0.5 M experiment is the large, diffuse hump in the spectrum around 32 , a feature attributed to the formation of \ue103ne-grained (nanocrystalline) HfO 2 .",
                        "These results imply signi\ue103cantly enhanced chemical stability of NHP vs. NZP in aggressive alkaline conditions, with most conditions being in excess of pH 14. We attribute this enhanced stability to the strength of the Hf-O bond versus that of the weaker Zr-O bond, and the in\ue104uence of this increased stability on the overall NaSICON crystal structure."
                    ],
                    "subsections": []
                },
                {
                    "title": "NHP thin Films",
                    "paragraphs": [
                        "Although these data suggest that NHP would be a more chemically robust material in strongly alkaline environments, its direct applicability could be limited in intermediate to lowtemperature applications as reports in the literature show signi\ue103cantly lower Na + conductivity at 200 C for bulk NHP (0.1 mS cm \u00c01 ) as compared to bulk NZSP (140 mS cm \u00c01 ). 15,30 To compensate for this decreased conductivity, a thin \ue103lm approach was developed to create NHP structures with Na + conductances similar to those of bulk NZSP pellets; by reducing the NHP thickness the overall conductance of Na + in an NHP \ue103lm can be equivalent to that of the more conductive bulk NZSP. In this way, we proposed that a thin coating of NHP, applied to a more conductive bulk ceramic (e.g., silicon and zirconium containing NZSP) could afford increased chemical stability to a vulnerable NZSP separator without sacri\ue103cing  overall ion transport efficacy through the system. XRD analyses of NHP \ue103lms spin-coated onto on platinized silicon wafer or NZSP pellets con\ue103rm nearly phase pure NHP, possibly including a trace amount of HfP 2 O 7 when prepared on Pt/Si (Fig. 4). Fig. 5 shows both plan views and cross-section views of the coatings on Pt/Si and NZSP wafers. In plan view, the \ue103lms present a relatively dense microstructure with grains on the order of 100 nm. For NHP \ue103lms on platinized silicon, NHP grains and a minor, smaller grained phase, are observed, while for NHP \ue103lms on NZSP, delineation of grains is less obvious. In cross section, \ue103lms on both substrates display a dense microstructure with multiple grains spanning the \ue103lm thickness. Clear delineation is seen between the NHP \ue103lm and the underlying NZSP pellet.    cross-sections of the different NHP coating thicknesses on the NZSP pellets. Table S1 \u2020 provides thickness measurements for each of these thin \ue103lm preparations as well.",
                        "The bright, \ue103ne-grained phase observed in Fig. 5A may be a HfO 2 or HfP 2 O 7 secondary phase. Although HfO 2 is not clearly seen as a contaminant phase in the thin \ue103lm XRD of Fig. 4, it was observed in the bulk powder patterns in Fig. 2a, and prior research on NZP \ue103lms identi\ue103ed similar grain morphologies and attributed those to ZrO 2 secondary phases. 31 The small crystal size, coupled with the low volume fraction of these secondary phase makes identi\ue103cation by XRD difficult. That these \ue103lms could be grown as apparently dense, relatively phase pure materials at only 775 C (relative, for example to the >1000 C required to synthesize bulk NaSICON materials) means that they could be applied to a variety of substrates without the need for high temperatures that might drive deleterious secondary reactions in the substrate material.",
                        "The Na + conductivity of NHP \ue103lms on platinized silicon wafers was measured over 25-200 C, using a sputtered platinum top electrode. A typical Nyquist plot for a room temperature measurement is presented in Fig. 6A, displaying a high frequency arc and low frequency tail. The high frequency arc is attributed to Na + conduction through the NHP \ue103lm, while the low frequency tail is characteristic of the capacitance at the ionically blocking platinum electrodes. 31,36 From \ue103tting these data, the Na + conductivity was determined to be 1.35 \u00c2 10 \u00c05 S cm \u00c01 at 200 C, on par with previous reports for bulk NHP. 30 The temperature dependence of Na + conduction, plotted in Fig. 6B, displayed an Arrhenius behaviour above 25 C. The observed activation energy of 0.53 eV is consistent with previous reports of bulk NHP, 30 thin \ue103lm NZP, 31 and single crystal NZP, 35 implying a similar Na + conduction mechanism for both NHP and NZP. From these XRD and ionic conductivity results, it is concluded that crystalline thin \ue103lm NHP was successfully produced with Na + conductivity values and activation energies similar to those of bulk NHP.",
                        "The Na + conductance of NZSP pellets coated with NHP was evaluated at 80 C in an electrochemical cell with 0.5 M NaOH. The cell conductance decreased from 30.1 to 26.8 mS cm \u00c02 upon adding an uncoated NZSP pellet. The corresponding NZSP conductivity of 24.7 mS cm \u00c01 agrees reasonably well with previous reports of Na-conductivity in NZSP using blocking electrodes in air. 14,15 Addition of the NHP coating to the NZSP only decreased the conductance from 26.8 to 26.1 mS cm \u00c02 , suggesting application of this NHP coating would only minimally impact electrochemical performance. This conductance predicts a NHP conductivity (6.56 \u00c2 10 \u00c05 S cm \u00c01 at 80 C) greater than that calculated from platinum-NHP-platinum structures measured in Fig. 6. This higher conductivity may be due to pinholes in the \ue103lm allowing intrusion of high conductivity aqueous NaOH. If pores are idealized as straight cylinders in the NHP \ue103lm, porosity of 0.033% would account for this difference in conductivity values, assuming a NaOH conductivity of 0.2 S cm \u00c01 . This porosity level is reasonable provided that the coatings were not applied in a cleanroom environment and the rough pellet surface will result in thickness variations that could affect defect concentrations during \ue103lm growth."
                    ],
                    "subsections": []
                },
                {
                    "title": "NHP-protected NZSP pellets",
                    "paragraphs": [
                        "The ability of the thin \ue103lm NHP coatings to chemically protect bulk NZSP pellets was evaluated in 10 M KOH at 80 C. These conditions represent the most extreme electrolyte previously used to test powders, wherein the NHP powders showed preferential stability relative to the Zr-analogue. The backside of the NZSP pellets were coated in silver paint and the NHP-coated front face was exposed to solution. The open circuit potential (OCP) between the silver back electrode and a platinum electrode in solution was measured over time, and the data are plotted in Fig. 7A. As the KOH etched through the NZSP pellet, the open circuit potential remained relatively constant, though some small variation in OCP was expected from the platinum pseudo reference electrode. Once the KOH reached the silver back electrode, however, the OCP immediately shi\ue09ded >0.5 V more negative, indicating oxidation of the silver back electrode. This behavior is directly analogous to the corrosion potential of an engineering metal with or without a passivating oxide coating. 26 From these experiments it is evident that the application of 3 layers (\"3 L\") NHP coating increased the time to failure for an NZSP pellet from 4.26 (uncoated) to 15.5 h, while 6 layers (\"6 L\") extended the time to failure to 21.3 h. The fact that doubling the NHP \ue103lm thickness did not double the increase in time to failure suggests that the KOH is not uniformly etching the NHP, and could be related to defects in the coating.",
                        "For uncoated pellets, relatively uniform etching of NZSP was visually evident as the process produced a thick white paste, slumped against the pellet. XRD of this washed and dried paste appeared similar to that of NZP in KOH in Fig. 1B. Upon removal from the electrochemical cell, the uncoated pellets crumbled, having effectively and uniformly disintegrated. In contrast, large pieces of the NHP-coated pellets could be successfully removed, with chemical attack concentrated in select locations. This different behavior suggests that pin-hole defects or microcracks in the NHP \ue103lms allowed solution to more directly access the vulnerable NZSP and led to premature failure. In an effort to decrease the \ue103lm stresses during crystallization and minimize the resulting cracks or other defects, 6 layers of NHP precursor solution at half concentration (\"6 L revised NHP\") were spin-coated onto NZSP pellets, pyrolyzed at 300 C, and then crystallized at 775 C a\ue09der every third layer, as opposed to previous samples which were crystallized a\ue09der every layer and lacked an intermediate pyrolysis step. 38 This approach signi\ue103cantly reduced the frequency of \ue103lm or pellet cracking, and the thickness of \ue103lms produced using this method were 555 AE 136 nm. This approach yielded the best NHP \ue103lm, lasting 36 hours to failure. Once again, the failed pellet came apart in pieces, indicating that the etching may have been mediated by defects in the \ue103lm. Still, the NHP coating, only a few hundred nm thick, was able to increase the stability of the ceramic separator system by an order of magnitude. It is worth noting that at 555 nm thick, these \ue103lms were comparable in overall thickness to the 3 L \ue103lms reported above (610 nm thick), but yielded better protective properties. This result would suggest that \ue103lm quality, more than overall \ue103lm thickness is important in serving as a barrier to alkaline degradation. Collectively, these data suggest that the application of this newly developed NHP thin \ue103lm barrier approach may have potential to dramatically expand the utility of alkaline-vulnerable Na + conductors."
                    ],
                    "subsections": []
                }
            ]
        },
        {
            "title": "Conclusions",
            "paragraphs": [
                "Guided by general rules for metal-oxide bond stability, we have designed, synthesized, and evaluated a Hf-substituted NaSICON variant with increased alkaline stability, relative to its zirconium-based analogue. Relative to the traditional NZP phase, in \"accelerated\" high temperature (80 C) exposure experiments, NHP powders showed dramatically increased stability against LiOH, NaOH, KOH, and CsOH, particularly at concentrations of 1 M or less. Greatest instability of the NHP coating occurred in NaOH, suggesting that ion-interactions with mobile Na + ions in the ceramic may contribute to the increased solubility. The promise of this material was then explored as a newly developed thin \ue103lm coating, demonstrated by sol-gel growth at reduced temperatures of 775 C on Pt/Si substrates and NZSP ceramic pellets. Integration of NHP thin \ue103lms onto NZSP pellets was found to only nominally decrease the system Na + conductance, while extending the time to failure in 10 M KOH at 80 C from 4.26 to 36.0 h. Ultimately, failure of NHP-coated NZSP pellets is attributed to pinhole defects in the protective NHP \ue103lms. This integration of compositionally distinct Na + conductors across disparate length scales (nm, mm) and processing techniques (sol-gel, traditional powder) represents a promising new avenue by which Na + conducting systems may be developed for previously inaccessible applications.",
                "Inc., for the U.S. Department of Energy's National Nuclear Security Administration under contract DE-NA0003525."
            ],
            "subsections": []
        },
        {
            "title": "Acknowledgements",
            "paragraphs": [
                "The authors thank Ms B. B. McKenzie for performing SEM. This work was generously supported by program manager Dr Imre Gyuk through the U.S. Department of Energy, Office of Electricity Delivery and Energy Reliability. Sandia National Laboratories is a multi-mission laboratory managed and operated by National Technology and Engineering Solutions of Sandia, LLC., a wholly owned subsidiary of Honeywell International,"
            ],
            "subsections": []
        },
        {
            "title": "Conflicts of interest",
            "paragraphs": [
                "There are no con\ue104icts to declare."
            ],
            "subsections": []
        }
    ]
}
