Repository: boschresearch/Pap2Pat

# Pap2Pat Dataset

### File Schema

Every directory in `data` corresponds to one patent-paper pair and contains the full texts of both patent and paper, as well as the patent outlines. We include all information in JSON for programmatic parsing and Markdown for manual inspection.

```yaml
data/:
    paper_id-patent_id/:
        # Nested JSON format
        patent.json: JSON file containing patent metadata and full-text, as well as all outlines
        paper.json: JSON file containing paper metadata and full-text
        # Markdown format
        patent.md: patent full-text formatted in markdown
        paper.md: paper full-text formatted in markdown

File: Pap2Pat/data/W2803664668-US20190233734/paper.json (part 1 of 2)
{
    "id": "https://semopenalex.org/work/W2803664668",
    "authors": [
        "Yimin Zhang",
        "Eric C. D. Tan",
        "Dennis Schuetzle",
        "Robert Schuetzle",
        "Orion Hanbury"
    ],
    "title": "Reduction of greenhouse gas and criteria pollutant emissions by direct conversion of associated flare gas to synthetic fuels at oil wellheads",
    "date": "2018-05-14",
    "abstract": "This study describes the results of a \u201cwell-to-wheel\u201d life cycle assessment (LCA) carried out to determine the potential greenhouse gas and criteria pollutant emission reductions that could be achieved by converting associated flare gas directly to synthetic fuels at oil wellheads in the US and globally. A Greyrock Flare Gas-to-Fuels\u2122 conversion process at an Ohio oil well was used as the base case for this LCA. The liquid fuel produced directly from associated gas is comprised primarily of premium synthetic diesel with a small amount of synthetic gasoline. In this LCA scenario, the synthetic diesel and synthetic gasoline are blended at 20 and 10 vol% with petroleum diesel and gasoline, respectively. While the synthetic diesel fuel can be used as is (100%), the 20 vol% synthetic diesel blend (with petroleum diesel) was found to significantly improve engine performance, increase fuel economy, and reduce emissions. The direct conversion of associated gas to synthetic diesel fuels globally could reduce emissions of CO2 and CH4 by up to 356 and 5.96 million metric tons/year, respectively, resulting in the reduction of greenhouse gases (GHGs) by about 113.3 and 92.2% (20 year global warming potential) and 73.8 and 50.7% (100 year global warming potential) for synthetic diesel and gasoline fuels when compared to petroleum-derived gasoline fuels, respectively. Likewise, diesel criteria emissions could be reduced globally by up to 23.3, 0.374, 42.4, and 61.3 million metric tons/year globally for CO, particulates, NOx, and hydrocarbons, respectively. The potential economic benefit of this approach is that up to 5.30 and 71.1 billion liters of synthetic fuels could be produced each year in the US and globally from associated gas, respectively.",
    "sections": [
        {
            "title": "Introduction",
            "paragraphs": [
                "Natural gas was first used by the Chinese in about 900 B.C.E. to evaporate seawater for salt production. By the first century, the Chinese had developed more advanced techniques for tapping underground reservoirs of natural gas, which allowed them to drill wells as deep as 1460 m. They used metal drilling bits inserted through sections of hollowed-out bamboo pipes to reach the gas and bring it to the surface [1].",
                "In 1859, George Bissell and Edwin L. Drake made the first successful use of a boring rig on a well drilled principally to produce oil, at a site on Oil Creek near Titusville, Pennsylvania. At that time, Bissell and Drake found that large volumes of natural gas (NG) were co-produced when the crude oil was extracted from the ground. This NG has come to be commonly referred to as associated gas which is primarily comprised of methane with minor concentrations of C 2 -C 6 hydrocarbons, nitrogen, and some trace gases such as SO 2 . Since the collection and aggregation of this associated gas for commercial consumption require costly investment, such as pipelines which costs an average of $4.10 million/km during 2014 in the US [2], this gas is usually burned or flared. This combusted-associated gas is typically referred to as flare gas.",
                "Another problem is that many wells are often drilled over a large area during a short period of time, because oil production is subjected to a high depletion rate [3]. Therefore, planning the appropriate infrastructure is challenging for the commercialization of associated gas. As a result, approximately 11.2 and 150 billion cubic meters (bcm) of associated gas are flared in the US and globally each year [4][5][6], respectively, with no energy or commercial benefit. To put this in perspective, if this 150 bcm of gas was converted into power, it could provide more than enough electricity to supply the entire African continent each year.",
                "The composition of associated gas varies depending upon the location of the oil well. Different sources have varying concentrations of CH 4 , gas-phase hydrocarbons (C 2 -C 5 ), condensate (C 5 + hydrocarbons), CO 2, inert gases (N 2 , Ar, He), and contaminants such as H 2 S. Table 1 summarizes some of these differences for a typical oil well in Ohio [7], oil wells in China [8], a characteristic well in Texas, and other wells outside of the US [9]. The gas composition for the Ohio well was used as the base case for this LCA study. CH 4 , CO 2, and the other gases, listed in Table 1, are separated from the crude oil before the oil is piped or transported to refineries. Since there is no market for this associated gas, it is often combusted in flares at the oil production site.",
                "Although CH 4 and CO 2 are the primary greenhouse gases present in associated gas emissions, N 2 O is another potentially potent greenhouse gas, but there are no reliable measurements of N 2 O emissions from associated gas flares at this time. Therefore, N 2 O emissions were not included in this study.",
                "Because all global warming potentials (GWPs) are calculated relative to CO 2 , GWPs based on a shorter timeframe are larger for gases with shorter lifetimes than that of CO 2 . For example, CH 4 , which has a relatively short lifetime compared to CO 2 , the 100-year GWP of 28-36 is much less than the 20-year GWP of 84-87 [10].",
                "Although the International Panel on Climate Change (IPCC) working group typically has used a 100 years in GHG modeling [11,12], the modeling in this paper is focused on a 20-year GWP of 84, since recent models predict significant increases in atmospheric CH 4 and CO 2 concentrations with concomitant increases in global temperatures are expected to occur during the next 15-25 years [13,14]. In addition, the average lifetime of an oil well is about 20 years. Nevertheless, the 100-year GWP was also determined for comparison purposes.",
                "Benzene, formaldehyde, polycyclic aromatic hydrocarbons (PAHs), NOx, SO 2 , acetaldehyde, and acrolein are also emitted from flaring of the associated gas [15][16][17] in addition to the criteria pollutants and greenhouse gases. It has been estimated that the annual emissions (GHG and non-GHG) from these flares are about the same as the yearly emissions from 70 million cars or about 120 average sized US coal-fired power plants [18].",
                "The \"Zero Routine Flaring by 2030\" initiative introduced by the World Bank is supported by governments, oil and gas companies, universities, and institutes who have recognized that associated gas flaring is unsustainable from both economic and environmental perspectives. Therefore, these global organizations have agreed to collaborate with the objective of significantly reducing routine-associated gas flaring by 2030 [19,20]. However, regulations on gas flaring are set at national and sub-national levels, and therefore, there is wide variation regarding the permissibility of flaring, conditions under which flaring is allowed, and reporting requirements.",
                "In 2018, Elvidge et al. [21] compared 2015 satellitederived gas flaring data with greenhouse gas reduction targets. It was found that Russia and the US could only meet a small portion (< 2.5%) of their gas flaring reduction targets by 2017. They concluded that this was in part due to the absence of regulations on gas flaring and the lack of reliable and cost-effective technologies for the conversion of flare gas to fuels and/or chemicals at the wellhead. The World Bank carried out an evaluation of distributed technologies that had the potential capability of monetizing flare gas by converting it into valuable drop-in fuels and/or chemicals [19]. Greyrock Energy [22][23][24][25] and Oberon Fuels [26] were chosen as the global technology leaders in terms of overall low risk and shortest time to commercialization. Greyrock produces synthetic diesel and synthetic gasoline fuels which are ready to use \"dropin\" fuels, whereas Oberon produces dimethyl ether which is a potential, future clean fuel for diesels.",
                "In 2016, there were about 7500 major gas flares globally that emitted about 150 bcm of associated gas and recent data indicates that global gas flaring may be increasing [20]. However, our study assumes that the number and volume of gas flares will remain relatively constant during the next 20 years which is the time frame for this study.",
                "Although several LCA studies have been carried out to determine the emissions of greenhouse gas emissions produced from natural gas production [27][28][29][30], no work has been carried out to quantify the potential reduction in greenhouse gas and criteria pollutant emissions by direct conversion of associated flare gas to synthetic fuels at the oil wellhead and the use of that fuel regionally. Therefore, the objective of this work was to carry out a comprehensive WTW-LCA to quantify the potential reduction in greenhouse gases and criteria pollutant emissions from associated gas flared at a representative well in Ohio, in the US, and globally, the production of synthetic liquid fuels from the associated gas at the wellhead and the local use of those synthetic fuels in on-the-road vehicles."
            ],
            "subsections": []
        },
        {
            "title": "Approach",
            "paragraphs": [
                "The database for the WTW-LCA was established by quantifying the potential reduction in greenhouse gas and criteria pollutant emissions for the representative associated gas flare in Ohio and existing flares in the US and globally by quantifying:",
                "1. The reduction in flare gas emissions (g/MJ) when the associated gas is no longer flared but converted directly to synthetic liquid fuels at the oil wellhead. 2. The fugitive emissions of associated flare gas at the wellhead during oil production which includes CH 4 and CO 2 emissions (g/MJ) from oil drilling, collection of the associated gas, and transfer to the co-located synthetic fuel production plant.",
                "3. The emissions (g/MJ) produced from the flare to fuel production plant. 4. The average reduction in diesel emissions (g/MJ) for synthetic diesel fuels compared to petroleum diesel fuels for 1996-2016 model-year diesel vehicles.",
                "These reductions were first quantified for the Ohio oil well that produces an average of 8.47 \u00d7 10 6 m 3 of associated gas each year. In comparison, oil wells in the US and globally produces an average of 11.17 \u00d7 10 9 and 150 m 3 of associated gas each year, respectively. Using the assumption that other flares in the US and globally had basically the same average associated gas composition as the Ohio well, then the emission reductions for the US and globally was then determined by multiplying the GHG and criteria pollutant emissions from the Ohio well case by 1319 and 17,710, respectively."
            ],
            "subsections": [
                {
                    "title": "Associated gas flares",
                    "paragraphs": [
                        "The total volume of associated flare gas in the US has been determined using a US National Oceanic and Atmospheric Administration (NOAA) remote-sensing satellite. It was estimated that the total associated natural gas production during 2012 was 7.10 bcm from the production of 2.06 billion barrels of oil which amounted to 3.45 m 3 of associated gas produced per barrel of oil [31]. This relationship was used to estimate the total associated gas produced during 2016. Since the US crude oil production during 2016 was 3.24 billion barrels [32], it was estimated that the total associated natural gas production in the US during 2016 was about 11.17 bcm (see Table 2).",
                        "The transmission and storage leakage rate of the associated gas is a function of transmission distance and is scaled by the distance in the GREET model [33]. Associated gas from the wellheads is unprocessed before flaring. In a few cases, associated gas may be combined from several wells that are within an 8 km radius. However, the example used for this LCA is the direct conversion of flare gas to fuels at the base case wellhead located in Ohio. Therefore, the transmission distance for this associated gas was 0.0 km.",
                        "The LCA model used unprocessed associated flare gas at the wellheads as the feedstock for fuel production. As illustrated previously in Table 1, the type, depth, and location of the underground associated gas deposit and the geology of the area dictate the gas composition. Since the associated gas from the wellhead was not processed, any GHG emissions typically associated with gas processing were not included in the LCA models.",
                        "Associated gas emissions from oil wellheads are generated from venting (e.g., leaks) and flaring. Venting and leaks are typically referred to as fugitive emissions. Table 3 summarizes the typical, average fugitive emissions of associated gas generated during oil production at the oil wellhead [34,35]. About 0.85% of the CH 4 in the associated gas is emitted as fugitive emissions during the oil drilling and collection which averages 0.163 g/MJ. Since these associated gas processes require energy, the associated CO 2 emissions are 2.01 g/MJ."
                    ],
                    "subsections": []
                },
                {
                    "title": "Synthetic fuel production and distribution",
                    "paragraphs": [
                        "The synthetic fuel is produced using the Greyrock Flareto-Fuels\u2122 process. The plant employed for the Ohio well is one of Greyrock's modular conversion plants that can convert from 1.42 \u00d7 10 3 to 5.66 \u00d7 10 4 m 3 /day of associated gas directly to liquid fuels [36,37]. For this LCA study, the Greyrock plant used 2.38 \u00d7 10 4 m 3 /day of associated gas for the plant operation and fuel production. The Greyrock Ohio plant produces directly about 11,007 L/day of fuel, resulting in an average plant thermal efficiency of approximately 58% (when calculating efficiency using feedstock to the plant) or a conversion efficiency of approximately 44% when all gas inputs (including feedstock and gas for parasitic/burner loads) are used in the calculation. This fuel comprises 8,694 and 2,313 L/day of synthetic diesel and synthetic gasoline, respectively.",
                        "Figure 1 illustrates the primary unit operations for the Greyrock process. The associated gas feedstock is input into the system 101. Other gas-phase feedstocks that can be converted directly to fuels directly by the Greyrock process include bio-gas; gas-phase hydrocarbons (for example, C 2 -C 6 ); natural gas liquids (NGL); individual components extracted from natural gas streams such as ethane, propane, butane, or others, natural gas condensates (C 5+ ); or liquids (such as naphtha, or glycerol from biodiesel plants) that can be easily vaporized into a gas. Any adverse contaminants, such as sulfur compounds, are removed 102 from the gas-phase hydrocarbons before input to the syngas generator and/or after the production of the syngas. The contaminant removal process can vary depending on the composition and quantity of contaminants. For this LCA, sulfur species are absorbed over solid phase media, such as zinc oxide. Syngas can be generated 103 can use a variety of methods, but in this configuration, catalytic steam methane reforming is used to convert the associated gas to syngas.",
                        "Following syngas generation, the syngas is directly converted to liquid fuels using Greyrock's GreyCat\u2122 direct fuel production catalyst 104. The liquid fuel consists primarily of premium synthetic diesel fuel with smaller quantities of synthetic gasoline fuel.",
                        "The liquid fuels 105 can be used directly and locally 106 in off-road diesel engines such as diesel generators, tractors, compressors, water pumps, farm equipment, construction equipment, etc., by blending at 20 vol% with petroleum diesel. It can also be transported by truck and/ or rail 107 to a nearby central location, where it can be distilled into synthetic diesel and gasoline fractions and blended, respectively, with petroleum diesel and gasoline or used neat in the case of diesel. It is then distributed to local fueling stations 108.",
                        "The GHG emission burdens were allocated among the fuel products according to their energy output shares of the plant. This was accomplished by applying the direct energy allocation method. Energy outputs were determined using the corresponding lower heating values (LHV). The production of hydrocarbon fuels requires the consumption of various resources, including makeup water, heat, and power for plant operation. In addition, the process also generates emissions and waste products. The material and energy flows (hereafter referred to as the life cycle inventory or LCI) from the Greyrock Flare-to-Fuels\u2122 process were used for the LCA (Table 4). Further details on the air emissions from the Greyrock's unit processes are provided in a DOE report [25]. This LCI does not include the energy used for building the plant (the plant infrastructure) which is not significant, since the plant has a lifetime of about 20 years (or more).",
                        "The associated gas inputs to the plant are 13.26 and 10.54 m 3 /day for plant operation and fuel production, respectively. The total associated gas input is 19.23 with 10.70 g/ MJ used for plant operation and 8.53 g/MJ for fuel production resulting in an energy efficiency of plant thermal efficiency of approximately 58% (when calculating efficiency using feedstock to the plant) or a conversion efficiency of approximately 44% when all gas inputs (including feedstock and gas for parasitic/burner loads) are used in the calculation. Plants may also produce excess power from waste steam, improving efficiency.",
                        "Water is needed (3531 L/day) for conversion of the associated gas to syngas (H 2 and CO) in the syngas generator. The direct catalytic conversion of the syngas to fuels produces water which is recycled directly to the syngas generator.",
                        "Some associated gas (537 GJ/day) is used for the high efficiency, low emission gas burners [38] and the production of plant power. The plant air emissions are summarized in Table 4.",
                        "The distribution of the Greyrock synthetic fuel was established to meet the objectives of the United Nations Sustainable Consumption and Production objectives [39] which   encourage local production local consumption (LPLC) approaches for energy and fuels. The LPLC methodology uses less energy than the current process of shipping or pipping petroleum oil long distances to huge refineries and then distributing the fuel products long distances to fueling stations. It is estimated that the energy required for petroleum oil transport and fuel distribution is reduced conservatively by about 75% compared to that of petroleum refineries.",
                        "The local distribution of the synthetic fuel is dependent upon the location of the synthetic fuel production site and the types of diesel equipment and vehicles in which it will be utilized. The following distribution scenarios were employed in the LCA model."
                    ],
                    "subsections": []
                },
                {
                    "title": "Synthetic fuel properties",
                    "paragraphs": [
                        "All of the synthetic fuels, produced at the wellhead site, can be used directly (without distillation) in off-road diesel equipment and vehicles if it is blended at about 20 vol% with petroleum diesel. This is essentially done by splash blending the synthetic fuel in the fuel tank or using a proportional fuel distribution system that blends the synthetic and petroleum diesel in the correct proportions as it is being pumped into the fuel tank. This blend is typically used within 30-40 km miles of the production site. However, it was decided that this study would focus on the separation of the liquid fuel into synthetic diesel and gasoline fractions for use in \"onthe-road\" vehicles.",
                        "To meet fuel volatility specifications for on-the-road vehicles (i.e., flash point for diesel and Reid Vapor Pressure for gasoline), the fuel is separated (distilled) into diesel and gasoline fractions. The distribution between the diesel and gasoline distillates is typically 79 and 21 vol%, respectively. The distribution of the fuels from the bulk terminal to local refueling stations was assumed to be 100% by truck [36,37] and within about 320 km of the bulk terminal.",
                        "Table 5 summarizes the properties for the Greyrock pure synthetic diesel and synthetic gasoline fuels, the 20 vol% Greyrock synthetic diesel blend with petroleum #2 diesel fuel, and the 10 vol% Greyrock synthetic gasoline blend with 91 Octane petroleum gasoline fuel. The Greyrock synthetic diesel fuel meets or exceeds diesel fuel specifications established by ASTM D975, and it has similar chemical and physical properties to diesel fuels typically produced from Fischer-Tropsch (F-T) processes in multi-billion dollar plants operated by Shell and Sasol [40][41][42], except that the Greyrock synthetic diesel fuel has much better lubricity (371 vs. 650 \u00b5m) and higher storage stability (0.1 vs. 0.4) than the Shell and Sasol synthetic diesel fuels. As a result, there is less engine wear when a diesel fuel has a high degree of lubricity, resulting in increased diesel engine life. Since the basic chemical composition of the Greyrock synthetic diesel fuel is very similar to that of the Shell and Sasol synthetic diesel fuels, they perform the same in terms of engine power output, fuel economy, and emission reduction [43]. Since the Greyrock synthetic diesel has a much longer storage lifetime than traditional petroleum diesel fuel, it can be stored for several years without degradation. This extended storage stability is in part, because the Greyrock diesel does not contain interior olefins (2, 3 and 3, 4 olefins) and other fuel constituents that can easily oxidize during storage in fuel tanks and fuel lines [25,44]. It has been confirmed that this fuel is very stable and that no chemical or physical changes occur even when it is stored at room temperature for more than 5 years in ambient light. It is well known that when petroleum diesel degrades during storage, peroxides and deposits are formed which shortens the lifetime of diesel engines [45].",
                        "The Greyrock synthetic diesel has a lower density (0.76 g/ ml compared to 0.84 g/ml for petroleum diesel) and viscosity than current fuels resulting in improved high-pressure fuel injector fuel spray formation, enhanced combustion efficiency, and improved engine performance. Other potential benefits include improved cold starts and fuel economy, reduced warm-up time, fewer misfires and lower exhaust emissions of nitrogen oxides, hydrocarbons, carbon monoxide, and particulate matter [46][47][48][49][50][51][52].",
                        "A 20 vol% blend of the Greyrock synthetic diesel with EPA #2 petroleum diesel increases the cetane of the EPA #2 diesel from 45.0 to 51.0. A cetane of about 51-53 is the optimum cetane value for most diesel engines and increases above this level has a diminishing effect on the improvement of engine operation and reduction in emissions [53,54]. The 20 vol% synthetic diesel blend lowers the concentration of sulfur and aromatics compared to EPA #2 diesel fuel (Table 5) which results in reduced emissions.",
                        "Table 5 also summarizes some of the properties of the synthetic gasoline. The synthetic gasoline has an octane rating of 63 which limits the volume that can be blended with petroleum gasoline. A 10% blend of the synthetic gasoline with 91 octane gasoline results in an octane rating of 89 which is a suitable octane level for more than 95% of gasoline engines. The 10% Greyrock blend has an energy content of 26.54 MJ/L compared to 25.82 MJ/L for petroleum gasoline blended with 10% ethanol. Therefore, although the 10 vol% Greyrock blends should improve fuel economy by 2.7%, engine dynamometer tests have not been carried out to validate this potential improvement in fuel economy. Although the 10 vol% Greyrock synthetic gasoline blend should result in a small reduction in criteria emissions due to lower sulfur and aromatic content, these reductions were not included in the WTW-LCA modeling."
                    ],
                    "subsections": [
                        {
                            "title": "WTW-LCA emission modeling",
                            "paragraphs": [
                                "Argonne National Laboratory's GREET LCA Model [33] was used to quantify and account for the GHG emissions. Greyrock's Flare-to-Fuels LCA model was used to quantify and account for criteria pollutant emissions over the entire WTW supply chain. Figure 2 shows the life cycle system boundary for this study. The WTW life cycle system includes: (1) wellhead associated gas collection; (2) wellhead direct synthetic fuel production; (3) synthetic fuel distribution in local markets; and (4) synthetic fuel use (combustion) in vehicles. The LCA results for stages 1-4 were compared with (5) wellhead associated gas flaring to determine the reduction in GHGs and criteria air pollutants. Unless mentioned in the subsequent description of the life cycle stages below, we made use of the GREET inventory associated with the upstream (such as CH 4 leakage during natural gas recovery) and downstream processes (such as vehicle operation). Only the activity inventory for the synthetic fuel production step is provided by Greyrock and not from GREET. Furthermore, the GHG emission factors are all based on the default values in GREET.",
                                "GHG emissions in this study were expressed as carbon dioxide equivalents (CO 2e ) in g/MJ of associated gas using CH 4 that has 84 and 34 times more heat-trapping ability than CO 2 over 20-and 100-year periods, respectively. The WTW GHG emissions in g/MJ were determined from Eq. 1 for the 20-year period and Eq. 2 for the 100-year period:",
                                "(1) CO 2e = 84 CH 4 + CO 2 , Fig. 2 Life cycle assessment used for the well-to-wheel pathway",
                                "The average composition of associated gas from the Ohio base case well (Table 1) was used for this LCA. The associated gas produced from this oil well has an energy content of 40.56 MJ/m 3 . The plant used 2.38 \u00d7 10 4 m 3 /day of associated gas available from this oil well."
                            ],
                            "subsections": []
                        }
                    ]
                }
            ]
        },
        {
            "title": "Results",
            "paragraphs": [
                "The results of the WTW-LCA from flared associated gas for the three scenarios (a typical well in Ohio, and existing flares in the US, and globally); the volume of synthetic fuels that could be produced for these three scenarios; the reduction in emissions by converting this associated gas directly to synthetic fuels at the wellhead; and the reduction in vehicle emissions from using the synthetic fuels in diesel vehicles are described. The importance of these findings for the mitigation of global GHGs and reduced environmental impact from criteria pollutants in ambient air are discussed."
            ],
            "subsections": [
                {
                    "title": "Associated gas flare emissions",
                    "paragraphs": [
                        "The fugitive emissions CH 4 and CO 2 for associated gas at the base case Ohio wellhead are summarized in Table 3. The fugitive CH 4 emissions included 0.163 g/MJ from oil drilling and gas collection. The CO 2 emissions are 2.01 g/MJ.",
                        "EPA recommended in 2013 that a flare efficiency of 98% be accepted as an emission factor [55]. This flare efficiency was primarily established for relatively new flares that incorporated new technologies including air-to-fuel ratio control systems. However, the efficiency of associated gas flares varies from 70 to 99%, depending upon the type and age of the flare, the composition and flow rate of the associated gas; the air-to-fuel ratio of the flare combustion; and atmospheric conditions [56][57][58][59].",
                        "Since the EPA recommendations, several comprehensive studies have been carried out to measure the efficiency of flaring associated gas from actual wells, and some of these results are summarized in Table 6 [56,57]. The average flare efficiency for these studies is 95%. Other investigators have also adopted this 95% efficiency value [58,59]. Therefore, an average flare efficiency of 95% was used for this study.",
                        "Since the volume of the Ohio-associated gas is 2.38 \u00d7 10 4 m 3 /day and 87.9% of the gas is methane, then the volume of methane is 2.09 \u00d7 10 4 m 3 /day. Therefore, the emission of methane is calculated from Eq. 3, using a flare efficiency of 95% and an associated gas energy content of 9.64 \u00d7 10 5 MJ/day:",
                        "(2) CO 2e = 34 CH 4 + CO 2 .",
                        "(3) The total methane emissions include 0.773 g/MJ from flaring and 0.163 g/MJ (see Table 3) from fugitive emissions at the oil well for a total of 0.936 g/MJ.",
                        "The emissions of CO 2 are calculated from the combustion of CH 4 , C 2 H 6 , C 3 H 8 , C 4 H 10 , and C 5 H 12 in the Ohio-associated gas using the 95% flare efficiency value. Therefore, the CO 2 emissions are 46,440 g from CH 4 ; 6,184 g from C 2 H 6 ; 3,327 g from C 3 H 8 , 2,785 g from C 4 H 10; and 1,044 g from C 5 H 12 . Since the Ohio gas contains 0.5% CO 2 or 278.1 g, this quantity is added to the CO 2 produced from the combustion of the hydrocarbons for a total of 60,058 g or 21.1 g/MJ.",
                        "Associated gas flares also produce particulate matter (PM) (e.g., black carbon), NOx, non-methane hydrocarbons (NMHC), SO x, and air toxics. Ismail and Umukoro [60] have developed kinetic equations for predicting the emissions of CO 2 , CO, NO, NO 2, and SO 2 from gas flaring. They demonstrated that the concentration of these emissions depends primarily on the ratio of air/fuel (A/F) hydrocarbons in the flare, flare gas composition, and flare combustion efficiency. Table 7 summarizes the effect of three different operating conditions on flare emissions of the associated gas at the base case Ohio oil wellhead using these models. It was found that NOx emissions are higher under lean conditions (Lambda = 1.10) than under rich conditions (Lambda = 0.90), whereas CO emissions are reduced under lean conditions.",
                        "Weyant et al. [6] measured black carbon (BC) emissions from 26 individual flares in the North Dakota Bakken formation and established that flare-generated particulate matter McEwen et al. [61] determined BC emission factors for associated gas flares and determined an emission factor of 2.47 g/m 3 or 0.059 g/MJ. The Canadian Association of Petroleum Producers (CAPP) [62] recommended a particulate matter (PM2.5) emission factor of 2.56 g/m 3 or 0.063 g/ MJ, as based on a US Environmental Protection Agency (EPA) factor for landfill gas flares attributed to filterable PM measurements [63]. These three measurements are in good agreement, and therefore, the average value of 0.061 g/MJ was used in the LCA model. On the average, the PM from flares is comprised of about 90% elemental carbon (black carbon) and 10% solvent extractable materials.",
                        "Stohl et al. [17] estimated that this amount of black carbon (BC) from flaring in the Northern Hemisphere contributes 42% to the annual mean BC surface concentrations in the Arctic. The deposit of this BC on ice and snow intensifies the absorption of solar heat which increases melting. This results in enhancing global warming in the arctic which introduces secondary effects such as the release of methane from methane hydrates [13].",
                        "The emissions of sulfur dioxide (SO 2 ) were determined assuming that all hydrogen sulfides (H 2 S) were oxidized to SO 2 in the flare according to Eq. 4. Since the Ohio flare gas contained 0.007 vol% of H 2 S, then the SO 2 emissions are 0.49 g/MJ:",
                        "The emission of nitrogen oxide (NOx) from associated gas flares is primarily a function of the gas composition; the air-to-fuel ratio (A/F); the combustion temperatures and pressures; and residence time in the combustion zone. NOx is comprised of nitrous oxide (NO), nitrogen dioxide (NO 2 ), and nitrous oxide (N 2 O) species. Although N 2 O is 310 times more efficient in terms of global warming than CO 2 [19,20], this gas was not included as a GHG in this LCA study, since its average concentration in flare gas emissions has not been adequately quantified. Table 8 summarizes these GHG and criteria emissions for associated flare gas at the base case Ohio wellhead in g/day and g/MJ."
                    ],
                    "subsections": []
                },
                {
                    "title": "Synthetic fuel diesel emissions",
                    "paragraphs": [
                        "Table 9 provides the average reduction (%) of vehicle emissions when synthetic diesel fuel is blended with petroleum diesel at 20 vol%, used as is (100%), and tested in four categories (II-V) of diesel vehicles [46][47][48][49][50][51][52][53][64][65][66][67][68][69][70][71]. The emission reductions with the synthetic fuels are  [72,73].",
                        "Although most of the emission tests summarized in Table 9 were carried out with synthetic diesel fuels produced from very large plants operated by Sasol, Shell and others, the chemical compositions of these synthetic diesel fuels are very similar to Greyrock's fuel (Table 5), and therefore, these average emission reductions were used in the WTW-LCA model.",
                        "As presented in Table 9, although the diesel vehicles in categories II-V had different engines and control systems, the 100% synthetic diesel blend provided relatively similar average emissions reduction levels for PM, NOx, CO, HC, CH 4, and CO 2 . The cetane levels of the 10, 20, 50, and 80% blends were 48, 51, 60 and 69, respectively. There is a significant reduction in diesel emissions up to the 20 vol% blend level with less significant improvement for the pure synthetic fuel.",
                        "Figure 3 illustrates the average reduction in emissions for the Category V (2011-2015) diesels when synthetic diesel (cetane: 75) is blended with petroleum #2 diesel (cetane 45) at different blend levels. These 2011-2015 diesel vehicles are equipped with emission control technologies that comply with Euro 5 emission standards for CO, particulate matter (PM), NOx, and non-methane hydrocarbons (NMHCs). These emission standards are summarized in Table 10 (column 1) for petroleum #2 diesel fuel in g/km.",
                        "In North America, most states have adopted ASTM D975 as their diesel fuel cetane number (CN) standard with typical values in the 42-45 range. In general, diesel engines operate best with a CN of 50-52. Fuels with lower CN have longer ignition delays, providing more time for the fuel combustion process to be completed. Hence, higher speed diesel engines operate more effectively with higher CN fuels [54].",
                        "As a result, the emissions data for the 20 vol% blend were used in this model, since its cetane of 51 is nearly ideal and the emissions reduction for PM, NO x , CO, HC, and CH 4 , are 62, 52, 69, 57, and 52%, respectively, compared to emissions from the 100% synthetic fuel.",
                        "Table 11 summarizes the average fuel economy in miles per gallon (mpg) for several types of 2016-2017 passenger vehicles with 1.6-2.0-L engines using a driving cycle that is representative of 55% city and 45% highway driving [73][74][75]. Although gasoline/electric and diesel/electric hybrids have much better fuel economy than their non-hybridized counterparts, the hybrid vehicles were not employed in this modeling study, since their share in the vehicle fleet is still relatively small.",
                        "The GREET 2013 uses an average on-road fuel economy of 11.9 km/L for spark ignition (SI) gasoline vehicles and a similar on-road fuel economy of 11.9 km/L for compression-ignition direct-injection (CIDI) diesel vehicles. Current  ) have an average fuel economy of 11.9 km/L which is similar to that used in the Argonne GREET model. However, current lightduty diesel vehicles have about 39% better fuel economy [16.6 km/L than comparable gasoline vehicles (Table 11)].",
                        "Since there are 121.7 and 135.8 MJ (lower heating value) in a gallon of gasoline and diesel fuels, respectively, these current fuel economies correspond to a total fuel energy use of 1.85 and 1.52 MJ/km for gasoline and diesel engines, respectively. Therefore, current diesel vehicles consume 21.5% less energy than comparable gasoline vehicles. Life cycle impacts related to the vehicle production, servicing, and end-of-life were not included in this LCA.",
                        "Light-duty diesel CO 2 emissions were determined from Eq. 5 for the Greyrock fuel which has a density of 765.1 g/L and an average fuel molecular weight of 170 g/mol. Therefore, the CO 2 emissions average 143.4 g/km. CH 4 emissions of 1.24 \u00d7 10 -2 g/km for light-duty diesels are used as reported by Lipman and Delucchi [18] and are provided in Table 10:",
                        "The plant directly produces 11,007 L/day of fuel which is distilled into 8694 and 2313 L of diesel and gasoline blendstocks, respectively. The 8694 L of synthetic diesel is blended with 34,777 L of petroleum diesel to produce 43,470 L of a 20 vol% synthetic diesel blend each day or 15,866,720 L/year. Since the average 2015-2016 lightduty (1.6-2.0 L) diesel car has an average fuel economy of 16.6 km/L, then this Ohio well can produce enough fuel for 263,387,550 km of light-duty diesel vehicle travel. Since the average American drives an average of 21,683 km/year [35], this is enough fuel for about 12,096 diesel cars each year. If all the associated flare gases in the US are converted to diesel fuel and blended at 20 vol% with petroleum diesel that would be enough fuel for about 30,293,000 diesel vehicles each year."
                    ],
                    "subsections": [
                        {
                            "title": "WTW-LCA GHG emissions",
                            "paragraphs": [
