Repository: boschresearch/Pap2Pat

# Pap2Pat Dataset

### File Schema

Every directory in `data` corresponds to one patent-paper pair and contains the full texts of both patent and paper, as well as the patent outlines. We include all information in JSON for programmatic parsing and Markdown for manual inspection.

```yaml
data/:
    paper_id-patent_id/:
        # Nested JSON format
        patent.json: JSON file containing patent metadata and full-text, as well as all outlines
        paper.json: JSON file containing paper metadata and full-text
        # Markdown format
        patent.md: patent full-text formatted in markdown
        paper.md: paper full-text formatted in markdown

File: Pap2Pat/data/W2805855179-US20210068696/paper.json (part 1 of 2)
{
    "id": "https://semopenalex.org/work/W2805855179",
    "authors": [
        "Sam Kassegne",
        "Sanitta Thongpang",
        "Alice Scarpellini",
        "Elisa Castagnola",
        "Surabhi Nimbalkar",
        "Chet T. Moritz",
        "Abed Khorasani",
        "Soshi Samejima",
        "Adrien Boissenin",
        "Arvind Balasubramani"
    ],
    "title": "Ultra-Capacitive Carbon Neural Probe Allows Simultaneous Long-Term Electrical Stimulations and High-Resolution Neurotransmitter Detection",
    "date": "2018-05-03",
    "abstract": "We present a new class of carbon-based neural probes that consist of homogeneous glassy carbon (GC) microelectrodes, interconnects and bump pads. These electrodes have purely capacitive behavior with exceptionally high charge storage capacity (CSC) and are capable of sustaining more than 3.5 billion cycles of bi-phasic pulses at charge density of 0.25 mC/cm 2 . These probes enable both high SNR (>16) electrical signal recording and remarkably high-resolution real-time neurotransmitter detection, on the same platform. Leveraging a new 2-step, double-sided pattern transfer method for GC structures, these probes allow extended long-term electrical stimulation with no electrode material corrosion. Cross-section characterization through FIB and SEM imaging demonstrate strong attachment enabled by hydroxyl and carbonyl covalent bonds between GC microstructures and top insulating and bottom substrate layers. Extensive in-vivo and in-vitro tests confirmed: (i) high SNR (>16) recordings, (ii) highest reported CSC for non-coated neural probe (61.4 \u00b1 6.9 mC/cm 2 ), (iii) high-resolution dopamine detection (10 nM level - one of the lowest reported so far), (iv) recording of both electrical and electrochemical signals, and (v) no failure after 3.5 billion cycles of pulses. Therefore, these probes offer a compelling multi-modal platform for long-term applications of neural probe technology in both experimental and clinical neuroscience.",
    "sections": [
        {
            "title": "Introduction",
            "paragraphs": [
                "Carbon is increasingly finding wider acceptance in micro and nanofabrication of a variety of sensors, actuators, microelectrodes, wires, batteries, fuel cells, thin-films, and neural interfaces1\u20136. Its unique tunable mechanical and electronic properties enabled by the availability of a range of possible hybridized bonds (sp2 and sp3) make it a versatile material. Further, carbon has a potential to assume even more far-reaching importance in applications varying from sensors to energy conversion and storage with discovery of newer carbon allotropes such as graphene (excellent conductivity and strength)7, Q-carbon (excellent hardness)8 and compressed glassy carbon (excellent strength)9. Specifically, in recent developments, the ability to microfabricate photolithographically patterned carbon features has further driven innovation in wider application of GC, one of the allotropes of carbon1,2. This technology involves pyrolyzing pre-patterned polymeric structure made from negative tone resists at high temperatures and inert environment in a tube furnace1,2.",
                "Carbon is a compelling material for chronically implanted devices aiming to minimize tissue damage due to its chemical inertness, biocompatibility, good electrical properties, electrochemical stability, purely capacitive charge injection (no irreversible reactions and byproducts), and fast surface electrochemical kinetics1\u20136. We recently demonstrated neural probes with GC microelectrodes for electrocorticography (ECoG), intracortical recording and stimulation3\u20135. Brain stimulation applications require high performance microelectrode materials capable of sustaining hundreds of millions of cycles of electrical stimulations pulses (corresponding to implantations lasting 3\u20135 years) at clinically relevant charge densities without corrosion, tissue damage, or delamination of insulating and substrate layers. Meeting this requirement will enable the transition of neural probe technology from lab to clinical use, particularly with applications requiring long-term electrical stimulation, such as deep brain stimulation or spinal stimulation used for neuromodulation and induction of neuroplasticity10.",
                "As a response to this need, we introduce here a new class of GC neural probes exclusively fabricated from a single homogeneous material of GC with no intermediate layers such as adhesion and conducting metal layers. This process removes any sources of potential mechanical or electrical discontinuities or failures at large cycles of electrical stimulations and extended period of in-vivo use. The new fabrication method presented here allows for a 2-step double-sided patterning, subsequent transfer to a polymeric supporting layer and final insulation of GC microelectrodes, interconnects and bump pads using a single material. In this new approach, therefore, there is no intermediate metal deposition process involved allowing\u2013for the first time\u2013all GC neural probes (aGC neural probes) made of a single homogenous material and supported on flexible polymeric substrate. The final aGC neural probes are housed in a flexible, thin-film polyimide substrate that leverage the superior electrochemical stability of GC material along with the improved biocompatibility of thin-film devices. To establish the robustness and superiority of the technology, extensive in-vivo and in-vitro mechanical, electrical, and electrochemical characterizations coupled with aggressive long-term stability and corrosion tests under electrical stimulations were carried out. This study demonstrates robustness and multi-modal recording capability for both neuronal electrical signals and neurotransmitter electrochemical signals. These probes are also capable of delivering balanced-charge pulsing over 3.5 billion cycles in extended accelerated aging process lasting more than 1000\u2009hours. We demonstrate that these new probes have compelling advantages over existing technologies in almost all key metrics from mechanical and electrical properties to electrochemical kinetics, which is quite remarkable for probes fabricated from a single material without any surface coating."
            ],
            "subsections": []
        },
        {
            "title": "Materials And Methods",
            "paragraphs": [],
            "subsections": [
                {
                    "title": "Microfabrication",
                    "paragraphs": [
                        "To demonstrate the technology, we microfabricated a 15-channel neural probe specifically designed for electrocorticography (ECoG) reading and a 4-channel penetrating probe designed and sized for neurotransmitter detection. The geometry of the ECoG device consisted of 300\u2009\u03bcm diameter surface microelectrodes with 180\u2009\u03bcm wide interconnects and a total width of 3.5\u2009mm2,3. The neurotransmitter detection version had 4 penetrating microelectrodes of exposed area of 25\u2009\u03bcm\u2009\u00d7\u200920\u2009\u03bcm (500\u2009\u03bcm2) spaced at 220\u2009\u03bcm (see Supplementary Figures\u00a0S1 and S2).",
                        "As shown in Fig.\u00a01, the microfabrication process started with spin-coating 6\u2009\u03bcm thick SU8\u201310 negative photoresist (Microchem, MA) and patterning it following conventional negative lithography process steps1,2. The patterned SU-8 microstructures were then pyrolyzed in a quartz furnace (MTI Corp., CA) under inert atmosphere of nitrogen gas with flow rate of 50\u2009ml/min. For pyrolysis, the temperature was ramped to 1000\u2009\u00b0C over a period of 6\u2009hours and then held at this temperature for 90\u2009minutes. Following this, the furnace was allowed to cool down to room temperature over a period of several hours.Figure 1Lithography steps for microfabricating all glassy carbon (aGC) microstructures on a polymeric substrate. Two-step double-sided lithography patterning was used in addition to pyrolysis. Complete probes are referred as aGC probes whereas glassy carbon material is referred to simply as GC.",
                        "Subsequently, the first base layer of ~8\u2009\u03bcm thick non-photo sensitive polyimide (Durimide 115a) (Fujifilm, Japan) was spin-coated on top of GC microstructures at 2500\u2009rpm for 45\u2009seconds. This was then soft baked at 135\u2009\u00b0C for 2.5\u2009min and cooled down to room temperature. Patterning of Durimide was done through dry reactive ion etching (Technics Series 85 Reactive Ion Etcher, Pleasanton, CA) using Shipley positive resist (Microchem, MA) as a soft mask. The patterned Durimide layer was partially cured at 200\u2009\u00b0C for 30\u2009mins in N2 environment. A sacrificial transfer layer was then deposited as a secondary substrate on top of the Durimide layer. Polymers such as PMMA (Polymethyl methacrylate) or PDMS (Polydimethylsiloxane) could be used for this purpose. Here, we describe the use of PDMS (Dow Corning, USA) as one example. PDMS mixed with curing agent in 10:1 proportion was spin-coated at 300\u2009rpm for 45 secs and then cured at 90\u2009\u00b0C for 30\u2009mins followed by BHF etching of oxide layer to release it from the silicon substrate. Subsequently, a glass substrate was bonded to the released structure to offer an additional temporary support for improved alignment. The wafer was then flipped and an insulation layer of Durimide spin-coated. After patterning this top insulation layer of Durimide, it was subsequently partially cured under N2. A final BHF etching removed the sacrificial layer and released all devices. The final aGC probes are shown in Supplementary Figures\u00a0S1 (\u03bcECoG probe) and S2 (intracortical penetrating probe)."
                    ],
                    "subsections": []
                },
                {
                    "title": "Mechanical And Cross-Sectional Characterizations",
                    "paragraphs": [
                        "The mechanical strength of the ensuing device was measured using Instron\u2019s 1500HDX Universal Testing Machine (Instron, USA) where tensile load was applied till failure, and the resulting extension measured. Tensile test specimen probes with dimensions of 17\u2009mm in length, 0.5\u2009mm in width and 50\u2009\u03bcm in thickness were used for the experimental study. Since the devices were too thin, attachment of strain gauge extensometers directly to the probes was not practical. Instead, linear displacement due to the crosshead motion of Instron was used to obtain displacement values. Thread-rolled C-clamps with clamping capacity of 0\u201325\u2009mm were used to grip the probe. C-clamps provide greater precision for easy adjustment of position and prevent marring of the probe surface. The frame of C-clamps was then held between the jaws of upper and lower clamps of the Instron machine (ca. Supplementary Figure\u00a0S4). The cross-head extension rate was set at 0.5\u2009mm/min. The specimen was then loaded to failure at this rate and the load-deflection curve plotted. For comparison purposes, probes of similar geometry but consisting of 200\u2009nm thick metal (Pt) microelectrodes and wire traces were microfabricated through standard metal lift-off process. Subsequently, the load-deflection curves and ultimate load carrying capacity of the thin-film metal probes were determined in a similar fashion. Young\u2019s Modulus was determined by taking the mean slope of ten points in the elastic region of the stress-strain curve. The modulus of plain Durimide substrate with no metal or GC interconnects and microelectrodes was also determined separately to de-couple its effect from the composite structure. FEI Quanta 450 FEG SEM (ThermoScientific, OR) was used for scanning electron microscopy images. Cross sectioning was obtained through Focused Ion Beam (FIB) milling using a dual beam microscope system (Nova 600 NanoLab; FEI, Netherlands). This system is equipped with a field emission gun for scanning electron imaging and a focused ion beam of gallium ions for milling. The sectioning process was done in two steps: ion current milling (working at 30\u2009kV and 7.7 pA) followed by a cleaning step of the section. Imaging was done at an acceleration voltage of 20\u2009kV (0.4\u2009nA of emission current)."
                    ],
                    "subsections": []
                },
                {
                    "title": "Electrical, Electrochemical, And Stability Characterizations",
                    "paragraphs": [
                        "The electrochemical behavior of the microelectrodes was studied in Phosphate-Buffered Saline solution (PBS; 0.01\u2009M, pH 7.4; Sigma Aldrich, USA). Cyclic voltammetry (CV) was used to quantify capacitive charging and microelectrode stability while electrochemical impedance spectroscopy (EIS) was used to determine the electrical properties of the probes over a large range of frequencies. For both CV and EIS tests, we used a potentiostat (Reference 600+, Gamry Instruments, USA) connected to a three-electrode electrochemical cell with a platinum wire as a counter electrode and a saturated Ag/AgCl reference electrode. During CV tests, the working electrode potential was swept between 1.3\u2009V and \u22120.9\u2009V (water window of GC4), maintaining a scan rate of 100\u2009mV/s. The total charge storage capacity (CSC) was calculated from the time integral of a CV cycle. During EIS measurements, 10\u2009mV RMS amplitude sine wave was superimposed on 0\u2009V potential with frequency sweep from 0.1 to 105\u2009Hz. Equivalent circuit modeling of the EIS data was done through Gamry Echem Analyst Vn 7.05 software (Gamry Instruments, USA). For the accelerated aging test consisting of prolonged current stimulation patterns, we used a cathodic-first charge balanced bi-phasic current pulses with 450\u2009\u00b5A amplitude, 400\u2009\u03bcsec cathodic half-phase period and a frequency of 1\u2009kHz in saline solution (0.01\u2009M PBS) using a Gamry Instruments Virtual Front Panel (Gamry Instruments, PA, USA). This accelerated aging test corresponds to charge density of 0.25\u2009mC/cm2 and was applied over a period of 1000\u2009hours. Voltage transient responses during stimulation were acquired using the same potentiostat by simultaneously injecting stimulation current pulses and recording the corresponding voltage excursions between working and counter electrodes. In regular intervals, impedance was measured and the integrity of the electrodes checked. The buffer pH was measured regularly during accelerated aging test using pH/mv/ion benchtop meter (Jenco Electronics, TX).",
                        "Fast-Scan Cyclic Voltammetry (FSCV) was used to evaluate the electrodes\u2019 dopamine detection performance with a WaveNeuro Potentiostat System (Pine Research, NC). For in-vitro dopamine calibration, the FSCV waveform was used with a pyramidal excursion from \u22120.5\u2009V to +1.3\u2009V potential and back to baseline with respect to the Ag/AgCl reference electrode at a scan rate of 400\u2009V/s and 10\u2009Hz frequency11. The duration of each scan was 9\u2009ms (900 data points). Prior to the beginning of each experiment, the same voltage waveform was applied to the microelectrodes at 60\u2009Hz for 1\u2009hour for activating the carbon surface of the microelectrodes. Known concentrations of dopamine (10\u2009nM\u20131\u2009\u03bcM) were then infused over 5\u2009seconds while changes in current were recorded for 20\u2009seconds."
                    ],
                    "subsections": []
                },
                {
                    "title": "In-Vivo Tests",
                    "paragraphs": [],
                    "subsections": [
                        {
                            "title": "Micro-Ecog Implantation",
                            "paragraphs": [
                                "All animal experiments were performed in accordance with the Association for Assessment and Accreditation of Laboratory Animal Care (AAALAC) Guide for the Care and Use of Laboratory Animals (8th Edition) and approved by the University of Washington Institutional Animal Care and Use Committee (IACUC) under protocol number 4265-01. Adult female Long-Evans rats (300\u2009g) were used in this study and anesthesia was induced with a mixture of ketamine and xylazine. The animal was placed in a stereotaxic frame and a craniotomy made 1.5\u2009mm rostral and 4.5\u2009mm caudal to the bregma and 1\u2009mm lateral and 7\u2009mm lateral to the midline, targeting the left forelimb sensorimotor cortex. The microelectrode array was then placed on the dura and stabilized by gel foam dental cement. A reference wire was connected to a screw on the right parietal bone while a ground wire was connected to a screw on the occipital bone. Throughout the entire procedure, body temperature of the animal was maintained with a heating pad placed under it."
                            ],
                            "subsections": []
                        },
                        {
                            "title": "Electrophysiology Recording",
                            "paragraphs": [
                                "Brain signal recording sessions were carried out under anesthesia, 4 days after array implantation. The implanted ECoG microarray was connected to a multichannel data acquisition system (Tucker-Davis Technologies, FL) through an active (unity-gain) head-stage. Sensory evoked potentials (SEP) were obtained by applying bipolar surface stimulation to the surface of skin of the right wrist of an anesthetized rat. Recorded data was digitized at 24.4\u2009kHz and stored on a PC for further analysis. Subsequently, raw signals were bandpass filtered (1\u2013450\u2009Hz, 4th order Butterworth, zero-phase) and down-sampled to 1\u2009kHz using Matlab software (Mathworks, Inc., MA). Low-frequency brain activity in evoked SEPs were eliminated by a high-pass filter (30\u2009Hz, 4th order Butterworth, zero-phase). In each recording session, 15 single, bi-phasic, squared wave stimulation pulses (pulse width: 500\u2009\u00b5s, pulse amplitude: 0.5\u2009mA \u2212 2\u2009mA, 0.5\u2009Hz) were applied to the surface electrodes and evoked response from 5\u2009ms to 55\u2009ms after stimulation onset were averaged to obtain average SEPs12. The extracted evoked response between 5\u2009ms to 55\u2009ms after stimulation onset was considered as an estimate for the signal, while the extracted spontaneous activity corresponding to 65\u2009ms to 115\u2009ms after stimulation onset was taken as an estimate for the background noise. Subsequently, SNR (signal-to-noise ratio) of ECoG electrodes placed in six different positions across forelimb sensory cortex were evaluated. The SNR value for each trial was defined as the ratio between the variance of selected signal (evoked response) and the variance of selected noise (spontaneous activity). The calculated SNR (mean\u2009\u00b1\u2009standard deviation) of all channels was used as a useful indication of the quality of brain-signal recording. Furthermore, to show temporal-spectral representation of recorded data by GC microelectrodes, the spectrogram of each ECoG channel were computed by applying 256\u2009ms Hanning window on each ECoG time-series. The corresponding short-time Fourier transform of each segment were then computed using 200\u2009ms overlap."
                            ],
                            "subsections": []
                        }
                    ]
                }
            ]
        },
        {
            "title": "Results",
            "paragraphs": [
                "In this section, we present the outcomes of the mechanical, electrical, and electrochemical characterizations."
            ],
            "subsections": [
                {
                    "title": "Optical And Cross-Sectional Characterizations",
                    "paragraphs": [
                        "Optical microscopy and SEM were used to visually investigate the structural integrity of the probes. As shown in Fig.\u00a02a and Supplementary Figures\u00a0S1\u2013S3, the microelectrodes and interconnects (wire traces and bump pads) look sharp and well-defined after a two-stage, double-sided, pattern transfer procedure. Both the top and bottom insulation layers appear structurally robust. As can be seen in Fig.\u00a02b,d, FIB characterizations of GC microelectrode/substrate and GC interconnect/substrate interfaces demonstrate that the top insulation and bottom substrate polymer layers have an almost seamless interface with GC suggesting a strong bond between GC and polymer layers. This smooth and seamless interface is an important requirement for a tight integration and composite action between GC and the polymer layers.Figure 2Details of aGC neural probe. (a) 15-channel aGC ECoG probe, (b) In inset: Magnified SEM image of a single microelectrode in the ECoG probe. Also, FIB cross-section of the GC microelectrode taken at the edge between GC and Durimide is shown revealing a seamless integration of the layers. (c) Expanded view of FIB cross-section taken at a GC wire trace leading to one of the microelectrodes, (d) High-resolution (50,000\u00d7) FIB image of a cross-section taken through a GC wire trace. Box in bottom of (a) shows the location where FIB through GC interconnect was taken. Note that there are no adhesion layers or metal layers in aGC probes."
                    ],
                    "subsections": []
                },
                {
                    "title": "Mechanical Characterizations",
                    "paragraphs": [
                        "Results from mechanical characterization are summarized in Fig.\u00a03 showing failure planes at maximum load carrying capacity. Load-deflection curves under a tensile load are reported along with calculated modulus (Supplementary Figure\u00a0S4). For comparison purposes, tensile load tests were carried out on probes with thin-film metal (Pt) microelectrodes and interconnects with similar geometry as their aGC counterparts. The load carrying capacity for both types of probes was directly obtained from the load-deflection curves and the resulting failure planes in transverse direction were further investigated using SEM. The aGC probes failed at a tensile load of ~12\u2009N at 1\u2009mm extension with clearly defined elastic and plastic regions observed in the load-deflection curves. On the other hand, probes microfabricated with thin-film metal (Pt) microelectrodes and traces failed at an ultimate tensile load of 5\u2009N at 0.7\u2009mm extension. For both thin-film metal and GC traces, the failure plane as shown in Fig.\u00a03a,b passes through the traces with no jagged discontinuity, suggesting a strong bond between durimide and the respective metal or GC layer. The Young\u2019s Modulus of the composite structure with GC microelectrodes and traces was calculated to be ~2.65\u2009GPa whereas it was ~2.59\u2009GPa for probes with Pt microelectrodes and traces. The modulus of aGC probes was slightly higher than that of plain Durimide (2.5\u2009GPa) suggesting a strong composite action between GC and polyimide3. Optical observation revealed several micro-cracks in the thin-film metal traces near the failure plane (Fig.\u00a03a), whereas only a single additional crack was seen in the otherwise intact GC trace (Fig.\u00a03b), indicating different failure modes in the two types of probes. The extent of micro cracks in the thin-film metal electrodes suggests that they were progressively produced during loading resulting in earlier onset of electrical connection failure. For aGC probes, failure in the traces under tensile load seems to have occurred at higher load levels preceding plastic failure. Stiffness of aGC probes in compression was determined through the Euler buckling load: Pcr\u2009=\u2009\u03c02EI/(KL)2, where E\u2009=\u2009Young\u2019s modulus, I\u2009=\u2009area moment of inertia (500\u2009\u03bcm width and 50\u2009\u03bcm depth), K\u2009=\u2009effective length factor (usually 1) and L\u2009=\u2009length of probe. For the intracortical penetrating probes reported here, Pcr\u2009=\u20092.13 mN, which is substantially higher than ~1.5 mN force required to penetrate the cerebral cortex of a rat13.Figure 3Details of fracture planes following mechanical testing of aGC and thin-film metal (Pt) probes. (a) SEM image highlighting failure plane in probes with metal interconnects where numerous micro-cracks were developed prior to and at time of failure. (b) SEM image of failure plane in aGC probes. Apart from the failure plane, a single crack is observed at failure while the rest of GC interconnects remain intact. This micro-crack extends through the width of the specimen consistent with cracks that form during failure of homogeneous materials."
                    ],
                    "subsections": []
                },
                {
                    "title": "Electrical, Electrochemical And Stability Characterizations",
                    "paragraphs": [
                        "Electrical characterization results are shown in Fig.\u00a04. The impedance values at 10\u2009Hz, 100\u2009Hz and 1\u2009kHz are (42.5\u2009\u00b1\u200927.6) k\u03a9, (10.7\u2009\u00b1\u20094.9) k\u03a9 and (5.8\u2009\u00b1\u20091.2) k\u03a9, respectively (mean and standard deviation, n\u2009=\u200910). These indicate an excellent range for micro-ECoG recording applications. The corresponding EIS plots are reported in Fig.\u00a04a. As the phase plot in Fig.\u00a04a shows, impedances at frequencies higher than 4\u2009kHz are dominated by almost exclusively a resistive component. Results from cyclic voltammetry of GC microelectrodes are summarized in Fig.\u00a04b demonstrating an approximately rectangular shape, characteristic of microelectrodes exhibiting a predominantly double-layer capacitance. This is consistent with several other reports showing that this type of behavior is exhibited by only purely carbon materials, indicating that no faradaic reactions occur during the charging and discharging process4,14\u201317. CSC, calculated as the time-integral of an entire CV cycle between the water oxidation and reduction potential limits, is 61.4\u2009\u00b1\u20096.9\u2009mC/cm2 (mean and standard deviation, n\u2009=\u200910).Figure 4Electrochemical characterization of GC microelectrodes. (a) EIS plot (mean and standard deviation, n\u2009=\u200910), (b) representative cyclic voltammogram, (c) comparison of the voltage transient of GC versus Pt microelectrodes in response to a biphasic, symmetric 450\u2009\u00b5A current pulse, (d) voltage transient response of GC microelectrode, (e) voltage transient response of Pt microelectrode. Both plots show the components that contribute to the voltage transients (i.e., Va, Eipp, Emc and Ema). Eipp is the inter-pulse potential. Va is defined as the near-instantaneous voltage change at either the onset of the current pulse or immediately after the current pulse is terminated. It is associated with the Ohmic electrolyte resistance and overpotential terms18. Maximum positive polarization Ema\u2009=\u2009Vmax,pos\u2009\u2212\u2009Va whereas the maximum negative polarization Emc\u2009=\u2009Vmax,neg\u2009\u2212\u2009Va. The values of Emc and Ema for GC and Pt are (\u22120.75\u2009V, 0\u2009V) and (\u22121.75\u2009V, 0.75\u2009V) respectively, indicating a lower overpotential and lower-threshold for electrochemical kinetics of GC microelectrodes.",
                        "This capacitive charge injection mechanism is also confirmed by the voltage transient shape (Fig.\u00a04c) illustrating the comparison of voltage transients between GC and Pt microelectrodes with the same dimension of 300\u2009\u00b5m diameter and comparable impedance. Traces are in response to a biphasic, symmetric current pulse of 450\u2009\u00b5A amplitude and 400\u2009\u03bcsec of half-phase period. Due to the capacitive charge injection mechanism of GC microelectrodes, the amplitude of voltage transient for the same current level applied to both types of probes is much less in GC microelectrodes, producing maximum negative voltage (Vmax,neg) of \u22121.03\u2009V and maximum positive voltage (Vmax,pos) of 0.25\u2009V. These correspond to Emc (most negative polarization voltage) across electrode-electrolyte interface of \u22120.75\u2009V and Ema (most positive polarization voltage) close to 0\u2009V18. These values are safely within the maximum potential limits of water reduction and oxidation for GC microelectrodes (i.e., \u22120.9 to 1.3\u2009V; Fig.\u00a04b). In contrast, for Pt microelectrodes, the corresponding Vmax,neg, Emc, Vmax,pos and Ema values are \u22122.25\u2009V, \u22121.75\u2009V, 1.07\u2009V and 0.7\u2009V, respectively. These values are substantially outside the maximum potentials corresponding to the water window of Pt at \u22120.6\u2009V to 0.8\u2009V. Note that the maximum negative potential excursion (Emc) is calculated by subtracting the access voltage (Va) associated with the Ohmic electrolyte resistance and overpotential terms from the maximum negative voltage in the transient (i.e., Emc\u2009=\u2009Vmax,neg\u2009\u2212\u2009Va and Ema\u2009=\u2009Vmax,pos\u2009\u2212\u2009Va)18. Va is defined as the near-instantaneous voltage change at either the onset of the current pulse or immediately after the current pulse is terminated18. In this condition, Va is 0.36\u2009V for GC and 0.48\u2009V for Pt (33% higher for Pt), suggesting a substantially lower overpotential to be overcome in GC microelectrodes (Fig.\u00a04c,d). Table\u00a01 summarizes these results.Table 1Summary of key parameters in voltage transients for GC and Pt microelectrodes (continuous data in Fig.\u00a04).Material\u0394VEippVa\u0394EpEmcEmaVmax,negVmax,posGC0.72\u22120.360.360.36\u22120.750.05\u22121.030.25Pt1.88\u22120.310.481.4\u22121.750.71\u22122.251.07Emc\u2009=\u2009(Vmax,neg\u2009\u2212\u2009Va), Ema\u2009=\u2009(Vmax,pos\u2009\u2212\u2009Va), and \u0394Ep\u2009=\u2009\u0394V\u2009\u2212\u2009Va.",
                        "Further, to gain better understanding of the charge transfer properties of the microelectrodes, an equivalent circuit model was curve-fitted to the experimental EIS data. Representative EIS bode plots of the experimental data and curve-fitting of the most appropriate equivalent circuit model are reported in Fig.\u00a05. The optimal model with the best fit is a modified Randles circuit that is composed of electrolyte resistance (Rsol) in series with a parallel combination of charge transfer resistance (Rct), constant phase element (ZCPE), and Warburg impedance (Zw)19\u201321. The modified Randles equivalent circle selected here is consistent with results reported in the literature for capacitive microelectrodes18\u201321. In this model, the constant phase element ZCPE is define as: ZCPE\u2009=\u20091/(j\u03c9)\u03b1Yo where Yo represents the capacitance and \u03b1 is a constant related to the angle of rotation in the complex plane compared to the purely capacitive behavior (Yo\u2009=\u20091 for a pure capacitor)19,20. The corresponding parameters obtained by fitting the experimental data to the model are: Rsol\u2009=\u20094.4\u2009k\u03a9, ZCPE with Y0\u2009=\u20094.07e\u221211 S*s\u03b1 and \u03b1\u2009=\u20090.87, ZW\u2009=\u20092.74\u221211 S*s1/2, and Rct\u2009=\u20093.34\u2009k\u03a9.Figure 5Equivalent circuit for aGC microelectrode based on modified Randles model. Representative EIS impedance spectra for experimental data (solid line) and equivalent circuit fitting (circles) used for curve fitting are shown. The optimal equivalent circuit model used (modified Randles circuit) is shown in inset. It is composed of electrolyte resistance (Rsol) in series with a parallel combination of constant phase element (ZCPE), Warburg diffusion impedance (ZW), and charge transfer resistance (Rct). The EIS parameters obtained through fitting the experimental data to the model are: Rsol\u2009=\u20094.4\u2009k\u03a9, ZCPE with Y0\u2009=\u20094.07 e\u221211 S*s\u03b1 and \u03b1\u2009=\u20090.87, ZW\u2009=\u20092.74\u221211 S*s1/2, Rct\u2009=\u20093.34\u2009k\u03a9.",
                        "Results from accelerated aging test with cycles of electrical pulse applied over period of 1000\u2009hours are reported in Fig.\u00a06a,b. Figure\u00a06 summarizes EIS plots, CV cycles and voltage transients of GC microelectrodes before and after 0.2, 1, 2, 2.5 and 3.5 billion cycles of electrical stimulation pulses. Prior to pulsing, for example, the impedance value at 1\u2009kHz was ~5.2\u2009k\u03a9. After 2, 2.5 and 3.5 billion cycles of pulses, the impedance at 1\u2009kHz was measured to be 5.75, 6.3, 8.8\u2009k\u03a9, respectively. In general, we observed a decrease in impedance at low frequency ranges with a shift of the low frequency pole and a corresponding increase in CSC. The CSC values increased from 45\u2009mC/cm2 to 180\u2009mC/cm2 after 0.2\u20133.5 billion cycles of pulsing. This increase in capacitance is predominantly due to continued surface activation that is very common in carbon microelectrodes22. The corresponding CV cycles are reported in Fig.\u00a06b, exhibiting the expected rectangular shape of capacitive microelectrodes. Again, as CV diagrams demonstrate, there are no observable faradaic reactions occurring during charging and discharging processes.Figure 6Effect of accelerated aging on microelectrodes through bi-phasic pulsing in PBS for 42 days (1000\u2009hours). (a) Impedance spectra before and after 0.2, 1, 2, 2.5 and 3.5 billion cycles of stimulation pulses in PBS at 0.25\u2009mC/cm2 charge density. Inset: SEM image of a GC microelectrode after 3.5 billion cycles of pulses. (b) Corresponding cyclic voltammograms over a range of stimulation pulses.",
                        "As part of this accelerated aging test, pH value of ~7.55 was measured at several locations in the flow-cell, well within the buffer\u2019s initial pH of 7.4. This is expected due to the buffering action of the PBS solution. Moreover, our findings are consistent with pH levels predicted by a transient FEA model in our previous work where pH near the microelectrode surface returned back to the initial conditions after each charge-balanced cycle23.",
                        "SEM and AFM inspections of GC microelectrodes demonstrate that the mechanical integrity of the microelectrode was still intact after 3.5 billion cycles of biphasic 0.25\u2009mC/cm2 pulses in PBS solution over a period of 42 days (Fig.\u00a07). SEM images confirm that the insulation and substrate polymeric layers remained intact and well attached to GC microelectrodes at the end of this accelerated aging under electrical stimulation. Further, as shown in Fig.\u00a07, AFM images of the microelectrodes were taken at 25\u2009\u03bcm\u2009\u00d7\u200925\u2009\u03bcm area before and after aging to determine if there was any quantifiable and visible corrosion of the exposed microelectrodes. AFM morphology analysis indicated that, before stimulation, mean roughness of the microelectrode surface was 43.55\u2009\u00b1\u20093.09\u2009nm (n\u2009=\u20094) while after stimulation, it was 44.00\u2009\u00b1\u20096.69\u2009nm (n\u2009=\u20094). A corresponding t-test gave a nonsignificant difference (P value\u2009>\u20090.05) between the mean roughness of the surfaces under the two conditions, confirming that there was no discernible corrosion after the aging process.Figure 7SEM and AFM image of microelectrode surface (a) before stimulation and (b) after 3.5 billion pulses of stimulation. The mean surface roughness was 43.55\u2009\u00b1\u20093.09\u2009nm and 44.00\u2009\u00b1\u20096.69\u2009nm (n\u2009=\u20094) before and after stimulation, respectively. t-test gave a nonsignificant difference (P value\u2009>\u20090.05).",
                        "To test GC microelectrodes at near their charge injection limit, we applied a cathodic-first charge balanced bi-phasic current pulses with 5.1\u2009mA amplitude, 400\u2009\u03bcsec cathodic half-phase period and a frequency of 1\u2009kHz in saline solution (0.01\u2009M PBS) for 50 million cycles of pulses (3\u2009mC/cm2). Voltage transients of a GC microelectrode in response to this biphasic pulse together with impedance spectra and the corresponding CV plots before and after 20, 40, 50 billion stimulation pulses are reported in Supplementary Figure\u00a0S5, demonstrating that the microelectrode was able to sustain aggressive stimulation without significant changes in electrochemical performances."
                    ],
                    "subsections": []
                },
                {
                    "title": "In-Vivo Electrophysiology Tests",
                    "paragraphs": [
