Repository: boschresearch/Pap2Pat

# Pap2Pat Dataset

### File Schema

Every directory in `data` corresponds to one patent-paper pair and contains the full texts of both patent and paper, as well as the patent outlines. We include all information in JSON for programmatic parsing and Markdown for manual inspection.

```yaml
data/:
    paper_id-patent_id/:
        # Nested JSON format
        patent.json: JSON file containing patent metadata and full-text, as well as all outlines
        paper.json: JSON file containing paper metadata and full-text
        # Markdown format
        patent.md: patent full-text formatted in markdown
        paper.md: paper full-text formatted in markdown

File: Pap2Pat/data/W2805912841-US20190134025/paper.json (part 1 of 2)
{
    "id": "https://semopenalex.org/work/W2805912841",
    "authors": [
        "Tam\u00e1s \u00d6rd\u00f6g",
        "Shuai Wu",
        "Rugang Zhang",
        "Ronny Drapkin",
        "Andrew V. Kossenkov",
        "Krutika S. Gaonkar",
        "Jeong Heon Lee",
        "David W. Speicher",
        "Jos\u00e9 R. Conejo-Garcia",
        "Hengrui Zhu",
        "Huihuang Yan",
        "Yuhki Yokoyama",
        "Benjamin G. Bitler",
        "Sergey Karakashev",
        "Pyoung Hwa Park"
    ],
    "title": "CARM1-expressing ovarian cancer depends on the histone methyltransferase EZH2 activity",
    "date": "2018-02-12",
    "abstract": "CARM1 is an arginine methyltransferase that asymmetrically dimethylates protein substrates on arginine residues. CARM1 is often overexpressed in human cancers. However, clinically applicable cancer therapeutic strategies based on CARM1 expression remain to be explored. Here, we report that EZH2 inhibition is effective in CARM1-expressing epithelial ovarian cancer. Inhibition of EZH2 activity using a clinically applicable small molecule inhibitor significantly suppresses the growth of CARM1-expressing, but not CARM1-deficient, ovarian tumors in two xenograft models and improves the survival of mice bearing CARM1-expressing ovarian tumors. The observed selectivity correlates with reactivation of EZH2 target tumor suppressor genes in a CARM1-dependent manner. Mechanistically, CARM1 promotes EZH2-mediated silencing of EZH2/BAF155 target tumor suppressor genes by methylating BAF155, which leads to the displacement of BAF155 by EZH2. Together, these results indicate that pharmacological inhibition of EZH2 represents a novel therapeutic strategy for CARM1-expressing cancers.",
    "sections": [
        {
            "title": "Introduction",
            "paragraphs": [
                "CARM1, also known as PRMT4, is a type I protein arginine methyltransferase (PRMT) that asymmetrically dimethylates protein substrates on arginine residues1. CARM1 is located at 19p13.21. Emerging evidence suggests CARM1 functions as an oncogene in human cancers1. High levels of CARM1 expression have been observed in several cancer types, including breast, colon, and prostate2\u20134. CARM1 stimulates cell growth in breast cancer5,6. CARM1 knockout mice die at birth, indicating that CARM1 is specifically required for postnatal survival7. Knockin of methyltransferase-inactivated CARM1 phenocopies CARM1 null mice, demonstrating that CARM1\u2019s enzymatic activity is required for postnatal survival8. Although small molecule inhibitors of CARM1 have been reported based on biochemical screening9,10, there is no evidence that they can be administered without toxicity in vivo. It is possible that targeting CARM1 activity is impossible given that it is required for postnatal survival7. Thus, despite its oncogenic role, clinically applicable therapeutic strategies based on CARM1 expression in cancer remain to be explored.",
                "The development of novel therapeutic strategies for ovarian cancers remains a major obstacle to overcome. Epithelial ovarian cancer (EOC) remains the most lethal gynecological malignancy in the United States11. Recent discoveries have demonstrated that EOC is composed of multiple separate diseases12. High-grade serous ovarian cancer (HGSOC) is the most common subtype (>70% of EOC cases) and accounts for the majority of EOC-associated mortalities12. EOC is genetically heterogeneous12. Thus, it is imperative that therapeutic strategies need to be personalized by targeting distinct molecular subsets of EOC13. Notably, the role of CARM1 in EOC has not been explored.",
                "CARM1 has been shown to methylate substrates involved in epigenetic chromatin remodeling1. This suggests that epigenetic mechanisms play a key role in CARM1-expressing cancers. EZH2 is the catalytic subunit of the polycomb repressive complex 2 (PRC2), which silences its target genes by generating the lysine 27 trimethylation epigenetic mark on histone H3 (H3K27Me3)14. EZH2 is overexpressed in EOC15,16. Notably, EZH2 inhibitors are safe in clinical trials for hematopoietic malignancies17.",
                "Here, we show that inhibition of EZH2 activity is selective against CARM1-expressing EOC. Specifically, inhibition of EZH2 methyltransferase activity by clinically applicable small molecule inhibitors such as GSK126 suppresses the growth of CARM1-high, but not CARM1-low, HGSOC in both orthotopic and patient-derived xenograft (PDX) mouse models. This correlates with an improvement of survival of mice bearing CARM1-high HGSOC. Mechanistically, CARM1 promotes EZH2-mediated silencing of target tumor suppressor genes. This correlates with the displacement of BAF155, a subunit of the SWI/SNF chromatin remodeling complex18, by EZH2 through methylation of BAF155 by CARM1. Thus, our findings provide scientific rationale for targeting CARM1 expression in EOC using pharmacological inhibition of EZH2 activity."
            ],
            "subsections": []
        },
        {
            "title": "Results",
            "paragraphs": [],
            "subsections": [
                {
                    "title": "Ezh2 Inhibitors Are Selective Against Carm1-High Cells",
                    "paragraphs": [
                        "Analysis of high-throughput genetic profiles from The Cancer Genomics Atlas (TCGA) revealed amplification of CARM1 in ~10% of HGSOC (Supplementary Fig.\u00a01a)19, which correlates with a significantly higher level of CARM1 expression (Supplementary Fig.\u00a01b). Consistently, CARM1 was expressed at a higher level in laser captured and microdissected (LCM) HGSOCs compared with normal human ovarian surface epithelial (HOSE) cells (Supplementary Fig.\u00a01c)20. Recent evidence indicates that the majority of HGSOC likely develop from the fallopian tube fimbriae epithelium (FTE)13,21. Indeed, CARM1 was also expressed at a higher level in LCM HGSOCs compared with normal human FTE cells (Supplementary Fig.\u00a01d)22. Likewise, CARM1 was expressed at higher levels in a number of EOC cell lines compared with either FTE or HOSE cells (Fig.\u00a01a). Interestingly, CARM1 amplification and BRCA1/2 mutations do not typically occur in the same tumor (Supplementary Fig.\u00a01a)19. CARM1 amplification predicted a shorter overall survival in TCGA HGSOC database (Supplementary Fig.\u00a01e). Thus, CARM1 is amplified in EOC, and its amplification/high expression correlates with a poor overall survival in EOC patients.Fig. 1CARM1-expressing EOC cells are selectively sensitive to EZH2 inhibitors. a Expression of CARM1, EZH2, and Cyclin A in the indicated EOC cell lines, HOSE, and FTE cells were determined by immunoblot. Expression of \u03b2-actin was used as a loading control. b Expression of CARM1 and a loading control \u03b2-actin in CARM1-high parental and CRISPR-mediated CARM1 knockout (KO) A1847 cells. c Equal number of parental control or CARM1 knockout A1847 cells were plated and treated with each of the 23 individual epigenetic inhibitors for 14 days. The media with the inhibitors was refreshed every 3 days. Cell growth was quantified as integrated density using NIH ImageJ software. Quantification of the average integrated density graphed as a scatter plot. The X-axis indicates the relative growth of treated CARM1 knockout A1847 cells compared with DMSO vehicle controls. Y-axis indicates the relative growth of treated CARM1-high parental A1847 cells compared with DMSO vehicle controls. n\u2009=\u20094; error bars represent SEM. d Representative images of colonies formed by the cells treated with the indicated inhibitors. GSK126 and UNC1999 represent positive hits from the screen. Note that CI994 was used a negative control that showed no difference between parental and CARM1 knockout cells. e Expression of CARM1, H3K27Me3, EZH2, and H3 in parental control and CARM1 knockout A1847 cells. f Relative expression of EZH2 in the TCGA HGSOC cases with (n\u2009=\u200961) or without (n\u2009=\u2009467) CARM1 amplification. Relative EZH2 expression levels were transformed to log2 (10+ expression) values. P-values are from two-tailed t-test. Error bars represent SD",
                        "Toward understanding the role of CARM1 in EOC, we generated a CARM1 knockout (CARM1 KO) clone in CARM1-high A1847 cells using the CRISPR methodology (Fig.\u00a01b). Consistent with CARM1\u2019s growth-promoting role reported in other cancer types1, CARM1 KO cells exhibited a decrease in growth compared with parental controls (Supplementary Fig.\u00a01f). Similar observations were made with shRNA-mediated CARM1 knockdown in CARM1-high EOC cell lines such as OVCAR10 and A1847 (Supplementary Fig.\u00a01g\u2013j). Thus, CARM1 inhibition suppresses the growth of EOC cells.",
                        "CARM1 asymmetrically dimethylates substrates involved in epigenetic regulation of gene transcription1. This suggests that epigenetic mechanisms play a key role in mediating the oncogenic activity of CARM1. Thus, we performed an unbiased evaluation of a set of 23 small molecule epigenetic inhibitors23. We evaluated each individual inhibitor for its ability to selectively suppress the growth of CARM1-expressing cells compared with CARM1 KO cells. Interestingly, both of the EZH2 inhibitors in the set (namely, GSK126 and UNC1999) showed selectivity against CARM1-expressing cells (Fig.\u00a01c, Supplementary Fig.\u00a01k and Supplementary Table\u00a01)24,25. This is not due to a reduced proliferation of CARM1 KO cells because (1) a number of small molecule inhibitors were equally effective in suppressing the growth of both CARM1-expressing and KO cells (e.g., CI994, Figs.\u00a01d, 2); and (2) we normalized the data to the growth of vehicle-treated CARM1-expressing or KO cells to control for variation in cell growth. The observed CARM1-dependent selectivity by EZH2 inhibitors was not due to changes in EZH2 levels because its expression was not altered and levels of its enzymatic product H3K27Me3 were not changed by CARM1 knockout (Fig.\u00a01e). EZH2 is overexpressed HGSOCs and EOC cell lines compared to either HOSE cells or FTE cells regardless of CARM1 levels (Fig.\u00a01a and Supplementary Fig.\u00a02a, b)19,22. However, CARM1 does not affect EZH2 expression (Fig.\u00a01e). Consistently, there was no significant difference in EZH2 levels between HGSOCs with or without CARM1 amplification or overexpression in the TCGA database (Fig.\u00a01f and Supplementary Fig.\u00a02c).Fig. 2The selectivity against CARM1 by EZH2 inhibition correlates with apoptosis induction in a methyltransferase activity-dependent manner. a Relative growth of the indicated HOSE, FTE, and EOC cancer cell lines with high or low CARM1 expression treated with 10\u2009\u03bcM GSK126 or vehicle in a colony formation assay as determined by NIH ImageJ quantification. b Expression of H3K27Me3 in the indicated EOC cell lines with high or low CARM1 expression treated with or without 10\u2009\u03bcM GSK126. Expression of \u03b2-actin was used as a loading control. c, d Expression of CARM1, BAF155Me, and \u03b2-actin in OVCAR3 cells with ectopic CARM1 or control (c). GSK126 dose response curves of the indicated cells were determined by colony formation assay (d). Mean of three independent experiments with SEM. e Control parental and CARM1 knockout A1847 cells were treated with 10\u2009\u03bcM GSK126 or vehicle DMSO control for 7 days. Percentage of Annexin V-positive apoptotic cells was quantified. *P\u2009<\u20090.001 and #P\u2009>\u20090.05. f Apoptosis markers cleaved caspase 3 and cleaved PARP p85 in parental and CARM1 knockout A1847 cells treated with 10\u2009\u03bcM GSK126 for 7 days. Expression of \u03b2-actin was used as a loading control. g\u2013j CARM1-high A1847 cells were infected with a lentivirus encoding shEZH2 targeting the 3\u2032 untranslated region (UTR) of the human EZH2 gene together with a retrovirus encoding wild-type EZH2 (WT) or a SET domain-deleted EZH2 mutant (EZH2 \u0394SET). Drug-selected cells were examined for EZH2, H3K27Me3, apoptosis markers cleaved caspase 3 and cleaved PARP p85, and a loading control (\u03b2-actin) by immunoblot (g), quantified for Annexin V-positive apoptotic cells by FACS (h), subjected to a colony formation assay (i), and quantified for the relative cell growth based on colony formation using NIH ImageJ (j). *P\u2009<\u20090.01. Means of three independent experiments with SEM. P-values are from two-tailed t-test",
                        "Since GSK126 is currently in clinical development17 and UNC1999 is less selective than GSK12625, we focused our studies on GSK126. We determined that 10\u2009\u03bcM GSK126 was sufficient to inhibit >95% of the enzymatic activity of EZH2 as indicated by the decrease in H3K27Me3 levels (Supplementary Fig.\u00a02d). Note that EZH2 inhibition did not affect the expression of CARM1. Consistent with previous reports23,24, GSK126 did not affect EZH2 protein levels but instead selectively inhibited its methyltransferase activity as evidenced by a dose-dependent decrease in H3K27Me3 levels. Thus, we used 10\u2009\u03bcM GSK126 for subsequent studies. Validating our pharmacological screen, there was a correlation between CARM1 expression levels and cellular response to GSK126 in a panel of EOC cell lines (Figs.\u00a01a, 2a, b and Supplementary Fig.\u00a02e). Similar observations were also made in primary cultures of CARM1-expressing HGSOCs treated with GSK126 (Supplementary Fig.\u00a02f\u2013h). Notably, GSK126 did not affect the growth of either HOSE or FTE cells (Fig.\u00a02a). We obtained similar results in CARM1-high parental and CARM1 KO cells in 3D cultures (Supplementary Fig.\u00a02i\u2013j). Notably, ectopic CARM1 expression sensitized CARM-low EOC cells to GSK126 (Fig.\u00a02c, d and Supplementary Fig.\u00a02k\u2013l). EZH2 is expressed at comparable levels in CARM1-high EOC cells and CARM1-low EOC cells that did not respond to GSK126 such as CAOV3 and PEO1 (Figs.\u00a01a, 2a). In addition, markers of cell proliferation such as Cyclin A were expressed at comparable levels in CARM1-high and CARM1-low EOC cells (Figs.\u00a01a, 2a). Consistent with the observed selectivity, markers of apoptosis were induced by EZH2 inhibition in a CARM1-dependent manner (e.g., Fig.\u00a02e, f and Supplementary Fig.\u00a02m). These data point to sensitivity to EZH2 inhibitors as a unique and exploitable therapeutic vulnerability in CARM1-high EOCs.",
                        "To limit potential off-target effects and validate that the observed effects were due to inhibition of EZH2\u2019s methyltransferase activity, we performed genetic rescue experiments. Indeed, apoptosis induced by EZH2 knockdown could be rescued by wild-type EZH2 but not by a mutant with inactivated catalytic activity (Fig.\u00a02g, h). Consistently, the cell growth inhibition induced by EZH2 knockdown was rescued by wild-type EZH2 but not by a catalytically inactive EZH2 mutant (Fig.\u00a02i, j). Recent evidence suggests that EZH2 inhibitor can also affect cell growth by destabilizing PRC2 complex in a catalytic activity-independent manner26. GSK126 did not weaken the interaction between PRC2 subunits EZH2 and SUZ12 (Supplementary Fig.\u00a02n), indicating that the observed selectivity against CARM1 was not due to destabilization of PRC2 complex. Together, we conclude that the observed selectivity against CARM1 by EZH2 inhibitor is due to the inhibition of its methyltransferase activity."
                    ],
                    "subsections": []
                },
                {
                    "title": "Carm1 Promotes The Silencing Of Ezh2 Target Genes",
                    "paragraphs": [
                        "To explore the mechanistic basis of the selectivity against EZH2 inhibitor, we performed RNA-deep sequencing (RNA-Seq) in parental control and CARM1 KO cells (Fig.\u00a03a). To identify direct EZH2 target genes that are regulated by CARM1, we performed EZH2 and H3K27Me3 chromatin immunoprecipitation followed by deep sequencing (ChIP-seq) analysis in control and CARM1 KO cells (Fig.\u00a03a). Since CARM1 may promote EZH2-dependent gene silencing, we focused on the genomic loci that showed a decrease in association with EZH2/H3K27Me3 in CARM1 KO cells compared with controls. Cross-referencing RNA-Seq and ChIP-seq data (GEO access number: GSE95645) revealed a list of 218 direct EZH2/H3K27Me3 target genes that were downregulated by CARM1 (>3-fold) (Fig.\u00a03a and Supplementary Fig.\u00a03a, b). This represents a 8.3-fold enrichment of EZH2/H3K27Me3 target genes among the 2084 genes upregulated at least 3-fold in CARM1 KO cells compared with parental controls (P\u2009=\u20091.5\u2009\u00d7\u200910\u2212136, determined by hypergeometric test) (Supplementary Fig.\u00a03c). We cross-referenced the list of 218 direct EZH2/H3K27Me3 target genes with 528 TCGA high-grade serous ovarian carcinomas gene expression profiles and identified genes that negatively correlated with CARM1 expression in these cases. These prioritizations led to a list of 36 EZH2 direct target genes that negatively correlated with CARM1 expression. Pathway analysis revealed that the top functional pathway enriched in these genes was apoptosis (n\u2009=\u200919, P\u2009=\u20092.6\u2009\u00d7\u200910\u22126, determined by Fisher\u2019s Exact Test) (Fig.\u00a03a and Supplementary Table\u00a02). Notably, three of the ranked apoptosis-regulating genes (DAB227, DLC128,29, and NOXA30) are known tumor suppressors that are implicated in suppressing proliferation and promoting apoptosis (Fig.\u00a03b), i.e., the phenotypes we observed when CARM1 was knocked out or EZH2 activity was inhibited with GSK126 (Figs.\u00a01, 2).Fig. 3CARM1 promotes the silencing of EZH2 target genes and CARM1-regulated genes are enriched for SWI/SNF target genes. a Experimental strategy used to identify CARM1-regulated, clinically relevant EZH2/H3K27Me3 target genes. Ingenuity Pathway Analysis revealed that the top pathway enriched for the identified CARM1-regulated EZH2/H3K27Me3 target genes was apoptosis. Specifically, 19 of the 36 identified genes (including DAB2, DLC1, and NOXA) are known to promote apoptosis (see full list in Supplementary Table\u00a02). b Examples of EZH2 and H3K27Me3 ChIP-seq and RNA-Seq tracks of the newly identified CARM1-regulated EZH2/H3K27Me3 target genes in the indicated parental control and CARM1 knockout A1847 cells. c Differentially expressed genes in control parental and CARM1 knockout A1847 cells identified by RNA-Seq (>3-fold) were subjected to Ingenuity pathway analysis for upstream regulators. The analysis revealed that SMARCA4 (also known as BRG1, a catalytic subunit of the SWI/SNF complex) was the top upstream regulator of these differentially expressed genes. d Expression of CARM1, BAF155, and BAF155Me in control parental and CARM1 knockout A1847 cells. Expression of \u03b2-actin was used as a loading control",
                        "In parallel, we performed Ingenuity Pathway Analysis for the upstream transcription factors that regulate the genes differentially expressed in parental control and CARM1 KO cells. The top upstream transcription regulator identified was SMARCA4 (also known as BRG1), the catalytic subunit of the SWI/SNF complex31 (P\u2009=\u20091.22\u2009\u00d7\u200910\u221230, determined by Fisher\u2019s Exact Test) (Fig.\u00a03c and Supplementary Table\u00a03). Inhibition of EZH2 activity is synthetically lethal with inactivation of the SWI/SNF complex due to the antagonistic regulation of the same set of genes by the EZH2/PRC2 and the SWI/SNF complexes18. CARM1 methylates the R1064 residue of BAF155, a core subunit of the SWI/SNF complex6. Indeed, R1064 methylated BAF155 (BAF155Me) levels correlated with CARM1 expression in the panel of the tested cell lines (Fig.\u00a01a and Supplementary Fig.\u00a04a) and the observed changes in selectivity against CARM1 KO or knockdown cells correlated with the decreased BAF155Me levels (Fig.\u00a03d and Supplementary Fig.\u00a04b). In addition, ectopic CARM1 expression in CARM1-low EOC cells correlated with an increase in BAF155Me levels (Fig.\u00a02c and Supplementary Fig.\u00a02k). However, EZH2 inhibition did not affect BAF155Me levels (Supplementary Fig.\u00a04c). Together, these data suggest that CARM1 may promote EZH2-mediated silencing by altering the antagonism between PRC2 and SWI/SNF complex via BAF155 methylation."
                    ],
                    "subsections": []
                },
                {
                    "title": "Carm1 Regulates Antagonism Between Baf155 And Ezh2",
                    "paragraphs": [
                        "The expression of the identified genes was upregulated by either EZH2 inhibition by GSK126 treatment or CARM1 knockout or knockdown in CARM1-high cells (Fig.\u00a04a and Supplementary Fig.\u00a04d). GSK126 treatment and CARM1 knockout did not have additive effects on the expression of these genes (Fig.\u00a04a), indicating that they probably function in the same pathway. As a control, known CARM1-regulated BAF155Me target genes such as the tumor suppressor TIMP36 were downregulated by CARM1 KO but not by EZH2 inhibitor GSK126 (Supplementary Fig.\u00a04e). This suggests that CARM1 promotes the silencing of EZH2/BAF155 target genes in an EZH2-dependent manner, but mediates the expression of CARM1-regulated BAF155Me target genes in an EZH2-independent manner.Fig. 4CARM1 regulates the antagonism between EZH2 and BAF155 at the promoters of EZH2/BAF155 target genes. a Parental control and CARM1 knockout A1847 cells were treated with 10\u2009\u03bcM GSK126 or vehicle controls. mRNA expression of the indicated genes was determined by qRT-PCR. *P\u2009<\u20090.002 compared with parental controls. b\u2013d Parental control and CARM1 knockout A1847 cells were treated with 10\u2009\u03bcM GSK126 or vehicle DMSO controls. The cells were subjected to ChIP analysis using anti-EZH2 (b), anti-H3K27Me3 (c), or anti-BAF155 (d) antibodies. *P\u2009<\u20090.001 compared with IgG controls and #P\u2009<\u20090.001 compared with parental controls. e The indicated CARM1-low cells with or without ectopic CARM1 expression were subjected to ChIP analysis using an anti-EZH2 antibody or an isotype-matched IgG control. *P\u2009<\u20090.05 compared with vector controls. f The indicated CARM1-low cells with or without shBAF155 expression were subjected to ChIP analysis using an anti-BAF155 antibody or an isotype-matched IgG control. *P\u2009<\u20090.03 compared with shControls. g\u2013i Parental control and CARM1 knockout A1847 cells were treated with 10\u2009\u03bcM GSK126 or vehicle DMSO controls. The cells were subjected to ChIP analysis using anti-SNF5 (g), anti-BRG1 (h), or anti-RNA Pol II (i) antibodies. ChIP products were subjected to qPCR analysis using primers specific for the promoter regions of the human DAB2, DLC1, and NOXA genes. *P\u2009<\u20090.001 compared with IgG controls and #P\u2009<\u20090.001 compared with parental controls. j Model proposed for the molecular basis of the selectivity against CARM1 expression by EZH2 inhibition. Means of three independent experiments with SEM. P-values are from two-tailed t-test",
                        "ChIP analysis validated that the association of EZH2 and its enzymatic product H3K27Me3 with these gene loci was indeed CARM1-dependent (Fig.\u00a04b, c and Supplementary Fig.\u00a04f). Consistent with previous reports23,24, EZH2 inhibitor decreased H3K27Me3 occupancy without affecting EZH2\u2019s association with its target genes (Fig.\u00a04b, c). Importantly, CARM1 KO led to loss of EZH2 from these target gene loci and a corresponding increase in the association of BAF155 with these gene loci (Fig.\u00a04d and Supplementary Fig.\u00a04g). Conversely, ectopic CARM1 expression in CARM1-low EOC cells decreased BAF155\u2019s association with these genes (Fig.\u00a04e). This result indicates that there is a switch from EZH2 to unmethylated BAF155 in these gene loci when CARM1 is knocked out. Consistently, in CARM1-low cells, BAF155 knockdown increased EZH2\u2019s association with these genes (Fig.\u00a04f), which correlates with a decrease in their expression (Supplementary Fig.\u00a04h). Notably, BAF155\u2019s association with these gene loci correlated with changes in other SWI/SNF components such as BRG1 and SNF5 (Fig.\u00a04g, h). This supports the notion that the observed changes are SWI/SNF complex-dependent. Finally, the association of RNA polymerase II (Pol II) with the gene loci correlated with changes in their expression (Fig.\u00a04a, i). In contrast, there was no significant enrichment of either EZH2 or H3K27Me3 in the promoter of the CARM1-regulated BAF155Me target genes such as TIMP36 (Supplementary Fig.\u00a04i\u2013j). CARM1 KO but not EZH2 inhibitor GSK126 treatment decreased the association of BAF155, SNF5, BRG1, and Pol II with the TIMP3 promoter (Supplementary Fig.\u00a04k\u2013n). Our data support a model that CARM1 promotes the silencing of EZH2/BAF155 target genes by displacing BAF155 via methylation, which then permits the occupancy of the target gene promoters by EZH2 and their consequent repression by H3K27Me3. In contrast, CARM1 mediates the expression of CARM1-regulated BAF155Me targeted genes in an EZH2-independent manner. Thus, CARM1 regulates the antagonism between SWI/SNF and PRC2 through methylating BAF155 (Fig.\u00a04j).",
                        "We next sought to directly test the effects of CARM1-mediated BAF155 methylation at the R1064 residue on the expression of identified EZH2/BAF155 target genes to establish that the observed antagonism is BAF155Me-dependent. Toward this goal, in CARM1-high A1847 cells, we replaced endogenous BAF155 with either mutant BAF155 that can no longer be methylated by CARM1 (BAF155R1064K) or wild-type BAF155 (Fig.\u00a05a). Indeed, BAF155 R1064K mutant but not wild-type BAF155 upregulated the expression of the EZH2/BAF155 target genes (Fig.\u00a05b), indicating that only the unmethylated BAF155 can be associated with these genes. This correlated with a decrease in EZH2 and its enzymatic product H3K27Me3 at the promoter of these genes and a concurrent increase of BAF155\u2019s association with these gene promoters (Fig.\u00a05c, d). In contrast, the association of BAF155 with the BAF155Me target gene TIMP3 was rescued by wild-type BAF155 but not the BAF155 R1064K, which correlated with the suppression of TIMP3 by BAF155 R1046K but not wild-type BAF155 (Supplementary Fig.\u00a05a, b). Together, we conclude that CARM1-mediated methylation of BAF155 drives a switch from BAF155 to EZH2 at the promoters of the BAF155/EZH2 target tumor suppressor genes (Fig.\u00a04f). Therefore, EZH2 inhibition reactivates the tumor suppressive BAF155/EZH2 target genes to promote apoptosis and inhibit proliferation of CARM1-expressing cells (Fig.\u00a04f).Fig. 5CARM1-mediated R1064 BAF155 methylation displaces BAF155 with EZH2 at the promoters of EZH2/BAF155 target genes. a CARM1-expressing A1847 cells were infected with a lentivirus encoding shBAF155 targeting the 3\u2032 untranslated region (UTR) of the human BAF155 gene together with a retrovirus encoding wild-type BAF155 (WT) or a BAF155 R1064K mutant. Expression of BAF155 and BAF155Me was determined by immunoblot. \u03b2-actin expression was used as a loading control. b Same as a, but examined for the expression of the indicated BAF155/EZH2 target genes by qRT-PCR. *P\u2009<\u20090.001. c\u2013e The indicated cells were subjected to ChIP analysis using anti-EZH2 (c), anti-H3K27Me3 (d), or anti-BAF155 (e) antibodies. An isotype-matched IgG was used as a negative control. ChIP products were subjected to qPCR analysis using primers specific for the promoter regions of the human DAB2, DLC1, and NOXA genes. Error bars represent SEM. P-values are from two-tailed t-test"
                    ],
                    "subsections": []
                },
                {
                    "title": "Gsk126 Improves The Survival Of Carm1-High Tumor Bearing Mice",
                    "paragraphs": [
                        "EZH2 inhibitors such as GSK126 are safe in clinical trials for hematopoietic malignancies17. To determine the effects of EZH2 inhibition in vivo on the growth of CARM1-expressing ovarian tumors, we utilized two xenograft models. In the subcutaneous xenograft models, the injected CARM1-expressing A1847 cells were first allowed to grow for 1 week to establish the tumors. Mice were then randomized and treated daily with vehicle control or GSK126 (50\u2009mg/kg) by intraperitoneal (i.p.) injection23,24. Indeed, GSK126 treatment significantly inhibited the growth of CARM1-expressing tumors (Supplementary Fig.\u00a06a, b). In contrast, GSK126 failed to inhibit the growth of tumors formed by CARM1 knockout A1847 cells (Supplementary Fig.\u00a06c). Ectopic CARM1 expression sensitized CARM1-low OVCAR3 tumors to GSK126, while GSK126 did not significantly affect the growth of CARM1-low OVCAR3 tumors (Supplementary Fig.\u00a06d). Notably, ectopic CARM1 promoted the growth of tumors formed by CARM1-low OVCAR3 cells (Supplementary Fig.\u00a06d). Consistently, GSK126 significantly suppressed the growth of CARM1-high, but not CARM1-low, high-grade serous PDXs (Supplementary Fig.\u00a06e\u2013g). To more closely mimic the tumor microenvironment, we orthotopically transplanted A1847 cells into the bursa covering the ovary of immunocompromised NSG mice. Similarly, the injected cells were first allowed to grow for 1 week to establish the tumors. Mice were then randomized and treated daily with vehicle control or GSK126 (50\u2009mg/kg) by i.p. injection. Similar to subcutaneous xenograft models, the growth of CARM1-expressing tumors was significantly inhibited by GSK126 in the orthotopic xenograft models (Fig.\u00a06a, b). We next followed the survival of the treated mice after stopping the treatment. Importantly, GSK126 significantly improved the survival of mice bearing the orthotopically transplanted CARM1-expressing tumors compared to controls (Fig.\u00a06c) (P\u2009=\u20090.0023, determined by log-rank test). We conclude that the EZH2 inhibitor GSK126 significantly suppressed the growth of CARM1-expressing tumors and improved the survival of mice bearing these tumors.Fig. 6EZH2 inhibition suppressed the growth of CARM1-expressing tumors in vivo and improved the survival of mice bearing CARM1-expressing tumors. a CARM1-high A1847 ovarian cancer cells were unilaterally injected into the ovarian bursa sac of immunocompromised mice (n\u2009=\u20095/group). Tumors were allowed to establish for 1 week before the mice were randomized into two different treatment groups. Mice were treated with vehicle control or GSK126 (50\u2009mg/kg daily) for an additional 3 weeks. At the end of treatment, the mice were euthanized. Shown are images of reproductive tracts with tumors from control or GSK126-treated mice. Bar\u2009=\u20091\u2009cm. b Tumor weight was measured as a surrogate for tumor burden from the control and GSK126-treated mice. c After stopping the treatment, the mice from the indicated groups were followed for survival. Shown is the Kaplan\u2013Meier survival curve for GSK126 or vehicle-treated mice. P-value was calculated by log-rank test. d The serial sections of tumors dissected from the indicated treatment groups were subjected to immunohistochemical staining for H3K27Me3, EZH2, cleaved caspase 3, and Ki67. Scale bar\u2009=\u200950\u2009\u03bcm. e Histological score (H-score) of the indicated proteins was calculated for three separate fields from five tumors from five individual mice from each of the indicated groups. f Expression of the indicated EZH2/BAF155 target genes was determined by qRT-PCR in the tumors dissected from the indicated treatment groups. g CARM1 regulates the antagonism between SWI/SNF and PRC2 through methylating BAF155. EZH2 inhibition reactivates EZH2/BAF155 target tumor suppressive genes to promote apoptosis, inhibit proliferation, and suppress tumor growth. Error bars represent SEM. P-values are from two-tailed t-test",
                        "We performed immunohistochemical (IHC) analysis for markers of cell proliferation (Ki67), apoptosis (cleaved caspase 3), H3K27Me3, and EZH2. H3K27Me3 staining was decreased by GSK126, while GSK126 did not affect EZH2 staining (Fig.\u00a06d, e). Further, GSK126 treatment decreased the expression of Ki67 and increased the expression of cleaved caspase 3 (Fig.\u00a06d, e). Finally, the observed decrease in cell proliferation and increase in apoptosis correlated with the upregulation of the identified CARM1-regulated EZH2/BAF155 target genes such as DAB2, DLC1, and NOXA by the EZH2 inhibitor GSK126 in vivo (Fig.\u00a06f). In contrast, GSK126 did not affect the expression of Ki67 and cleaved caspase 3 in tumors formed by CARM1 knockout cells despite the reduction of H3K27Me3 by GSK126 (Supplementary Fig.\u00a06h, i). Likewise, GSK126 did not increase the expression of the identified CARM1-regulated EZH2/BAF155 target genes in tumors formed by CARM1 knockout cells (Supplementary Fig.\u00a06j). Together, these data support a model that EZH2 inhibition suppresses proliferation and promotes apoptosis in CARM1-expressing tumors by upregulating the EZH2/BAF155 target genes through regulating the antagonism between EZH2 (PRC2) and BAF155 (SWI/SNF) (Fig.\u00a06g)."
                    ],
                    "subsections": []
                }
            ]
        },
        {
            "title": "Discussion",
            "paragraphs": [
                "Our data demonstrate a dependence of CARM1-expressing cells on EZH2 activity, reflecting the silencing of EZH2 target tumor suppressor genes in a CARM1-dependent manner. CARM1 regulates the antagonism between EZH2 and BAF155 to drive the silencing of EZH2/BAF155 target tumor suppressor genes, which promotes apoptosis and inhibits proliferation. Specifically, CARM1-mediated methylation of BAF155 leads to the switch from BAF155 to EZH2 at the promoters of the EZH2/BAF155 target genes. Inhibition of EZH2 activity by clinically applicable small molecule restored the expression of the EZH2/BAF155 target genes. Thus, CARM1 regulates the antagonism between the BAF155-containing SWI/SNF complex and the EZH2-containing PRC2 complex by methylating BAF155. In addition, CARM1-mediated methylation of BAF155 leads to the distribution of BAF155 to the BAF155Me target genes such as TIMP3 in an EZH2-independent manner. This suggests that CARM1 functions to promote the expression of BAF155Me target genes while silencing EZH2/BAF155 target genes through EZH2-mediated H3K27Me3. However, CARM1 does not affect EZH2 expression levels (Fig.\u00a01e, f). Instead, CARM1 promotes EZH2\u2019s distribution to the EZH2/BAF155 target genes (Figs.\u00a04, 5). The observed selectivity against CARM1 by EZH2 inhibition is not due to variation in cell proliferation (e.g., Figs.\u00a01a, d, 2a). Interestingly, a recent study shows that SWI/SNF opposes PRC2 through its rapid and ATP-dependent eviction32. Thus, it is possible that methylation of BAF155 by CARM1 suppresses the eviction of EZH2-containing PRC2 complex by BAF155-containing SWI/SNF complex. Together, these findings support that the observed selectivity against CARM1 by EZH2 inhibition is due to CARM1\u2019s role in regulating EZH2\u2019s association with the EZH2/BAF155 target genes without directly affecting EZH2 expression.",
                "CARM1 plays a context-dependent role in cancer. Whereas the prevailing data support an overall oncogenic role of CARM1 in cancers, emerging evidence indicates that CARM1 may also positively regulate the activity of tumor suppressors33 and promote the expression of tumor suppressor genes such as TIMP3 through BAF155Me6. Future studies using genetically engineered mouse models will be informative in determining the role of CARM1 in different context. Regardless, directly targeting CARM1 may have unintended tumor-promoting effects. In addition, CARM1 is specifically required for postnatal survival7. Together, these caveats suggest that directly targeting CARM1 may not be a valid therapeutic strategy. In contrast, our data clearly demonstrate that EZH2 inhibition can suppress the growth of CARM1-expressing tumors and improves survival of tumor bearing mice. Thus, targeting EZH2 activity may be advantageous compared to inhibition of CARM1 activity.",
                "Analysis of HGSOC patients from TCGA revealed that CARM1 is amplified in ~10% and overexpressed in an additional ~10% of spontaneous HGSOC19. In comparison, somatic BRCA1/2 mutations occur in ~3\u20134% of these cases for each gene that are among the most commonly mutated genes in HGSOC13. Interestingly, CARM1 amplification does not typically occur in HGSOC with mutations in BRCA1/2. Thus, there is an even greater need for developing therapeutic approaches that correlate with CARM1 status. This is because platinum-based chemotherapy, the current standard of care, and emerging treatment with PARP inhibitors are typically more effective in patients with BRCA1/2 inactivation34. In addition, there is no evidence that subunits of the SWI/SNF complex are mutated in HGSOC19. Likewise, there is no report to suggest that the cell lines we used in the current study carry mutations in the SWI/SNF subunits. Thus, CARM1 overexpression and/or amplification may serve as a predictive marker for further development of EZH2 inhibitor as a potential therapy in ovarian cancer.",
                "In summary, our studies demonstrate that targeting EZH2 methyltransferase activity through the use of EZH2 inhibitors in CARM1-expressing cells represents a novel therapeutic strategy. Notably, EZH2 inhibitors such as GSK126 are well tolerated with limited toxicity in clinical trials for hematopoietic malignancies17. Thus, our studies provide scientific rationale for potential translation of these findings by repurposing the clinically applicable EZH2 inhibitors for CARM1-expressing EOCs. Given that CARM1 overexpression is frequently observed in many different cancer types2\u20134, our findings may have far-reaching implications for improving therapy for an array of cancer types."
            ],
            "subsections": []
        },
        {
            "title": "Methods",
            "paragraphs": [],
            "subsections": [
                {
                    "title": "Cell Lines And Culture Conditions",
                    "paragraphs": [
                        "The protocol for using primary cultures of human high-grade serous ovarian tumor cells was approved by The Wistar Institute/Christiana Care Health System Institutional Review Board. Human EOC cell lines were obtained from ATCC or Japanese Collection of Research Bioresources and were re-authenticated by The Wistar Institute\u2019s Genomics Facility at the end of experiments within last 3 months using short tandem repeat profiling using AmpFLSTR Identifiler PCR Amplification kit (Life Technologies) and cultured as previously described15. Human fallopian tube epithelial cells were obtained from Dr. Ron Drapkin. HOSE cells were in MCDB-105:199 (1:1) media with 15% FBS, 10\u2009ng/ml EGF, 5\u2009mg/ml Insulin, 100\u2009mg/ml Bovine Pituitary Exract, and 500\u2009ng/ml Hydrocortisone15. Mycoplasma testing was performed by LookOut Mycoplasma PCR detection (Sigma)."
                    ],
                    "subsections": []
                },
                {
                    "title": "Reagents And Antibodies",
                    "paragraphs": [
