Repository: boschresearch/Pap2Pat

# Pap2Pat Dataset

### File Schema

Every directory in `data` corresponds to one patent-paper pair and contains the full texts of both patent and paper, as well as the patent outlines. We include all information in JSON for programmatic parsing and Markdown for manual inspection.

```yaml
data/:
    paper_id-patent_id/:
        # Nested JSON format
        patent.json: JSON file containing patent metadata and full-text, as well as all outlines
        paper.json: JSON file containing paper metadata and full-text
        # Markdown format
        patent.md: patent full-text formatted in markdown
        paper.md: paper full-text formatted in markdown

File: Pap2Pat/data/W2810099024-US20200326282/patent.json (part 1 of 3)
{
    "id": "US20200326282",
    "authors": [
        "Srikanth Singamaneni",
        "Jingyi Luan",
        "Jeremiah Morrissey",
        "Evan Kharasch"
    ],
    "title": "PLASMONIC PATCH AS A UNIVERSAL FLUORESCENCE ENHANCER",
    "date": "2018-11-27 00:00:00",
    "abstract": "Fluorescence-based techniques are the cornerstone of modern biomedical optics with applications ranging from bioimaging at various scales (organelle to organism) to detection and quantification of a wide variety of biological species of interest. However, feeble fluorescence signal remains a persistent challenge in meeting the ever-increasing demand to image, detect and quantify biological species of low abundance. Disclosed herein are simple and universal methods based on a flexible and conformal elastomeric film adsorbed with plasmonic nanostructures, referred to as \u201cplasmonic skin\u201d or \u201cplasmonic patch\u201d, that provide large and uniform enhancement of fluorescence on a variety of surfaces, through an \u201cadd-on-top\u201d process. The novel fluorescence enhancement approach presented here represents a disease-, biomarker-, and application-agnostic ubiquitously-applicable fundamental and enabling technology to improve the sensitivity of existing analytical methodologies in an easy-to-handle and cost-effective manner, without changing and/or minimally altering the original procedures of the existing techniques.",
    "sections": [
        {
            "title": "DESCRIPTION",
            "paragraphs": [
                "This application claims priority to U.S. Provisional Application 62/590,877 filed on Nov. 27, 2017, which is incorporated by reference in its entirety for all purposes."
            ],
            "subsections": [
                {
                    "title": "BACKGROUND OF THE DISCLOSURE",
                    "paragraphs": [
                        "The field of this disclosure relates generally to fluorescence enhancement. Specifically, it relates to the use of a novel plasmonic patch comprising plasmonic nanoparticles attached to a flexible substrate to enhance the fluorescence of a sample. Also disclosed herein are methods that use this novel plasmonic patch to enhance the fluorescence signal in various biological assays.",
                        "Previous plasmon-enhanced fluorescence assays rely on engineering the bioassay surface to be plasmonically active through either deposition of metal islands or adsorption of plasmonic nanostructures. These methods naturally require the utilization of special surfaces and possibly significant alterations of the read-out devices and the bioassay protocol. As such, they are not readily applied to a large variety of systems or bioassays.",
                        "Fluorescent probes and fluorometric approaches have been employed in biomedical research, not only as imaging tools to visualize the location and dynamics of cells, various sub-cellular species and molecular interactions in cells and tissues, but also as labels in fluoroimmunoassays for detection and quantification of molecular biomarkers. Fluorescence-based techniques have radically transformed biology and life sciences by unraveling the genomic, transcriptomic, and proteomic signatures of disease development, progression, and response to therapy. However, \u201cfeeble signal\u201d has been a persistent and recurring problem in a battery of detection and imaging techniques that rely on fluorescence. Overcoming this fundamental challenge without the use of specialized reagents, equipment, or significant modifications to well-established procedures has been the subject of extensive research in the field of biomedical optics. For example, there is an urgent need for ultra-sensitive fluoroimmunoassays that are broadly adopted by most biological and clinical laboratories for the detection of target biological molecules of low abundance.",
                        "Improving the signal-to-noise ratio of the assays without radically deviating from existing assay protocols will also relax the stringent requirements of high sensitivity and bulky photodetectors, drive down the cost of implementation, eliminate cross-laboratory, cross-platform inconsistency, and propel these technologies to point-of-care, in-field and resource-limited settings. Various techniques, including multiple-fluorophore labels, rolling cycle amplification, and photonic crystal enhancement have been introduced to improve the signal-to-noise ratio of fluorescence-based imaging and sensing techniques. Despite the improved sensitivity, these technologies are not widely adopted in research and clinical settings. Most of these technologies require significant modifications to the existing practices such as additional steps that significantly prolong the overall operation time, specialized and expensive read-out systems, non-traditional data processing and analysis, or temperature-sensitive reagents which require tightly-controlled transport and storage conditions.",
                        "Plasmon- or metal-enhanced fluorescence has been recognized as a simple and highly effective approach for enhancing the bioanalytical parameters of fluorescence-based bioassays. Enhancement in the emission of fluorophores in close vicinity to plasmonic nanostructures is attributed to the enhanced electromagnetic field (local excitation field) at the surface of the plasmonic nanostructures and decrease in the fluorescence lifetime due to the coupling between excited fluorophores and surface plasmons of the nanostructures. So far, various plasmonic substrates such as metal nano-islands have been shown to result in moderate fluorescence enhancement. Although these plasmonically active surfaces are attractive, they require the use of pre-fabricated specialized bioassay surfaces, typically a glass slide deposited with metal nanostructures, instead of standard or, sometimes, irreplaceable bioanalytical and bioimaging platforms. The requirement of special bioassay surfaces limits cross-platform and cross-laboratory consistency and seamless integration with widely employed bioanalytical procedures, which largely limits their extensive application in biomedical research and clinical settings. Non-traditional bioconjugation procedures and poor stability of biomolecules (e.g., antibodies) immobilized on metal surfaces impose further challenges in their widespread application. Additionally, these plasmon-enhanced fluorescence assays can achieve lower limits of detection than unenhanced assays, but the upper limits of detection are also lower. This means that the dynamic range of the previously described plasmon-enhanced fluorescence techniques is, at best, only marginally improved. Thus, quantification of high-abundance analytes is being sacrificed for quantification of low-abundance analytes.",
                        "Multiplexed microarrays based on fluorescence are employed in expression profiling, drug-target binding assays, and high throughput proteomics. Compared to a single platform such as an enzyme-linked immunosorbent assay (ELISA), this technique allows researchers and clinicians to examine a large number of biomarkers in parallel to achieve patient stratification and monitoring of multifactorial diseases with limited sample volume, thereby minimizing the assay cost and time to perform multiple individual biomarker assays. Moreover, high throughput profiling of biomarkers enables personalized medicine with holistic, molecular fingerprinting of diseases, accommodating greater diagnostic resolution between closely related disease phenotypes. The sensitivity and specificity for diagnosis of kidney disease have been proven to be significantly greater by combining the urinary levels of multiple biomarkers than an individual one. However, despite the availability of various commercialized products, this multiplexed methodology suffers from inferior sensitivity and relatively high limit of detection (LOD) compared to ELISA, which hinders its widespread application.",
                        "Thus, there is a need for addressing each of the disadvantages discussed herein, including low sensitivity, high dynamic range, cross-platform compatibility, and ease of use."
                    ],
                    "subsections": [],
                    "outline_long": [
                        "introduce fluorescence enhancement",
                        "motivate plasmonic patch",
                        "describe limitations of previous plasmon-enhanced fluorescence assays",
                        "summarize fluorescent probes and fluorometric approaches",
                        "highlight \"feeble signal\" problem",
                        "motivate ultra-sensitive fluoroimmunoassays",
                        "describe various techniques to improve signal-to-noise ratio",
                        "highlight limitations of these techniques",
                        "introduce plasmon- or metal-enhanced fluorescence",
                        "describe limitations of plasmonic substrates",
                        "highlight challenges in widespread application",
                        "motivate addressing disadvantages"
                    ],
                    "num_characters": 6212,
                    "outline_medium": [
                        "introduce fluorescence enhancement",
                        "describe limitations of previous plasmon-enhanced fluorescence assays",
                        "discuss importance of fluorescence in biomedical research",
                        "highlight need for ultra-sensitive fluoroimmunoassays",
                        "describe various techniques to improve signal-to-noise ratio",
                        "discuss limitations of plasmon-enhanced fluorescence"
                    ],
                    "outline_short": [
                        "introduce fluorescence enhancement",
                        "discuss limitations of previous plasmon-enhanced fluorescence assays",
                        "motivate need for improved fluorescence-based bioassays"
                    ]
                },
                {
                    "title": "BRIEF DESCRIPTION OF THE DISCLOSURE",
                    "paragraphs": [
                        "In a first aspect, disclosed herein is a plasmonic patch for enhancing a fluorescent signal from a fluorescent species. The patch generally comprises: a flexible substrate comprising a first material, a plasmonic nanostructure, and a spacer comprising a second material. The nanostructures are disposed on a first surface of the flexible substrate, the spacer is disposed on the first surface of the flexible substrate and covers the nanostructures; the fluorescent species has an excitation wavelength (\u03bbex), the plasmonic nanostructure has a localized surface plasmon resonance (LSPR) wavelength (\u03bbLSPR), and the difference between the LSPR wavelength and the excitation wavelength is |\u0394\u03bb|.",
                        "In a second aspect, disclosed herein is a method for enhancing a fluorescent signal of a fluorescent species. The method generally comprises: placing a plasmonic patch in proximity to the fluorescent species, exciting the fluorescent species using electromagnetic radiation of a predetermined wavelength thereby generating the fluorescent signal, and detecting said enhanced fluorescent signal. The plasmonic patch generally comprises: a flexible substrate comprising a first material, a plasmonic nanostructure, and a spacer comprising a second material. The nanostructures are disposed on a first surface of the flexible substrate, the spacer is disposed on the first surface of the flexible substrate and covers the nanostructures; the fluorescent species has an excitation wavelength (\u03bbex), the plasmonic nanostructure has a localized surface plasmon resonance (LSPR) wavelength (\u03bbLSPR), and the difference between the LSPR wavelength and the excitation wavelength is |\u0394\u03bb|."
                    ],
                    "subsections": [],
                    "outline_long": [
                        "introduce plasmonic patch",
                        "describe plasmonic patch composition",
                        "introduce method for enhancing fluorescent signal"
                    ],
                    "num_characters": 1671,
                    "outline_medium": [
                        "describe plasmonic patch and method for enhancing fluorescent signal"
                    ],
                    "outline_short": [
                        "describe plasmonic patch and method for enhancing fluorescent signal"
                    ]
                },
                {
                    "title": "DETAILED DESCRIPTION OF THE DISCLOSURE",
                    "paragraphs": [
                        "In the following specification and the claims, reference will be made to a number of terms, which shall be defined to have the following meanings. The singular forms \u201ca,\u201d \u201can,\u201d and \u201cthe\u201d include plural references unless the context clearly dictates otherwise. The terms \u201ccomprising,\u201d \u201cincluding,\u201d and \u201chaving\u201d are intended to be inclusive and mean that there may be additional elements other than the listed elements. \u201cOptional\u201d or \u201coptionally\u201d means that the subsequently described event or circumstance may or may not occur, and that the description includes instances where the event occurs and instances where it does not.",
                        "Approximating language, as used herein throughout the specification and claims, may be applied to modify any quantitative representation that could permissibly vary without resulting in a change in the basic function to which it is related. Accordingly, a value modified by a term or terms, such as \u201cabout,\u201d \u201capproximately,\u201d and \u201csubstantially,\u201d are not to be limited to the precise value specified. In at least some instances, the approximating language may correspond to the precision of an instrument for measuring the value. Here and throughout the specification and claims, range limitations may be combined and/or interchanged; such ranges are identified and include all the sub-ranges contained therein unless context or language indicates otherwise.",
                        "The plasmonic patch disclosed herein overcomes the above-mentioned challenges and provides a path forward for broad application of sensitive, high dynamic range multiplexed microarrays. In one example, the detection of biomarkers related to kidney function, the results illustrate that the plasmonic patch significantly enhances the ability to elucidate low-level kidney function parameters (biomarkers) to provide holistic kidney disease information. Notably, the better performance of the multiplexed microarray emanates from the extremely simple \u201cplasmonic patch transfer\u201d process, which does not alter the established process flow of immuno-microarrays. Additionally, this technique represents an inexpensive and easily implemented approach for the enhancement of fluorescence. This easy-deployable technique is seamlessly applied to a broad range of multiplexed platforms in diagnostics, proteomics, and genetics to address the unmet need for higher signal intensity. The Examples provided herein are only illustrative, not limiting.",
                        "Most previous plasmon-enhanced fluorescence assays rely on engineering the bioassay surface to be plasmonically active through either deposition of metal islands or adsorption of plasmonic nanostructures. These methods naturally require the utilization of special surfaces and possibly significant alterations of the read-out devices and the bioassay protocol. Demonstrated herein is a novel method in which the enhancement is achieved by simple transfer of plasmonic patch onto a surface with fluorescent species. This novel approach obviates the need for special bioassay surfaces or tedious bioconjugation procedures and offers excellent tunability of the plasmonic properties (over the entire visible and IR wavelength range) and distance between the metal surface and fluorophores. Notably, the magnitude of fluorescence enhancement using plasmonic surfaces described in the past is highly dependent on the size of the capture antibody, antigen, and detection antibody that exist between the plasmonic nanostructures on the surface and the fluorophores. The enhancement is therefore dictated by the preset \u201cbiological spacer\u201d, leaving little control over one of the key design parameter for maximum enhancement\u2014spacer layer thickness. On the contrary, as an \u201cadd-on-top\u201d layer, the plasmonic patch disclosed herein enables complete control over the distance between plasmonic nanostructures and fluorescent species. The facile control of the spacer thickness provides a tunable fluorescence enhancement despite the variations in the immunofluorescent assays, which is especially important in multiplexed platforms.",
                        "In some aspects, the fluoroimmunoassay is read before and after addition of the plasmonic patch. The combined pre- and post-patch addition measurements provide an extraordinary dynamic range in most bioassays. Analytes of low abundance are not detectable without addition of the patch, whereas the signal from high abundance analytes saturates the detector in the presence of the patch. The upper limit of detection of the fluoroimmunoassay remains the same as the unenhanced fluoroimmunoassay because the fluoroimmunoassay is read before adding the patch. The lower limit of detection is decreased because the assay is read after adding the patch. This increases the overall dynamic range of the fluoroimmunoassay by from 2 to 4 orders of magnitude. Thus, reading a fluoroimmunoassay before and after adding the plasmonic patch results in an overall dynamic range of from about 5 to 7 orders of magnitude.",
                        "In some embodiments, disclosed herein is a plasmonic patch that is placed on top of a sample to be analyzed to thereby enhance the fluorescence emanating from the sample. The plasmonic patch comprises: a flexible substrate comprising a first material, a plasmonic nanostructure, and a spacer comprising a second material. The nanostructures are disposed on a first surface of the flexible substrate; the spacer is disposed on the first surface of the flexible substrate and covers the nanostructures; the fluorescent species has an excitation wavelength (\u03bbex), the plasmonic nanostructure has a localized surface plasmon resonance (LSPR) wavelength (\u03bbLSPR), and the difference between the LSPR wavelength and the excitation wavelength is |\u0394\u03bb|. In some embodiments, the plasmonic patch is in the form of a thin film or skin.",
                        "As used herein, the term \u201cconformable\u201d refers to a property of the substrate such that when the substrate is placed on top of another surface (e.g., a microtiter plate or glass slide), the shape of the substrate alters or substantially conforms to and takes the shape of the surface on which it is placed. A substantial amount of contact between the substrate and the surface is presumed. In some aspects, the plasmonic patch has a hardness as measured on the Shore 00 scale of less than 90, less than 80, less than 70, less than 60, less than 50, less than 40, less than 30, less than 25, less than 20 or even less than 15. In some aspects, the Shore A hardness is less than 0. In some aspects disclosed herein, the plasmonic patch is conformable and will take the shape of a surface on which it is placed.",
                        "As used herein, the term \u201ccover\u201d or \u201ccovers\u201d in reference to the relationship between the spacer and the plasmonic nanoparticles refers to the manner in which the material that comprises the spacer covers the plasmonic nanoparticles. In some aspects, the nanoparticles are completely encompassed by the spacer material such that they are not exposed to the atmosphere or outer environment. In some aspects, the nanoparticles are only partially encompassed by the spacer materials and a portion of the surface of the nanoparticle is exposed to the atmosphere and outer environment. In some aspects, only the nanoparticles are covered with a spacer while the flexible substrate is not covered.",
                        "The plasmonic patch disclosed herein is useful for enhancing the bioanalytical parameters (sensitivity, LLOD, and dynamic range) of fluoroimmunoassays implemented in a microplate format and an antibody microarray. In some embodiments, the microplate is in the form of a standard 6-well, 12-well, 24-well, 48-well, 96-well, 384-well, or 1536-well plate. In other embodiments, the format of the immunoassay is on a glass slide or other formats as are known in the art. In some embodiments, the plasmonic patch results in more than about a 10-fold, about a 25-fold, about a 50-fold, about a 75-fold, about a 100-fold, about a 150-fold, about a 200-fold, about a 300-fold, about a 400-fold, about a 500-fold, about a 750-fold, about a 1000-fold, about a 2500-fold, about a 5000-fold, about a 7500-fold, or about a 10,000-fold fluorescence intensity enhancement. An increase in the fluorescence intensity enhancement leads to an increase in the assay sensitivity and a lower LOD. In some embodiments, the lower LOD decreases by more than about 10-fold, about 25-fold, about 50-fold, about 75-fold, about 100-fold, about 150-fold, about 200-fold, about 300-fold, about 400-fold, about 500-fold, about 750-fold, about 1000-fold, about 2500-fold, about 5000-fold, about 7500-fold, or about 10,000-fold. Additionally, this increases the overall dynamic range of detection. In some embodiments, the increase in the overall dynamic range is greater than one order of magnitude, two orders of magnitude, three orders of magnitude or even four orders of magnitude.",
                        "The improvement in the bioanalytical parameters was found to be consistent across different assay formats, target biomarkers, and fluorophores. Significantly, this method is implemented with existing bioassays without any modification of the standard operating procedures, additional operational training, or modification of the read-out devices. Additionally, in some aspects, the method described herein is used on whole cells, tissues, and/or glass slides. As a part of rigorous validation of the technology, urine samples from patients and healthy volunteers have been analyzed. As opposed to unenhanced fluoroimmunoassay and ELISA, the plasmon-enhanced fluoroimmunoassay enabled the detection and quantification of low concentration biomarkers, and from all patients and healthy volunteers. The added sensitivity of the plasmon-enhanced assay enables the facile quantification of biomarkers of low abundance and provides physiological and pathological information, often missed by the conventional immunoassays.",
                        "The first and the second material used to construct the plasmonic patch are the same or different. The material has specific characteristics in order to give optimal results. The first material has a high mechanical flexibility. In some aspects, the second material is less flexible than the first material. In some aspects, the Shore 00 hardness of the second material is greater than the Shore 00 hardness of the first material. In some aspects, the first and/or second material have high optical transparency. Any material exhibiting these characteristics and compatible with the nanostructures is suitable for use herein. Other characteristics of the material are selected based on the specific application and knowledge of the person of skill in the art. In some aspects, the first material and the second material, independently from one another, comprise a polymer. In some aspects, the first material is an elastomeric polymer. In some aspects, the first and the second material are functionalized with siloxane. In some aspects, the first and second material are, independently from one another, selected from the group consisting of polydimethylsiloxane (PDMS), ECOFLEX\u00ae, SILBIONE\u00ae, polyethylene terephthalate (PET), polyurethane (PU), polyethylene naphthalate (PEN), polyimide (PI), polybutadiene, polyisoprene, (3-aminopropyl)trialkoxysilane, (3-aminopropyl)triaryloxyslae, (1-aminopropyl)triethoxysilane (APTES), (3-aminopropyl)trimethoxysilane (APTMS), trimethoxy(propyl)silane (TMPS), (3-mercaptopropyl)trimethyoxysilane (MPTMS), polyamine, poly(methyl)methacrylate (PMMA), polydopamine, polyvinylpyrrolidinone (PVP), polyvinyl alcohol (PVA), polyolefin, polyamide, polyimide, proteins, silk, cellulose, polyelectrolytes, peptoids and combinations thereof. In some aspects, the first material is PDMS. In some aspects, the first material is ECOFLEX\u00ae. Additionally, the spacer may comprise material selected from the group consisting of silicon oxide, aluminum oxide, zinc oxide, titanium oxide, graphene, graphene oxide, MoS2, MXenes, and combinations thereof.",
                        "The thickness and refractive index of the spacer is affected by, at least in part, the composition of the second material. In some aspects, the second material is APTES, APTMS, TMPS, MPTMS, or a combination thereof. In some aspects, the second material comprises from about 0 to about 100 wt % of APTES. In some aspects, the second material comprises about 5 wt % APTES, about 10 wt % APTES, about 15 wt % APTES, about 20 wt % APTES, about 25 wt % APTES, about 30 wt % APTES, about 35 wt % APTES, about 40 wt % APTES, about 45 wt % APTES, about 50 wt % APTES, about 55 wt % APTES, about 60 wt % APTES, about 65 wt % APTES, about 70 wt % APTES, about 75 wt % APTES, about 80 wt % APTES, about 85 wt % APTES, about 90 wt % APTES, or about 95 wt % APTES. As used in this context, about means \u00b12.5 wt %.",
                        "In some aspects, the second material comprises from about 0 to about 100 wt % of TMPS. In some aspects, the second material comprises about 5 wt % TMPS, about 10 wt % TMPS, about 15 wt % TMPS, about 20 wt % TMPS, about 25 wt % TMPS, about 30 wt % TMPS, about 35 wt % TMPS, about 40 wt % TMPS, about 45 wt % TMPS, about 50 wt % TMPS, about 55 wt % TMPS, about 60 wt % TMPS, about 65 wt % TMPS, about 70 wt % TMPS, about 75 wt % TMPS, about 80 wt % TMPS, about 85 wt % TMPS, about 90 wt % TMPS, or about 95 wt % TMPS. As used in this context, about means \u00b12.5 wt %.",
                        "In some aspects, the second material comprises from about 0 to about 100 wt % of MPTMS. In some aspects, the second material comprises about 5 wt % MPTMS, about 10 wt % MPTMS, about 15 wt % MPTMS, about 20 wt % MPTMS, about 25 wt % MPTMS, about 30 wt % MPTMS, about 35 wt % MPTMS, about 40 wt % MPTMS, about 45 wt % MPTMS, about 50 wt % MPTMS, about 55 wt % MPTMS, about 60 wt % MPTMS, about 65 wt % MPTMS, about 70 wt % MPTMS, about 75 wt % MPTMS, about 80 wt % MPTMS, about 85 wt % MPTMS, about 90 wt % MPTMS, or about 95 wt % MPTMS. As used in this context, about means \u00b12.5 wt %.",
                        "The nanostructures used herein provide the plasmonic enhancement to the fluorescent signal and are selected based on numerous criteria. One criterion in selecting the nanostructure material to use in the plasmonic patch is the localized surface plasmon resonance wavelength (LSPR wavelength or \u03bbLSPR). As used herein, the term \u03bbLSPR is defined to be any wavelength that excites plasmons in the nanostructures. Different nanostructures have a different \u03bbLSPR as illustrated in FIG. 2. Because \u03bbLSPR can be selected or tuned in the nanostructures in part by the method in which they are prepared, the \u03bbLSPR is selected for a given plasmonic patch based on the excitation wavelength (\u03bbex) of the fluorescent species or the emission wavelength of the fluorescent species (80 em). In some aspects, the \u03bbex or \u03bbem is either a local maximum or the global maximum for the fluorescent species.",
                        "Additionally, the \u03bbLSPR of a nanostructure shifts after incorporation into the plasmonic patch by being encapsulated in the spacer layer and by being placed into proximity of the bioassay surface comprising a fluorescent species. Without being bound by a specific theory, it is thought that the change in the index of refraction of the medium surrounding the plasmonic nanostructure causes the shift in the \u03bbLSPR. As such, the properties of the second material which comprises the spacer layer that covers and encapsulates the nanostructures will affect the \u03bbLSPR. Unless clearly stated otherwise, the \u03bbLSPR value enhanced herein for the nanostructure is after the nanostructure has been incorporated into the plasmonic patch, covered by the spacer layer, and brought into proximity of the bioassay surface.",
                        "The difference between the LSPR wavelength and the excitation wavelength is |\u0394\u03bb|.",
                        "|\u0394\u03bb|=|\u03bbLSPR\u2212\u03bbex|",
                        "and, in some aspects, the smaller |\u0394\u03bb| (the absolute value of the difference between \u03bbLSPR and \u03bbex), the greater the enhancement of the fluorescent signal. In some aspects, |\u0394\u03bb| is less than 50 nm, less than 45 nm, less than 40 nm, less than 35 nm, less than 30 nm, less than 25 nm, less than 20 nm, less than 15 nm, less than 10 nm, less than 5 nm, less than 2 nm, or less than 1 nm. In some aspects, the \u03bbLSPR and the \u03bbex are the same, meaning |\u0394\u03bb| is zero. In this instance, zero is determined based on the accuracy and limitations of the instrumentation.",
                        "The specific \u03bbLSPR is based upon the \u03bbex. This allows for the plasmonic patch to be selectively tuned to match the weak fluorescence signal to which it is applied. In some embodiments, the \u03bbLSPR is between about 200 and about 2000 nm, between about 250 and about 1500 nm, between about 300 and about 1000 nm, between about 350 and about 800 nm, between about 400 and about 750 nm. In yet another embodiment, the \u03bbLSPR is approximately (meaning \u00b125 nm) 300 nm, 350 nm, 400 nm, 450 nm, 500 nm, 550 nm, 600 nm, 650 nm, 700 nm, 750 nm, 800 nm, 850 nm, 900 nm, 950 nm, 1000 nm, 1100, 1200 nm, 1300 nm, 1400 nm, 1500 nm, 1600 nm, 1700 nm, 1800 nm, 1900 nm, or 2000 nm. Suitable examples of nanostructures include, but are not limited to, nanotubes, nanorods, nanocubes, nanocuboids, nanospheres, bimetallic nanostructures (e.g. Au@Ag core-shell nanocuboids), nanostructures with sharp tips (e.g. nanostars), hollow nanostructures such as nanocages and nanorattles, nanobipyramids, nanoplates, self-assembled nanostructures, bowtie antennae, nanoraspberries, nano islands and combinations thereof. In some aspects, the plasmonic nanostructures are nanorods. In some aspects, the plasmonic nanostructures are nanocubes, nanocuboids or a combination thereof.",
                        "Nanorods can be fabricated in a large array of sizes and dimensions. In some aspects, the nanorods have a length of from 25 to 1,000 nm (1 \u03bcm). In some aspects, the nanorods have a length of from 40 to 180 nm. In some aspects, the nanorods have a length of from 60 to 160 nm. In some aspects, the nanorods have a length of from 80 to 140 nm. In some aspects, the nanorods have a length of from 100 to 130 nm. In some aspects, the nanorods have a length of about 40 nm, about 50 nm, about 60 nm, about 70 nm, about 80 nm, about 90 nm, about 100 nm, about 110 nm, about 120 nm, about 130 nm, about 140 nm, about 150 nm, about 160 nm, about 170 nm, about 180 nm, about 190 nm, about 200 nm, about 250 nm, about 300 nm, about 350 nm, about 400 nm, about 450 nm, about 500 nm, about 600 nm, about 700 nm, about 800 nm, about 900 nm, about 1000 nm, about 1200 nm, about 1400 nm, about 1600 nm, about 1800 nm, about 2000 nm,. In the same way that the length of the nanorods may vary, the diameter may also vary. In some aspects, the diameter of the nanorods is from about 4 nm to about 100 nm, from about 5 nm to about 80, from about 20 nm to about 60 nm, or from about 25 nm to about 40 nm. In some aspects, the diameter of the nanorods is about 5 nm, about 10 nm, about 15 nm, about 20 nm, about 25 nm, about 30 nm, about 35 nm, about 40 nm, about 45 nm, about 50 nm, about 55 nm, about 60 nm, about 65 nm, about 70 nm, about 75 nm, about 80 nm, about 85 nm, about 90 nm, about 95 nm, or about 100 nm.",
                        "Nanocubes and nanocuboids can also be fabricated in a large array of sizes, as described in Liu, et al., Chem. Mater., 27, 5261 (2015) which is incorporated by reference for its teachings thereof. In some aspects, the average edge length is from about 25 nm to about 1000 nm (1 \u03bcm), from about 40 nm to about 1000 nm, from about 45 nm to about 750 nm, from about 50 nm to about 500, from about 55 nm to about 250 nm, or from about 60 nm to about 200 nm. In some aspects, the average length is about 25 nm, about 30 nm, about 35 nm, about 40 nm, about 45 nm, about 50 nm, about 55 nm, about 60 nm, about 65 nm, about 70 nm, about 75 nm, about 80 nm, about 85 nm, about 90 nm, about 65 nm, about 100 nm, about 110 nm, about 120 nm, about 130 nm, about 140 nm, about 150 nm, about 175 nm, about 200 nm, about 300 nm, about 400 nm, about 500 nm about 600 nm, about 700 nm, about 800 nm, about 900 nm, or about 1000 nm.",
                        "The plasmonic nanostructures can be fabricated from any plasmonic materials, including, but not limited to, gold, silver, aluminum, copper, semiconductor materials, and combinations thereof. In some aspects, the material is gold. In some aspects, the material is silver. In some aspects, the material is both gold and silver. In still yet another aspect, the material is a silver core encompassed by a gold shell. In still yet another aspect, the material is a gold core encompassed by a silver shell. As used herein, a plasmonic material is one that exhibits oscillations of electrons upon excitation.",
                        "The density of the plasmonic nanostructures in the plasmonic patch affects the amount of enhancement of the fluorescent signal from the fluorescent species. In some aspects, in order to provide a more uniform enhancement, the plasmonic nanostructures are distributed in an apparent monolayer. As such, the density is of the nanostructures in the patch is a function of the area rather than the volume. In some aspects, the density of the nanostructures is from about 1/\u03bcm2 to about 150/\u03bcm2, from about 5/\u03bcm2 to about 125/\u03bcm2, about 10/\u03bcm2 to about 100/\u03bcm2, about 20/\u03bcm2 to about 75/\u03bcm2, about 30/\u03bcm2 to about 60/\u03bcm2, or about 40/\u03bcm2 to about 60/\u03bcm2. In some aspects, the density of the nanostructures is about 10/\u03bcm2, about 20/\u03bcm2, about 30/\u03bcm2, about 40/\u03bcm2, about 50/\u03bcm2, about 60/\u03bcm2, about 70/\u03bcm2, about 80/\u03bcm2, about 90/\u03bcm2, about 100/\u03bcm2, about 110/\u03bcm2, about 120/\u03bcm2, about 130/\u03bcm2, about 140/\u03bcm2, about 150/\u03bcm2, about 160/\u03bcm2, about 170/\u03bcm2, about 180/\u03bcm2, about 190/\u03bcm2, or about 200/\u03bcm2.",
                        "The plasmonic patch disclosed herein is suitable for use with any assay that uses fluorescence detection of the analytes. Examples of assays that are suitable for use herein include, but are not limited to, antibody/protein microarrays, bead/suspension antibody/protein microarrays, arrays, bead suspension arrays, biosensing, biochip assays, capillary/sensor arrays, cell assays, DNA microarrays/polymerase chain reaction (PCR)-based arrays, energy transfer-based arrays, glycan/lectin arrays, immunoassay/enzyme-linked immunosorbent assay (ELISA)-based arrays, microfluidic chips, reversed-phase protein arrays, protein/immunological assays, chemical compound arrays, and tissue arrays.",
                        "Additionally, the plasmonic patch disclosed herein is suitable for enhancing a fluorescent signal from a large variety of different fluorescent sources or species. In addition to the fluorescent assays disclosed elsewhere herein, the plasmonic patch enhances the fluorescent signal from fluorescent proteins, organic dyes, quantum dots and upconversion nanoparticles.",
                        "The thickness of the spacer is tunable thereby providing different levels of enhancement of a fluorescent signal in a fluorescent species. In some embodiments, the thickness of the spacer is from about 0.5 nm to about 100 nm or from about 0.5 nm to about 20 nm. In yet other embodiments, the thickness of the spacer is approximately 0.5 nm, 1 nm, 2 nm, 3 nm, 5 nm, 8 nm, 10 nm, 15 nm, 20 nm, 25 nm, 30 nm, 35 nm, 40 nm, 45 nm, 50 nm, 55 nm, 60 nm, 65 nm, 70 nm, 75 nm, 80 nm, 85 nm, 90 nm, 95 nm or 100 nm. Approximately as used here means \u00b110% of the given thickness. The thickness of the spacer is controlled by increasing the concentration and/or the amount of the monomers during preparation. Any polymer that can be deposited uniformly across the plasmonic nanostructures, such as those described elsewhere herein, is used in accordance with the present disclosure. In some aspects, polymer spacers are added in a layer-by-layer process, as in, for example, Feng, et al. (Sci. Reports, 5(7779), 1 (2015)) and Lakowicz, et al. (J. Flouresc., 14(4), 425 (2004)) which are incorporated by reference herein for their teachings thereof. Additionally, inorganic spacers such as silica, alumina and/or zinc oxide are used. In some embodiments, they are deposited on the plasmonic nanostructures using physical or chemical vapor deposition or atomic layer deposition.",
                        "In some aspects, the refractive index of the spacer is varied in order to shift the \u03bbLSPR of the nanostructures. In some aspects, the refractive index of the spacer is between about 0.8 and 2.0. In some aspects, the refractive index of the spacer is about 1.0, about 1.1, about 1.2, about 1.3, about 1.4, about 1.5, about 1.6, about 1.7, about 1.8, about 1.9, or about 2.0. In this context, about means \u00b10.05.",
                        "Elastic modulus is a quantity that measures the resistance of an object to being deformed in an elastic (i.e., non-permanent) manner when stress is applied to the object. It is defined as the slope of the stress-strain curve in the elastic deformation region of the graph. A higher elastic modulus will be more rigid and more resistant to deformation. In some aspects, the flexible substrate that comprises the first material is an elastic polymer. In some aspects, the elastic modulus of the flexible substrate is less than 50 MPa, less than 40 MPa, less than 30 MPa, less than 20 MPa, less than 15 MPa, less than 10 MPa, less than 7.5 MPa, less than 5 MPa, less than 4.5 MPa, less than 4 MPa, less than 3.5 MPa, less than 3 MPa, less than 2.5 MPa, less than 2 MPa, less than 1.5 MPa, or less than 1 MPa. In some aspects, the substrate is conformable, flexible or both.",
