Repository: boschresearch/Pap2Pat

# Pap2Pat Dataset

### File Schema

Every directory in `data` corresponds to one patent-paper pair and contains the full texts of both patent and paper, as well as the patent outlines. We include all information in JSON for programmatic parsing and Markdown for manual inspection.

```yaml
data/:
    paper_id-patent_id/:
        # Nested JSON format
        patent.json: JSON file containing patent metadata and full-text, as well as all outlines
        paper.json: JSON file containing paper metadata and full-text
        # Markdown format
        patent.md: patent full-text formatted in markdown
        paper.md: paper full-text formatted in markdown

File: Pap2Pat/data/W2811482166-US20200080106/paper.json
{
    "id": "https://semopenalex.org/work/W2811482166",
    "authors": [
        "Daniel G. Anderson",
        "Piotr S. Kowalski",
        "R. Alexander Wesselhoeft"
    ],
    "title": "Engineering circular RNA for potent and stable translation in eukaryotic cells",
    "date": "2018-07-06",
    "abstract": "Messenger RNA (mRNA) has broad potential for application in biological systems. However, one fundamental limitation to its use is its relatively short half-life in biological systems. Here we develop exogenous circular RNA (circRNA) to extend the duration of protein expression from full-length RNA messages. First, we engineer a self-splicing intron to efficiently circularize a wide range of RNAs up to 5 kb in length in vitro by rationally designing ubiquitous accessory sequences that aid in splicing. We maximize translation of functional protein from these circRNAs in eukaryotic cells, and we find that engineered circRNA purified by high performance liquid chromatography displays exceptional protein production qualities in terms of both quantity of protein produced and stability of production. This study pioneers the use of exogenous circRNA for robust and stable protein expression in eukaryotic cells and demonstrates that circRNA is a promising alternative to linear mRNA.",
    "sections": [
        {
            "title": "Introduction",
            "paragraphs": [
                "Circular RNAs (circRNAs) endogenous to eukaryotic cells have drawn increasing interest due to their prevalence and range of potential biological functions1. Most circRNAs found in nature are generated through backsplicing2\u20134 and appear to fulfill noncoding roles1, 5, 6. However, it has been demonstrated that some circRNAs endogenous to Drosophila and humans encode proteins7, 8. In addition to having protein-coding potential, endogenous circRNAs lack the free ends necessary for exonuclease-mediated degradation, rendering them resistant to several mechanisms of RNA turnover and granting them extended lifespans as compared to their linear mRNA counterparts2, 9. For this reason, circularization may allow for the stabilization of mRNAs that generally suffer from short half lives10, 11 and may therefore improve the overall efficacy of exogenous mRNA in a variety of applications12.",
                "Previous efforts to increase mRNA stability include the use of untranslated regions such as those present in the native beta globin mRNA, methylguanosine cap analogs to protect mRNA from decapping enzymes, nucleoside modification, and codon optimization. These strategies have yielded modest improvements in RNA stability10, 13\u201316, and thus alternative approaches to RNA stabilization, such as circularization, are desirable. However, the efficient circularization of long in vitro transcribed (IVT) RNA, the purification of circRNA, and the adequate expression of protein from circRNA are significant obstacles that must be overcome before their protein-coding potential can be realized. In this study, we present an engineering approach to generating exogenous circRNAs for potent and durable protein expression in eukaryotic cells."
            ],
            "subsections": []
        },
        {
            "title": "Results",
            "paragraphs": [],
            "subsections": [
                {
                    "title": "Long Rna Circularization Is Assisted By Homology",
                    "paragraphs": [
                        "There are three general strategies for exogenous RNA circularization: chemical methods using cyanogen bromide or a similar condensing agent, enzymatic methods using RNA or DNA ligases, and ribozymatic methods using self-splicing introns17\u201319. A ribozymatic method utilizing a permuted group I catalytic intron has been reported to be more applicable to long RNA circularization and requires only the addition of GTP and Mg2+ as cofactors17. This permuted intron-exon (PIE) splicing strategy consists of fused partial exons flanked by half-intron sequences20. In vitro, these constructs undergo the double transesterification reactions characteristic of group I catalytic introns, but because the exons are already fused they are excised as covalently 5\u2032 to 3\u2032 linked circles17 (Fig.\u00a01a). Using this strategy as a starting point for creating a protein coding circular RNA, we inserted a 1.1\u2009kb sequence containing a full-length encephalomyocarditis virus (EMCV) IRES, a Gaussia luciferase (GLuc) message, and two short regions corresponding to exon fragments (E1 and E2) of the PIE construct between the 3\u2032 and 5\u2032 introns of the permuted group I catalytic intron in the thymidylate synthase (Td) gene of the T4 phage21 (Fig.\u00a01a, Supplementary Data\u00a01). Precursor RNA was synthesized by run-off transcription and then heated in the presence of magnesium ions and GTP to promote circularization, essentially as described previously for the circularization of shorter RNAs21. However, we were unable to obtain splicing products. We speculated that long intervening regions between splice sites which may reduce the ability of the splice sites to interact with one another and form a stable complex, thus reducing splicing efficiency. Indeed, the intervening region between the 5\u2032 and 3\u2032 splice sites of native group I introns is on average 300\u2013500 nucleotides long22, while the intervening region of the engineered RNA that we constructed was two to four-fold longer. Therefore we designed perfectly complementary \u2018homology arms\u2019 9 (weak) or 19 (strong) nucleotides in length placed at the 5\u2032 and 3\u2032 ends of the precursor RNA with the aim of bringing the 5\u2032 and 3\u2032 splice sites into proximity of one another (Fig.\u00a01b, Supplementary Data\u00a01). Addition of these homology arms increased splicing efficiency from 0 to 16% for weak homology arms and to 48% for strong homology arms as assessed by disappearance of the precursor RNA band (Fig.\u00a01c). To ensure that the major splicing product was circular, we treated the splicing reaction with RNase R (Fig.\u00a01d, Supplementary Fig.\u00a01a). Sequencing across the putative splice junction of RNase R-treated splicing reactions revealed ligated exons, and digestion of the RNase R-treated splicing reaction with oligonucleotide-targeted RNase H produced a single band in contrast to two bands yielded by RNase H-digested linear precursor (Fig.\u00a01d, e, Supplementary Fig.\u00a01a). These data show that circRNA is a major product of these splicing reactions and that agarose gel electrophoresis allows for simple and effective separation of circular splicing products from linear precursor molecules, nicked circles, splicing intermediates, and excised introns.Fig. 1Permuted intron-exon splicing and addition of homology arms. a Schematic diagram showing permuted intron-exon construct design and mechanism of splicing. The group I catalytic intron of the T4 phage Td gene is bisected in such a way to preserve structural elements critical for ribozyme folding. Exon fragment 2 is then ligated upstream of exon fragment 1, and a coding region roughly 1.1\u2009kb in length is inserted between the exon-exon junction. During splicing, the 3\u2032 hydroxyl group of a guanosine nucleotide engages in a transesterification reaction at the 5\u2032 splice site. The 5\u2032 intron half is excised, and the freed hydroxyl group at the end of the intermediate engages in a second transesterification at the 3\u2032 splice site, resulting in circularization of the intervening region and excision of the 3\u2032 intron. b RNAFold predictions of precursor RNA secondary structure for homology arm design. Colors denote base pairing probability, with red indicating higher probability. Without homology arms, no base pairing is predicted to occur between the ends of the precursor molecule. c Agarose gel demonstrating the effect of homology arms on splicing. Putative circRNA runs at a higher molecular weight than heavier precursor RNA, as indicated. (\u2212): no homology arms. Weak: weak homology arms, 9\u2009nt. Strong: strong homology arms, 19\u2009nt. d Agarose gel confirmation of precursor RNA circularization. C: precursor RNA (with strong homology arms) subjected to circularization conditions. C\u2009+\u2009R: Lane C, digested with RNase R. C\u2009+\u2009R\u2009+\u2009H: Lane C\u2009+\u2009R, digested with oligonucleotide-guided RNase H. U: precursor RNA not subjected to circularization conditions. U\u2009+\u2009H: Lane U, digested with oligonucleotide-guided RNase H. e Sanger sequencing output of RT-PCR across the splice junction of the sample depicted in lane C\u2009+\u2009R from (d)"
                    ],
                    "subsections": []
                },
                {
                    "title": "Spacer Sequences Improve Circularization Efficiency",
                    "paragraphs": [
                        "In order to further improve the efficiency of circRNA generation from the self-splicing precursor RNA, we considered other factors that may influence successful circularization. The 3\u2032 PIE splice site is proximal to the IRES, and because both sequences are highly structured, we hypothesized that sequences within the IRES may interfere with the folding of the splicing ribozyme, either proximally at the 3\u2032 splice site or distally at the 5\u2032 splice site through long-distance contacts. In order to allow these structures to fold independently, we designed a series of spacers between the 3\u2032 PIE splice site and the IRES that we predicted would either permit or disrupt splicing (Fig.\u00a02a, Supplementary Data\u00a01). Permissive spacers were designed to conserve secondary structures present within intron sequences that may be important for ribozyme activity, while the disruptive spacer was designed to disrupt sequences in both intron halves, especially the 5\u2032 half. The addition of spacer sequences predicted to permit splicing increased splicing efficiency from 46 to 87% (P1 and P2), while the addition of a disruptive spacer sequence completely abrogated splicing (Fig.\u00a02b). This improved construct, containing both homology arms and rationally designed spacers, was able to circularize RNA approaching 5\u2009kb in length (Supplementary Fig.\u00a01b).Fig. 2Spacer design and splicing using the Anabaena autocatalytic intron. a RNAFold predictions of precursor RNA secondary structure in the context of designed spacers. Secondary structures potentially important for ribozyme function are identified by black arrows. b Agarose gel demonstrating the effect of spacers on splicing. (\u2212): no spacer. D: disruptive spacer. P1: permissive spacer 1. P2: permissive spacer 2. c RNAFold predictions of precursor RNA secondary structure for internal homology region design. Lack of significant internal homology (Anabaena 1.0) and introduced internal homology (Anabaena 2.0) indicated by black arrows. Splicing bubble indicated as the region between homology arms and internal homology regions that contains the splicing ribozyme. d Agarose gel demonstrating the effect of internal homology on splicing. e Agarose gel comparing the optimized T4 phage splicing reaction to the optimized Anabaena splicing reaction. Anabaena intron halves are of roughly equal lengths, and are less likely to remain associated after splicing in comparison to the T4 phage intron halves despite stronger homology arms"
                    ],
                    "subsections": []
                },
                {
                    "title": "Anabaena Catalytic Intron Is Superior For Circularization",
                    "paragraphs": [
                        "We also explored the use of an alternative group I catalytic intron from the Anabaena pre-tRNA20. Here we applied the same optimization techniques that we used to increase the efficiency of the permuted T4 phage intron splicing reaction. Interestingly, during our optimizations we noted that switching from the T4 catalytic intron to the Anabaena catalytic intron may have resulted in the weakening of a short stretch of internal homology between the IRES and the 3\u2032 end of the coding region, which may have aided in the formation of an isolated splicing bubble (Fig.\u00a02c, Fig.\u00a03a). Strengthening this internal homology further increased splicing efficiency from 84 to 95% using the permuted Anabaena catalytic intron (Fig.\u00a02c, d, Supplementary Data\u00a01). We also found that use of the Anabaena catalytic intron resulted in a 37% reduction in circRNA nicking compared to the T4 catalytic intron (Fig.\u00a02d, e). Due to increased splicing efficiency and intact circRNA output, the engineered Anabaena PIE system proved to be overall superior to the engineered T4 PIE system (Fig.\u00a02e, Supplementary Fig.\u00a02a).Fig. 3Evaluation of circularization efficacy and translation for a range of protein-coding circRNAs generated from de-novo engineered precursor RNA. a Schematic diagram showing elements of the engineered self-splicing precursor RNA design. b Agarose gel of precursor RNA containing an EMCV IRES and a variable insert including Gaussia luciferase (GLuc), human erythropoietin (hEpo), EGFP, Firefly luciferase (FLuc), or Cas9 coding regions after circularization and recircularization (R\u2212). CircRNA was enriched by RNase R degradation (R+). c Approximate circRNA yields from treatment of 20\u2009\u00b5g of splicing reaction with RNase R, as assessed by spectrophotometry (n\u2009=\u20093). d Luminescence in the supernatant of HEK293 cells 24\u2009h after transfection with circRNA coding for GLuc (n\u2009=\u20094). e Expression of human erythropoietin in the supernatant of HEK293 cells 24\u2009h after transfection with circRNA coding for hEpo as assessed by solid-phase sandwich ELISA (n\u2009=\u20094). f Luminescence in the lysate of HEK293 cells 24\u2009h after transfection with circRNA coding for FLuc (n\u2009=\u20094). g GFP fluorescence in HEK293 cells 24\u2009h after transfection with circRNA coding for EGFP (scale bar: 400\u2009\u00b5m). h FACS analysis demonstrating GFP ablation in HEK293-EF1a-GFP cells 4 days after transfection with sgGFP alone (circCas9\u2212) or co-transfected with circRNA coding for Cas9 (circCas9+), indicated by the appearance of a GFP-negative cell population (all data presented as mean\u2009+\u2009SD, *p\u2009<\u20090.05 (Welch\u2019s t-test))"
                    ],
                    "subsections": []
                },
                {
                    "title": "Autocatalytic Sequences Are Compatible With Coding Regions",
                    "paragraphs": [
                        "Internal homology between exon 2 and the GLuc coding sequence rendered the optimized Anabaena PIE system incompatible with non-GLuc intervening regions. To adapt our circRNA construct for efficient circularization of a variety of long intervening RNA sequences, we de novo designed a pair of spacer sequences based on our understanding of the parameters that affect permuted catalytic group I intron splicing efficacy. These spacer sequences were engineered with three priorities: (1) to be unstructured and non-homologous to the proximal intron and IRES sequences; (2) to separate intron and IRES secondary structures so that each element is able to fold and function independently of one another; and (3) to contain a region of spacer\u2013spacer complementarity to promote the formation of a sheltered splicing bubble containing catalytic intronic sequences flanked by two regions of homology (Fig.\u00a03a, Supplementary Data\u00a01). We also included homology arms at the 5\u2032 and 3\u2032 ends of the precursor molecule. Between these sequences we inserted an EMCV IRES, as well as coding regions for five different proteins, including Gaussia luciferase (total length: 1289nt), Firefly luciferase (2384nt), eGFP (1451nt), human erythropoietin (1313nt), and Cas9 endonuclease (4934nt). We were able to achieve circularization of all five RNA sequences (Fig.\u00a03b, Supplementary Data\u00a01); circularization efficiency matched that of our stepwise-designed construct (Fig.\u00a02e) and was highly reproducible between inserts but was also dependent on size, with long RNAs less efficiently circularized (Supplementary Fig.\u00a03a). In addition we found that long circRNAs were more prone to nicking in the presence of magnesium ions, resulting in accumulation of nicked circRNA during and after in vitro transcription and RNase R digestion which reduced the overall yields and the purity of the RNase R-treated sample (Fig.\u00a03b, c, Supplementary Fig.\u00a03a). RNase R did not fully digest resistant Anabaena introns (Fig.\u00a03b, bottom bands) or rare circular concatenations representing approximately 1.07% of splicing reactions (Fig.\u00a03b, faint top bands)."
                    ],
                    "subsections": []
                },
                {
                    "title": "Exogenous Circrna Is Efficiently Translated",
                    "paragraphs": [
                        "It has been demonstrated that endogenous circRNA may produce small quantities of protein7. As a means of assessing the ability of engineered circRNAs to produce protein, we transfected RNase R-digested splicing reactions of each construct into human embryonic kidney cells (HEK293). Transfection of Gaussia or Firefly luciferase circRNA resulted in robust production of functional protein as measured by luminescence (Fig.\u00a03d, f). Likewise, we were able to detect human erythropoietin in cell culture media from transfection of erythropoietin circRNA, and observe EGFP fluorescence from transfection of EGFP circRNA (Fig.\u00a03e, g). Co-transfection of Cas9 circRNA with sgRNA directed against GFP into HEK293 cells constitutively expressing GFP resulted in ablated fluorescence in up to 97% of cells in comparison to an sgRNA-only control (Fig.\u00a03h, Supplementary Fig.\u00a03d, e). Because RNase R digestion of splicing reactions is not always complete and precursor RNA contains a functional IRES, we also created a splice site deletion mutant of the GLuc construct to measure the potential contribution of impurities to protein expression. When transfected at equal weight quantities to RNase-R digested splicing reactions, this splice site deletion mutant produced a barely detectable level of protein (Supplementary Fig.\u00a03b, c)."
                    ],
                    "subsections": []
                },
                {
                    "title": "The Cvb3 Ires Is Superior In The Context Of Circrna",
                    "paragraphs": [
                        "To establish exogenous circRNA as a reliable alternative to existing linear mRNA technology it is desirable to maximize protein expression. Cap-independent translation mediated by an IRES can exhibit varying levels of efficiency depending on cell context and is generally considered less efficient than cap-dependent translation when included in bicistronic linear mRNA23. Similarly, the polyA tail stabilizes and improves translation initiation efficiency in linear mRNA through the actions of polyadenylate binding proteins24, 25. However, the efficiency of different IRES sequences and the inclusion of a polyA tract within the context of circRNA has not been investigated. We replaced the EMCV IRES with 5\u2032 UTR sequences from several viral transcripts that contain known or putative IRESs, as well as several other putative IRES sequences (Supplementary Data\u00a01, Supplementary Fig.\u00a04a)26. We found that the IRES from Coxsackievirus B3 (CVB3) was 1.5-fold more effective than the commonly adopted EMCV IRES in HEK293 cells (Fig.\u00a04a). Because secondary structures proximal to the IRES, including within the coding region that directly follows the IRES, have the potential to disrupt IRES folding and translation initiation, we also tested selected viral IRES sequences in the context of Firefly luciferase. While the CVB3 IRES was still superior to all others, the efficacy of several other IRESs, most notably the Poliovirus IRES, was dramatically altered (Fig.\u00a04a). We then tested whether the addition of an internal polyA sequence or a polyAC spacer control to IRES sequences that showed the ability to drive protein production above background levels from engineered circRNA would alter protein expression. We found that both sequences improved expression in all constructs, possibly due to greater unstructured separation between the beginning of the IRES sequence and the exon\u2013exon splice junction, which is predicted to maintain a stable structure (Fig.\u00a04b, Supplementary Fig.\u00a04b). This greater degree of unstructured separation may reduce steric hindrance occluding initiation factor binding to IRES structures. In the case of EMCV and Poliovirus IRESs, polyA sequences improved expression beyond the improvement seen with an unstructured polyAC spacer. This may suggest that the association of polyadenylate binding proteins could enhance IRES efficiency. After selecting the most effective polyA or polyAC construct for each IRES, we explored IRES efficacy in different cell types, including human cervical adenocarcinoma (HeLa), human lung carcinoma (A549), and immortalized mouse pancreatic beta cells (Min6). We found that IRES efficacy varied depending on cell type, but the CVB3 IRES was superior in all types tested (Fig.\u00a04c, d). Deletion of relatively short proximal or distal CVB3\u00a0IRES sequences resulted in dramatic loss of protein expression (Supplementary Fig.\u00a04c).Fig. 4IRES efficacy in varying cell and sequence contexts. a Luminescence in the supernatant of HEK293 cells 24\u2009h after transfection with circRNA containing a panel of viral 5\u2032 UTR IRES sequences in GLuc (left axis, dark purple with black outline) and FLuc (right axis, light purple with gray outline) contexts. b Luminescence in the supernatant of HEK293 cells 24\u2009h after transfection with circRNA containing an added polyA(30) or polyAC(30) spacer sequence separating the IRES from the splice junction. (\u2212): no spacer. pAC: 30nt spacer consisting of adenosines and cytosines. pA: 30nt spacer consisting of adenosines. c Luminescence in the supernatant of HEK293 (left axis, dark purple with black outline) and HeLa (right axis, light purple with gray outline) cells 24\u2009h after transfection with the most effective circRNAs by IRES in (b). d Luminescence in the supernatant of A549 (left axis, dark purple with black outline) and Min6 (right axis, light purple with gray outline) cells 24\u2009h after transfection with the most effective circRNAs by IRES in (b) (all data presented as mean\u2009+\u2009SD, n\u2009=\u20094, *p\u2009<\u20090.05 (Welch\u2019s t-test))"
                    ],
                    "subsections": []
                },
                {
                    "title": "Circrna Can Be Purified From Splicing Reactions Using Hplc",
                    "paragraphs": [
                        "Purity of circRNA preparations is another factor essential for maximizing protein production from circRNA and for avoiding innate cellular immune responses. It has been shown that removal of dsRNA by HPLC eliminates immune activation and improves translation of linear nucleoside-modified IVT mRNA16. However, no scalable methods have been reported for purification of circRNA from byproducts of IVT and circularization reactions, which include dsRNA and triphosphate-RNA that may engage RNA sensors and induce a cellular immune response16. While the complete avoidance of nicked circRNA was untenable due to mild degradation during processing, we were able to obtain substantially pure (90% circular, 10% nicked) circRNA using gel extraction for small quantities and size exclusion HPLC for larger quantities of splicing reaction starting material (Fig.\u00a05a, b). In both cases, we followed purification with RNase R treatment to eliminate the majority of degraded RNA. When comparing the protein expression of gel extracted or HPLC purified circRNA to RNase-R digested splicing reactions, we found that HPLC purification was a superior method of purification that surpassed RNAse R digestion alone (Fig.\u00a05b, c).Fig. 5HPLC purification of circRNA from splicing reactions. a HPLC chromatogram of linear GLuc RNA (top) and a CVB3-GLuc-pAC splicing reaction (middle). Agarose gel of collected fractions (bottom). b Agarose gel of CVB3-GLuc-pAC purified by different methods. C: splicing reaction. +R: splicing reaction treated with RNase R. +G,R: splicing reaction gel extracted, and then treated with RNase R. +H,R: splicing reaction HPLC purified, and then treated with RNase R. c Luminescence in the supernatant of HEK293 cells 24\u2009h after transfection with the CVB3-GLuc-pAC splicing reactions purified by different methods as noted in (b) (data presented as mean\u2009+\u2009SD, n\u2009=\u20094, *p\u2009<\u20090.05 (Welch\u2019s t-test))"
                    ],
                    "subsections": []
                },
                {
                    "title": "Protein Production Is Comparable To Linear Mrna",
                    "paragraphs": [
                        "It is unknown whether exogenous circRNA translation efficiency is comparable to that of linear mRNA, and whether circRNA protein production exhibits differences in stability. Using HPLC-purified engineered circRNA, we compared the stability and efficacy of Gaussia luciferase-coding circRNA (CVB3-GLuc-pAC) to equimolar quantities of a canonical unmodified 5\u2032 methylguanosine-capped and 3\u2032 polyA-tailed linear GLuc mRNA, as well as a commercially available nucleoside-modified (pseudouridine, 5-methylcytosine) linear GLuc mRNA (Trilink). Protein production assessed by luminescence 24\u2009h post-transfection revealed that circRNA produced 811.2% more protein than the unmodified linear mRNA at this early time point in HEK293 cells (Fig.\u00a06a). Interestingly, circRNA also produced 54.5% more protein than the modified mRNA, demonstrating that nucleoside modifications are not necessary for robust protein production from circRNA. Similar results were obtained in HeLa cells (Fig.\u00a06a) and using optimized circRNA coding for human erythropoietin in comparison to linear mRNA modified with 5-methoxyuridine (Supplementary Fig.\u00a05a, b). Luminescence data collected over 6 days showed that protein production from circRNA was extended relative to that from the linear mRNA in HEK293 cells, with circRNA exhibiting a protein production half-life of 80\u2009h, while the half-lives of protein production from the unmodified and modified linear mRNAs were approximately 43 and 45\u2009h, respectively (Fig.\u00a06b). Due to increased expression or stability, circRNA also produced substantially more protein than both the unmodified and modified linear mRNAs over its lifetime, while weaker initial expression did not abrogate the observed stability phenotype (Fig.\u00a06c, Supplementary Fig.\u00a06c). In HeLa cells, circRNA exhibited a protein production half-life of 116\u2009h, while the half-lives of protein production from the unmodified and modified linear mRNA were approximately 44 and 49\u2009h, respectively (Fig.\u00a06d). This again resulted in substantially more protein production from circRNA over its lifetime compared to both the unmodified and modified linear mRNAs (Fig.\u00a06c). We did not observe this enhanced expression or stability from a capped and polyadenylated circRNA precursor containing all accessory sequences (Supplementary Fig.\u00a06a, b).Fig. 6Translation efficacy of circRNA compared to linear mRNA. a Luminescence in the supernatant of HEK293 (left, black\u00a0outline) and HeLa (right, gray\u00a0outline) cells 24\u2009h after transfection with CVB3-GLuc-pAC circRNA or modified or unmodified linear GLuc mRNA (n\u2009=\u20094 HEK293, n\u2009=\u20093 HeLa). b Luminescence in the supernatant of HEK293 cells starting 24\u2009h after transfection with CVB3-GLuc-pAC circRNA or modified or unmodified linear GLuc mRNA and continuing for 6 days (n\u2009=\u20094). c Relative cumulative luminescence produced over 6 days by HEK293 (left, black outline) and HeLa (right, gray outline) cells transfected with CVB3-GLuc-pAC circRNA or modified or unmodified linear GLuc mRNA (n\u2009=\u20094 HEK293, n\u2009=\u20093 HeLa). d Luminescence in the supernatant of HeLa cells starting 24\u2009h after transfection with CVB3-GLuc-pAC circRNA or modified or unmodified linear GLuc mRNA and continuing for 6 days (n\u2009=\u20093). (all data presented as mean\u2009+\u2009SD, *p\u2009<\u20090.05 (Welch\u2019s t-test))"
                    ],
                    "subsections": []
                }
            ]
        },
        {
            "title": "Discussion",
            "paragraphs": [
                "Obtaining stable protein production from exogenous mRNA has been a long-standing goal of mRNA biotechnology. Previous efforts to increase mRNA stability have yielded modest improvements10, 13\u201316. The possibility of adapting circular RNA for the purpose of stabilizing mRNA has been stifled by low circRNA production efficiency, difficulty of purification, and weak protein expression. Indeed, these obstacles must be overcome before the stability of protein production from circRNA can be fully assessed. Previously, the permuted group 1 catalytic intron-based system has been used to circularize a wide range of short RNA sequences in vitro, with circularization efficiencies reported to reach 90% for RNAs between 58 and 124\u2009nt20, 21. Longer RNAs (up to 1.5\u2009kb) have recently been circularized using this method, but circRNA yields from these constructs have not been reported28. The engineered permuted group 1 catalytic intron-based system described herein permits the circularization of sequences up to 5\u2009kb in length, significantly longer than previously reported. Moreover, we are able to obtain nearly 100% circularization efficiency for a range of inserted coding regions with diverse sequence compositions. We show that optimized circRNA is capable of producing large quantities of protein and also that it can be effectively be purified by HPLC. Finally, we demonstrate that circRNA can produce greater quantities of protein for a longer duration than the unmodified and modified linear RNAs used in this study, providing evidence that circRNA holds potential as an alternative to mRNA for the stable expression of protein. However, more work needs to be done to fully investigate the potential of circRNA for therapeutic and non-therapeutic\u00a0applications, including further optimizations of protein translation from circRNA and a comprehensive study of the translation efficiency and stability of circRNA in other cell types and tissues. The nicking of longer circRNAs that we observed during the production of circRNA (Supplementary Fig.\u00a02a), likely mediated by magnesium-catalyzed autohydrolysis27, significantly reduces yields and is another deficiency that requires improvement. Longer circRNAs have more opportunities to auto-hydrolyze simply based on their size. This degradation is more evident for circRNA than it is for linear RNA because single nicks in circRNA manifest as a single band on a gel, whereas single nicks in linear RNA manifest as a smear that is diluted over a range of molecular weights. This phenomenon is visible in Fig.\u00a03b, lane 7 (FLuc, R-, as well as several other lanes); two major bands exist in this lane, with the top major band representing intact circRNA while the bottom major band represents nicked circRNA. No smear extends from the intact circRNA band, while a smear extends from the nicked circRNA band. The nicked circRNA band represents single nicks that occur at random positions in an intact circRNA, while the smear that extends from it represents additional nicks beyond the first that occur at random positions in the linearized nicked circRNA and thus give rise to degradation products of varying molecular weights. We do not expect circRNA nicking to present challenges beyond those that already exist for maintaining the stability of linear RNA in solution and during processing.",
                "It has recently been demonstrated that transfection of cells with exogenous circRNA results in the activation of antiviral gene products such as OAS, PKR, and RIG-I, and that RIG-I is likely to be the principal component responsible for the cellular response against circRNA28. We observed our circRNA preparations to elicit a significantly stronger IFN-\u0251 and IL-6 cytokine response in A549 cells than untransfected controls, although the response was comparable to that from unmodified linear mRNA (Supplementary Fig.\u00a07a). We also found a 30-fold induction of IFN-\u03b21 and a 3-fold induction of RIG-I transcripts upon transfection of HeLa cells with circRNA, compared to mock transfection (Supplementary Fig.\u00a07b). The 3-fold induction of RIG-I mRNA we observed was significantly lower than the 500-fold induction reported by Chen et al. in HeLa cells28 and was not sufficient to suppress protein translation and the stability of protein expression from circRNA in this cellular context (Fig.\u00a06d). The observed differences in RIG-I activation could be attributed to differences in construct design and circRNA purification methods. To further suppress an immune response directed against circRNA, methods such as nucleoside modification could potentially be incorporated into circRNA design13, 16. Additional analysis of exogenous circRNA immunogenicity in the context of potential applications is required.",
                "Finally, we show that circRNA is efficiently delivered to cells in vitro by a cationic lipid transfection reagent. However, a thorough investigation of suitable vehicles for the delivery of circRNA in vitro and in vivo is required."
            ],
            "subsections": []
        },
        {
            "title": "Methods",
            "paragraphs": [],
            "subsections": [
                {
                    "title": "Cloning And Mutagenesis",
                    "paragraphs": [
                        "Protein coding, group I self-splicing intron, and IRES sequences were chemically synthesized (Integrated DNA Technologies) and cloned into a PCR-linearized plasmid vector containing a T7 RNA polymerase promoter by Gibson assembly using a NEBuilder HiFi DNA Assembly kit (New England Biolabs). Spacer regions, homology arms, and other minor alterations were introduced using a Q5 Site Directed Mutagenesis Kit (New England Biolabs). Primers for this and the following methods can be found in Supplementary Data\u00a01."
                    ],
                    "subsections": []
                },
                {
                    "title": "Circrna Design And Purification",
                    "paragraphs": [
                        "RNA structure was predicted using RNAFold18. Modified linear GLuc mRNA was obtained from Trilink Biotechnologies and consisted of a codon optimized GLuc coding region, a proprietary synthetic 5\u2032 untranslated region, an alpha globin 3\u2032 untranslated region, a cap 1 structure, a 120-nucleotide polyA tail, and complete replacement of uridine and cytosine along the entire mRNA with pseudouridine and 5-methylcytosine, respectively. Modified hEpo mRNA was also obtained from Trilink Biotechnologies and was structurally identical to the Trilink GLuc mRNA described above, except that it was modified with 5-methoxyuridine and the coding region coded for human erythropoietin. Unmodified linear RNA consisted of a GLuc or hEpo coding region but did not include specific untranslated regions. Unmodified linear mRNA or circRNA precursors were synthesized by in-vitro transcription from a linearized plasmid DNA template using a T7 High Yield RNA Synthesis Kit (New England Biolabs). After in vitro transcription, reactions were treated with DNase I (New England Biolabs) for 20\u2009min. After DNase treatment, unmodified linear mRNA was column purified using a MEGAclear Transcription Clean-up kit (Ambion). RNA was then heated to 70\u2009\u00b0C for 5\u2009min and immediately placed on ice for 3\u2009min, after which the RNA was capped using mRNA cap-2\u2032-O-methyltransferase (NEB) and Vaccinia capping enzyme (NEB) according to the manufacturer\u2019s instructions. Polyadenosine tails were added to capped linear transcripts using E. coli PolyA Polymerase (NEB) according to manufacturer\u2019s instructions, and fully processed mRNA was column purified. For circRNA, after DNase treatment additional GTP was added to a final concentration of 2\u2009mM, and then reactions were heated at 55\u2009\u00b0C for 15\u2009min. RNA was then column purified. In some cases, purified RNA was recircularized: RNA was heated to 70\u2009\u00b0C for 5\u2009min and then immediately placed on ice for 3\u2009min, after which GTP was added to a final concentration of 2\u2009mM along with a buffer including magnesium (50\u2009mM Tris-HCl, 10\u2009mM MgCl2, 1\u2009mM DTT, pH 7.5; New England Biolabs). RNA was then heated to 55\u2009\u00b0C for 8\u2009min, and then column purified. To enrich for circRNA, 20\u2009\u00b5g of RNA was diluted in water (86\u2009\u00b5L final volume) and then heated at 65\u2009\u00b0C for 3\u2009min and cooled on ice for 3\u2009min. 20U RNase R and 10\u2009\u00b5L of 10\u00d7 RNase R buffer (Epicenter) was added, and the reaction was incubated at 37\u2009\u00b0C for 15\u2009min; an additional 10U RNase R was added halfway through the reaction. RNase R-digested RNA was column purified. RNA was separated on precast 2% E-gel EX agarose gels (Invitrogen) on the E-gel iBase (Invitrogen) using the E-gel EX 1\u20132% program; ssRNA Ladder (NEB) was used as a standard. We were unable to obtain adequate circRNA separation using other agarose gel systems. Bands were visualized using blue light transillumination and quantified using ImageJ. Unprocessed agarose gel images are present as Supplementary Fig.\u00a08. Unprocessed agarose gel images including ladders for those gels from Figs.\u00a01 and 2 that did not include ladders are present as Supplementary Fig.\u00a09. For gel extractions, bands corresponding to the circRNA were excised from the gel and then extracted using a Zymoclean Gel RNA Extraction Kit (Zymogen). For high-performance liquid chromatography, 30\u2009\u00b5g of RNA was heated at 65\u2009\u00b0C for 3\u2009min and then placed on ice for 3\u2009min. RNA was run through a 4.6\u2009\u00d7\u2009300\u2009mm size-exclusion column with particle size of 5\u2009\u00b5m and pore size of 200\u2009\u212b (Sepax Technologies; part number: 215980P-4630) on an Agilent 1100 Series HPLC (Agilent). RNA was run in RNase-free TE buffer (10\u2009mM Tris, 1\u2009mM EDTA, pH:6) at a flow rate of 0.3\u2009mL/minute. RNA was detected by UV absorbance at 260\u2009nm, but was collected without UV detection. Resulting RNA fractions were precipitated with 5\u2009M ammonium acetate, resuspended in water, and then in some cases treated with RNase R as described above."
                    ],
                    "subsections": []
                },
                {
                    "title": "Rnase H Nicking Analysis",
                    "paragraphs": [
                        "Splicing reactions enriched for circRNA with RNase R and then column purified were heated at 65\u2009\u00b0C for 5\u2009min in the presence of a DNA probe (Supplementary Data\u00a01) at five-fold molar excess, and then annealed at room temperature. Reactions were treated with RNase H (New England Biolabs) in the provided reaction buffer for 15\u2009min at 37\u2009C. RNA was column purified after digestion."
                    ],
                    "subsections": []
                },
                {
                    "title": "Reverse Transcription And Cdna Synthesis",
                    "paragraphs": [
                        "For splice junction sequencing, splicing reactions enriched for circRNA with RNase R and then column purified were heated at 65\u2009\u00b0C for 5\u2009min and cooled on ice for 3\u2009min to standardize secondary structure. Reverse transcription reactions were carried out with Superscript IV (Invitrogen) as recommended by the manufacturer using a primer specific for a region internal to the putative circRNA. PCR product for sequencing was synthesized using Q5 polymerase (New England Biolabs) and a pair of primers spanning the splice junction."
                    ],
                    "subsections": []
                },
                {
                    "title": "Tissue Culture And Transfections",
                    "paragraphs": [
                        "HEK293, HEK293-GFP, HeLa, and A549 cells (ATCC) were cultured at 37\u2009\u00b0C and 5% CO2 in Dulbecco\u2019s Modified Eagle\u2019s Medium (4500\u2009mg/L glucose) supplemented with 10% heat-inactivated fetal bovine serum (hiFBS, Gibco) and penicillin/streptomycin. HEK293 and HeLa cells tested negative for mycoplasma. Min6 (a gift from Gordon C. Weir, Joslin Diabetes Center) medium was additionally supplemented with 5% hiFBS, 20\u2009mM HEPES (Gibco), and 50\u2009\u03bcM beta-mercaptoethanol (BioRad). Cells were passaged every 2\u20133 days. For all circRNA data sets presented in Fig.\u00a02 except Cas9, 40\u2013100\u2009ng of RNase R-treated splicing reactions or HPLC-purified circRNAs were reverse transfected into 10,000 HEK293 cells/100\u2009\u00b5L per well of a 96-well plate using Lipofectamine MessengerMax (Invitrogen) according to the manufacturer\u2019s instructions. For Cas9, 100\u2009ng of in vitro transcribed sgRNA was reverse transfected alone or cotransfected with 150\u2009ng of RNase R-treated Cas9 splicing reaction into 50,000 HEK293-GFP cells/500uL per well of a 24-well plate using MessengerMax. For all RNA datasets presented in Fig.\u00a03, equimolar quantities of each RNA (equivalent to between 40 and 80\u2009ng dependent on size) were reverse transfected into 10,000 HEK293, HeLa, or A549 cells/100\u2009uL per well of a 96-well plate using MessengerMax. For experiments wherein protein expression was assessed at multiple time points, media was fully removed and replaced at each time point. Min6 cells were transfected in 96-well plate format between 60\u201380% confluency. Sample sizes were chosen based on pilot experiments to determine assay variance and to minimize reagent consumption while allowing for meaningful differences between conditions to be distinguished."
                    ],
                    "subsections": []
                },
                {
                    "title": "Protein Expression Analysis",
                    "paragraphs": [
                        "For luminescence assays, cells and media were harvested 24\u2009h post-transfection. To detect luminescence from Gaussia luciferase, 10\u201320\u2009\u00b5L of tissue culture medium was transferred to a flat-bottomed white-walled plate (Corning). 25\u2009\u00b5L of BioLux Gaussia Luciferase reagent including stabilizer (New England Biolabs) was added to each sample and luminescence was measured on an Infinite 200Pro Microplate Reader (Tecan) after 45\u2009s. To detect luminescence from Firefly luciferase, 100\u2009\u00b5L of Bright-Glo Luciferase reagent (Promega) was added to each well, mixed, and incubated for 5\u2009min. 100\u2009\u00b5L of the culture medium and luciferase reagent mix was then transferred to a flat-bottomed white-walled plate and luminescence was detected as described above. GFP fluorescence was detected 24\u2009h post-transfection and images were taken using an EVOS FL cell imager (Invitrogen). Erythropoietin was detected by solid phase sandwich ELISA (R&D Systems) essentially according to the manufacturer\u2019s instructions except cell culture supernatant 24\u2009h post transfection was used, and samples were diluted 1:200 before use. Interferon-\u0251 and interleukin 6 were detected by Fireplex immunoassay (Abcam)."
                    ],
                    "subsections": []
                },
                {
                    "title": "Flow Cytometry",
                    "paragraphs": [
                        "CRISPR-Cas9-mediated GFP ablation was detected by flow cytometry 96\u2009h after transfection. HEK293-GFP and HEK293 control cells were trypsinized and suspended in Dulbecco\u2019s Modified Eagle\u2019s Medium (4500\u2009mg/L glucose) supplemented with 10% fetal bovine serum and penicillin/streptomycin. Cells were then washed twice in FACS buffer (PBS, 5% heat-inactivated fetal bovine serum) and resuspended in FACS buffer containing Sytox Blue Dead Cell Stain (Thermo Fisher) according to the manufacturer\u2019s instructions, or FACS buffer alone for GFP and blank controls. Fluorescence was detected for 10,000 events on a BD FACSCelesta flow cytometer (BD Biosciences). Data was analyzed in Flowjo (Flowjo LLC)."
                    ],
                    "subsections": []
                },
                {
                    "title": "Reverse Transcription And Qpcr",
                    "paragraphs": [
                        "A total of 50,000 HeLa cells were reverse transfected with 200\u2009ng of GLuc circRNA or modified linear mRNA. Cells were washed and RNA was harvested and purified 24\u2009h after transfection using an RNeasy Mini Plus kit (Qiagen) according to the manufacturer\u2019s instructions. Synthesis of first-strand cDNA from total RNA was performed with High-Capacity cDNA Reverse Transcription Kit using random hexamers (Thermo Fisher Scientific). Gene specific TaqMan primers were purchased as Assay-on-Demand from (Thermo Fisher Scientific), GAPDH (Hs99999905_m1), DDX58 (Hs01061436_m1), IFN-\u03b21 (Hs01077958_s1). The qPCR reaction was carried out using LightCycler 480 Probe Master Mix (Roche) and LightCycler 480 instrument (Roche). For each sample, the real-time PCR reaction was performed in duplicate and the averages of the obtained threshold cycle values (Ct) were processed for further calculations according to the comparative Ct method. Gene expression levels were normalized to the expression of the housekeeping gene GAPDH."
                    ],
                    "subsections": []
                },
                {
                    "title": "Statistics",
                    "paragraphs": [
                        "Statistical analysis of the results was performed by a two-tailed unpaired Welch\u2019s t-test, assuming unequal variances. Differences were considered significant when p\u2009<\u20090.05. For all studies, data presented is representative of one independent experiment."
                    ],
                    "subsections": []
                },
                {
                    "title": "Data Availability",
                    "paragraphs": [
                        "The data that support the findings of this study are available from the corresponding author upon reasonable request."
                    ],
                    "subsections": []
                }
            ]
        },
        {
            "title": "Electronic Supplementary Material",
            "paragraphs": [],
            "subsections": [
                {
                    "title": "",
                    "paragraphs": [
                        ""
                    ],
                    "subsections": []
                }
            ]
        }
    ]
}
