Repository: boschresearch/Pap2Pat

# Pap2Pat Dataset

### File Schema

Every directory in `data` corresponds to one patent-paper pair and contains the full texts of both patent and paper, as well as the patent outlines. We include all information in JSON for programmatic parsing and Markdown for manual inspection.

```yaml
data/:
    paper_id-patent_id/:
        # Nested JSON format
        patent.json: JSON file containing patent metadata and full-text, as well as all outlines
        paper.json: JSON file containing paper metadata and full-text
        # Markdown format
        patent.md: patent full-text formatted in markdown
        paper.md: paper full-text formatted in markdown

File: Pap2Pat/data/W2811482166-US20200080106/patent.json (part 1 of 5)
{
    "id": "US20200080106",
    "authors": [
        "Daniel G. Anderson",
        "Robert Alexander Wesselhoeft",
        "Piotr S. Kowalski"
    ],
    "title": "CIRCULAR RNA FOR TRANSLATION IN EUKARYOTIC CELLS",
    "date": "2019-06-05 00:00:00",
    "abstract": "Disclosed are methods and constructs for engineering circular RNA. Disclosed is a vector for making circular RNA, said vector comprising the following elements operably connected to each other and arranged in the following sequence:\n\n    a.) a 5\u2032 homology arm, b.) a 3\u2032 group I intron fragment containing a 3\u2032 splice site dinucleotide, c.) optionally, a 5\u2032 spacer sequence, d.) a protein coding or noncoding region, e.) optionally, a 3\u2032 spacer sequence, f) a 5\u2032 Group I intron fragment containing a 5\u2032 splice site dinucleotide, and g.) a 3\u2032 homology arm, said vector allowing production of a circular RNA that is translatable or biologically active inside eukaryotic cells. In another embodiment, the vector can comprise the 5\u2032 spacer sequence, but not the 3\u2032 spacer sequence. In yet another embodiment, the vector can comprise the 3\u2032 spacer sequence, but not the 5\u2032 spacer sequence. Also disclosed is a method for purifying the circular RNA produced by the vector and the use of nucleoside modifications in circular RNA produced by the vector.",
    "sections": [
        {
            "title": "DESCRIPTION",
            "paragraphs": [],
            "subsections": [
                {
                    "title": "BACKGROUND",
                    "paragraphs": [
                        "Messenger RNA (mRNA) has broad potential for a range of therapeutic and engineering applications. However, one fundamental limitation to its use is its relatively short half-life in biological systems. Thus, there is a need to extend the duration of protein expression from full-length RNA messages."
                    ],
                    "subsections": [],
                    "outline_long": [
                        "motivate RNA half-life extension"
                    ],
                    "num_characters": 299,
                    "outline_medium": [
                        "motivate RNA half-life extension"
                    ],
                    "outline_short": [
                        "motivate RNA half-life extension"
                    ]
                },
                {
                    "title": "SUMMARY",
                    "paragraphs": [
                        "In certain aspects, provided herein is a vector for making circular RNA (circRNA).",
                        "In some embodiments, the vector comprises the following elements operably connected to each other and, in some embodiments, arranged in the following sequence: a.) a 5\u2032 homology arm, b.) a 3\u2032 group I intron fragment containing a 3\u2032 splice site dinucleotide, c.) a protein coding or noncoding region, d.) a 5\u2032 group I intron fragment containing a 5\u2032 splice site dinucleotide, and e.) a 3\u2032 homology arm. In certain embodiments said vector allows production of a circular RNA that is translatable and/or biologically active inside eukaryotic cells. In some embodiments, the biologically active RNA is, for example, an miRNA sponge, or long noncoding RNA.",
                        "In some embodiments, said vector comprises the following elements operably connected to each other and arranged in the following sequence: a.) a 5\u2032 homology arm, b.) a 3\u2032 group I intron fragment containing a 3\u2032 splice site dinucleotide, c.) optionally, a 5\u2032 spacer sequence, d.) optionally, an internal ribosome entry site (IRES), e.) a protein coding or noncoding region, f.) optionally, a 3\u2032 spacer sequence, g.) a 5\u2032 group I intron fragment containing a 5\u2032 splice site dinucleotide, and h.) a 3\u2032 homology arm. In certain embodiments, said vector allows production of a circular RNA that is translatable and/or biologically active inside eukaryotic cells.",
                        "In some embodiments, the vector comprises the following elements operably connected to each other and arranged in the following sequence: a.) a 5\u2032 homology arm, b.) a 3\u2032 group I intron fragment containing a 3\u2032 splice site dinucleotide, c.) a 5\u2032 spacer sequence, d.) an internal ribosome entry site (IRES), e.) a protein coding or noncoding region, f.) a 5\u2032 group I intron fragment containing a 5\u2032 splice site dinucleotide, and g.) a 3\u2032 homology arm. In some embodiments, said vector allows production of a circular RNA that is translatable and/or biologically active inside eukaryotic cells.",
                        "In some embodiments, the vector comprises the following elements operably connected to each other and arranged in the following sequence: a.) a 5\u2032 homology arm, b.) a 3\u2032 group I intron fragment containing a 3\u2032 splice site dinucleotide, c.) a 5\u2032 spacer sequence, d.) a protein coding or noncoding region, e.) a 3\u2032 spacer sequence, f.) a 5\u2032 group I intron fragment containing a 5\u2032 splice site dinucleotide, and g.) a 3\u2032 homology arm. In some embodiments, said vector allows production of a circular RNA that is translatable and/or biologically active inside eukaryotic cells.",
                        "In some embodiments, said vector comprises the following elements operably connected to each other and arranged in the following sequence: a.) a 5\u2032 homology arm, b.) a 3\u2032 group I intron fragment containing a 3\u2032 splice site dinucleotide, c.) an internal ribosome entry site (IRES), d.) a protein coding or noncoding region, e.) a 3\u2032 spacer sequence, f.) a 5\u2032 group I intron fragment containing a 5\u2032 splice site dinucleotide, and g.) a 3\u2032 homology arm. In some embodiments, said vector allows production of a circular RNA that is translatable and/or biologically active inside eukaryotic cells.",
                        "In some embodiments, said vector comprises the following elements operably connected to each other and arranged in the following sequence: a.) a 5\u2032 homology arm, b.) a 3\u2032 group I intron fragment containing a 3\u2032 splice site dinucleotide, c.) a protein coding or noncoding region, d.) a 3\u2032 spacer sequence, e.) a 5\u2032 group I intron fragment containing a 5\u2032 splice site dinucleotide, and f) a 3\u2032 homology arm. In some embodiments, said vector allows production of a circular RNA that is translatable and/or biologically active inside eukaryotic cells.",
                        "In some embodiments, said vector comprises the following elements operably connected to each other and arranged in the following sequence: a.) a 5\u2032 homology arm, b.) a 3\u2032 group I intron fragment containing a 3\u2032 splice site dinucleotide, c.) a 5\u2032 spacer sequence, d.) a protein coding or noncoding region, e.) a 5\u2032 group I intron fragment containing a 5\u2032 splice site dinucleotide, and f) a 3\u2032 homology arm. In some embodiments, said vector allows production of a circular RNA that is translatable and/or biologically active inside eukaryotic cells.",
                        "In some embodiments, said vector comprises the following elements operably connected to each other and arranged in the following sequence: a.) a 5\u2032 homology arm, b.) a 3\u2032 group I intron fragment containing a 3\u2032 splice site dinucleotide, c.) an internal ribosome entry site (IRES), d.) a protein coding or noncoding region, e.) a 5\u2032 group I intron fragment containing a 5\u2032 splice site dinucleotide, and f.) a 3\u2032 homology arm. In some embodiments, said vector allows production of a circular RNA that is translatable and/or biologically active inside eukaryotic cells.",
                        "In some embodiments, the vector comprises the following elements operably connected to each other and arranged in the following sequence: a.) a 5\u2032 homology arm, b.) a 3\u2032 group I intron fragment containing a 3\u2032 splice site dinucleotide, c.) a 5\u2032 spacer sequence, d.) an internal ribosome entry site (IRES), e.) a protein coding or noncoding region, f.) a 3\u2032 spacer sequence, g.) a 5\u2032 group I intron fragment containing a 5\u2032 splice site dinucleotide, and h.) a 3\u2032 homology arm. In some embodiments, said vector allowing production of a circular RNA that is translatable and/or biologically active inside eukaryotic cells.",
                        "In one embodiment, the 3\u2032 group I intron fragment and/or the 5\u2032 group I intron fragment is from a Cyanobacterium Anabaena sp. pre-tRNA-Leu gene or T4 phage Td gene.",
                        "In one embodiment, the 3\u2032 group I intron fragment and/or the 5\u2032 group I intron fragment is from a Cyanobacterium Anabaena sp. pre-tRNA-Leu gene.",
                        "In another embodiment, if present, the IRES sequence is an IRES sequence of Taura syndrome virus, Triatoma virus, Theiler's encephalomyelitis virus, simian Virus 40, Solenopsis invicta virus 1, Rhopalosiphum padi virus, Reticuloendotheliosis virus, fuman poliovirus 1, Plautia stali intestine virus, Kashmir bee virus, Human rhinovirus 2, Homalodisca coagulata virus-1, Human Immunodeficiency Virus type 1, Homalodisca coagulata virus-1, Himetobi P virus, Hepatitis C virus, Hepatitis A virus, Hepatitis GB virus, foot and mouth disease virus, Human enterovirus 71, Equine rhinitis virus, Ectropis obliqua picorna-like virus, Encephalomyocarditis virus (EMCV), Drosophila C Virus, Crucifer tobamo virus, Cricket paralysis virus, Bovine viral diarrhea virus 1, Black Queen Cell Virus, Aphid lethal paralysis virus, Avian encephalomyelitis virus, Acute bee paralysis virus, Hibiscus chlorotic ringspot virus, Classical swine fever virus, Human FGF2, Human SFTPAl, Human AMLl/RUNXl, Drosophila antennapedia, Human AQP4, Human AT1R, Human BAG-1, Human BCL2, Human BiP, Human c-IAPl, Human c-myc, Human eIF4G, Mouse NDST4L, Human LEF1, Mouse HIF1 alpha, Human n.myc, Mouse Gtx, Human p27kipl, Human PDGF2/c-sis, Human p53, Human Pim-1, Mouse Rbm3, Drosophila reaper, Canine Scamper, Drosophila Ubx, Human UNR, Mouse UtrA, Human VEGF-A, Human XIAP, Salivirus, Cosavirus, Parechovirus, Drosophila hairless, S. cerevisiae TFIID, S. cerevisiae YAP1, Human c-src, Human FGF-1, Simian picomavirus, Turnip crinkle virus, an aptamer to eIF4G, Coxsackievirus B3 (CVB3) or Coxsackievirus A (CVB1/2). In yet another embodiment, the IRES is an IRES sequence of Coxsackievirus B3 (CVB3). In a further embodiment, the IRES is an IRES sequence of Encephalomyocarditis virus.",
                        "In one embodiment, the protein coding region encodes a protein of eukaryotic or prokaryotic origin. In another embodiment, the protein coding region encodes human protein or non-human protein. In some embodiments, the protein coding region encodes one or more antibodies. For example, in some embodiments, the protein coding region encodes human antibodies. In one embodiment, the protein coding region encodes a protein selected from hFIX, SP-B, VEGF-A, human methylmalonyl-CoA mutase (hMUT), CFTR, cancer self-antigens, and additional gene editing enzymes like Cpf1, zinc finger nucleases (ZFNs) and transcription activator-like effector nucleases (TALENs). In another embodiment, the protein coding region encodes a protein for therapeutic use. In one embodiment, the human antibody encoded by the protein coding region is an anti-HIV antibody. In one embodiment, the antibody encoded by the protein coding region is a bispecific antibody. In one embodiment, the bispecific antibody is specific for CD19 and CD22. In another embodiment, the bispecific antibody is specific for CD3 and CLDN6. In one embodiment, the protein coding region encodes a protein for diagnostic use. In one embodiment, the protein coding region encodes Gaussia luciferase (Gluc), Firefly luciferase (Fluc), enhanced green fluorescent protein (eGFP), human erythropoietin (hEPO), or Cas9 endonuclease.",
                        "In one embodiment, the 5\u2032 homology arm is about 5-50 nucleotides in length. In another embodiment, the 5\u2032 homology arm is about 9-19 nucleotides in length. In some embodiments, the 5\u2032 homology arm is at least 5, 6, 7, 8, 9, 10, 11, 12, 13, 14, 15, 16, 17, 18 or 19 nucleotides in length. In some embodiments, the 5\u2032 homology arm is no more than 50, 45, 40, 35, 30, 25 or 20 nucleotides in length. In some embodiments, the 5\u2032 homology arm is 5, 6, 7, 8, 9, 10, 11, 12, 13, 14, 15, 16, 17, 18 or 19 nucleotides in length.",
                        "In one embodiment, the 3\u2032 homology arm is about 5-50 nucleotides in length. In another embodiment, the 3\u2032 homology arm is about 9-19 nucleotides in length. In some embodiments, the 3\u2032 homology arm is at least 5, 6, 7, 8, 9, 10, 11, 12, 13, 14, 15, 16, 17, 18 or 19 nucleotides in length. In some embodiments, the 3\u2032 homology arm is no more than 50, 45, 40, 35, 30, 25 or 20 nucleotides in length. In some embodiments, the 3\u2032 homology arm is 5, 6, 7, 8, 9, 10, 11, 12, 13, 14, 15, 16, 17, 18 or 19 nucleotides in length.",
                        "In one embodiment, the 5\u2032 spacer sequence is at least 10 nucleotides in length. In another embodiment, the 5\u2032 spacer sequence is at least 15 nucleotides in length. In a further embodiment, the 5\u2032 spacer sequence is at least 30 nucleotides in length. In some embodiments, the 5\u2032 spacer sequence is at least 7, 8, 9, 10, 11, 12, 13, 14, 15, 16, 17, 18, 19, 20, 25 or 30 nucleotides in length. In some embodiments, the 5\u2032 spacer sequence is no more than 100, 90, 80, 70, 60, 50, 45, 40, 35 or 30 nucleotides in length. In some embodiments the 5\u2032 spacer sequence is between 20 and 50 nucleotides in length. In certain embodiments, the 5\u2032 spacer sequence is 10, 11, 12, 13, 14, 15, 16, 17, 18, 19, 20, 21, 22, 23, 24, 25, 26, 27, 28, 29, 30, 31, 32, 33, 34, 35, 36, 37, 38, 39, 40, 41, 42, 43, 44, 45, 46, 47, 48, 49 or 50 nucleotides in length. In one embodiment, the 5\u2032 spacer sequence is a polyA sequence. In another embodiment, the 5\u2032 spacer sequence is a polyA-C sequence.",
                        "In one embodiment, the 3\u2032 spacer sequence is at least 10 nucleotides in length. In another embodiment, the 3\u2032 spacer sequence is at least 15 nucleotides in length. In a further embodiment, the 3\u2032 spacer sequence is at least 30 nucleotides in length. In some embodiments, the 3\u2032 spacer sequence is at least 7, 8, 9, 10, 11, 12, 13, 14, 15, 16, 17, 18, 19, 20, 25 or 30 nucleotides in length. In some embodiments, the 3\u2032 spacer sequence is no more than 100, 90, 80, 70, 60, 50, 45, 40, 35 or 30 nucleotides in length. In some embodiments the 3\u2032 spacer sequence is between 20 and 50 nucleotides in length. In certain embodiments, the 3\u2032 spacer sequence is 10, 11, 12, 13, 14, 15, 16, 17, 18, 19, 20, 21, 22, 23, 24, 25, 26, 27, 28, 29, 30, 31, 32, 33, 34, 35, 36, 37, 38, 39, 40, 41, 42, 43, 44, 45, 46, 47, 48, 49 or 50 nucleotides in length. In one embodiment, the 3\u2032 spacer sequence is a polyA sequence. In another embodiment, the 5\u2032 spacer sequence is a polyA-C sequence.",
                        "In one embodiment, the vector further comprises an RNA polymerase promoter. In another embodiment, the RNA polymerase promoter is a T7 virus RNA polymerase promoter, T6 virus RNA polymerase promoter, SP6 virus RNA polymerase promoter, T3 virus RNA polymerase promoter, or T4 virus RNA polymerase promoter.",
                        "In one embodiment, the vector is used to transcribe circular RNA with the size range of about 500 to about 10,000 nucleotides. In some embodiments, the circular RNA is at least 500, 550, 600, 650, 700, 750, 800, 850, 900, 950, 1,000, 1,100, 1,200, 1,300, 1,400, 1,500, 1,600, 1,700, 1,800, 1,900, 2,000, 2,500, 3,000, 3,500, 4,000, 4,500 or 5,000 nucleotides in size. In some embodiments, the circular RNA is no more than 10,000, 9,000, 8,000, 7,000, 6,000, 5,000 or 4,000 nucleotides in size.",
                        "In another embodiment, the IRES is an IRES sequence from Coxsackievirus B3 (CVB3), the protein coding region encodes Guassia luciferase (Gluc) and the spacer sequences are polyA-C.",
                        "In some embodiments, the IRES, if present, is at least about 50 nucleotides in length. In one embodiment, the vector comprises an IRES that comprises a natural sequence. In one embodiment, the vector comprises an IRES that comprises a synthetic sequence.",
                        "In one embodiment, the invention is directed to a vector for making circular RNA, said vector comprising the following elements operably connected to each other and arranged in the following sequence: a.) a 5\u2032 homology arm, b.) a 3\u2032 group I intron fragment containing a 3\u2032 splice site dinucleotide, c.) a 5\u2032 spacer sequence, d.) an internal ribosome entry site (IRES), e.) a protein coding or noncoding region, f) a 5\u2032 group I intron fragment containing a 5\u2032 splice site dinucleotide, and g.) a 3\u2032 homology arm. In some embodiments, said vector allows production of a circular RNA that is translatable and/or biologically active inside eukaryotic cells.",
                        "In one embodiment, the invention is directed to a vector for making circular RNA, said vector comprising the following elements operably connected to each other and arranged in the following sequence: a.) a 5\u2032 homology arm, b.) a 3\u2032 group I intron fragment containing a 3\u2032 splice site dinucleotide, c.) an internal ribosome entry site (IRES), d.) a protein coding or noncoding region, e.) a spacer (e.g., second spacer) sequence, f.) a 5\u2032 group I intron fragment containing a 5\u2032 splice site dinucleotide, and g.) a 3\u2032 homology arm. In some embodiments, said vector allows production of a circular RNA that is translatable and/or biologically active inside cells, e.g., eukaryotic cells.",
                        "In certain embodiments, the vectors provided herein do not comprise a multi cloning site (MCS).",
                        "In one embodiment, the invention is directed to a circular RNA. In certain embodiments, the circular RNA is a circular RNA produced by a vector provided herein. In some embodiments, the circular RNA comprises, in the following sequence: a.) a 5\u2032 spacer sequence, b.) an internal ribosome entry site (IRES), c.) a protein coding or noncoding region, and d.) a 3\u2032 spacer sequence. In some embodiments, the circular RNA further comprises the portion of the 3\u2032 group I intron fragment that is 3\u2032 of the 3\u2032 splice site dinucleotide. In some embodiments, the circular RNA further comprises the portion of the 5\u2032 group I intron fragment that is 5\u2032 of the 5\u2032 splice site dinucleotide. In some embodiments, the circular RNA is at least 500, 600, 700, 800, 900, 1000, 1500, 2000, 2500, 3000, 3500, 4000 or 4500 nucleotides. In one embodiment, the circular RNA is at least about 10 nt. In one embodiment, the circular RNA is about 500 nt or less than 500 nt. In one embodiment, the circular RNA is at least about 1 kb. The circular RNA can be unmodified, partially modified or completely modified. In one embodiment, the circular RNA contains at least one nucleoside modification. In one embodiment, up to 100% of the nucleosides of the circular RNA are modified. In one embodiment, at least one nucleoside modification is a uridine modification or an adenosine modification. In one embodiment, at least one nucleoside modification is selected from N6-methyladenosine (m6A), pseudouridine (\u03c8), N1-methylpseudouridine (m1\u03c8), and 5-methoxyuridine (5moU). In one embodiment, the precursor RNA is modified with methylpseudouridine (m1\u03c8).",
                        "In another embodiment, the invention is directed to a method of expressing protein in a cell, said method comprising transfecting the circular RNA into the cell. In one embodiment, the method comprises transfecting using lipofection or electroporation. In another embodiment, the circular RNA is transfected into a cell using a nanocarrier. In yet another embodiment, the nanocarrier is a lipid, polymer or a lipo-polymeric hybrid. In one embodiment, the circular RNA comprises coxsackievirus B3 IRES.",
                        "In one embodiment, the invention is directed to a method of purifying circular RNA, comprising running the RNA through a size-exclusion column in tris-EDTA or citrate buffer in a high performance liquid chromatography (HPLC) system. In another embodiment, the RNA is run through the size-exclusion column in tris-EDTA or citrate buffer at pH in the range of about 4-7 at a flow rate of about 0.01-5 mL/minute. In one embodiment, the HPLC removes one or more of: intron fragments, nicked linear RNA, linear and circular concatenations, and impurities resulting from the in vitro transcription and splicing reactions.",
                        "In one embodiment, provided herein is a precursor RNA. In certain embodiments, the precursor RNA is a circular RNA produced by in vitro transcription of a vector provided herein. In some embodiments, the precursor RNA comprises, in the following sequence, a.) a 5\u2032 homology arm, b.) a 3\u2032 group I intron fragment containing a 3\u2032 splice site dinucleotide, c.) a 5\u2032 spacer sequence, d.) an internal ribosome entry site (IRES), e.) a protein coding or noncoding region, f) a 3\u2032 spacer sequence, f.) a 5\u2032 group I intron fragment containing a 5\u2032 splice site dinucleotide, and g.) a 3\u2032 homology arm. The precursor RNA can be unmodified, partially modified or completely modified. In one embodiment, the precursor RNA contains at least one nucleoside modification. In one embodiment, up to 100% of the nucleosides of the precursor RNA are modified. In one embodiment, at least one nucleoside modification is a uridine modification or an adenosine modification. In one embodiment, at least one nucleoside modification is selected from N6-methyladenosine (m6A), pseudouridine (\u03c8), N1-methylpseudouridine (m1\u03c8), and 5-methoxyuridine (5moU). In one embodiment, the precursor RNA is modified with methylpseudouridine (m1\u03c8).",
                        "In another embodiment, the invention is directed to a method of purifying circular RNA, said method comprising: running circular RNA (e.g., circular RNA provided herein) through a size-exclusion column in tris-EDTA or citrate buffer in a high-performance liquid chromatography (HPLC) system, and treating the circular RNA with phosphatase after running the circular RNA through the size-exclusion column, thereby producing purified circular RNA. In one embodiment, the phosphatase treatment is followed by RNase R treatment. In one embodiment, the purified circular RNA is formulated into nanoparticles. In one embodiment, the circular RNA is run through the size-exclusion column at a pH in the range of about 4-8. In one embodiment, the circular RNA is run through the size-exclusion column at a flow rate of about 0.01-5.0 mL/minute.",
                        "In some embodiments, the HPLC as utilized in the methods herein can include an aqueous buffer that includes a salt, such as phosphate buffer, having a pH of between about 4 and about 7.5.",
                        "In yet another embodiment, the invention is directed to a method of making circular RNA from precursor RNA, said method comprising using a vector provided herein. In some embodiments, the method comprises a.) synthesizing precursor RNA by in vitro transcription of the vector, and b.) incubating the precursor RNA in the presence of magnesium ions and quanosine nucleotide or nucleoside at a temperature at which RNA circularization occurs (e.g., between 20\u00b0 C. and 60\u00b0 C.). In some embodiments the vector comprises the following elements operably connected to each other and arranged in the following sequence: a) a 5\u2032 homology arm, b) a 3\u2032 group I intron fragment containing a 3\u2032 splice site dinucleotide, c) a 5\u2032 spacer sequence, d) a protein coding or noncoding region, e) a 3\u2032 spacer sequence, f) a 5\u2032 group I intron fragment containing a 5\u2032 splice site dinucleotide, and g) a 3\u2032 homology arm, said vector allowing production of a circular RNA that is translatable inside eukaryotic cells. In one embodiment, the method further comprises an internal ribosome entry site (IRES) between the 5\u2032 spacer sequence and the protein coding region.",
                        "In one embodiment, the invention is directed to a method for making circular RNA from precursor RNA generated by in vitro transcription of a vector provided herein. In some embodiments, the method includes incubating the precursor RNA in the presence of magnesium ions and quanosine nucleotide or nucleoside at a temperature at which RNA circularization occurs (e.g., between 20\u00b0 C. and 60\u00b0 C.). In some embodiments, the nucleosides of the precursor RNA are unmodified. The precursor RNA can be unmodified, partially modified or completely modified. In one embodiment, the precursor RNA can be naturally occurring. In one embodiment, the precursor RNA contains at least one nucleoside modification. In one embodiment, up to 100% of the nucleosides of the precursor RNA are modified. In one embodiment, at least one nucleoside modification is a uridine modification or an adenosine modification. In one embodiment, at least one nucleoside modification is selected from N6-methyladenosine (m6A), pseudouridine (\u03c8), N1-methylpseudouridine (m1\u03c8), and 5-methoxyuridine (5moU). In one embodiment, the precursor RNA is modified with methylpseudouridine (m1\u03c8).",
                        "In one embodiment, the invention is directed to a circular RNA produced by a vector and/or a method disclosed herein. In one embodiment, the invention is directed to a composition, e.g., a pharmaceutical composition, comprising a circular RNA provided herein (e.g., a circular RNA produced by a vector, precursor RNA and/or a method disclosed herein).",
                        "In one embodiment, the invention is directed to a method of expressing protein in a cell, said method comprising transfecting a circular RNA provided herein into the cell.",
                        "As used herein, \u201cprecursor RNA\u201d refers to a linear RNA molecule created by in vitro transcription (e.g., from a vector provided herein). This precursor RNA molecule contains the entirety of the circRNA sequence, plus splicing sequences (intron fragments and homology arms) necessary to circularize the RNA. These splicing sequences (intron fragments and homology arms) are removed from the precursor RNA during circularization, yielding circRNA plus two intron/homology arm linear RNA fragments. Precursor RNA can be unmodified, partially modified or completely modified. In one embodiment, the precursor RNA contains only naturally occurring nucleotides.",
                        "In one embodiment, the invention is directed to a method of making circular RNA with enhanced translation efficiency, said method comprising incorporating artificial nucleosides into a precursor RNA during transcription of a vector encoding the precursor RNA and circularizing the precursor RNA to form the circular RNA.",
                        "In another embodiment, the invention is directed to a method of making circular RNA with enhanced protein expression stability, said method comprising incorporating artificial nucleosides into a precursor RNA during transcription of a vector encoding the precursor RNA and circularizing the precursor RNA to form the circular RNA.",
                        "In yet another embodiment, the invention is directed to a method of making circular RNA with reduced immunogenicity said method comprising incorporating artificial nucleosides into a precursor RNA during transcription of a vector encoding the precursor RNA and circularizing the precursor RNA to form the circular RNA.",
                        "In some embodiments, a vector provided herein can be used to transcribe a precursor RNA that will self-splice into a circRNA under the right conditions (e.g., conditions provided herein). In one embodiment, the length of this circRNA is between about 200 and about 10,000 nucleotides long.",
                        "In one embodiment, the vectors provided herein comprise an RNA polymerase promoter upstream of the region that encodes the precursor RNA (e.g., upstream of the 5\u2032 homology arm). In some embodiments, the promoter can be recognized by the T7 phage RNA polymerase enzyme."
                    ],
                    "subsections": [],
                    "outline_long": [
                        "introduce circular RNA vector",
                        "describe vector elements",
                        "specify 5' homology arm",
                        "specify 3' group I intron fragment",
                        "specify protein coding or noncoding region",
                        "specify 5' group I intron fragment",
                        "specify 3' homology arm",
                        "describe optional elements",
                        "specify IRES sequence",
                        "specify 5' spacer sequence",
                        "specify 3' spacer sequence",
                        "describe vector embodiments",
                        "specify 3' group I intron fragment source",
                        "specify IRES sequence source",
                        "describe protein coding region",
                        "specify protein origin",
                        "specify antibody encoding",
                        "describe therapeutic use",
                        "describe diagnostic use",
                        "specify 5' homology arm length",
                        "specify 3' homology arm length",
                        "specify 5' spacer sequence length",
                        "specify 3' spacer sequence length",
                        "describe RNA polymerase promoter",
                        "specify circular RNA size range",
                        "summarize embodiments of IRES",
                        "specify length of IRES",
                        "describe vector for making circular RNA",
                        "outline elements of vector",
                        "specify application of vector",
                        "describe alternative vector",
                        "outline elements of alternative vector",
                        "specify application of alternative vector",
                        "exclude multi cloning site",
                        "describe circular RNA",
                        "outline elements of circular RNA",
                        "specify length of circular RNA",
                        "describe modifications of circular RNA",
                        "describe method of expressing protein",
                        "specify transfection methods",
                        "describe method of purifying circular RNA",
                        "specify HPLC conditions",
                        "describe precursor RNA",
                        "outline elements of precursor RNA",
                        "describe modifications of precursor RNA",
                        "describe method of making circular RNA",
                        "specify conditions for RNA circularization",
                        "describe pharmaceutical composition"
                    ],
                    "num_characters": 24561,
                    "outline_medium": [
                        "introduce circular RNA vector",
                        "describe vector elements",
                        "specify 3' group I intron fragment",
                        "specify 5' group I intron fragment",
                        "describe protein coding region",
                        "specify IRES sequence",
                        "describe 5' homology arm",
                        "describe 3' homology arm",
                        "specify 5' spacer sequence",
                        "specify 3' spacer sequence",
                        "describe RNA polymerase promoter",
                        "specify circular RNA size range",
                        "summarize vector embodiments",
                        "describe IRES embodiments",
                        "outline vector elements",
                        "describe circular RNA embodiments",
                        "outline method of expressing protein",
                        "describe method of purifying circular RNA",
                        "outline precursor RNA embodiments",
                        "describe method of making circular RNA",
                        "outline method of purifying circular RNA with phosphatase treatment",
                        "describe method of making circular RNA with modified nucleosides",
                        "define precursor RNA"
                    ],
                    "outline_short": [
                        "introduce circular RNA vector",
                        "describe vector elements and arrangements",
                        "specify IRES sequences",
                        "define protein coding regions",
                        "describe homology arms and spacer sequences",
                        "specify vector applications and RNA sizes",
                        "define circular RNA vectors",
                        "describe vector components and arrangements",
                        "outline methods for producing circular RNA",
                        "detail methods for purifying and modifying circular RNA",
                        "claim methods for expressing protein and pharmaceutical compositions"
                    ]
                },
                {
                    "title": "DETAILED DESCRIPTION",
                    "paragraphs": [
                        "A description of example embodiments follows.",
                        "As described herein, exogenous circRNA was developed to extend the duration of protein expression from full-length RNA messages. First, a self-splicing intron was engineered to circularize efficiently a wide range of RNAs in vitro, coding for proteins such as Cas9, by rationally designing ubiquitous accessory sequences that aid in splicing. Functional protein was produced from these circRNAs in eukaryotic cells and translation incorporating different internal ribosome entry sites (IRES) and internal polyadenosine tracts was maximized. Engineered circRNA purified by high performance liquid chromatography displayed exceptional protein production qualities in terms of both quantity of protein produced and stability of production. Provided herein are methods and compositions that facilitate the use of exogenous circRNA for robust and stable protein expression in eukaryotic cells, rendering circRNA a promising alternative to linear mRNA.",
                        "Circular RNAs (circRNAs) endogenous to eukaryotic cells have drawn increasing interest due to their prevalence and range of potential biological functions (Barrett, S. P. & Salzman, J., \u201cCircular RNAs: analysis, expression and potential functions,\u201d Development, 143(11): 1838-1847 (2016)). Most circRNAs are generated through backsplicing and appear to fulfill noncoding roles (Barrett, S. P. & Salzman, J., \u201cCircular RNAs: analysis, expression and potential functions,\u201d Development, 143(11):1838-1847 (2016); Chen, L. & Yang, L., \u201cRegulation of circRNA biogenesis,\u201d RNA Biology, 12(4):381-388 (2015); Jeck, W. R. and Sharpless, N. E., \u201cDetecting and characterizing circular RNAs,\u201d Nat. Biotechnol., 32:453-461 (2014); Wang, Y. & Wang, Z., \u201cEfficient backsplicing produces translatable circular mRNAs,\u201d RNA, 21(2):172-179 (2014); Hansen, T. B. et al., \u201cNatural RNA circles function as efficient microRNA sponges,\u201d Nature, 495(7441):384-388 (2013); Li, Z. et al., \u201cExon-intron circular RNAs regulate transcription in the nucleus,\u201d Nature Structural & Molecular Biology, 22(3):256-264 (2015)). However, it has been suggested that some circRNAs endogenous to Drosophila may be translated into protein (Legnini, I. et al., \u201cCirc-ZNF609 Is a Circular RNA that Can Be Translated and Functions in Myogenesis,\u201d Molecular Cell, 66(1):22-37.e9 (2017); Pamudurti, N. R. et al., \u201cTranslation of CircRNAs,\u201d Molecular Cell, 66(1) (2017)).",
                        "In addition to having protein-coding potential, endogenous circRNAs lack the free ends necessary for exonuclease-mediated degradation, rendering them resistant to several mechanisms of RNA turnover and granting them extended lifespans as compared to their linear mRNA counterparts (Chen, L. & Yang, L., \u201cRegulation of circRNA biogenesis,\u201d RNA Biology, 12(4):381-388 (2015); Enuka, Y. et al., \u201cCircular RNAs are long-lived and display only minimal early alterations in response to a growth factor,\u201d Nucleic Acids Research, 44(3): 1370-1383 (2015)). For this reason, circularization may allow for the stabilization of mRNAs that generally suffer from short half lives and may therefore improve the overall efficacy of exogenous mRNA in a variety of applications (Kaczmarek, J. C. et al., \u201cAdvances in the delivery of RNA therapeutics: from concept to clinical reality,\u201d Genome Medicine, 9(1) (2017); Fink, M. et al., \u201cImproved translation efficiency of injected mRNA during early embryonic development,\u201d Developmental Dynamics, 235(12):3370-3378 (2006); Ferizi, M., et al., \u201cStability analysis of chemically modified mRNA using micropattern-based single-cell arrays,\u201d Lab Chip, 15(17):3561-3571 (2015)). However, the efficient circularization of long in vitro transcribed (IVT) RNA, the purification of circRNA, and the adequate expression of protein from circRNA are significant obstacles that must be overcome before their protein-coding potential can be realized. As described herein, in one embodiment, an engineering approach is presented to generate exogenous circRNAs for potent and durable protein expression in cells, e.g., eukaryotic cells."
                    ],
                    "subsections": [
                        {
                            "title": "Abbreviations",
                            "paragraphs": [
                                "GFP Green fluorescent protein",
                                "ORF Open reading frame",
                                "IRES Internal ribosome entry site",
                                "UTR Untranslated region",
                                "HEK Human embryonic kidney",
                                "IRES Internal Ribosome Entry Site",
                                "EMCV Encephalomyocarditis virus, a picornavirus",
                                "PIE permutated intron-exon splice site",
