Repository: boschresearch/Pap2Pat

# Pap2Pat Dataset

### File Schema

Every directory in `data` corresponds to one patent-paper pair and contains the full texts of both patent and paper, as well as the patent outlines. We include all information in JSON for programmatic parsing and Markdown for manual inspection.

```yaml
data/:
    paper_id-patent_id/:
        # Nested JSON format
        patent.json: JSON file containing patent metadata and full-text, as well as all outlines
        paper.json: JSON file containing paper metadata and full-text
        # Markdown format
        patent.md: patent full-text formatted in markdown
        paper.md: paper full-text formatted in markdown

File: Pap2Pat/data/W2885425998-US20210008359/patent.json
{
    "id": "US20210008359",
    "authors": [
        "Maryam Mobed-Miremadi",
        "Chantell Farias",
        "Cecilia Hemingway",
        "Roman Lyman"
    ],
    "title": "3D Printed Microneedles for Microencapsulated Mammalian Cell Extrusion",
    "date": "2019-07-11 00:00:00",
    "abstract": "A 3D printed biocompatible drug delivery device is provided having a fluid delivery channel distinguishing three segments and a receiving chamber with an array of microneedles. The three segments of the delivery channel are stagnation zones before a drug is extruded and whereby an inverted funnel provides an increasing extrusion surface servicing the drug to the array of microneedles. The design of the device with its flow-related components circumvents the challenge of colloidal stability associated with multi-phase formulations leading to nozzle blockage. Qualitative screening cytotoxicity tests pre and post-extrusion through the drug delivery device using mammalian cells rule out cytotoxicity and outline equivalent viability to control treatments. The biocompatibility results suggest that the fluid delivery design, the photoresin selected as well as the fabrication and sterilization may be extended over a range of regenerative medicine and drug delivery applications.",
    "sections": [
        {
            "title": "DESCRIPTION",
            "paragraphs": [],
            "subsections": [
                {
                    "title": "FIELD OF THE INVENTION",
                    "paragraphs": [
                        "The invention relates to 3D printed microneedles for cell extrusion."
                    ],
                    "subsections": [],
                    "outline_long": [
                        "relate to 3D printed microneedles for cell extrusion"
                    ],
                    "num_characters": 68,
                    "outline_medium": [
                        "relate to 3D printed microneedles for cell extrusion"
                    ],
                    "outline_short": [
                        "relate to 3D printed microneedles for cell extrusion"
                    ]
                },
                {
                    "title": "BACKGROUND OF THE INVENTION",
                    "paragraphs": [
                        "Due to the growing need for minimally invasive drug delivery systems and the concern of causing pain and anxiety in patients using a conventional hypodermic needle, localized, and generally pain-free delivery systems for therapeutics, such as resorbable microneedle (RMN) patches and hollow microneedle (HMN) arrays have been developed. Since the growth of the microelectronics industry in the 1990's and the success of microneedle fabrication and transdermal drug administration in 1998, the development of micromolding techniques for dissolving polymeric microneedle fabrication has enhanced the payload of delivery systems, prompting researchers to expand the repertoire of microneedle therapeutic uses.",
                        "However, the current state of the art of using microneedles for drug delivery still has challenges. For example, one of the current challenges are micro and nanoscale-induced aggregation of microcapsule-based biocolloid suspensions. In vivo, the extent of aggregation of these biocolloids has been linked to an array of non-therapeutic scenarios namely, diffusive co-transport, partitioning-controlled micro gradients, chemotaxis and premature membrane biorerosion. During delivery, orifice blockage, capsule burst and premature cell release may result if the resilience of the particles is exceeded. The present invention addresses some of the problems by providing a new delivery mechanism using microneedles for drug delivery."
                    ],
                    "subsections": [],
                    "outline_long": [
                        "motivate microneedle development",
                        "limitations of current microneedle technology"
                    ],
                    "num_characters": 1437,
                    "outline_medium": [
                        "motivate microneedle development for drug delivery"
                    ],
                    "outline_short": [
                        "motivate microneedle development for drug delivery"
                    ]
                },
                {
                    "title": "SUMMARY OF THE INVENTION",
                    "paragraphs": [
                        "A 3D printed biocompatible drug delivery device is provided having a fluid delivery channel distinguishing three segments and a receiving chamber with an array of microneedles. The three segments of the delivery channel are stagnation zones before a drug is extruded and whereby an inverted funnel provides an increasing extrusion surface servicing the drug to the array of microneedles.",
                        "The first segment of the fluid delivery channel is a funnel with a diameter suitable to receive a syringe. The second segment of the fluid delivery channel is a cylinder connected to the smallest diameter of the funnel. The diameter of the cylinder matches the smallest diameter of the funnel. The third segment of the fluid delivery channel is an inverted funnel connected to the other side of the cylinder at the smallest diameter of the inverted funnel. The diameter of the smallest diameter of the inverted funnel matches the diameter of the cylinder. The inverted funnel diverges with an angle ranging from 10 to 45 degrees.",
                        "The receiving chamber has an array of microneedles located at its bottom. Each microneedle protrudes with an orifice (in one example a conical orifice) from the bottom surface of the receiving chamber. A section of the top surface of the receiving chamber fluidically connects to the bottom surface of the fluid delivery channel such that the array of microneedles matches up with the largest diameter of the inverted funnel to receive a drug delivered via the syringe and through the fluid delivery channel.",
                        "In one embodiment, the fluid delivery channel is centrally located in a cylindrical casing and the diameter of the cylindrical casing matches the diameter of the receiving chamber forming a nice package.",
                        "Embodiments of this invention have the following advantages:\n\n\n- - The embodiments provide a custom 3D printed HMN biodevice with a\n    fluid delivery channel and an array of microneedles, which in one\n    example have 13 conical frusta.\n  - The embodiments can be fabricated using the sustainable low-cost\n    method of sterelolithography (SLA).\n  - By modifying the design of the flow-related components the challenge\n    of colloidal stability associated with multi-phase formulations\n    leading to nozzle blockage was circumvented.\n  - Qualitative screening cytotoxicity tests pre and post-extrusion\n    through the drug delivery device using mammalian cells rule out\n    cytotoxicity and outline equivalent viability to control treatments.\n  - The biocompatibility results suggest that the fluid delivery design,\n    the photoresin selected as well as the fabrication and sterilization\n    may be extended over a range of regenerative medicine and drug\n    delivery applications."
                    ],
                    "subsections": [],
                    "outline_long": [
                        "introduce 3D printed biocompatible drug delivery device",
                        "describe fluid delivery channel with three segments",
                        "describe receiving chamber with array of microneedles",
                        "outline advantages of embodiments",
                        "summarize benefits of invention"
                    ],
                    "num_characters": 2720,
                    "outline_medium": [
                        "describe 3D printed biocompatible drug delivery device",
                        "outline device components and functionality"
                    ],
                    "outline_short": [
                        "describe 3D printed biocompatible drug delivery device"
                    ]
                },
                {
                    "title": "DETAILED DESCRIPTION",
                    "paragraphs": [
                        "In one embodiment, the design of the microneedle drug delivery device has two parts (FIGS. 2A-D): a fluid delivery channel stacked on top of a receiving chamber, respectively the top layer and bottom layer. The receiving chamber contains an array of microneedles. The fluid delivery channel differentiates three segments: a first funnel, a cylinder, a second funnel which is called the inverted funnel. In this first embodiment, each of the two parts can be printed using a 3D printer as two single parts which can then be glued together. In another embodiment, the microneedle device is a 3D printed device printed as a single device yet still distinguishing the receiving chamber with the array of microneedles and the fluid delivery channel.",
                        "The fluid delivery channel can be centrally situated in a cylindrical casing (see FIG. 2D). Likewise, the receiving chamber could have a similar cylindrical casing. Any type of casing shape can be used as long as the delivery channel can be positioned in line with the array of microneedles (FIGS. 2A-D).",
                        "The type of material used for 3D printing should be a biocompatible material, such as, for example, but not limited to, a single photoresin formulation producing a resolution of 25 micrometers. The exact composition of the Clear FLGPCL02 methacrylate-based photoresin is proprietary. Distinguishable by clarity, the following is a non-exhaustive list of medical grade resins: dimethacrylate (DMA), polymethylmethacrylate (PMMA), and Methyl methacrylate/acrylonitrile/butadiene styrene (MABS). Methacrylate-based monomers used in bone cements dental fillings are considered to be biocompatible short term. The same conclusion has been drawn based on biocompatibility studies supporting this invention, where the viability of control treatment of cells was statistically equivalent to the ones exposed to the photoresin. Specifically, a 24 h cytotoxicity was conducted using adherent U87 mammalian cells in contact with a 3D printed slab and microencapsulated HepG2 (human hepatocellular carcinoma cells) were extruded through the microneedle assembly, both fabricated using stereolithography 3D printing of the Clear FLGPCL02 photoresin. The above biocompatibility results suggest that there is no undesired leaching of monomer material, mandatory regulatory criteria for the HMN device classified into the Class I external surface device by the FDA.",
                        "During the 3D printing process, UV light is directed through the window on the bottom side of the printer and selectively cured each cross-section. The microneedle device is orientated so that the microneedle orifices would be perpendicular to the support system. This orientation is possible due to their small dimensions, had the orifices of the microneedles been larger and more susceptible to collapse, they would have to be oriented at an angle to reduce the surface area of each cross-section. Once the parts are successfully printed, the parts are placed in an alcohol bath to ensure quality resolution. Specifically, in one example, the parts are placed in isopropyl alcohol (IPA, 70% v/v)), bathed for 20-30 min (10-15 min in tank 1, 10-15 min in tank 2), and then placed in a UV unit for 15 min for post-curing and removal of the uncured resin by leaching.",
                        "Prior to the assembly of the top and bottom parts of the device, the parts are soaked in ethanol (70% v/v) followed by three rinses in sterile DI water. The top and bottom part of the device are mounted in a sterile environment using a silicone-based sealant GE Silicone II* Caulk, (General electrics, Boston, Mass., USA). The parts to be sealed are maintained at 50 psi for 30 min.",
                        "FIG. 2A shows an example of a 3D printed circular receiving chamber/casing 200 with an array of 13 hollow microneedles 210. The number is microneedles in the array is optional and drug delivery application specific. Each microneedle protrudes from the bottom surface with a height of H. In this specific example H is 600 micrometers. The microneedle is tapered with a diameter D of 1000 micrometers at the bottom of the microneedle array part, and a diameter d of 400 micrometers at the tip. The orifice O (inner diameter) of each microneedle is set at 50 microns less the d, by maintaining the wall thickness of the frustrum constant at 25 \u03bcm.",
                        "FIG. 2B shows the height h2 of the receiving chamber 200 of 4.73 mm and a diameter d2 of 28.5 mm.",
                        "FIG. 2C shows an example of a 3D printer the top layer 220 (casing with centrally located the fluid delivery channel) with a height h3 of 15 mm and a diameter d3 of 28.5 mm. Preferably d2 and d3 would have similar dimensions. Top layer 220 contains, more or less centrally oriented, the fluid delivery channel 230. The fluid delivery channel has an inner fluid reservoir that, in this example is characterized by a volume of 0.5 mL. As shown in FIG. 2D, the fluid reservoir 230 has a first funnel 232 which is sized to receive a syringe (not shown). First funnel 232 has a height h4 of 98 mm. The diameter d4 of the opening of first funnel 232 is, in this example, 6.35 mm converging to a cylinder 234 with a diameter d6 of 4.04 mm and a height h6 of 5.19 mm. Cylinder 234 is then connected to the second funnel, which is the inverted funnel 236. Inverted funnel 236 diverges from the diameter d6 of cylinder 234 to an opening diameter d5 of 11 mm in this particular example. The height h5 of the inverted funnel 236 is 3.67 mm. It is noted that the dimensions of the microneedle array 210 fits within the opening diameter d5 of inverted funnel 236 so that the fluid/drug that is ejected from the syringe flows through the fluid delivery channel and reaches all the microneedles. Specifically, it is noted that the design of the fluid delivery channel, especially the inverted funnel, is intentional to control the flow rate of the fluid/drug from the syringe towards the microneedles and then into the skin of a person. Higher administration flow rates are associated with patient discomfort while lower flowrates may be conducive to nozzle blockage depending on the formulation.",
                        "In general, a range for following ranges or nominal dimensions could be used subject to printing and post-printing shrinkage resolution:\n\n\n- H 600-750 micrometers\n- D 900-1250 micrometers\n- d 200-500 micrometers\n- 50 micrometers (diameter)\n- h**2** 4.73 mm\n- d**2** 28.5 mm\n- d**3** 28.5 mm\n- h**3** 15 mm\n- d**4** 6.35 mm\n- h**4** 2.98 mm\n- d**5** 11 mm\n- h**5** 3.67 mm\n- d**6** 4.04 mm\n- h**6** 5.19 mm\n- d**7** equals \\[(d**5** minus d**6**)/2\\] where d**7** ranges from\n  3.67 mm for an angle of 45 degrees to zero for an angle of zero.\n  However, at zero d**7** would conform to a cylinder extending cylinder\n  **234** which defeats the purpose of the objectives of this invention.\n  With that the angular range (\u03b1 see FIG. 2D) of the inverted funnel\n  **236** would range from 10 to 45 degrees, with d**7** ranging from\n  0.642-3.67 mm, respectively.",
                        "To test the microneedle drug delivery device and its applicability to cell-hydrogel based therapies for wound healing a study was conducted to assess the viability of human hepatocellular carcinoma (HepG2) cells immobilized in atomized alginate capsules (3.5% (w/v) alginate, d=225 micrometers\u00b124.5 micrometers) post-extrusion through a 3D printed methacrylate-based hollow microneedle assembly (circular array of 13 conical frusta) fabricated using stereolithography and according to the specifications described herein. With a jetting reliability of 80%, the solvent-sterilized device with a root mean square roughness of 158 nm at the extrusion nozzle tip (d=325 micrometers) was operated at a flowrate of 12 mL/min. There was no significant difference between the viability of the sheared and control samples for extrusion times of 2 h (p=0.14, \u03b1=0.05) and 24 h (p=0.5, \u03b1=0.05) post-atomization. Factoring the increase in extrusion yield from 21.2% to 56.4% attributed to hydrogel bioerosion quantifiable by a loss in resilience from 5470 (J/m3) to 3250 (J/m3), there was no significant difference in percentage relative payload (p=0.2628, \u03b1=0.05) when extrusion occurred 24 h (12.2\u00b14.9%) when compared to 2 h (9.9\u00b12.8%) post-atomization. Results, which are shown in detail in Appendix A of the US provisional application to which this application claims priority, highlight the feasibility of encapsulated cell extrusion, specifically protection from shear, through a hollow microneedle assembly.",
                        "To enable flowrate for therapeutic administration, the dimensions of the 3D printed were varied to generate a range of aspect ratios. The following are successful 3-D printed designs labeled according to the following convention [D,d,H] where the dimensions are in \u03bcm pre-shrinkage (referring to FIG. 2A: [900,300,600], [1000,400,600], [1100,500,600], and, [1250,400,750].",
                        "The minimum injection volume for the microneedle device is 0.5 ml of microcapsules for a 45 degree inverted funnel design (a). Depending on particle count, the cross-linked hydrogel-based microcapsules suspension ranging from 50 micrometers to 350 micrometers in size which are characterized by a dynamic viscosity and density ranges 1 cP-30 cP and 1 g/cm3-1.7 g/cm3, respectively. The administration ranged from 0.3-12 mL/min, where the lower flowrates coincided with nozzle blockage, while the higher flowrates yielded an extrusion yield of between 21.2% and 51.6% corresponding to hydrogel bioerosion quantifiable by a loss in resilience from 5470 (J/m3) to 3250 (J/m3).",
                        "Colloidal stability may be inferred by surface coating of microcapsules with a polyelectrolyte, changing the ionic strength of the suspension media and varying the size of the capsules. Changing any or all of these factors may constrain the therapeutic range. Flexible design of the delivery channel dictated by geometry may circumvent the above-stated formulation challenges. By changing the design of the fluid delivery channel from a simple cylindrical structure to the fluid delivery channel with an inverted funnel serving the array of microneedles as shown in FIG. 2D, an optimal compromise between the particle settling time and effective administration rates is reached. Specifically, by creating stagnation zones of the fluid delivery channel as shown in FIGS. 4C-D before extrusion through the orifices of the microneedles, the settling particle density due to laminar flow is distributed on a larger surface area as compared to a pure cylindrical structure where the entire particle mass to be extruded settles on the extrusion surface blocking the pores (FIGS. 3C-D).",
                        "By changing the design of the fluid delivery channel from a simple cylindrical structure (FIGS. 4A-D) to an inverted funnel (FIGS. 3A-D), an optimal compromise between the particle settling time and effective administration rates may be reached. Specifically, by creating stagnation zones shown in the contour plot (FIG. 3B), the settling particle density due to laminar flow is distributed on a larger surface area (invention) as compared to the pure cylindrical structure where the entire particle mass to be extruded settles on the extrusion surface (FIG. 4B) blocking the pores. This difference is also reflected in the trajectory streamlines where the majority of the microcapsules that have reached the bottom of the channel (h5=0 mm) have velocity of approximately 14 mm/s (FIGS. 3C-D) as compared to 20 mm/s (FIGS. 4C-D) for the inverted funnel and cylindrical designs, respectively."
                    ],
                    "subsections": [],
                    "outline_long": [
                        "describe design of microneedle drug delivery device",
                        "detail fluid delivery channel with three segments",
                        "describe receiving chamber with array of microneedles",
                        "specify materials for 3D printing",
                        "describe biocompatibility studies",
                        "outline 3D printing process",
                        "describe post-printing processing",
                        "detail assembly of device",
                        "describe FIG. 2A",
                        "describe FIG. 2B",
                        "describe FIG. 2C",
                        "describe FIG. 2D",
                        "specify dimensions of device",
                        "describe testing of device",
                        "outline results of testing",
                        "describe feasibility of encapsulated cell extrusion",
                        "describe varying dimensions of device",
                        "describe minimum injection volume",
                        "describe administration rates",
                        "describe colloidal stability",
                        "describe design of fluid delivery channel",
                        "compare design to cylindrical structure"
                    ],
                    "num_characters": 11465,
                    "outline_medium": [
                        "describe microneedle device design and components",
                        "detail fluid delivery channel and receiving chamber",
                        "specify material requirements for 3D printing",
                        "describe 3D printing process and post-processing",
                        "detail assembly and sterilization of device parts",
                        "describe microneedle array and orifice design",
                        "outline fluid delivery channel dimensions and functionality",
                        "describe testing of microneedle device for cell-hydrogel therapies",
                        "detail results of testing and feasibility of encapsulated cell extrusion",
                        "describe design variations for flowrate and therapeutic administration",
                        "explain importance of colloidal stability and design flexibility"
                    ],
                    "outline_short": [
                        "describe design of microneedle drug delivery device",
                        "describe 3D printing process and materials",
                        "describe assembly and sterilization of device",
                        "describe dimensions and ranges of device components",
                        "describe testing and results of device for cell-hydrogel therapies"
                    ]
                }
            ],
            "outline_long": [],
            "num_characters": 0,
            "outline_medium": [],
            "outline_short": []
        }
    ],
    "claims": [
        "1. A biocompatible drug delivery device, comprising:\n(a) a fluid delivery channel distinguishing three segments,\nwherein the first segment is a funnel with a diameter suitable to receive a syringe,\nwherein the second segment is a cylinder connected to the smallest diameter of the funnel, and wherein the diameter of the cylinder matches the smallest diameter of the funnel,\nwherein the third segment is an inverted funnel connected to the other side of the cylinder at the smallest diameter of the inverted funnel,\nwherein the diameter of the smallest diameter of the inverted funnel matches the diameter of the cylinder, and\nwherein the inverted funnel diverges with an angle ranging from 10 to 45 degrees; and\n\n(b) a receiving chamber comprising at the bottom of the receiving chamber an array of microneedles,\nwherein each microneedle protrudes with an orifice from the bottom surface of the receiving chamber,\nwherein a section of the top surface of the receiving chamber fluidically connects to the bottom surface of the fluid delivery channel such that the array of microneedles matches up with the largest diameter of the inverted funnel to receive a drug delivered via the syringe and through the fluid delivery channel,\n\nwherein the biocompatible drug delivery device is a 3D printed and biocompatible device, and\nwherein the three segments of the delivery channel are stagnation zones before a drug is extruded and whereby the inverted funnel provides an increasing extrusion surface servicing the drug to the array of microneedles.",
        "2. The biocompatible drug delivery device as set forth in claim 1, wherein the fluid delivery channel is centrally located in a cylindrical casing, wherein the diameter of the cylindrical casing matches the diameter of the receiving chamber."
    ]
}

File: Pap2Pat/data/W2897554194-US20190295813/paper.json
{
    "id": "https://semopenalex.org/work/W2897554194",
    "authors": [
        "Yoshinori Takashima",
        "Osamu Takai",
        "Noriyuki Inoue",
        "Toshiaki Suzuki",
        "Mitsuo Suga",
        "Yoshikazu Nemoto"
    ],
    "title": "Observation of wet specimens sensitive to evaporation using scanning electron microscopy",
    "date": "2018-10-11",
    "abstract": "Wet specimens are notoriously difficult to image in scanning electron microscopes (SEM) owing to evaporation from the required vacuum of the specimen chamber. Traditionally, this issue has been addressed by increasing the specimen chamber pressure. Unfortunately, observation under high specimen chamber pressure cannot prevent the initial evaporation effects. The wet cover method, where the original surface water is retained (and, therefore, considered wet), provides a way to introduce and subsequently image specimens that are sensitive to evaporation within a SEM, while preventing evaporation-related damage, and to observe interesting specimen-water interactions.",
    "sections": [
        {
            "title": "Introduction",
            "paragraphs": [
                "An electron microscope is an indispensable tool for observing small objects. Scanning electron microscopy (SEM) requires the specimen to be in vacuum, since electrons do not propagate in atmosphere or liquid, which is a major disadvantage in case of specimens composed of materials containing relatively low boiling points such as water or other biological fluids, often resulting in the destruction of the specimens. Furthermore, observation of room-temperature liquid water or wet specimens, i.e. materials with a surface layer of water, represents the greatest challenge. One solution is to trap the liquid in an electron transparent cell. Abrams and McBain reported one such environmental cell for transmission electron microscopy (TEM) [1]. Using this structure, observation of a wet specimen was achieved by introducing water vapor from the outside to the specimen [2]. Progress in this technology has been remarkable in recent years owing to the development of micro electron mechanical system (MEMS) technology [3,4]. Another solution is controlling a vacuum environment within the SEM to avoid boiling and reducing the rate of evaporation known as an environmental SEM. Danilatos developed an environmental SEM with a specimen chamber pressure of 6000 Pa or more by using differential pumping, and realizing control of the specimen chamber pressure by introducing various gases including water vapor [5]. Performance of the environmental SEM has been further improved by the development of a new detector [6]. Danilatos also developed an atmospheric pressure scanning electron microscope (ASEM) capable of observing specimen under atmospheric pressure using SEM by optimizing the configuration of the exhaust system and the detector [7]. Electron beam permeable thin films have also been applied to SEM in combination with back-scattered electron detector, and have been widely used not only in biological fields but also in material fields [8\u201315]. These films have been further improved and used for electron beam excitation assisted optical (EXA) microscopy or the frequency transmission electric-field (FTE) method using SEM; the former converts electron to light and the latter converts electron to electric field [16,17]. The film is used not only for observation but also for forming patterns in a specimen using chemical reactions by electron beam irradiation [18].",
                "Among various methods for observing wet specimens, environmental SEM has been widely used for various types of specimens, including cultured cells, particles in liquid, and water droplets [19], as the surface and cross-section of wet specimens are observed stereoscopically. In addition, environmental SEM has been also used to evaluate the wettability of material surface and behavior of small water droplets, as it observes the surface of water itself [20]. However, researchers reported that observation of water droplet created in the atmosphere is not possible due to evaporation of significant amount of water during initial evacuation, since the water vapor pressure in evacuation becomes significantly low [21,22].",
                "This study examined the usage of wet cover method to observe wet specimens using SEM. The wet cover containing significant amount of water near the specimen prevents evaporation of water from the specimen during initial evacuation. The possibility of increased water vapor pressure in the chamber owing to the evaporation of water vapor from the cover, even after removing the cover, is also indicated. Furthermore, observations of the water droplet created in the atmosphere and the cross-section of wet specimens sensitive to evaporation were made. Possibilities of application field in future were discussed."
            ],
            "subsections": []
        },
        {
            "title": "Methods",
            "paragraphs": [],
            "subsections": [
                {
                    "title": "Wet Cover Method",
                    "paragraphs": [
                        "The configuration of the wert cover is described in Fig. 1. The wet cover has an aluminium body with a frame holding a paper with ~2 ml of water. We used KimWipes S-200 (NIPPON PAPER CRECIA CO., LTD., Tokyo) as cover paper. This paper is a 120 mm \u00d7 215 mm sheet folded three times; eight layers of paper were used as cover. The cover is dome-shaped and does not completely seal the specimen. Different types of covers with holes on the side (one hole with 3 mm diameter and three holes with 8 mm diameter) were also made to investigate moderate sealing. The distances between the cover and the specimen were also varied.",
                        "In the method using this wet cover, the specimen is cooled to 0\u00b0C and observed under a pressure environment of 650 Pa. The temperature of the specimen was controlled by a cooling stage using a Peltier device.",
                        "It is necessary to remove the wet cover for SEM observation. Figure 2 shows the procedure for installation of the wet cover, removal of the cover and SEM observation.",
                        "A specimen covered with the wet cover is set under atmosphere and evacuate to 650 Pa (Fig. 2a). When the pressure is stabilized at 650 Pa, the wet cover was grabbed by the specimen change-rod and the stage was lowered (Fig. 2b). After storing the wet cover in the load lock chamber (Fig. 2c), the stage was raised and SEM observation started (Fig. 2d). Note that it takes ~150 s from the start of initial evacuation to removal of the wet cover, and it takes ~120 s from the removal of the wet cover to the start of SEM observation.",
                        "In this study, by using the wet cover, we examined how much water can be retained and observed with conventional low vacuum SEM, JSM-IT300 and JSM-IT500 (JEOL Ltd., Tokyo), without externally introducing or controlling water vapor at the time of SEM observation."
                    ],
                    "subsections": []
                },
                {
                    "title": "Low Vacuum Sem",
                    "paragraphs": [
                        "In low vacuum SEM, the total pressure inside the specimen chamber is kept at 650 Pa maximum as follows. Figure 3 shows the evacuation method of the low vacuum SEM (JSM-IT300 and JSM-IT500) used in this study. Figure 3a shows the method for initial evacuation. The specimen chamber is evacuated with two Rotary pumps (RP) in order to increase the evacuation speed. When the total pressure of the specimen chamber reaches ~700 Pa, the valves are switched for stable evacuation mode (stable pressure) as shown in Fig. 3b. In this case, the chamber is evacuated via next room: the next room is evacuated with one RP and air is introduced via the pressure regulating valve. As a result, the specimen chamber pressure is always kept at ~650 Pa."
                    ],
                    "subsections": []
                },
                {
                    "title": "Measurement Of Water Droplet Volume Change",
                    "paragraphs": [
                        "In order to investigate how the amount of water is kept constant by the wet cover method, changes in outer shape and volume of water droplet made under atmosphere during initial evacuation were measured, with and without the wet cover. These are also measured during the total pressure stabilization time after removal of the wet cover.",
                        "As a specimen, 1 \u03bcL of water was dropped onto a water-repellent polytetrafluoroethylene (PTFE) sheet (thickness of 100 \u03bcm) to make the investigation of the outer shape of droplet easy. After the specimen was cooled to 0\u00b0C by Peltier cooling stage, evacuation was carried out from atmospheric pressure to 650 Pa. The water droplet was observed from the lateral direction using an optical camera mounted on the wall of the specimen chamber. With the wet cover, observation was made via a hole of 8 mm in diameter opened in the side of the wet cover. Measurement after removing the wet cover was done separately from these measurements, since the droplet cannot be observed by the camera right after the removal of the cover as described in 2.1. After removing the wet cover, it quickly moved to observable position and observation was carried out. The volume V of the water droplet was determined as follows.",
                        "Figure 4 shows water droplet observed with an optical camera, and calculation method of water droplet volume. The volume V of the water droplet was obtained from the optical image of Fig. 4a. First, the observed water droplet was approximated as a part of a sphere. The radius is r, the height from the contact surface is h, and the radius of the contact surface is c. Next, on the assumption that the water droplet is rotationally symmetric, we integrated the cross-sectional area of a certain height x from height 0 to h as shown in equation (1). Since the relationship between r and c is given by the equation (2), the volume V can be obtained by the equation (3). \\(V = \\int_{0}^{h}{\\left\\{ {r^{2} - {(x - r)}^{2}} \\right\\}\\pi dx}\\) \\(c^{2} = r^{2} - {(h - r)}^{2}\\) \\(V = \\frac{\\pi}{6}h(3c^{2} + h^{2})\\)"
                    ],
                    "subsections": []
                },
                {
                    "title": "Observation Of Water Droplet And Wet Specimen By Sem",
                    "paragraphs": [
                        "In order to investigate the amount of water droplet formed under atmospheric pressure that can actually be observed by SEM and the volume of water droplet changes at the time of SEM observation, an optical image of water droplets before evacuation and a change of water droplet at SEM observation were carried out.",
                        "On the PTFE sheet (thickness of 100 \u03bcm), 1 \u03bcl of water was dropped in atmosphere and set it on the Peltier cooling stage. In this case, a specimen stub with the specimen fixing surface being perpendicular to the stage was used to measure the shape and volume of the water droplet by SEM. After the water droplet reached 0\u00b0C as photographed using an optical camera under atmosphere, the cover was set. Afterwards, they were evacuated, and the cover was removed as described in Section 2.1. Dynamic SEM observation was carried out to obtain the volume change of the water droplet. The volume of the water droplet was calculated by the method described in Section 2.3. SEM observation was carried out under a pressure of 650 Pa, but in this case scattering of electrons due to gas molecules becomes remarkable. Considering the mean free path, signal amount, and effect of heat, the acceleration voltage was set at 25\u201330 kV and the irradiation current was set at around 2 \u03bcA. The working distance was set to 5\u20138 mm to minimize scattering. Furthermore, to detect the signal most efficiently with a short working distance, a back-scattered electron detector set just above the specimen was used. SEM images were continuously captured at 1 s/frame and recorded as video. Using the same observation method, the actual specimen was also observed.",
                        "One specimen is 1 \u03bcl of water dropped on a rose petal (thickness of ~1 mm). The specimen was attached to a specimen stub of aluminum using silver paste to increase the thermal conductivity, and set on a Peltier cooling stage. In this case, a specimen stub processed so that the specimen fixing surface is at 45\u00b0 to the SEM incident beam was used to observe the interface between water droplet and rose petal. The image capture speed was set to 40 s/frame to obtain clear image.",
                        "The second specimen is a potato cross-section. In order to demonstrate the effectiveness of the wet cover method, fractured sections of potato, which is a typical wet specimen, were observed by three methods. The potato was sliced into a piece of 10 mm \u00d7 10 mm \u00d7 50 mm using a razor. A notch was put near the longitudinal center of the piece and it was cleaved by hand. The opposite side of the cleaved section was scraped off with a knife so that the thickness of the specimen was ~3 mm. The piece was placed on a specimen stub of aluminum with the scraped surface facing downward, and the specimen stub was set on the Peltier cooling stage. After the specimen was cooled to 0\u00b0C, observation started using the following method. In method 1, the specimen was evacuated from atmospheric pressure to 650 Pa without the cover and observed with SEM. In method 2, after evacuated from atmospheric pressure to 650 Pa without the cover, water vapor was excessively supplied to condense the surface of the specimen, and SEM observation started. In method 3, after evacuating from atmospheric pressure to 650 Pa using a wet cover method, the cover was removed, and SEM observation started."
                    ],
                    "subsections": []
                },
                {
                    "title": "Confirmation That Water Is Not Frozen",
                    "paragraphs": [
                        "The specimen is the same as in Section 2.4, and the equipment, procedure, and observation conditions are the same as in Section 2.5. After acquiring the SEM image at the stage temperature of 0\u00b0C, the stage temperature was changed to \u221225\u00b0C, and the SEM image was again obtained."
                    ],
                    "subsections": []
                }
            ]
        },
        {
            "title": "Results And Discussions",
            "paragraphs": [],
            "subsections": [
                {
                    "title": "Volume Change Of Water Droplet",
                    "paragraphs": [
                        "Figure 5 shows the time dependence of the outer shape and the volume of the water droplet. The water droplet was created in the atmosphere, and evacuation was carried out from atmospheric pressure to 650 Pa.",
                        "Without the wet cover (triangles in the graph and a\u2019\u2013d\u2019 in the lower images, Fig. 5), the water droplet gradually became smaller during evacuation, and the volume became 30% of the initial value, when the specimen chamber pressure reached 700 Pa and the evacuation was switched from Fig. 3 (a) to (b) (~85 s after the start of evacuation). The water droplet further became smaller after this switch and disappeared completely ~140 s after the start of the evacuation (average evaporation rate: 7.5 nl/s). Pressure can irradiate the electron beam in ~125 s from evacuation (observation ready), but the water droplet has almost disappeared by that time. The SEM used in this study allows observations 125 s after the start of evacuation, but at this time, almost no water remained.",
                        "With water-containing cover, (circles in the graph and a\u2013d in the upper images, Fig. 5), the volume during evacuation was 97 % of the initial value after 150 s from the start of the evacuation, while the volume had been kept within \u00b112 % of the initial value at this time. After removal of the wet cover (squares in Fig. 5), optical observation using the camera becomes possible 270 s from the start of evacuation. Even at this time, the volume of the water droplet was 0.96 \u03bcl, 93% of the initial value of 1.03 \u03bcl. The water droplet further became smaller with time (c\u2013d in upper images, Fig. 5), and completely disappeared 570 s after the start of evacuation, i.e. around 300 s after the start of optical observation (average evaporation rate: 7.5 nl/s). This average evaporation rate was about half of the value of that without the wet cover (compare closed squares and triangles in Fig. 5)."
                    ],
                    "subsections": []
                },
                {
                    "title": "Sem Observation Of Water Droplet Volume Change",
                    "paragraphs": [
                        "Figure 6 shows images of a water droplet made in atmosphere. After acquiring the optical image of water droplet under atmosphere, evacuation was performed to obtain SEM image. This demonstrated that a water droplet created under atmosphere can be observed using SEM. The volume of the water droplet calculated from the SEM image of Fig. 6 (b) and the volume of the water droplet calculated from the optical image of Fig. 6 (a) were very close (a difference smaller than 10 %). It indicates that the wet cover method is applicable for SEM observation of most specimens sensitive to evaporation, except for the cases where precise measurements of water droplet are needed.",
                        "The water droplet decreased with time (Fig. 6(c\u2013d)), and the average evaporation rate was 4.9 nl/s, since a water droplet of 0.89 \u03bcl could be observed for ~180 s. This value is 1.5 times greater as compared with the value of 3.2 nl/s for optical observation. The reason of the difference would be the influence of heat due to electron beam irradiation.",
                        "Although caution must be taken because the observable time is limited by the influence of evaporation, it is clearly established that the wet cover method is applicable for SEM observation of a droplet created in atmosphere using conventional low vacuum SEM."
                    ],
                    "subsections": []
                },
                {
                    "title": "Sem Observation Of Water Droplet On Rose Petal Using Wet Cover Method",
                    "paragraphs": [
                        "Rose petals have a small uneven structure on the surface, and it is known that this structure has a water-repellent effect [23]. Figure 7 shows SEM image of a water droplet dropped on a rose petal observed by the wet cover method. One microlitre of water was dropped on the petal in the atmosphere and it was maintained during evacuation using the wet cover.",
                        "Both the fine structure of the rose petal surface such as roughness and the shape of the water droplet in contact with the rough petal surface have been clearly observed. It is well known that water repellence is strongly dependent on fine structures of a surface, and this method would be effective for investigating these relationships in the future. Environmental SEM has been widely used to investigate the relationship between structure and water repellence [20]. However, with environmental SEM, water droplets have to be generated inside the SEM chamber by condensation of supersaturated water vapor introduced into the chamber after initial evacuation, since water droplets fabricated in atmosphere evaporate during the initial evacuation [5,20,22,24,25]. In this case, the size of the droplets is limited. It is impossible to create water droplets in the order of millimeters as shown in Fig. 10. The air pockets between the surface with fine structure and the water droplets is important for water repellence. Jung reported that the air pockets disappeared, and transition of the state occurred during the shrinkage of the droplet from mm size to sub mm size due to evaporation [20]. For this reason, observation of the evaporation process for mm size water droplet is important in future."
                    ],
                    "subsections": []
                },
                {
                    "title": "Comparison Of Observation Methods For A Potato Cross-Section",
                    "paragraphs": [
                        "Figure 8 shows the results of SEM observations for the cross sections of potatoes by three different methods.",
                        "Using Method 1 (SEM observation without the wet cover method), no water remained between the starch granules, and they adhered to the cell wall (Fig. 8(a)). In addition, the cells shrank due to drying and the starch granules spilled out of the cells.",
                        "Using Method 2 (SEM observation with excess water vapor supplied after initial evacuation without the wet cover), water did not remain between the starch granules to make them visible, and once dried, the cells shrank and the starch granules flowed out of the cells (Fig. 8(b)). In addition, starch granules on the surface of the specimen became invisible, since the surface was covered with water derived from the excessive supply of water vapor.",
                        "Using Method 3 (SEM observation using the wet cover method), water remained between the starch granules and the starch granules were retained in the cells because there was no shrinkage (Fig. 8 (c)). As a result, the starch granules floating in the cells were observed.",
                        "The water content of a potato is high, around 80% of the total mass. In the SEM images using Method 1 and Method 2, the starch granules overflowed from the cells and the amount of starch granules contained in the cells could not be measured. On the contrary, using Method 3, the wet cover method, the starch granules originally distributed in the cells were visible and could be counted. The number of starch granules contained in a potato is not only related to taste but also important in the field of starch production, necessitating studies on the control of the number and size of starch granules in the cells [26]. Therefore, the wet cover method, which allows rapid observation for the appearance of the starch granules in natural state, would be beneficial in this field."
                    ],
                    "subsections": []
                },
                {
                    "title": "Confirmation That Water Is Not Frozen",
                    "paragraphs": [
                        "Figure 9 shows the temperature dependence of the SEM image of a water droplet observed at 0\u00b0C (a) and at \u221225\u00b0C (b). Figure 9(a) shows the surface of the droplet is smooth similar to the experiment results in Section 3.2. On the contrary, Fig. 9(b) shows fringes and cracks in the surface of the droplet.",
                        "This indicates that the droplet in fact actually frozen, while the observed temperature of at \u221225\u00b0C corresponds to the temperature for solid phase of a water at 650 Pa. From the comparison of the surfaces in Fig. 9 (a) and (b), it was confirmed that the water droplet observed at 0\u00b0C was in the liquid phase."
                    ],
                    "subsections": []
                },
                {
                    "title": "Conditions For Observing Water And Wet Specimens By Sem",
                    "paragraphs": [
                        "Observation of wet specimens with SEM requires the control of three parameters: Total pressure inside the SEM chamber.Temperature of the specimen.Partial water vapor pressure limit.",
                        "First, total pressure inside the SEM chamber should be controlled to prevent boiling of water. The surface morphology of water changes due to boiling, possibly deforming the material around the water. It is necessary to keep the total pressure inside the specimen chamber above the saturated water vapor pressure during both evacuation and SEM observation, since the water boils when the total pressure of the gas surrounding the specimen falls below the saturated water vapor pressure [27,28].",
                        "Second, the temperature of the specimen should be controlled. Since the maximum value of the total pressure is 650 Pa in the conventional low vacuum SEM, it is necessary to search for a temperature at which the saturated water vapor pressure becomes <650 Pa. This happens when the temperature is 0.85\u00b0C or less as shown in the saturated water vapor pressure curve [29] of Fig. 10. During SEM observation, if the total pressure is high, scattering of electrons increases, and the image becomes unclear. In order to reduce scattering of electrons due to gas, it is desirable to maintain the specimen temperature in the vicinity of 0\u00b0C, which is the lowest saturated water vapor pressure while maintaining the liquid phase.",
                        "Another condition for wet specimen observation is the partial water vapor pressure limit [30]. In order to maintain the amount of water in wet specimens, it is necessary to set the partial water vapor pressure in the gas near the specimen at around the saturated water vapor pressure [27,28]. This is because condensation occurs when the partial water vapor pressure is higher than the saturated water vapor pressure and evaporates when the partial water vapor pressure is low.",
                        "Partial vapor pressure was estimated for conventional low vacuum SEM, since it does not control water vapor pressure. Temperature of air outside of SEM and relative humidity (water vapor partial pressure/saturated water vapor pressure \u00d7 100%) are assumed to be 25\u00b0C and 50%. In this case, the saturated water vapor pressure of the air is 3175 Pa and the partial water vapor pressure is 1588 Pa. The partial water vapor pressure is calculated to be 10.2 Pa, when the total pressure is evacuated to 650 Pa assuming the ratio of the partial water vapor pressure to the total pressure remains the same. That is the water vapor pressure during evacuation in the low vacuum SEM is between 1588 Pa and 10.2 Pa, and the pressure at the time of SEM observation is particularly ~10.2 Pa, when water vapor is not controlled. It is necessary to increase the partial water vapor pressure during initial evacuation and SEM observation, and the effect of the cover is discussed in the next section."
                    ],
                    "subsections": []
                },
                {
                    "title": "Effects Of Wet Cover Method",
                    "paragraphs": [
                        "Figure 11 shows the effect of wet cover. Without wet cover (Fig. 11(a)), the water vapor pressure in the specimen chamber is calculated to be from 1588 Pa to 10.2 Pa through the evacuation process, when temperature and relative humidity of outside air are assumed to be 25\u00b0C and 50%, respectively, as described above. During this time, the water vapor pressure decreases exponentially, and from the start of the evacuation, it becomes less than half of the initial value after 10 s and 20 Pa after 30 s. Therefore, the water droplet evaporates during the initial evacuation. With wet cover (Fig. 11(b)), during evacuation, the water vapor pressure in the specimen chamber and near the specimen decreases, but water contained in the cover evaporates, and increases the water vapor pressure near the specimen. If these are balanced, the water content of the specimen will be kept constant during evacuation.",
                        "In addition, the wet cover increases water vapor pressure not only in the vicinity of the specimen but also in the entire specimen chamber, suggesting that the water vapor pressure in the specimen chamber becomes close to the saturated water vapor pressure when the specimen chamber is not evacuated. In the SEM used in this study, the gas in the specimen chamber is slightly evacuated, but the amount of the evacuation is limited after stabilization of pressure, as described in Section 2.2 (Fig. 3 (b)). Therefore, the water vapor pressure in the specimen chamber is close to the saturated water vapor pressure with wet cover, and the pressure would be kept high at some extent after the removal of the cover since the amount of evacuation is restricted. In fact, from the result in Section 3.1, the average evaporation rate after removal of wet cover is less than half of the value without the cover, indicating that the water vapor pressure after wet cover removal is higher than that without wet cover method. Since the water vapor pressure inside the specimen chamber gradually decreases mainly due to diffusion of water vapor, the time available for SEM observation is limited after removing the cover.",
                        "In some cases, it is effective that the water of the specimen surface is gradually evaporated. Stokes et al. pointed out that target object buried in the aqueous solution became visible by slow evaporation of water during observation when they observed mammalian cells using environmental SEM [31]. To achieve slow evaporation during observation, it is necessary to lower the water vapor pressure in the specimen chamber below the saturated water vapor pressure. The wet cover method is especially suitable for exposing the target object, since water vapor pressure in the specimen chamber is lower than saturated water vapor pressure during SEM observation, allowing slow evaporation of water pointed out by Stokes et al. For specimens such as cultured cells, significant amounts of aqueous solution covering the cells can be added in atmosphere before evacuation, retaining water even by strong evaporation of environmental SEM during initial evacuation. However, for specimens with limited water content such as the cross-section of potatoes, control of evaporation during initial evacuation is crucial. Therefore, the wet cover method, allowing control of evaporation during initial evacuation, is valuable for various specimens sensitive to evaporation. It should be noted that for cultured cells, Stokes et al. also showed that SEM observation was achieved with a specimen chamber pressure 270\u2013400 Pa lower than the saturated water vapor pressure at temperature between 2\u00b0C and 6\u00b0C (~700\u2013940 Pa) typically used in environmental SEM, since the vapor pressure of aqueous solutions containing macromolecules and ions is lower than that of pure water. For similar specimens, the same effect is expected with the wet cover method.",
                        "In addition, the following examination was made to investigate whether the shape and water content of the cover is optimum. The existence of the hole or holes on the side of the cover and the distance between the cover and the specimen did not alter the results of evaporation. These results show that evaporation is not sensitive to the detailed shape of the cover. On the other hand, the presence of the gap between the cover and the specimen is important to maintain the shape of the surface of the specimen. Water absorbency of the paper in the cover is also important since water should be uniformly present on it. The water content of ~2 ml was typically included in the cover. If the volume was too high, the specimen got wet, and if it was too small, the specimen dried in the initial evacuation."
                    ],
                    "subsections": []
                },
                {
                    "title": "Comparisons With Other Microscopes",
                    "paragraphs": [
                        "Environmental SEM allows observation of surfaces in wet specimens, i.e. surface exposed to air from water or surface of water itself. However, as discussed above, environmental SEM is hard to apply in specimens sensitive to evaporation. The wet cover method allowed for observation of wet specimens.",
                        "TEM with an environmental cell and SEM with a wet capsule have been widely used to observe wet specimens. They succeeded in observations of structures in liquid including magnetic materials in bacteria or organelles in cultured cells [32]. In addition, they can be used to observe specimens sensitive to evaporation, since the environmental cell and wet capsule have semi-closed structures. However, they cannot observe surfaces, either surfaces exposed to air from water or surfaces of water itself.",
                        "Air SEM and similar microscopy could be used to observe the surfaces [14,15], but the image quality is degraded due to strong scattering of primary electrons by air. To improve image quality, distance between thin film and a specimen should be close, usually <100 \u03bcm, which restricts the roughness size of a specimen surface. Therefore, it is difficult to stereoscopically observe a water droplet of the 1 mm order. The efforts to recover the image quality by calculation has been made [15].",
                        "Optical microscopy is a valuable method to observe the surface of water droplet, however, its spatial resolution is limited by the wavelength of light. Scanning probe microscopy (SPM) and super-resolution optical microscopy (SR) are also effective methods for observing those smaller than the wavelength of light. SPM has been actively applied to the observation of objects in liquid in recent years, and it has been applied to dynamic observation of proteins [33]. However, it cannot be applied to the observation of the liquid surface itself. SR is also actively utilized for specimen observation in the field of life sciences, and those with position identification accuracy of 20\u201330 nm are also in practical use [34]. However, these are also not able to observe the surface itself of the liquid. By using the wet cover method, it is possible to observe the relationship between the appearance of water itself and the fine surface structure in detail."
                    ],
                    "subsections": []
                }
            ]
        },
        {
            "title": "Concluding Remarks",
            "paragraphs": [
                "Modification of a conventional SEM has produced a method of imaging wet specimens sensitive to evaporation stereoscopically. The wet cover method achieved rapid observation of wet specimens sensitive to water evaporation, as well as of water droplets itself formed under atmosphere. This method could be applied to observe various evaporation sensitive specimens, water droplets for studies of repellence, and the evaporation process itself for evaporable specimens."
            ],
            "subsections": []
        }
    ]
}
