Repository: boschresearch/Pap2Pat

# Pap2Pat Dataset

### File Schema

Every directory in `data` corresponds to one patent-paper pair and contains the full texts of both patent and paper, as well as the patent outlines. We include all information in JSON for programmatic parsing and Markdown for manual inspection.

```yaml
data/:
    paper_id-patent_id/:
        # Nested JSON format
        patent.json: JSON file containing patent metadata and full-text, as well as all outlines
        paper.json: JSON file containing paper metadata and full-text
        # Markdown format
        patent.md: patent full-text formatted in markdown
        paper.md: paper full-text formatted in markdown

File: Pap2Pat/data/W2902903122-US20200109877/paper.json (part 1 of 2)
{
    "id": "https://semopenalex.org/work/W2902903122",
    "authors": [
        "Gang Chen",
        "Yanru Huang",
        "Svetlana V. Boriskina",
        "Yoichiro Tsurimaki",
        "Thomas Cooper",
        "Seyed Hadi Zandavi",
        "George Ni"
    ],
    "title": "Contactless steam generation and superheating under one sun illumination",
    "date": "2018-12-01",
    "abstract": "Steam generation using solar energy provides the basis for many sustainable desalination, sanitization, and process heating technologies. Recently, interest has arisen for low-cost floating structures that absorb solar radiation and transfer energy to water via thermal conduction, driving evaporation. However, contact between water and the structure leads to fouling and pins the vapour temperature near the boiling point. Here we demonstrate solar-driven evaporation using a structure not in contact with water. The structure absorbs solar radiation and re-radiates infrared photons, which are directly absorbed by the water within a sub-100 \u03bcm penetration depth. Due to the physical separation from the water, fouling is entirely avoided. Due to the thermal separation, the structure is no longer pinned at the boiling point, and is used to superheat the generated steam. We generate steam with temperatures up to 133 \u00b0C, demonstrating superheated steam in a non-pressurized system under one sun illumination.",
    "sections": [
        {
            "title": "Introduction",
            "paragraphs": [
                "The sun constitutes a vast yet largely untapped source of clean and renewable energy. The potential of solar energy is not limited to direct conversion to electricity: solar energy can be transformed into other useful forms, notably heat, which can then be used to drive industrial processes1, provide residential space heating2 or cooling3 or to displace fossil fuels as the heat source in conventional power plants4. In particular, solar-driven desalination5 provides one potential answer to the grand challenge of providing low-cost clean drinking water to the planet. Recent work has generated a variety of low-cost solar absorbers that can be deployed directly in bodies of water to generate vapour6\u201319. Absorber materials range from black paints and fabrics historically used in solar stills20,21, to nanoparticle suspensions13,22\u201324, high-porosity membranes6,15,25,26 and nano-patterned materials27. Regardless of the material used, a common feature of previous approaches is the requirement of physical contact between the material and the liquid water to affect heat transfer by thermal conduction. However, many solar vapour applications rely on contaminated water sources. During evaporation, vapour leaves the water source, leaving behind concentrated salts and impurities that contaminate and clog the absorbing structures, an issue collectively referred to as fouling. Attempts to address the fouling issue have included daily cleaning and rinsing, material recycling23 and, more recently, development of anti-fouling and salt-rejecting structures28,29. While significant strides have been made, fouling remains a fundamental challenge inherent to all solar absorbers in direct contact with the water surface.",
                "Additionally, as long as the absorber remains in contact with water, the achievable vapour temperature is pinned near the boiling point of water (100\u2009\u00b0C at atmospheric pressure). Oftentimes, applications demand higher temperatures, for example, sterilization, where health safety standards require steam at 121\u2013135\u2009\u00b0C to kill pathogenic microorganisms and their spores30. Prior to this work, access to such temperatures normally necessitated pressurization31 to achieve boiling-point elevation. The innovative structure developed by Zhang et al.32 achieved temperatures as high as 121\u2009\u00b0C without pressurization, but required solar concentration ratios in excess of 20 suns (1 sun\u2009=\u20091000\u2009W\u2009m\u22122) to achieve this.",
                "In this work, we demonstrate a solar evaporation structure, wherein the solar absorber does not touch the water surface. In this contactless configuration, energy is transferred to the water via thermal radiation, a non-contact mode of heat transfer, thus circumventing the absorber fouling problem. Unlike sunlight, mid- and far-infrared thermal radiation is very efficiently absorbed directly by the water, which thereby serves as its own absorber. In addition to physically decoupling the solar evaporation structure from the water, the contactless configuration thermally decouples the absorber structure from the boiling point of water. With the structure no longer pinned at the boiling point, additional heat can be transferred from the structure to the generated steam, thus bringing it out of the saturated state into the superheated state. Through superheating, steam temperatures well in excess of 100\u2009\u00b0C are achieved under one-sun conditions, without the need for pressurization. In this light, the contactless configuration both addresses the fouling issue and boosts the achievable steam temperature, thus opening the door to new applications, including sterilization, autoclaving, cooking and medium temperature that processes heat."
            ],
            "subsections": []
        },
        {
            "title": "Results",
            "paragraphs": [],
            "subsections": [
                {
                    "title": "Contactless Solar Steam Generation Via Thermal Downconversion",
                    "paragraphs": [
                        "Fundamentally, solar steam generation is a process by which solar energy is used to drive the endothermic phase transition from liquid water to vapour. A necessary step for this process is the energy transfer from solar photons to the water molecules. Unfortunately, water is a poor absorber of photons at solar wavelengths. The absorption of a beam of radiation as it propagates through an absorbing medium is described by the Beer\u2013Lambert law\\[\\left. \\tau_{\\lambda}(L) = I_{\\lambda}(L)\\slash I_{\\lambda,0} = e^{- \\kappa_{\\lambda}L} \\right.\\] where \u03c4\u03bb(L) is the spectral transmittance, defined as the intensity I\u03bb of a beam at a distance L, relative to the incident intensity I\u03bb,0 at L\u2009=\u20090 (see Supplementary Note\u00a01 for details of the nomenclature). The spectral absorption coefficient the \u03ba\u03bb quantifies the strength of absorption in the water, and its 1/\u03ba\u03bb can be interpreted as the penetration depth of a photon of wavelength \u03bb. The bottom panel of Fig.\u00a01a shows the penetration depth spectrum for water, computed from its optical constants33. Comparison with the solar spectrum34 (top panel of Fig.\u00a01a) reveals that the peak solar irradiance coincides with the maximum water penetration depth, which exceeds 40\u2009m. Therefore, impractically large depths are required to directly absorb solar radiation using water. By spectrally averaging (see Supplementary Note\u00a02), the depth required to absorb 90% of the incident solar radiation is found to be greater than 20\u2009m (see Supplementary Fig.\u00a01). Previous solar evaporation structure designs, shown schematically in Fig.\u00a01b, have overcome this absorption problem through use of an intermediate optical absorber, which may be a monolithic structure7, or a suspension of absorbing particles distributed through the water13,35,36. A common feature of existing systems is that the absorber is in contact with the water and transfers the absorbed solar energy to the water via thermal conduction. Even in the case when an insulating layer is placed between the absorber and water layer7, previous systems have relied on wicking via capillary action6 or gravity37 to bring the water in contact with the absorber such that heat can be transferred by thermal conduction.Fig. 1Operating principle of contactless solar evaporation via thermal downconversion. a Bottom panel: photon penetration depth (reciprocal of absorption coefficient) for liquid water. Top panel: flux spectrum for solar radiation and for thermal blackbody sources at 100 and 200\u2009\u00b0C. The penetration depth for solar photons is several orders of magnitude higher than that for thermal infrared photons. b In a conventional solar evaporation structure generator, a solar absorber is placed in contact with the water, and transfers heat from the absorbed sunlight to the water via thermal conduction. c In the proposed contactless solar evaporation structure, the absorber is not in contact with the water. As the absorber heats up, it emits thermal radiation to the water, which is absorbed within a very thin layer (<100\u2009\u03bcm) beneath the water/vapour interface",
                        "In contrast to solar wavelengths, photons at infrared wavelengths are readily absorbed by liquid water. Superimposed in Fig.\u00a01a are the irradiance spectra for blackbody sources at 100 and 200\u2009\u00b0C. The thermal spectra span a wavelength range which coincides with the strong vibrational absorption bands of the H2O molecule38, where the penetration depths range from 1 to 100\u2009\u03bcm, many orders of magnitude smaller than for solar wavelengths. For a blackbody source below 500\u2009\u00b0C, the depth required to absorb 90% of the incident energy is less than 100\u2009\u03bcm (Supplementary Fig.\u00a01), far below the 20\u2009m needed for solar radiation.",
                        "We leverage the noteworthy infrared absorption properties of water to enable a contactless solar evaporation structure (Fig.\u00a01c). Rather than placing a solar-absorbing material in contact with the water, we instead modify the solar spectrum by down-converting it to thermal infrared radiation which is then directly absorbed by the water. Incident solar energy is converted to heat by the absorber, and consequently re-emitted as thermal radiation towards the water, which approaches blackbody behaviour in the thermal wavelengths (see Supplementary Fig.\u00a02). Owing to the excellent infrared absorption properties of water, this emitted radiation is absorbed in a sub-100-\u03bcm layer at the top of the water, effectively allowing the water to serve as its own absorber."
                    ],
                    "subsections": []
                },
                {
                    "title": "Achieving Superheated Steam At Low Solar Flux",
                    "paragraphs": [
                        "In the conventional scheme (Fig.\u00a01b), the absorber is in close thermal contact with the water and its temperature is limited to the boiling point, Tb, which equals 100\u2009\u00b0C at an ambient pressure of 1\u2009atm. In contrast, the contactless arrangement (Fig.\u00a01c) physically and thermally separates the absorber/emitter from the water. Consequently, the absorber temperature Te is not pinned to Tb. Consider a simplified 1D system like that shown in Fig.\u00a01c. A steady-state energy balance on the absorber/emitter gives the net heat flux transferred to the water as q\u0307gain\u2009=\u2009\u03b7opt\u00b7q\u0307solar\u2009\u2212\u2009q\u0307loss, where \u03b7opt is the optical efficiency, q\u0307solar is the incident solar flux, and q\u0307loss represents all forms of heat loss to the environment (see Supplementary Fig.\u00a03). By defining overall heat transfer coefficients: Ugain\u2009\u2261\u2009q\u0307gain/(Te\u2009\u2212\u2009Tw) and Uloss\u2009\u2261\u2009q\u0307loss/(Te\u2009\u2212\u2009T\u221e), where Tw and T\u221e are the water and ambient temperatures, respectively, we can solve the energy balance for the steady-state emitter temperature (see Supplementary Note\u00a03).\\[T_{e} = \\frac{\\eta_{opt}{\\overset{\u02d9}{q}}_{solar} + U_{gain}T_{w} + U_{loss}T_{\\infty}}{U_{loss} + U_{gain}}\\]",
                        "As representative conditions, we take q\u0307solar\u2009=\u20091000\u2009W\u2009m\u22122, \u03b7opt\u2009=\u20090.76 (see Supplementary Note\u00a04), and Tw\u2009=\u2009100\u2009\u00b0C. In general, Ugain and Uloss are dependent on Te, such that Eq. (2) must be solved iteratively. However, a simple explicit model is be obtained by assuming constant representative values for Ugain and Uloss. For illustrative purposes, we take Uloss\u2009=\u20094.6\u2009W\u2009m\u22122K\u22121, which is approximately what was achieved in our demonstration (see Supplementary Table\u00a01), and encompasses radiation, conduction and convection heat losses from the system to environment. For an estimate of Ugain, we assume blackbody exchange between a planar emitter and water, such that Ugain is the radiation heat transfer coefficient \\(\\sigma\\left( {T_{w}^{2} + T_{e}^{2}} \\right)\\left( {T_{w} + T_{e}} \\right)\\)  which amounts to 13\u2009W\u2009m\u22122K\u22121 for Tw\u2009=\u2009373\u2009K and Te\u2009=\u2009398\u2009K. Equation (2) can then be solved explicitly to give an equilibrium emitter temperature of 124\u2009\u00b0C. The importance of this high emitter temperature is the potential to superheat the generated steam to temperatures above 100\u2009\u00b0C. Figure\u00a01c shows the steam superheating mechanism. Before escaping to the environment, the initially produced 100\u2009\u00b0C saturated steam is forced to follow a tortuous path through the emitter. The hot emitter transfers heat to the steam bringing it into the superheated state (e.g., vapour whose temperature is above the saturation temperature for a given pressure), maximally superheating it to Te. In this simple analytical model, the sensible heat of the steam has been neglected in the energy balance on the absorber/emitter, since it is small in comparison with the other energy terms (Supplementary Note\u00a03). To complement the simple analytical model described here (and detailed in Supplementary Note\u00a03), we have developed a detailed transient numerical heat transfer model (see Supplementary Note\u00a05), which models the system using a distributed thermal circuit (see Supplementary Fig.\u00a04), captures nonlinear effects (for example the radiative exchange between the emitter and the water, see Supplementary Fig.\u00a05), and includes the sensible heat of superheating."
                    ],
                    "subsections": []
                },
                {
                    "title": "Laboratory-Scale Contactless Solar Evaporation Structure",
                    "paragraphs": [
                        "We developed a laboratory-scale contactless solar evaporation structure (CSES) to demonstrate both non-contact evaporation and steam superheating at low solar flux levels. Figure\u00a02a shows a photograph of the disassembled CSES device, and Fig.\u00a02b gives a cutaway schematic indicating its most important components. Details of the design are presented in Supplementary Note\u00a06 and Supplementary Fig.\u00a06. The CSES was placed in an insulated enclosure (see Supplementary Fig.\u00a07) and operated under simulated solar radiation at solar flux levels ranging from 0.5 to 1.8 suns. During the lab-scale demonstration, we successfully produced superheated steam, which could be directly observed during the experiment (see Fig.\u00a02c and Supplementary Movie). The simple steady-state analytical model (Supplementary Note\u00a03) and detailed transient numerical model (Supplementary Note\u00a05) were validated vis-\u00e0-vis the experiments, and subsequently used to gain insight into the evaporation mechanism and to guide future CSES design optimization.Fig. 2Laboratory-scale contactless solar evaporation structure (CSES). a Photograph of disassembled CSES device. b Cutaway schematic of CSES device showing the main components and steam flow path. c Photograph of steam generated by the CSES at one sun illumination. d Cutaway schematic of the laboratory experiment",
                        "The function of the CSES can be best understood by following the transient response of the system over the course of an experiment. Figure\u00a03 shows the temperature evolution for a representative laboratory-scale run at 1.5 suns. The experiment exhibits three distinct phases: an initial heat-up phase (illuminated), a quasi-steady-state phase (illuminated) and a cool-down phase (dark).Fig. 3Transient response of the CSES under 1.5 sun illumination. Experimentally measured (solid lines) and modelled (dashed lines) transient response of the absorber, emitter, water and steam temperatures for a representative experimental run at 1.5 suns. Also shown is the temporal evolution of the evaporated mass measured by a balance, and predicted by the transient model (Supplementary Note\u00a05), which accurately predicts the mass flux during the quasi-steady phase. The small initial evaporated mass during the heat-up phase is partially attributed to evaporation of residual moisture in the porous materials, and is not accounted for the in the model which predicts the start of evaporation when Tw reaches 100\u2009\u00b0C",
                        "During the heat-up phase, sunlight incident on the device causes it to heat up at a rate of around 2\u2009K/min. Radiation heat losses to the environment are minimized by a spectrally selective absorber material, which has a high solar absorptance \u03b1solar of 0.92 and a low thermal emittance \u03f5thermal of 0.08 (Supplementary Fig.\u00a08). Convective losses to the environment are minimized by a three-layer transparent polymer glazing system shown in Fig.\u00a02d. The glazing achieves an effective heat transfer coefficient of 1.66\u2009W\u2009m\u22122 K\u22121, while maintaining a high solar transmittance \u03c4solar of 0.86 (see Supplementary Fig.\u00a09). Heat is conducted from the absorber to the emitter, which comprises an aluminium shell whose bottom surface is painted with a high thermal emittance coating (\u03f5thermal\u2009=\u20090.94). Details of optical and radiative property measurements are provided in Supplementary Note\u00a07, and key properties are summarized in Supplementary Table\u00a02. As the emitter heats up, it radiates directly to the water reservoir below. This thermal radiation is absorbed in a thin layer (~30\u2009\u03bcm) at the top of the water surface causing it to heat up at a rate of ~1\u2009K/min. This is relatively slow compared with the heating rates in heat localizing structures7, which achieve above 10\u2009K/min at one sun, primarily due to the comparatively high thermal mass of the CSES and water reservoir. Faster heat up rates could be achieved by specifically optimizing the CSES for a lower thermal mass, or simply by reducing the initial depth of the water layer in the reservoir at the start of the experiment (see Supplementary Note\u00a08 and Supplementary Fig.\u00a010). Efficient operation of the CSES on deep water basins could be facilitated by the addition of a perforated layer of thermal insulation, submerged a few millimetres below the water surface, thus localizing the heat to a thin water layer6. Such a device could be designed to float on open pools with the desired submerged depth of insulation passively controlled by buoyancy.",
                        "Heat transfer from the emitter to the water surface occurs predominantly by radiation, with small contributions from thermal conduction through the gas gap and the basin sidewalls. Under representative conditions, the detailed model predicts 82% via radiation, 12% via gas gap thermal conduction, and 6% via sidewall conduction. Interestingly, the upward flow induced by evaporation actually reduces the conduction heat transfer in the gas gap compared with pure conduction which would occur for a stationary gas gap (see Supplementary Note\u00a09 and Supplementary Fig.\u00a011). Due to the low Biot number (see Supplementary Note\u00a05), the water reservoir is heated uniformly, and can be treated as approximately isothermal through the course of the experiment, even though the radiation is absorbed in a thin layer below the surface.",
                        "When the water reaches 100\u2009\u00b0C, its temperature plateaus, marking the start of the quasi-steady-state phase. With the water at its boiling point, each additional unit of absorbed energy goes towards evaporation at the water/vapour interface, and a sharp rise in the evaporated mass curve is observed (Fig.\u00a03). The evaporation rate is heat transfer controlled, and the mass flux j (evaporation mass flow rate per unit absorber area) during the quasi-steady phase can be directly determined from the heat flux according to\\[\\left. j = {\\overset{\u02d9}{q}}_{gain}\\slash h_{fg} \\right.\\] where hfg\u2009=\u20092257\u2009kJ/kg is the latent heat of vaporization of water at 100\u2009\u00b0C. During the quasi-steady phase, the modelled evaporated mass curve seen in Fig.\u00a03, closely matches the experimental curve, which was measured continuously using a balance (see Methods). For the experiment shown in Fig.\u00a03, a steady-state mass flux of 0.26\u2009g\u2009s\u22121 m\u22122 was measured.",
                        "Generated vapour leaves the water surface as saturated steam at Tb and rises towards the emitter, where it enters the superheater through 12 vapour holes in the emitter surface (see close-up in Fig.\u00a02b), and then flows laterally in between the absorber and emitter towards the central steam outlet tube. To promote good solid\u2013vapour heat exchange, we sandwiched a highly porous reticulated vitreous carbon (RVC) foam between the absorber and emitter. As the steam flows through the RVC, heat is transferred from the hot absorber/emitter to the steam, bringing it into the superheated state. The lateral flow arrangement forces the steam through a long tortuous path, promoting solid\u2013vapour heat transfer, thus maximizing the degree of superheating. For the experiment shown in Fig.\u00a03 (1.5 suns), a peak steam temperature of 135\u2009\u00b0C was measured. The superheated steam is forced through a single-outlet tube and is vented directly to the atmosphere (Fig.\u00a02c). A custom-built radiation-shielded thermocouple (see Supplementary Note\u00a010 and Supplementary Fig.\u00a012) was mounted in the centre of the outlet tube to accurately measure the superheated steam temperature. Since the steam temperature is measured accurately only when there is significant vapour flow (see Supplementary Note\u00a010), which occurs when the water reaches 100\u2009\u00b0C, the steam temperature curve should be interpreted with caution during the heat-up phase. At the end of the steady-state phase the solar simulator is turned off and the device begins to slowly cool back to the ambient temperature."
                    ],
                    "subsections": []
                },
                {
                    "title": "Efficiency",
                    "paragraphs": [
                        "The overall performance of a solar evaporation structure is quantified by its solar to thermal conversion efficiency, defined as7\\[\\left. \\eta = j \\cdot h_{fg}\\slash{\\overset{\u02d9}{q}}_{solar} \\right.\\] where q\u0307solar is the incident solar flux. The lab-scale CSES achieved an efficiency of 24.6% at one sun conditions, and a maximum value of 38.8% at 1.5 suns. This definition does not include the sensible heat of superheating in the numerator allowing direct comparison with previous investigations. Under representative conditions, the efficiency including sensible heat is ~1 absolute percentage point higher than that given by Eq. (4) (see Supplementary Note\u00a03). Figure\u00a04a shows the measured efficiency during the steady-state region as a function of the solar flux (see Methods and Supplementary Note\u00a011 for details of the efficiency calculation). The contactless configuration operates at lower efficiencies than contact evaporation methods and traditional solar stills39, due to the higher absorber and steam temperatures. However, an additional advantage of the CSES design is the built-in vapour collection, since steam is delivered to a single outlet tube. Previous works generated vapour distributed over a wide area, requiring collection by a semi-transparent condensing cover21,40,41. When losses due to the condensing cover are taken into account, the CSES performance is comparable with the lower-temperature evaporation systems that we have investigated28, which achieve efficiencies in the range 21\u201324% with collection.Fig. 4Performance of a laboratory-scale contactless solar evaporation structure. a Measured and modelled steady-state efficiency as a function of the incident solar flux. Each data point corresponds to a single unique experimental run. The steady-state efficiency was determined by dividing the evaporated mass during the quasi-steady phase \u0394mss by the duration of the quasi-steady phase \u0394tss. The evaporated mass was determined by measuring change in the mass of water in the basin before and after the experiment \u0394mbasin. Error bars indicate uncertainty in steady-state efficiency due to the small amount of evaporation in the heat-up phase (see Fig.\u00a03) \u0394mheat-up, which is attributed partially to evaporation from the basin, and partially to evaporation of residual moisture in the system. For the lower bound, \u0394mheat-up is attributed solely to basin evaporation, is thus subtracted from \u0394mbasin to obtain a rigorous lower bound on efficiency. For the upper bound, \u0394mheat-up is attributed entirely to residual moisture and thus does not need to be subtracted from \u0394mbasin. The marker location indicates a representative intermediate value where we attribute 50% of \u0394mheat-up as being due to basin evaporation (see Supplementary Note\u00a011 for details). b Measured and modelled superheated steam temperature during the quasi-steady region as a function of the incident solar flux. The analytical model is described in Supplementary Note\u00a03, and is summarized by Eqs. (5) and (6). The numerical model is described in Supplementary Note\u00a05. For the results labelled \u201cshielded\u201d, a radiation shield was used to boost the steam temperature",
                        "As shown in Supplementary Note\u00a03, the analytical model gives a simple expression for the efficiency as\\[\\eta = \\frac{U_{gain}}{U_{loss} + U_{gain}}\\left( {\\eta_{opt} - U_{loss}\\frac{T_{w} - T_{\\infty}}{{\\overset{\u02d9}{q}}_{solar}}} \\right)\\]",
                        "Ugain and Uloss can either be predicted from detailed heat transfer analysis of the device, or can be fit to experimental data. Superimposed in Fig.\u00a04a are the predictions of Eq. (5) for best-fit parameters Uloss\u2009=\u20094.6\u2009W\u2009m\u22122K\u22121, Ugain\u2009=\u200912.8\u2009W\u2009m\u22122K\u22121, and \u03b7opt\u2009=\u200975.8% (c.f. Supplementary Table\u00a01). Also superimposed are the predictions of the detailed numerical model, with both models showing good agreement with the experimental results."
                    ],
                    "subsections": []
                },
                {
                    "title": "Superheated Steam Temperature",
                    "paragraphs": [
                        "Figure\u00a04b shows the measured steam temperature as a function of the solar flux. A maximum steam temperature of 144\u2009\u00b0C was measured at 1.79 suns. At one sun, a steam temperature of 122\u2009\u00b0C was achieved, marking the achievement of superheated steam generation at one sun illumination. Moreover, higher temperatures up to 133\u2009\u00b0C were achieved by a simple radiative shielding method (\u201cShielded\u201d results in Fig.\u00a04), as detailed in the following section. Additionally, the CSES was able to generate superheated steam at temperatures above 111\u2009\u00b0C at a solar flux of just 0.71 suns. The analytical model predicts the superheated steam temperature Ts according to\\[T_{s} = T_{w} + f_{superheater}\\left( {T_{e} - T_{w}} \\right)\\] where fsuperheater is the superheater effectiveness (see Supplementary Notes\u00a03 and 5), and Te is given by Eq. (2). In the ideal case, the superheater effectiveness would be unity, such that the vapour is heated to the emitter temperature. In practice, the superheater is not a perfect heat exchanger (see Supplementary Note\u00a05) such that there exists a finite temperature difference between the emitter and the exiting vapour. In our experiments, this temperature difference increased nearly linearly as a function of the solar flux, ranging between 5\u2009\u00b0C at 0.7 suns and 9\u2009\u00b0C at 1.5 suns. A value of fsuperheater\u2009=\u20090.8 was found to give the best overall fit to the experimental data in Fig.\u00a04b."
                    ],
                    "subsections": []
                },
                {
                    "title": "Controlling The Degree Of Superheating",
                    "paragraphs": [
                        "In many applications, for example sterilization30, it is desirable to deliver the steam at a constant temperature. Figure\u00a04b shows that the steam temperature depends on the incident solar flux q\u0307solar, with a functional form given by Eqs. (6) and (2). Delivering constant temperature steam is therefore challenging considering the intermittency and variability of solar radiation. In active solar thermal collectors, the outlet temperature can be controlled by changing the mass flow rate through the collector. In passive solar evaporators like the CSES, the mass flow rate is fixed by Eq. (3), and such control is not possible. However, Eqs. (6) and (2) also reveal that the steam temperature is a function of the gain heat transfer coefficient. Closer inspection of Eq. (2) reveals that the emitter temperature can be increased by decreasing the gain heat transfer coefficient. We therefore developed a simple method to control Ugain, and thus the steam temperature, through radiative shielding (see Supplementary Note\u00a012 for details). By placing a reflecting shield with a central hole (an aperture) between the emitter and water surface (see Supplementary Fig.\u00a013), the view factor between the emitter and the water can be reduced, effectively decreasing the gain coefficient, and increasing the steam temperature. We demonstrated this in the laboratory using aluminium foil radiation shields with different central hole sizes (see Supplementary Fig.\u00a06). The results of the \u201cShielded\u201d experiments are highlighted in Fig.\u00a04b, where a steam temperature of 133\u2009\u00b0C was achieved at just 0.84 suns. This constitutes the highest temperature steam produced by a device operating at or below one sun illumination. Note that the increase in steam temperature is accompanied by a reduction of the system efficiency, as observed in Fig.\u00a04a. This can be understood by examining the effect of reducing Ugain on the system efficiency c.f. Eq. (5).",
                        "We envision that active control of the steam temperature could be easily implemented through use of a simple iris diaphragm or Venetian blind type shutter acting as a variable radiation shield. The ability to easily control energy transfer is a unique feature of the contactless configuration that leverages the radiative mode of heat transfer. In a conventional solar evaporation structure, where heat is transferred to the water by thermal conduction, control of the gain heat transfer coefficient would entail changing the thermal conduction length, cross-sectional area, or thermal conductivity, a much more technically challenging proposition."
                    ],
                    "subsections": []
                },
                {
                    "title": "Operation With Sea Water",
                    "paragraphs": [
                        "To demonstrate the fouling resistance of the CSES, we performed additional laboratory experiments using synthetic sea water (3.5\u2009wt% NaCl in water). The sea water experiment was run at one sun for a period of 8\u2009h, long enough to completely evaporate the entire 100\u2009g of water in the reservoir. Figure\u00a05a shows a photograph of the emitter surface after the experiment, showing no sign of salt fouling, e.g., salt crystal formation. Additionally, no fouling was observed in the RVC foam, absorber, or steam outlet, indicating that all salt was successfully contained in the basin. Figure\u00a05b shows a photograph of the basin after the experiment, where crystals formed by salt precipitated out of the sea water are evident. No evidence of salt creeping upward along the basin sidewall above the height of the initial meniscus was observed. Any contamination or salt built-up on the basin following an experiment can be easily removed by flushing with water or even brine (e.g., sea water). Furthermore, any residual fouling of the basin is not expected to reduce the performance of the CSES since the water serves as its own absorber of radiant energy, with the basin serving no function other than to hold the water. Importantly, the fouling resistance results from the contactless design, rather than particular anti-fouling materials. Therefore, the contamination resistance is not specific to a particular salt, nor is it expected to degrade over time or in harsher environments. No significant changes in evaporation rate, steam temperature or efficiency were observed for the experiments performed with sea water. This is attributed to the fact that the mass flow rate is driven by Eq. (3), and that there are no significant differences in hfg for pure water and brine assuming ideal solution behaviour42, at least until the point at which salt begins to precipitate. Owing to the high operating temperatures and the judicious choice of materials, the CSES additionally appears to be resilient to biofouling and corrosion induced fouling, and neither effects were observed during the 30 plus of experiments conducted with the device.Fig. 5Operation with sea water. a Photograph of emitter after evaporation experiment with synthetic sea water (3.5\u2009wt% NaCl dissolved in water) showing no evidence of fouling. b Photograph of the basin after evaporation experiment with synthetic sea water showing complete evaporation and containment of salt crystals to the basin"
                    ],
                    "subsections": []
                },
                {
                    "title": "Outdoor Demonstration",
                    "paragraphs": [
                        "Following the successful laboratory demonstrations, we performed outdoor experiments on the roof of MIT in Cambridge, Massachusetts, to demonstrate the ability of the CSES to generate superheated steam with natural sunlight. The main test day was October 21, 2017, during which the total solar flux reached a maximum value of 590\u2009W/m2 (Fig.\u00a06b). To augment the solar flux, we designed and constructed a low-cost stationary optical concentrator (Fig.\u00a06a). The concentrator uses a truncated linear asymmetric compound parabolic concentrator (2D-ACPC) design43 (see Supplementary Note\u00a013 and Supplementary Fig.\u00a014) and achieves a geometric concentration ratio of 3.1, without the need for diurnal tracking. Only seasonal adjustment would be necessary for this optic, which significantly reduces the cost and complexity compared with higher concentration optical concentrators6. Figure\u00a06a shows a photograph of the outdoor experimental setup, where the CSES sits at the exit of the low-cost stationary optical concentrator. Figure\u00a06c shows the measured and modelled temperature and modelled mass evolution over the course of the outdoor experiment. The water reservoir reached a temperature of 100\u2009\u00b0C in 1.5\u2009h, despite the average solar flux being just 400\u2009W\u2009m\u22122 during this heat-up phase. Following the heat-up phase, superheated steam was generated over a period lasting 3.5\u2009h. Remarkably, steam temperatures in excess of 146\u2009\u00b0C were recorded. The outdoor experiment, demonstrates the ability of the CSES device to generate superheated steam even during autumn days with low solar elevation and moderate solar fluxes.Fig. 6Outdoor operation of the contactless solar evaporation structure. a Photograph of the outdoor experiment on the MIT roof using a stationary (non-tracking) solar concentrator. b Solar irradiance (global horizontal) measured over the course of the test day, October 21, 2017. c Performance of the CSES during the outdoor experiment. Solid lines are measured values and dashed lines are modelled values from the transient model validated vis-\u00e0-vis the indoor laboratory experiments",
                        "Additional outdoor experiments were performed where the produced vapour was condensed in a flask and collected, allowing a secondary quantification of the amount of vapour produced. Collection experiments were performed in June and July 2018, without the use of a solar concentrator. The transient response of a representative run is given in Supplementary Fig.\u00a015. During this experiment, 8.9\u2009g of distilled water were collected, which agrees reasonably well with the measured mass loss of the water in the basin of to 12.8\u2009g. The difference is partially accounted for by 1.6\u2009g of residual water that were condensed on the emitter and in the outlet tubing and thus did not make it to the flask, with the remaining 2.3\u2009g of vapour attributed to a small leak. A similar repeat experiment revealed 9.8\u2009g collected water, 13.2\u2009g evaporated from the basin and 1.6\u2009g residual water. The maximum steam temperature recorded during the outdoor experiments with no solar concentrator was 117\u2009\u00b0C. These experiments clearly show the ability of the CSES to produce superheated vapour, and easily collectable distilled water, under natural sunlight without the need for a solar concentrator."
                    ],
                    "subsections": []
                },
                {
                    "title": "Evaporation Mechanism",
                    "paragraphs": [
                        "In previous solar evaporation structures which operate below the boiling point of water, evaporation is driven by a vapour concentration gradient between the water/vapour interface and the surroundings44. In contrast, the CSES brings the water reservoir is to its boiling point Tb, opening up a new channel for evaporation (Supplementary Note\u00a014). With the water at Tb, additional energy added to the water will tend to raise its temperature, and, concomitantly, its saturation pressure. Importantly, the saturation pressure increases exponentially with water temperature implying that a small rise in temperature gives rise to a large vapour pressure surplus. When the flow resistance is small, the increase in vapour pressure easily drives the generated vapour through the superheater and outlet tube without a significant pressure buildup in the system. We measured the pressure drop through the CSES, and found it to be below 200\u2009Pa for the flow rates encountered during typical operation (Supplementary Fig.\u00a016). This corresponds to a boiling point elevation of just 0.06\u2009K, indicating that the flow resistance of the RVC and CSES system is indeed very small.",
