Repository: boschresearch/Pap2Pat

# Pap2Pat Dataset

### File Schema

Every directory in `data` corresponds to one patent-paper pair and contains the full texts of both patent and paper, as well as the patent outlines. We include all information in JSON for programmatic parsing and Markdown for manual inspection.

```yaml
data/:
    paper_id-patent_id/:
        # Nested JSON format
        patent.json: JSON file containing patent metadata and full-text, as well as all outlines
        paper.json: JSON file containing paper metadata and full-text
        # Markdown format
        patent.md: patent full-text formatted in markdown
        paper.md: paper full-text formatted in markdown

File: Pap2Pat/data/W2902903122-US20200109877/patent.json (part 1 of 7)
{
    "id": "US20200109877",
    "authors": [
        "Gang Chen",
        "Svetlana Boriskina",
        "George Ni",
        "Thomas Cooper",
        "Seyed Hadi Zandavi"
    ],
    "title": "METHODS, APPARATUS AND SYSTEMS FOR GENERATING AND SUPERHEATING VAPOR UNDER SUNLIGHT",
    "date": "2018-10-05 00:00:00",
    "abstract": "A solar vapor generator includes an absorber to absorb sunlight and an emitter, in thermal communication with the absorber, to radiatively evaporate a liquid under less than 1 sun illumination and without pressurization. The emitter is physically separated from the liquid, substantially reducing fouling of the emitter. The absorber and the emitter may also be heated to temperatures higher than the boiling point of the liquid and may thus may be used to further superheat the vapor. Solar vapor generation can provide the basis for many sustainable desalination, sanitization, and process heating technologies.",
    "sections": [
        {
            "title": "DESCRIPTION",
            "paragraphs": [],
            "subsections": [
                {
                    "title": "BACKGROUND",
                    "paragraphs": [
                        "The sun is a vast source of clean, renewable energy, which when harnessed, may reduce humanity's reliance on non-renewable and polluting fossil fuels (e.g., crude oil, coal, or natural gas). Solar energy is capable of being transformed into several useful forms including electricity, various chemical fuels, and heat. In particular, heat generated from solar energy has been shown to have several uses including, but not limited to, driving various industrial processes (e.g., cooking, washing, drying), heating residential or commercial spaces, and replacing fossil fuels as a heat source in conventional power plants. In yet another application, sunlight may be absorbed to produce heat that is then used to vaporize (i.e., evaporate and/or boil) a liquid. The resulting vapor (i.e., the gas phase of the liquid) may then be used in various applications including desalination (e.g., water purification), sterilization, or power generation (e.g., in a Rankine cycle). In the foregoing manners, heat derived from solar energy may reduce, or in some instances, replace conventional fossil-fuel based boilers."
                    ],
                    "subsections": [],
                    "outline_long": [
                        "motivate solar energy",
                        "describe applications of solar energy"
                    ],
                    "num_characters": 1109,
                    "outline_medium": [
                        "motivate solar energy"
                    ],
                    "outline_short": [
                        "motivate solar energy"
                    ]
                },
                {
                    "title": "SUMMARY",
                    "paragraphs": [
                        "The present disclosure is directed to various implementations of a solar vapor generator for the generation and/or superheating of vapor from a liquid, respective components of the solar vapor generator, and methods relating to the same. In one example, the solar vapor generator includes an absorber in thermal communication with an emitter. The absorber absorbs incident sunlight, thus producing heat that is then transferred to the emitter via thermal conduction. The emitter then emits the heat as thermal radiation to radiatively heat and vaporize a liquid, thus producing vapor. In one aspect, since heat is transferred to the liquid via electromagnetic radiation (photons), the emitter may be physically separated from the liquid during operation, thereby substantially reducing fouling of the absorber and/or the emitter.",
                        "Furthermore, the absorber/emitter may be used to superheat the vapor. Thus, in some implementations the temperature of the vapor may be increased above the boiling point of the liquid at ambient pressure and/or without solar concentration. The superheated vapor generated by the concepts disclosed herein may be used in various applications including, but not limited to, sterilization (e.g., a solar vapor generator coupled to an autoclave to enable sterilization of medical equipment in remote locations with little access to electricity), cooking, laundering, absorption/adsorption cooling, and process heating, desalination, and waste water treatment. This process can also be used to heat liquids other than water. It should be appreciated that while the solar vapor generator may generate and superheat vapor at ambient pressure and/or without solar concentration, in some implementations, the solar vapor generator may be designed to be pressurized and/or include a solar concentrator.",
                        "In one exemplary implementation, a solar vapor generator includes an absorber to absorb sunlight, such that the sunlight is converted into heat. The solar vapor generator also includes a housing, where a first side of the absorber is disposed on the housing. The housing is used to transfer heat from the absorber to the emitter. The solar vapor generator also includes an emitter, disposed on a first side of the housing, to receive the heat from the housing and to emit at least a portion of the heat as thermal radiation. The solar vapor generator also includes a basin, mechanically coupled to the housing, to position the emitter such that the emitter is physically separated from a liquid. When the liquid is present, the liquid absorbs at least some of the thermal radiation close to the surface region of the liquid, and is thus vaporized, resulting in the generation of vapor.",
                        "The housing of the solar vapor generator may further include an interior cavity with an opening to admit the generated vapor into the interior cavity of the housing such that the vapor, when present, receives a portion of the heat from the housing as the vapor flows through the interior cavity. The housing may also include an outlet for the vapor to flow out of the solar vapor generator for subsequent consumption and/or use. In some implementations, the interior cavity of the housing may be filled, at least in part, by at least one of a porous material or a finned channel. The housing may further be formed from at least one of aluminum, copper, carbon steel, stainless steel, polypropylene, or polyethylene. A radiation shield may also be disposed between the emitter and the liquid to control the temperature of the vapor by reflecting a first portion of the thermal radiation back to the emitter. The radiation shield may include an aperture to transmit a second portion of the thermal radiation towards the liquid.",
                        "The solar vapor generator may further include the liquid, which may be at least one of water, glycol, hydrofluorocarbons, hydrocarbons, or perfluorocarbons. In some implementations, the basin may be comprised of a plurality of sidewalls that form a cavity with a first end and second end, to contain the liquid when present. The first end of the housing may be substantially open and mechanically coupled to the first side of the emitter, wherein the second end may be substantially closed. In some implementations, a first portion of the liquid may be proximate to the emitter and include a surface of the liquid that substantially absorbs the thermal radiation. In this case, the basin may be comprised of a plurality of sidewalls that form a cavity with a first end and a second end, the first end being substantially open and mechanically coupled to the first side of the emitter and the second end being substantially open and submerged in the liquid. A thermally insulating layer may be disposed within the cavity defined by the plurality of sidewalls and submerged in the liquid to substantially reduce the transport of heat from the first portion of the liquid to the remaining liquid. The thermally insulating layer may include one or more perforations to allow the liquid to flow through the thermally insulating layer. In some implementations, the thermally insulating layer may also provide sufficient buoyancy such that the absorber, the housing, and the emitter can float on the liquid. The solar vapor generator may also include at least one of a buoy or a weight, mechanically coupled to at least one of the housing or the basin, to adjust the position of the thermally insulating layer within the liquid.",
                        "In another exemplary implementation, a solar vapor generator includes an absorber to absorb sunlight, where the sunlight is converted into heat by the absorber. The solar vapor generator may also include a housing disposed on a first side of the absorber to transport the heat from the absorber to an emitter disposed on a first side of the housing. The emitter may receive at least a portion of the heat and emit the portion of the heat as thermal radiation. The solar vapor generator may also include a basin disposed on a first side of the emitter and coupled to the housing, to contain a liquid that, when present, is physically separated from the emitter to absorb at least some of the thermal radiation and thereby undergo vaporization to generate a vapor. The housing may include at least one opening to allow the vapor to flow through the at least one opening into an interior cavity of the housing. The vapor may then receive a portion of the heat from the housing as it flows along a path through the interior cavity where the housing includes an outlet for the vapor to flow out of the solar vapor generator.",
                        "In some implementations, the emitter may emit the thermal radiation at one or more wavelengths corresponding to one or more absorption bands of the liquid, wherein each one of the absorption bands has a penetration depth up to 100 \u03bcm in the liquid, when present. The solar vapor generator may also include a thermally insulating cover, disposed on a second side of the absorber, to thermally insulate the absorber from a surrounding environment. The thermally insulating cover may include a first portion that is substantially transparent to the sunlight where the first portion is aligned to the absorber. In some implementations, the thermally insulating cover is at least one of a polymer glazing with one or more layers, or an aerogel, or an evacuated space. The solar vapor generator may also include a thermally insulating enclosure, substantially surrounding the absorber, the housing, the emitter, and the basin, to substantially inhibit the transfer of heat from the solar vapor generator to a surrounding environment. In some implementations, the solar vapor generator may also include a solar concentrator, in optical communication with the absorber, to increase the intensity of the sunlight from about 1 sun to about 20 suns.",
                        "In yet another exemplary implementation, a method of generating vapor may be comprised of the following steps: (1) absorbing at least a portion of sunlight incident on an absorber, (2) converting, by the absorber, at least a portion of the absorbed sunlight to heat, (3) transferring the heat from the absorber to an emitter, (4) emitting a first portion of the heat as thermal radiation from the emitter to a first liquid disposed proximate to the emitter so as to cause the first liquid to vaporize and produce a vapor, wherein the emitter is physically separated from the first liquid, and (5) heating the vapor using a second portion of the heat from the absorber. The method may also be preceded by the step of varying an intensity of the sunlight from about 0.5 suns to about 20 suns. The method may also include the steps of storing a third portion of the heat from the absorber in a thermal storage media and controllably generating or controllably heating the vapor based at least in part on the stored portion of the heat in the thermal storage media. In some implementations, the method may be followed by the steps of removing heat from the vapor so as to condense the vapor into a second liquid and transporting at least a portion of the heat removed from the vapor back to the emitter to evaporate the first liquid.",
                        "It should be appreciated that all combinations of the foregoing concepts and additional concepts discussed in greater detail below (provided such concepts are not mutually inconsistent) are contemplated as being part of the inventive subject matter disclosed herein. In particular, all combinations of claimed subject matter appearing at the end of this disclosure are contemplated as being part of the inventive subject matter disclosed herein. It should also be appreciated that terminology explicitly employed herein that also may appear in any disclosure incorporated by reference should be accorded a meaning most consistent with the particular concepts disclosed herein."
                    ],
                    "subsections": [],
                    "outline_long": [
                        "introduce solar vapor generator",
                        "describe absorber and emitter",
                        "explain heat transfer",
                        "describe vapor generation",
                        "mention superheating",
                        "list applications",
                        "describe absorber/emitter design",
                        "explain housing function",
                        "describe basin function",
                        "explain vapor flow",
                        "describe radiation shield",
                        "list liquid options",
                        "describe basin design",
                        "explain thermally insulating layer",
                        "describe buoyancy",
                        "describe alternative design",
                        "explain emitter wavelength",
                        "describe thermally insulating cover",
                        "describe method of generating vapor"
                    ],
                    "num_characters": 9830,
                    "outline_medium": [
                        "introduce solar vapor generator",
                        "describe absorber and emitter",
                        "explain vapor generation",
                        "describe superheating vapor",
                        "list applications of solar vapor generator",
                        "describe exemplary implementation",
                        "detail housing and basin components",
                        "describe radiation shield and liquid options",
                        "outline method of generating vapor"
                    ],
                    "outline_short": [
                        "introduce solar vapor generator",
                        "describe absorber and emitter",
                        "explain vapor generation and superheating",
                        "outline various applications"
                    ]
                },
                {
                    "title": "DETAILED DESCRIPTION",
                    "paragraphs": [
                        "Following below are more detailed descriptions of various concepts related to, and implementations of, radiative-based solar vapor generation apparatuses and methods of generating and superheating vapor. It should be appreciated that various concepts introduced above and discussed in greater detail below may be implemented in numerous ways. Examples of specific implementations and applications are provided primarily for illustrative purposes so as to enable those skilled in the art to practice the implementations and alternatives apparent to those skilled in the art.",
                        "The figures and example implementations described below are not meant to limit the scope of the present implementations to a single embodiment. Other implementations are possible by way of interchange of some or all of the described or illustrated elements. Moreover, where certain elements of the disclosed example implementations may be partially or fully implemented using known components, in some instances only those portions of such known components that are necessary for an understanding of the present implementations are described, and detailed descriptions of other portions of such known components are omitted so as not to obscure the present implementations.",
                        "FIG. 1 shows an illustration of a solar vapor generator 100 as taught by Ni et al., Energy Environ. Sci., 2018, 11, 1510-1519, Ni et al., Nature Energy, 1, 16126, 2016, Ni et at, Nano Energy, 17, 290, 2015, and Ghasemi et al., Nature Communications, 5, 4449, 2014 The solar vapor generator 100 typically includes an absorber 120 to absorb and convert incident sunlight into heat. Various types of monolithic structures and particle suspensions have been used as an absorber in a solar vapor generator including, but not limited to, black paints and fabrics (e.g., as used in conventional solar stills), nanoparticle suspensions, high-porosity membranes, and nano-patterned materials. However, despite the various types of absorbers that have been previously used, the heat generated by the absorber is typically transferred to a liquid via thermal conduction. As illustrated in FIG. 1, the absorber 120 may be placed into physical contact with a liquid 140 so as to directly transfer heat from the absorber 120 to the liquid 140. In other instances, an insulating layer may be placed between the absorber and the liquid where the liquid is fed into a portion of the absorber via wicking and/or gravity.",
                        "The Inventors, however, have recognized and appreciated that the source of liquid used in previous solar vapor generators often contains unwanted materials. For example, the liquid may be seawater, which is an abundant source of potentially potable water. When vaporized, seawater typically leaves behind concentrated salts and other impurities that are prone to contaminating and/or clogging the absorber, an issue that is often conventionally referred to as fouling. Over time, fouling may reduce or even inhibit the generation of steam from a conventional solar vapor generator. Previous approaches towards reducing the severity of fouling have included daily cleaning and rinsing, material recycling, and developing anti-fouling and/or salt-rejecting materials, and structures (e.g., Ni et al., Energy Environ. Sci., 2018, 11, 1510-1519). These approaches also typically increase labor and material costs associated with operating a conventional solar vapor generator. The flow of water through previous solar vapor generators is also typically achieved via pumping, which consumes electricity, or via gravity, which requires elevation of parts of, or the entire system.",
                        "Additionally, in the conventional solar vapor generator 100 described above, the temperature of the vapor 160 produced by the solar vapor generator 100 is typically limited to the boiling point of the liquid 140 (also referred to herein as the saturation temperature). For example, the boiling point of water is 100\u00b0 C. at atmospheric pressure. When additional heat is generated by the absorber 120, the additional heat is typically transferred to the liquid 140, causing the liquid 140 to vaporize and produce more vapor 160, rather than raising the temperature of the vapor 160. Thus, the temperature of the vapor 160 remains limited to the boiling point of the liquid 140.",
                        "Furthermore, in some instances, conventional solar vapor generators may operate below the boiling point of the liquid 140, thus evaporation of the liquid 140 is typically governed by mass transfer resulting from a liquid-vapor concentration gradient. The reliance on mass transfer leads to a trade-off between heat and mass transport. For instance, covering the device to reduce convection losses can actually reduce system efficiency due to a concomitant reduction in mass transport.",
                        "Another challenge associated with past solar vapor generators is the condensation of vapor. Typically, a plastic cover, disposed above the absorber is used for condensation. Liquid droplets formed on the plastic cover reduces solar irradiation onto the absorber and reduces the system efficiency, from a high open evaporation efficiency over 80% down to \u02dc30% or below. Furthermore, the condensed liquid might need to be pumped for subsequent use. Pumping typically requires electricity, which may not be readily available for certain applications and/or may complicate the system design.",
                        "In many applications, superheated vapor (e.g., vapor at a temperature higher than the saturation temperature for a given pressure) may increase the efficiency and/or power output of a system (e.g., a Rankine cycle) and/or is necessary to meet specific requirements. For example, in sterilization, health safety standards for medical and food safety sterilization require steam to be at a temperature of 121-135\u00b0 C. to kill pathogenic microorganisms and their spores. Industrial processes often need steams with temperature higher than 100\u00b0 C. However, conventional approaches to surpass 100\u00b0 C. vapor have been based on either pressurizing the liquid to increase the boiling point and/or concentrating sunlight (e.g., in excess of 20 suns, where 1 sun is equal to 1000 Wm\u22122) to heat a floating membrane, which vaporizes liquid and transfers a portion of the heat to the vapor. Both approaches typically increase system complexity, resulting in greater costs.",
                        "The present disclosure is thus directed to an inventive solar vapor generator that includes an emitter in thermal communication with an absorber to radiatively heat and vaporize a liquid and produce a vapor. In contrast to conventional solar vapor generators, transferring heat via thermal radiation does not require physical contact between two media. An exemplary solar vapor generator 1000 is illustrated in FIG. 2 to provide an overview of the concept. As illustrated in FIG. 2 and discussed in greater detail below, an emitter 1300 of a solar vapor generator 1000 is substantially physically decoupled from a liquid 1400, which can substantially reduce fouling of an absorber 1100 and/or the emitter 1300. Furthermore, the vapor 1500 may flow through at least a portion of the absorber 1100 so as to receive additional heat from the absorber 1100 and the emitter 1300, thus superheating the vapor 1500. In this manner, the temperature of the vapor 1500 can increase above the boiling point of the liquid 1400 without pressurization and/or solar concentration."
                    ],
                    "subsections": [
                        {
                            "title": "Radiative Heating of the Liquid and a Reduction in Fouling",
                            "paragraphs": [
                                "The solar vapor generator 1000, as described in the present disclosure, generates vapor 1500 by utilizing the liquid 1400 itself to absorb at least a portion of the thermal radiation emitted by the emitter 1300. The absorption of a beam of radiation as it propagates through an absorbing medium may generally be described by the Beer-Lambert law as follows,",
                                "\\(\\begin{matrix}\n{{\\tau_{\\lambda}\ue8a0(L)} = {\\frac{I_{\\lambda}\ue8a0(L)}{I_{\\lambda,0}} = e^{{- \\kappa_{\\lambda}}\ue89eL}}} & (1)\n\\end{matrix}\\)",
                                "where \u03c4\u03bb(L) is the spectral transmittance, defined as the intensity I\u03bb of a beam at a distance L, relative to the incident intensity I\u03bb,0 at L=0. The spectral absorption coefficient \u03ba\u03bb quantifies the strength of absorption in the liquid 1400 and its reciprocal, 1/\u03ba\u03bb, may be interpreted as the penetration depth of a photon of wavelength \u03bb. Based on Eq. (1), the penetration depth is defined as the distance at which the intensity of incident light decreases to about 1/e of its original value at the surface of a material.",
                                "As an illustrative example, the liquid 1400 may be water according to some implementations of the disclosure. FIG. 3A details the penetration depth of water (bottom panel) as a function wavelength spanning optical and far infrared (IR) regimes. The penetration depth is compared to the spectral radiative flux of the sun as well as blackbody sources at temperatures of 100\u00b0 C. and 200\u00b0 C. As shown in FIG. 3A, water is a poor absorber of photons at wavelengths corresponding to the solar spectrum. For instance, the peak spectral radiative flux of the solar spectrum corresponds to a penetration depth in water of about 40 m, which is an impractically large volume of liquid to absorb thermal radiation for the purposes of heating up the liquid to accelerate evaporation. FIG. 3B shows a spectrally averaged penetration depth of water, defined as the penetration depth to absorb 90% of the thermal radiation emitted by a blackbody at varying temperatures. As shown in FIG. 3B, in the case of the sun, which is approximated as blackbody source at 6000 K, the spectrally averaged penetration depth is about 20 m.",
                                "In contrast to solar wavelengths, photons at infrared (IR) wavelengths, including near-infrared (NIR), mid-infrared (MIR), and far-infrared regimes (FIR), may be readily absorbed by liquid water. As shown in FIG. 3A, the spectral radiative flux for the blackbody sources at 100\u00b0 C. and 200\u00b0 C. span a wavelength range of about 2.5 \u03bcm to about 25 \u03bcm that substantially overlaps with the vibrational absorption bands of the H2O molecule. At these wavelengths, the penetration depths range from about 1 \u03bcm to about 100 \u03bcm, which is several orders of magnitude smaller compared to solar wavelengths. As shown in FIG. 3A, the spectrally averaged penetration depth for a blackbody source at 500\u00b0 C. or less is about 100 \u03bcm or less, which again is several orders of magnitude smaller than the 20 m for solar radiation.",
                                "To reconcile the different absorptive properties of water at solar and IR wavelengths, the absorber 1100 may be configured to absorb incident sunlight and the emitter 1300 may be configured to emit IR thermal radiation. The combination of the absorber 1100 and the emitter 1300 functions as a thermal downconverter to convert sunlight at short wavelengths to thermal radiation at long wavelengths. Since the spectrally averaged penetration depth of water is typically less than about 100 \u03bcm, water may readily function as its own absorber. In this manner, the absorber 1100 and the emitter 1300 may be physically separated from the liquid 1400 during operation, thereby substantially reducing fouling of the absorber 1100 and/or the emitter 1300 due to contaminants in the liquid 1400. This approach may be generally applied to other types of liquid 1400 that absorbs IR thermal radiation.",
                                "Additionally, while the solar vapor generator 1000 operates at the boiling point of the liquid 1400, the evaporation mechanism is fundamentally different from conventional pool boiling. In pool boiling, the heat source is at a solid-water interface and excess heat (e.g., superheating from the walls) is necessary to nucleate a bubble, which then rises to the cooler liquid-vapor interface. In the case of the solar vapor generator 1000 described herein, the effective heat source may be localized to within the penetration depth of the liquid 1400 (e.g., about 100 \u03bcm or less for water) from the liquid-vapor interface, such that vapor generation occurs by interfacial evaporation and bubble formation is not necessarily required."
                            ],
                            "subsections": [],
                            "outline_long": [
                                "describe absorption of thermal radiation by liquid",
                                "illustrate penetration depth of water",
                                "discuss spectral radiative flux of sun and blackbody sources",
                                "describe absorptive properties of water at solar and IR wavelengths",
                                "motivate thermal downconversion",
                                "describe configuration of absorber and emitter",
                                "discuss physical and thermal decoupling of absorber and emitter",
                                "describe interfacial evaporation and bubble formation",
                                "discuss reduction in fouling"
                            ],
                            "num_characters": 4564,
                            "outline_medium": [
                                "explain absorption of thermal radiation by liquid",
                                "describe Beer-Lambert law and spectral transmittance",
                                "illustrate penetration depth of water as a function of wavelength",
                                "discuss thermal downconversion and physical separation of absorber and emitter"
                            ],
                            "outline_short": [
                                "explain radiative heating of liquid using Beer-Lambert law",
                                "illustrate absorption of thermal radiation by water"
                            ]
                        },
                        {
                            "title": "Superheating of the Liquid",
                            "paragraphs": [
                                "As described above, the solar vapor generator 1000 may physically and thermally decouple the absorber 1100 and the emitter 1300 from the liquid 1400. Heat from the absorber 1100 and the emitter 1300 may be used to superheat the vapor 1500, such that the vapor 1500 exhibits a temperature higher than the boiling point of the liquid 1400. A 1D analysis of the solar vapor generator 1000 in FIG. 2 may be used to conceptually demonstrate, at least to first order, superheating of the vapor. Again, the liquid 1400 may be assumed to be water in this exemplary analysis. A steady-state energy balance on the absorber 1100/emitter 1300 may define the net heat flux transferred to the liquid 1400 as {dot over (q)}gain=\u03b7opt\u00b7{dot over (q)}solar\u2212{dot over (q)}loss, where \u03b7opt is the optical efficiency (discussed in detail further below), {dot over (q)}solar is the incident solar flux, and {dot over (q)}loss represents all forms of heat loss to the environment. An overall heat transfer coefficient may be defined for the gain and loss terms as: Ugain\u2261{dot over (q)}gain/(Te\u2212Tw) and Uloss\u2261{dot over (q)}loss/(Te\u2212T\u221e), where Te is the temperature of the absorber 1100 and the emitter 1300 (assumed to be equal), Tw is the water temperature, and T\u221e is the temperature of the ambient environment. Using the heat transfer coefficients Ugain and Uloss, Te may be solved as follows,",
                                "\\(\\begin{matrix}\n{T_{e} = \\frac{{\\eta_{opt}\ue89e{\\overset{.}{q}}_{solar}} + {U_{gain}\ue89eT_{w}} + {U_{loss}\ue89eT_{\\infty}}}{U_{loss} + U_{gain}}} & (2)\n\\end{matrix}\\)",
                                "In general, Ugain and Uloss may vary as a function of temperature such that Eq. (2) should be solved iteratively. However, a simple analytical model may be obtained by assuming that Ugain and Uloss are remain substantially constant over a particular temperature range, which renders Eq. (2) explicit. Uloss may include radiation, conduction and convection heat transfer from the system to environment. For example, the loss may be taken as Uloss=4.6 W m\u22122K\u22121, which is comparable to a laboratory-scale solar vapor generator described below. Ugain encompasses all modes of heat transfer from the emitter 1300 to the liquid 1400, which is dominated by radiation heat transfer. Assuming a simplified case of radiative heat exchange between two blackbodies for a planar emitter 1300 and liquid 1400, Ugain is the radiation heat transfer coefficient \u03c3(Tw2+Te2)(Tw+Te), which may be approximately 13 W m\u22122K\u22121 for Tw=373 K and Te=398 K. Based on these values for Ugain and Uloss, the temperature Te may then be determined. Under the conditions where {dot over (q)}solar=1000 W m\u22122 (equivalent to 1 sun), \u03b7opt=0.76 (a representative value based on the laboratory-scale prototype described below), and T\u221e=25\u00b0 C., Eq. (2) gives an equilibrium absorber 1100/emitter 1300 temperature of Te=124\u00b0 C.",
                                "In the case where the liquid 1400 is water, the high temperature of the absorber 1100 and the emitter 1300 provides the potential to superheat the vapor 1500 to temperatures above 100\u00b0 C. (i.e., the boiling point of water). As shown in FIG. 2, the vapor 1500 may pass through a portion of the emitter 1300 and/or the absorber 1100, which transfers heat to the vapor 1500 via solid-vapor heat transfer, thereby superheating the vapor 1500. The vapor 1500 may reach a temperature up to Te. For this exemplary analysis, the sensible heat of the vapor 1500 is assumed to be negligible in the energy balance on the absorber 1100/emitter 1300 used to determine Te, as the sensible heat is substantially smaller than {dot over (q)}solar, {dot over (q)}gain and {dot over (q)}loss when the vapor temperatures are less than 160\u00b0 C. However, in instances where the vapor temperatures may be sufficiently high, the sensible heat of the vapor 1500 may be included in the analysis. As will be described further below, this analysis in conjunction with more detailed transient heat transfer models, which also captures nonlinear effects and secondary effects such as the sensible heat associated with superheating, may be used to assess the operation of a solar vapor generator disclosed herein."
                            ],
                            "subsections": [],
                            "outline_long": [
                                "describe physical and thermal decoupling of absorber and emitter",
                                "discuss heat transfer and superheating of vapor",
                                "illustrate 1D analysis of solar vapor generator",
                                "define net heat flux and heat transfer coefficients",
                                "solve for temperature of absorber and emitter",
                                "discuss assumptions and simplifications",
                                "calculate equilibrium temperature of absorber and emitter",
                                "discuss potential for superheating vapor above boiling point"
                            ],
                            "num_characters": 4098,
                            "outline_medium": [
                                "describe physical and thermal decoupling of absorber and emitter",
                                "explain heat transfer and energy balance on absorber and emitter",
                                "derive equation for temperature of absorber and emitter",
                                "discuss superheating of vapor and potential for high temperatures"
                            ],
                            "outline_short": [
                                "describe thermal decoupling of absorber and emitter from liquid",
                                "analyze superheating of vapor using 1D energy balance"
                            ]
                        },
                        {
                            "title": "An Exemplary Solar Vapor Generator",
                            "paragraphs": [
                                "An exemplary design for a solar vapor generator 2000 is shown in FIGS. 4A and 4B. The solar vapor generator 2000 includes an absorber 2100 to absorb incident sunlight, thereby producing heat. The absorber 2100 may be disposed onto at least a portion of a housing 2200, which mechanically supports the absorber 2100 and functions to transfer heat from the absorber 2100 to an emitter 2300 (e.g., through the walls of the housing 2200 or through the air/vapor 2500 contained within the housing 2200). The emitter 2300 may be disposed onto at least a portion of the housing 2200 to receive heat from the housing 2200 and emit the heat as thermal radiation. A liquid 2400 may be disposed proximate the emitter 2300 so as to receive and absorb the thermal radiation, resulting in heating of the liquid 2400. In some implementations, the liquid 2400 may be stored in a basin 2420, which is mechanically coupled to the housing 2200, to allow the solar vapor generator 2000 to be readily portable and deployable on land. Once the liquid 2400 is heated to its boiling point, the liquid 2400 undergoes a phase change to produce a vapor 2500. The vapor 2500 may be flowed through an interior cavity 2210 of the housing 2200 to receive additional heating from the absorber 2100 and/or the emitter 2300 via the housing 2200, thus superheating the vapor 2500 to temperatures higher than the saturation temperature. The vapor 2500 may then flow out of the solar vapor generator 2000 via an outlet 2260 disposed on at least one side of the housing 2200.",
                                "**Absorber**",
                                "The primary function of the absorber 2100 is to absorb and convert sunlight into heat. The absorber 2100 may be shaped to substantially conform to at least one side of the housing 2200 so as to increase thermal conduction from the absorber 2100 to the housing 2200. For example, the absorber 2100 may be substantially flat and disposed on to a corresponding flat side of the housing 2200. In another example, the housing 2200 may have at least one side with a convex or a concave curvature. The absorber 2100 may be shaped so as to conform to the convex or concave shape of the at least one side of the housing 2200. The absorber 2100 may be dimensioned to be substantially similar in size to the at least one side of the housing 2200.",
                                "In some implementations, the absorber 2100 may include substrate. If heat losses from the absorber 2100 are sufficiently reduced (e.g., by incorporating thermally insulating media as discussed in more detail below), the absorber 2100 may be dimensioned to be larger than the at least one side of the housing 2200. The larger absorber 2100 can absorb more sunlight, thus increasing the total heat input into the solar vapor generator 2000. The substrate of the absorber 2100 may then conduct heat to the side of the housing 2200 having smaller dimensions, effectively concentrating the heat absorbed by the absorber 2100 to a smaller area. In some implementations, the substrate may form at least a portion of the side of the housing 2200.",
