Repository: boschresearch/Pap2Pat

# Pap2Pat Dataset

### File Schema

Every directory in `data` corresponds to one patent-paper pair and contains the full texts of both patent and paper, as well as the patent outlines. We include all information in JSON for programmatic parsing and Markdown for manual inspection.

```yaml
data/:
    paper_id-patent_id/:
        # Nested JSON format
        patent.json: JSON file containing patent metadata and full-text, as well as all outlines
        paper.json: JSON file containing paper metadata and full-text
        # Markdown format
        patent.md: patent full-text formatted in markdown
        paper.md: paper full-text formatted in markdown

File: Pap2Pat/data/W2903029733-US20200142209/paper.json
{
    "id": "https://semopenalex.org/work/W2903029733",
    "authors": [
        "Wei Ren",
        "M. Raukas",
        "Luca Dal Negro",
        "Ran Zhang",
        "Alan Lenef",
        "Sean Gorsky",
        "Abdullah G\u00f6k",
        "Kidanemariam Kebede"
    ],
    "title": "Directional light emission enhancement from LED-phosphor converters using dielectric Vogel spiral arrays",
    "date": "2018-12-01",
    "abstract": "Increasing light extraction efficiency and narrowing the angular spread of light emitted from optically thick light emitting diodes (LEDs) are desirable but difficult goals to achieve. In this paper, we design, optimize, and fabricate Vogel spiral arrays of dielectric nanostructures for optical directional extraction enhancement of incoherent emission from optically thick phosphor-converted LEDs. In order to design and optimize large-scale structures, we perform a systematic numerical investigation based on full-vector three-dimensional finite difference time domain simulations using a cloud of randomly positioned and randomly phased dipoles that approximate an incoherent Lambertian source. An analytical model based on kinematic scattering is also developed and used to parametrically study changes in the emission profile as the spiral geometry is tuned. The optimal Vogel spiral arrays are fabricated as TiO2 nanodisks atop YAG:Ce3+ blue-to-white converter layers using electron-beam lithography and reactive ion etching. Photoluminescence spectroscopy is used to experimentally measure extraction enhancement up to 2\u00d7 compared to a flat reference. Finally, accurate Fourier-space (k-space) fluorescence spectroscopy is used to measure the emission intensity profile up to 54\u00b0 in a single snapshot image, and we find up to a 35% enhancement in power-normalized forward emission compared to a flat reference, under remote laser excitation. The integration of optimized Vogel spiral arrays of dielectric nanoparticles with phosphor-converted LEDs will increase efficiency and narrow the directional spread of light. These effects are beneficial to a variety of active device applications, including imaging, lighting, and projecting devices that require enhanced extraction efficiency combined with directional emission.",
    "sections": [
        {
            "title": "II. FDTD SIMULATION",
            "paragraphs": [
                "Lambertian emission of light from LED surfaces results from incoherent and isotropic emission within the converter layer. In order to simulate Lambertian emission, we incoherently average the results of ten different simulations where each simulation consists of 45 randomly located, oriented, and phased dipoles within the converter layer. A minimum separation of 500 nm between dipoles is enforced to avoid dipole coupling. This technique produces isotropic radiation within the high index medium and results in a nearly Lambertian surface emission profile.",
                "The converter layer is rectangular with a length and width of 20 \u00b5m each, a depth of 6 \u00b5m, and an index of refraction n = 1.82 (k = 0). The simulation window is bound tightly to the sides of the converter layer with a 2 \u00b5m air gap above the top. The dipole sources are placed within the top 3 \u00b5m of the converter layer below the air gap with a vertical perfect electric conductor (PEC) boundary surrounding them to prevent horizontal radiation emission. The PEC boundary is separated from the simulation boundary by 500 nm on all sides. All boundaries of the simulation windows are set as perfectly matched layers (PMLs) to prevent radiation from reflecting back into the converter. TiO 2 disks are arranged in a GA Vogel spiral array atop the converter (see Fig. 4 for measured dispersion data). The disks have height H, mean separation r , and diameter D, and are located at positions according to Eq. ( 1). The monitor is located 1 \u00b5m above the disks, and the far-field intensity in k-space is calculated. Optimization is performed by parametrically studying power extracted from the converter surface as the geometric parameters are tuned. Extraction enhancement is estimated by dividing power extracted from a patterned surface by the power extracted from a flat surface. All simulations are performed with free space wavelength \u03bb = 550 nm.",
                "We note that the efficiency measurements presented in this work cannot be compared directly with a fully packaged LED device. This research is in fact performed with a conversion platelet with all planar surfaces except the one which is patterned and is externally pumped with a blue laser. On the other hand, commercially packaged LEDs have many additional components surrounding the conversion phosphor, for example, the pump is typically a blue quantum dot emitter glued to the bottom and there may be reflectors on the sides and bottom. These additional elements may affect the internal radiation profile which will in turn modify the emission profile and the extracted power through the top surface. However, these configuration-dependent features are beyond the scope of this paper whose aim is to investigate the interaction between the nanostructured surface and the isotropic internal radiation profile incident at the surface of the device using a flat surface as a baseline measurement. This approach enables unambiguous quantitative comparisons with the published literature on textured surfaces for extraction enhancement. [35][36][37] Figure 1(a) shows extraction enhancement as a function of D/ r for four different H values. The shape of the enhancement curve is independent of H and always has a peak value at D/ r = 0.6, and peak enhancement occurs for H = 300 nm. Figure 1(b) gives enhancement as a function of D/ r for various D. The shape is again largely insensitive to D with peak always occurring around D/ r = 0.6. Maximum enhancement of 2.7\u00d7 occurs for H = 300 nm, D = 130 nm, and r = 220 nm. The k-space intensity distribution from four different spirals and a flat reference are shown in Fig. 1(c). These curves are the azimuthally averaged far-field intensity in k-space divided by total emitted power. In the x-axis, \u03b2 is the transverse component of the free space wave vector. The flat surface simulation shows approximately Lambertian emission (black solid line) up to \u03b2 /k o \u2248 0.9 (sin -1 (0.9) = 64 \u2022 ), where it suddenly drops to zero. Figure 1(d) shows the power-normalized directional enhancement, \u03b3 dn , calculated by dividing the flat reference curve with respect to the patterned curves. This metric shows the redistribution of power in k-space and is insensitive to the total extraction enhancement. For r = 220, 340 and 680 nm, the emission profile is nearly identical, with peak enhancement in the forward direction of 1.4\u00d7. For r = 510 nm, the peak enhancement is reduced to 1.2\u00d7. The shape and magnitude of these curves are in good agreement with measurements later shown Fig. 7. In Sec. III, we develop an analytical model to qualitatively predict the intensity profile for a given particle array. This model gives a deeper understanding into how the scattering particles enable light extraction enhancement and why GA Vogel spirals are well suited for the task. Additionally, this model provides a means to more efficiently assess and compare different particle arrays."
            ],
            "subsections": [
                {
                    "title": "III. ANALYTICAL MODEL",
                    "paragraphs": [
                        "The ability to perform systematic studies using 3D-FDTD simulations is limited by the amount of time and computational resources needed to deal with heterogeneous systems whose dimensions are much larger than the wavelength. This is especially true for the simulation of aperiodic arrays, where it is necessary to simulate a large number of particles without the convenience of periodic boundary conditions allowed by periodic photonic crystals. Furthermore, while numerical simulation yields quantitative results, it is often difficult to extract a genuine understanding of the physical interaction which is valuable for engineering application. In this section, we discuss the development and application of a kinematic scattering model which qualitatively predicts the LED emission profile for a given particle array atop a thick incoherent emitter. Using this model, we perform a parametric study of the emission profile as the mean particle separation of the GA Vogel spiral array is changed. The results are shown to be in good qualitative agreement with both the FDTD predictions and the measurements discussed in Sec. V.",
                        "Extraction efficiency in optically thick planar LEDs is limited by TIR. For example, with an isotropically emitting source embedded in a material with refractive index n, the fraction of light extracted from a single surface is given by \u03b7 extr = \u222b",
                        "For YAG:Ce 3+ , n = 1.82 for which \u03b8 c = 33 \u2022 and \u03b7 extr = 8.1%. Assuming there are reflective boundaries on the other five surfaces, and neglecting absorption and re-emission or other methods for redistributing the light, the remaining light is guided within the medium and is unable to escape. Nanoparticles on top of the emitting surface act collectively as a diffracting element which can scatter TIR light into free space. This effect has been shown to both increase extraction efficiency and shape the emitted radiation in optically thin LEDs. 9 Shaping the emission can also be achieved by forming a photonic crystals from the converter itself, thereby inhibiting emission at TIR angles, but this is a distinct effect from the one considered in this work. 20,38 We model the interaction between upward propagating light and the particle array using Bragg's law of diffraction. This method for predicting emission profiles has been successfully applied to model the emission profile from a thin active layer which acts as a waveguide and thus only allows a discrete set of wave vectors to propagate within. 9,26 Here we modify the approach and make it applicable to a thick active layer where an angular continuum of waves are able to propagate.",
                        "Figure 2 shows the geometry under consideration. A plane wave with wave vector k o = 2\u03c0/\u03bb incident on a high-to-low index boundary with transverse wave vector \u03b2 will undergo TIR if its transverse momentum is outside the free-space light cone, |\u03b2| > k o . If a particle array is present on the surface then the incident wave can interact with the lattice momentum vector G, and if the total transverse momentum |\u03b2 + G| < k o then a portion of the wave will scatter into free space with transverse direction \u03b2 = \u03b2 + G. The coupling strength, or the fraction of the incident wave that scatters into free space, is given by the spatial power spectral density of the array, which in the present case consists of circular pillars of diameter D located at points r i arranged in a GA Vogel spiral array according to Eq. ( 1). The coupling strength can thus be written as",
                        "where the Airy function, (\u03c0D/G) J 1 (DG/2), accounts for diffraction by a single disk and the summation accounts for the array of the disks. Let I in (\u03b2) be the upward propagating intensity incident on the surface with I in (\u03b2) = 0 for all \u03b2 > nk o . The output intensity, I out (\u03b2 ), is the incoherent sum of all input intensities which scatter into the direction \u03b2 weighted by the coupling strength. Given that S(G) = S(\u03b2 -\u03b2) is the coupling strength between input \u03b2 and output \u03b2 , we can write",
                        "which is a convolution-type integral that can conveniently be calculated via Fourier transforms. Next we normalize and azimuthally average I out , We then calculate a normalized directional enhancement by comparing I out ( \u03b2 ) with a reference,",
                        "This metric describes the change in the emission profile shape from the reference profile (e.g., Lambertian emission) to the output profile (e.g., emission profile from a patterned surface) and is decoupled from the total change in power between the two. LED emission is typically well approximated by a Lambertian intensity profile in which case the observed intensity falls as the cosine of the observation angle. It is found after a coordinate transformation from angle space to k-space that",
                        "with I o being constant. Alternatively, for an isotropic emitter embedded in the active medium, as is the case in our FDTD simulations, the emitted intensity is given by Eq. ( 8), which has higher intensity at the boundary of the light cone than at the center,",
                        "Figure 3(a) shows the available parameter space of \u03b3 dn as a function of \u03b2 and the pattern geometry scaling \u03bb/ r with fixed D/ r = 0.7, n = 1.8, and Lambertian radiance for both the input and reference.",
                        "In the limits of large and small geometry scaling, we see that \u03b3 dn approaches unity at all angles, i.e., there is no directional enhancement in these limits. In the transition from small to large geometry scaling, we see a peak appearing in the forward direction ( \u03b2 = 0) then shifting to large angles ( \u03b2 = 1). Figures 3(c) and 3(d) show S(G) in color as well as the free space (white solid) and high-index (white dash) light cones for these two extreme cases.",
                        "To better understand the parameter space, we first note that for both the isotropic and Lambertian inputs, the largest k-space intensity annulus with differential width d \u03b2, which carries the most optical power, is located at the edge of the high-index light cone. This annulus is depicted as a dark green ring in Fig. 3(b). The thin black ring represents S(G). The incident light is shifted (scattered) by each array momentum vector G, yielding the light green rings. The light green rings represent a small set of shifted wave vectors. In fact there is a continuum of rings since S(G) is a continuous function. Since S(G) nearly overlaps with the incident wave vectors, all of the light green rings strongly overlap at \u03b2 = 0 and minimally overlap at \u03b2 = k o , resulting in directional enhancement in the forward direction. This is the case shown in Fig. 3(c). Alternatively, Fig. 3(d) is the case where the edge of the highindex light cone is scattered to the edge of the free space light cone, therefore enhancing the high angle emission. Figure 3 also illustrates clearly the benefits of using aperiodic arrays with isotropic k-space. For each point of S(G), there is a light green ring which represents light scattered into free space. For patterns with isotropic k-space, there is a much higher density of light green rings than, for example, in a structure with discrete Bragg peaks (i.e., periodic or quasi-periodic), thus leading to higher extraction efficiency.",
                        "It is apparent from this intuitive understanding that maximum directional enhancement for any particle array will occur when the dominant feature of the array's momentum space is present just inside the edge of the high-index light cone. Arrays such as the GA Vogel spiral, which have narrow, isotropic, and bright k-space features that can be controlled deterministically by the patterns' geometry are therefore ideal candidates for enhancing directional emission. The analytical parameter space and the FDTD simulation results provide guidance for the fabrication of GA Vogel spiral arrays with optimal extraction enhancement and directional emission enhancement. The fabrication of these devices is discussed in detail in Sec. IV."
                    ],
                    "subsections": []
                },
                {
                    "title": "IV. FABRICATION",
                    "paragraphs": [
                        "Recently, various types of ceramic phosphors, in particular YAG:Ce 3+ , have been developed to produce white-light emitting LEDs. 39,40 These ceramics typically sit on top of a layer of blue emitting LEDs and down convert the blue light to a white-light spectrum. This conversion method for white light production is more efficient than mixing multiple LEDs of various colors to produce the desired spectrum. 30,41 YAG:Ce 3+ samples with measured index of refraction n = 1.82 were used as the active LED material in this work.",
                        "Forming particle arrays onto YAG:Ce 3+ substrates is difficult with standard reactive ion etching processes due to its thermal and chemical stability. A viable alternative is to deposit a thin film of a different material onto the substrate to form the particle array from. TiO 2 is a popular material for forming photonic crystals on phosphor plates as it can be deposited over large areas and with relatively low-cost processes. 40,42,43 We fabricated a variety of TiO 2 nanodisk arrays on top of the YAG:Ce 3+ substrates. For each array, the disk centers were arranged in a GA spiral array with an overall footprint of 100 \u00b5m, large enough that aperture diffraction effects could be ignored. The mean nearest neighbor separation r and disk diameter D was varied from pattern to pattern so that the effect of geometry scaling could be systematically studied. Figure 4(a) outlines the process flow for the fabrication which is here described in detail.",
                        "TiO 2 thin films were prepared on pre-cleaned YAG substrates by DC magnetron sputtering [see Fig. 4(b) for thin-film dispersion data]. A 3 diameter TiO 2 target with 99.998% purity from Kurt J Lesker was used with 10 cm separation between target and substrate and 240 W of dc power. The substrate was rotated at a constant 5 rpm to yield a homogeneous thin film. The atmosphere consisted of 2 parts argon and 1 part O 2 at 2.5 mTorr. Substrates were solvent cleaned after sputtering. To fabricate arrays of TiO 2 disks, PMMA A3 was spun on the thin film and disk array patterns were written with electron beam lithography (Zeiss Supra 40) with a dose of 200 \u00b5m C/cm 2 at a current of 36 pA. The sample was then developed in IPA:IMBK (3:1) for 2 min followed by the deposition "
                    ],
                    "subsections": []
                },
                {
                    "title": "V. MEASUREMENTS",
                    "paragraphs": [
                        "Angular emission profiles and PL spectra were concurrently measured using the optical setup shown Fig. 5(a). The sample was pumped with a 405 nm steady-state laser, and emission was collected with a 100\u00d7, 0.8 NA microscope objective (Olympus LMPLFLN 100\u00d7 BD). An iris placed at the intermediate image plane was used to control the light collection area, and a narrow band filter rejects any remaining pump light. Next, a fraction of the light is diverted with a beam cube splitter to measure the PL spectra (Ocean Optics QE65000). Finally, the last lens performs the optical Fourier transform of the emission surface onto a CCD camera (Evolution VF) to measure the k-space emission profile. Figures 5(b) and 5(c) show representative k-space and PL spectral measurements, respectively. This method measures the entire angular emission profile up to an objective-limited 54 \u2022 in a single snapshot by mapping light emitted in the direction (\u03b8, \u03c6) to a pixel position. 34 The pixel position (i, j) corresponds to a transverse k-space value, (k x , k y ), where k x = k o sin(\u03b8) cos(\u03c6) and k y = k o sin(\u03b8) sin(\u03c6) are the projected coordinates of the wave vector pointing in the direction (\u03b8, \u03c6) onto the plane. This method for measuring angular emission is much faster, simpler, and less prone to error than more traditional methods where a single photodetector is rotated about the sample on a long arm. The kspace values of each pixel are calibrated by placing a transmission grating with known spatial period into the sample position. With this procedure, we measured a value of \u2206k x /k o = \u2206k y /k o = 0.0052 per pixel. Figure 6 shows a number of theoretical and measured k-space images. Each column represents a particular set of geometrical parameters of the particles as described in the caption. The top row is the simulated output intensity as described in Sec. III. For the input intensity, we used a Lambertian profile, as most LEDs exhibit Lambertian or near-Lambertian emission profiles. 44 In the middle row are measurements from patterned regions of the sample, and in the bottom row are measurements from nearby unpatterned sections of the sample (hereto referred to as \"background\" images). Note that the background images are consistent from one to another and show higher intensity at high angles than at the center. This is indicative of isotropic emission within the bulk which yields a radiant intensity given by Eq. ( 8). The measured emission profiles are clearly dependent on the geometry scaling of the pattern. Specifically, for both the simulated and measured profiles, increasing the mean pillar separation from 220 nm to 450 nm causes a shift in the intensity distribution from high angle concentration to forward concentration. To quantify the directional enhancement, the intensity profiles are first normalized by the total power, then the azimuthally averaged normalized intensity, I n ( \u03b2 ), is calculated. Finally, the mean normalized intensity from the patterned region is divided by that of the background to yield the normalized directional enhancement, \u03b3 dn . This is the same procedure used on modeled data as described in Sec. III. Figures 7(a) and 7(b) show \u03b3 dn with varying D and r . We observe that \u03b3 dn is relatively insensitive to the pillar diameter, with only a slight dip in the forward enhancement ( \u03b2 = 0) as the pillar size approaches the mean separation. On the other hand, it is quite sensitive to r . Specifically, at r = 220 nm, there is a slight drop in forward scattering and increase in high angle emission, and as r is increased from 220 nm to 450 nm, we measure an increase in the forward enhancement up to 35%. These results are qualitatively in agreement with the modeled predictions shown in Fig. , respectively. Enhancement was measured by dividing background spectra into patterned spectra, and varied between 1.4 and 2.0. As r decreases, the maximum enhancement increases and the enhancement curve narrows although in all measured cases, the enhancement did not significantly vary over the majority of the emission band (500-600 nm). These measurements clearly demonstrate the capability of GA Vogel spiral arrays for enhancing light extraction and directional emission from active LED materials. Furthermore, general agreement between measurements with FDTD simulation (quantitatively and qualitatively) and modeling (qualitatively) shows a robust ability to predict the performance of scattering nanoparticle arrays atop active LED materials. "
                    ],
                    "subsections": []
                },
                {
                    "title": "ACKNOWLEDGMENTS",
                    "paragraphs": [
                        "We acknowledge the partial support of OSRAM Opto Semiconductors who contributed to this work by providing funding, the YAG:Ce 3+ converter substrates, and valuable discussions regarding the integration with white-light LEDs. L.D.N. also wants to acknowledge the partial support of the NSF Grant No. ECCS-1643118 entitled Enhanced solar energy conversion by ultra-slow photon sub-diffusion in aperiodic media."
                    ],
                    "subsections": []
                }
            ]
        },
        {
            "title": "VI. CONCLUSION",
            "paragraphs": [
                "In this work, we demonstrated the application of all-dielectric scattering nanoparticles in an aperiodic GA Vogel spiral array for the simultaneous enhancement of light extraction and directional emission from optically thick YAG:Ce 3+ LED converter materials. We used full-vector numerical FDTD to find the optimal mean particle spacing and pillar height that maximize extraction enhancement. The optimal extraction enhancement is found to be 2.7\u00d7 compared to a flat reference. We also developed an analytical model to understand and expediently optimize Vogel spiral array for directional enhancement of incoherent radiation. We patterned YAG:Ce 3+ converters with TiO 2 nanodisks using the numerical and model results as guidance and measured peak extraction enhancement of 2\u00d7 from patterned substrates compared to a flat reference using PL spectroscopy. We also measured power-normalized directional enhancement by using accurate Fourier-space emission spectroscopy and found a peak forward enhancement of 35%. Measurements were found in good agreement with numerical modeling predictions and in good qualitative agreement with the developed analytical model. Increasing the efficiency and controlling the direction of emission from LEDs are beneficial to a variety of LED applications. The extraction and directional enhancement capabilities of GA Vogel spiral array nanoparticles demonstrated within this work make them an attractive option for integration with commercially available LED active materials."
            ],
            "subsections": []
        }
    ]
}
