Repository: boschresearch/Pap2Pat

# Pap2Pat Dataset

### File Schema

Every directory in `data` corresponds to one patent-paper pair and contains the full texts of both patent and paper, as well as the patent outlines. We include all information in JSON for programmatic parsing and Markdown for manual inspection.

```yaml
data/:
    paper_id-patent_id/:
        # Nested JSON format
        patent.json: JSON file containing patent metadata and full-text, as well as all outlines
        paper.json: JSON file containing paper metadata and full-text
        # Markdown format
        patent.md: patent full-text formatted in markdown
        paper.md: paper full-text formatted in markdown

File: Pap2Pat/data/W2903029733-US20200142209/patent.json (part 1 of 2)
{
    "id": "US20200142209",
    "authors": [
        "Luca Dal Negro",
        "Alan Lenef",
        "Madis Raukas",
        "Sean Gorsky",
        "Ran Zhang"
    ],
    "title": "Aperiodic Nano-Optical Array for Angular Shaping of Incoherent Emissions",
    "date": "2018-11-05 00:00:00",
    "abstract": "Disclosed herein are a number of dielectric pillars, arranged to form a close-packed aperiodic array, such as a Vogel spiral, where the geometries of the aperiodic array produce azimuthally isotropic scattering of luminescence within a restricted angular cone of extraction. The aperiodic array can be formed, attached or placed on a converting material, such as, phosphor, to restrict emission to within the angular cone of extraction. The phosphor could be part of a converting illumination device, such as a phosphor coated light emitting diode, or a laser activated remote phosphor converting device.",
    "sections": [
        {
            "title": "DESCRIPTION",
            "paragraphs": [],
            "subsections": [
                {
                    "title": "TECHNICAL FIELD",
                    "paragraphs": [
                        "Embodiments herein generally relate to structures formed upon surfaces to shape light emitted from a luminescent source."
                    ],
                    "subsections": [],
                    "outline_long": [
                        "relate to surface structures for shaping light"
                    ],
                    "num_characters": 120,
                    "outline_medium": [
                        "relate to surface structures for shaping light"
                    ],
                    "outline_short": [
                        "relate to surface structures for shaping light"
                    ]
                },
                {
                    "title": "BACKGROUND",
                    "paragraphs": [
                        "Many modern systems implement some form of photonics. For example, many modern electronic devices include some form of light generation. A significant problem in a number of light emission systems (e.g., projectors, automotive headlights, structured lighting systems, etc.) is that emission from the light-emitting device occurs in a hemispherical distribution. As a consequence, efficient light collection from such light emitting devices at high collection angles is difficult. Typically, collimating optics for such systems include multiple aspheric lenses and large convex mirror structures. Thus, it is difficult to make compact light sources. For example, fabrication of low cost and/or small footprint collimating optics beyond angles of \u00b160\u00b0 is exceedingly difficult, particularly when the numerical aperture exceeds 0.87. Furthermore, maintenance of high image quality or high contrast in any projected image is difficult. In some cases, not collecting light beyond \u00b160\u00b0 results in a loss of approximately 25% of the total emitted light.",
                        "Some lighting applications utilize phosphor conversion materials to convert high power pump light into longer wavelength light. For example, blue or ultra violet (UV) light emitting diodes (LEDs) can be used to cause white or other desired longer wavelength emissions from phosphor materials. However, such converted light emission devices suffer similar problems to other light emission devices, in that collection of emissions at high-angles is a challenge. A variety of methods have been proposed to collect high-angle light emission from phosphor converted light sources.",
                        "For example, bonding a lens to the surface of the phosphor plate can improve light extraction from the phosphor into air, but at a large cost in luminance. The cost in luminance can be at least (nlens/nph)2, where nlens is the refractive index of the lens material and nph is the refractive index of the phosphor. As a specific example, consider the case of yttrium aluminum garnet (YAG) to silicone, which represents a luminance loss of roughly (1.41/1.83)2=0.59. With longer wavelength phosphors (e.g., those using red-emitting nitrides) refractive indices are on the order of 2.0 to 2.2, resulting in an even greater luminance loss.",
                        "As another example, collecting high-angle emissions using external optics with very wide collection angles may mitigate the luminance reduction problem discussed above. However, depending upon the optics used, various disadvantages with respect to chromatic aberration, color separation, limited collection angles, cost, size, and weight are introduced. Furthermore, the etendue of a light source including a converted LED (e.g., phosphor converted LED, or the like) and external optics is limited by the etendue of the converted LED etendue. As such, the etendue will not decrease based on external optics.",
                        "In another example, a photonic lattice, constructed of pillars arranged in periodic arrays, can be applied to the surface of the phosphor. The photonic lattice functions similarly to a two dimensional (2D) grating, which can diffract the internal light distribution within the phosphor into desired emission directions. Such lattice structures can narrow emission angles in some cases, but several problems arise. First, the high symmetry of these structures along with the small number of discrete diffraction orders produces concentrations of light in the far-field emission. Second, as spatial periodic structures generate corresponding periodic scattering k-space vectors, possible scattering patterns for a given incident luminescent k-vector are limited. This effect limits the range of possible far-field patterns, including those that provide a narrow angular emission distribution in the far-field. Since the diffraction pattern choices are limited, it is very difficult to simultaneously achieve directional emission and high extraction efficiency. Third, as k-space vectors are sparsely filled for periodic structures, the highest extraction efficiency of emission with modified directionality cannot be achieved.",
                        "It is with respect to the above problems and difficulties that the present disclosure is provided."
                    ],
                    "subsections": [],
                    "outline_long": [
                        "introduce photonics in modern systems",
                        "describe light emission systems limitations",
                        "discuss collimating optics challenges",
                        "motivate phosphor conversion materials",
                        "describe bonding lens to phosphor plate",
                        "discuss external optics limitations",
                        "introduce photonic lattice limitations",
                        "motivate present disclosure"
                    ],
                    "num_characters": 4195,
                    "outline_medium": [
                        "introduce light emission systems",
                        "limitations of collimating optics",
                        "challenges of phosphor conversion materials",
                        "prior art solutions and limitations"
                    ],
                    "outline_short": [
                        "describe limitations of light emission systems",
                        "discuss prior art solutions and their drawbacks"
                    ]
                },
                {
                    "title": "DETAILED DESCRIPTION",
                    "paragraphs": [
                        "Various implementations are directed to aperiodic arrays applied to or formed on the emission side of an emitting or wavelength converting material surface. In general, the aperiodic array is formed from a number of nano-structures arranged in a two-dimensional (2D) aperiodic pattern. As noted, phosphor conversion materials are often used to convert pump light into a longer wavelength light to access spectral regions not available directly through electrical-to-light conversion (or providing light there with better efficiency). The present disclosure can be applied to light emission devices that use phosphor. For example, phosphor conversion from blue or UV LEDs is often used to generate white or other desired longer wavelength emissions. An aperiodic array of structures can be applied to the surface of the phosphor to direct the emission to a desired distribution shape or angular limit.",
                        "In some implementations, the present disclosure provides a number of dielectric scattering pillars, arranged to form a close-packed aperiodic array, such as a Vogel spiral, where the geometries of the aperiodic spiral produce azimuthally isotropic scattering of luminescence within a restricted angular cone of extraction. The angular cone of extraction is uniquely defined by the aperiodic geometry of the spiral. For example, parameters of the spiral, such as scaling factor, divergence angle (i.e., golden angle), pillars aspect ratio, or the like can be manipulated to provide a desired angular cone of extraction.",
                        "Unlike periodic structures, aperiodic structures can generate far-field (Fourier transform) patterns with no preferred azimuthal directions. Therefore, the aperiodic structures of the present disclosure can provide confinement of light emissions to within a desired angular emission cone. It is to be appreciated that the highest density of extracted k-vectors in proximity of the forward direction can be achieved only when considering diffraction from structures that possess annular regions in their Fourier spectrum. This can be deduced from kinematic diffraction theory. However, this condition cannot be met using traditional periodic arrays.",
                        "Accordingly, the present disclosure provides aperiodic structures, with rotationally symmetric k-space designed to meet the kinematic scattering condition for directional forward extraction. For example, this type of structure can reduce light emission into far-field emission angles above \u00b160\u00b0. As noted, emission from the light-emitting device occurs in a hemispherical distribution, often well approximated by a Lambertian characteristic (particularly for the optically thick, luminescent, radiation converting (or producing) layer). Structures and devices according to the present disclosure can thus greatly improve the collection efficiency of secondary optics or downstream projection systems versus the efficiency of conventional systems. It is to be appreciated that the collection efficiency is increased without undesirable high angle artifacts that are typical of traditional periodic structures.",
                        "Light emission devices that implement the present disclosure can be smaller in size than conventional devices due to the reduced angular collection requirements. Furthermore, a lower collection angle can reduce aberrations, which may result in higher quality imaging or projection of the light source. This can have advantages in a number of applications, such as, for example, forward automotive lighting where high contrast projection is needed on the roadway to minimize glare.",
                        "In various implementations, the present disclosure provides that some light emissions (e.g., above the far-field emissions angles) are scattered back into the converting material (e.g., phosphor, or the like). By scattering light, which would otherwise be emitted outside the desired angular emission cone, back into the converting material, the angular restriction will have a low impact on efficiency. For example, losses in a phosphor converted LED can be kept low with overall losses being less than merely truncating the emission to within a desired cone. This can provide a higher extraction efficiency relative to conventional emission extraction methods. Another benefit is that source (emitting surface) etendue is reduced without significantly degrading overall efficiency or efficacy while increasing luminance. As a specific example, for light emission from a phosphor plate with volume scattering, the internal radiation incident on the emitting surface is approximately Lambertian. If the emitting surface furthermore has no structures for angular control, light emission is also Lambertian (because radiance is conserved), implying that emitted light into a \u00b160\u00b0 angular cone may be approximately 75% of the total generated light emission. With some embodiments herein, light emission into the same specific angular cone may exceed 85-90%, for example, depending on the effective reflectivity of the pump light source.",
                        "In some implementations, the aperiodic structure can be applied to the phosphor converter in a chip-level conversion (CLC) configuration. For example, the phosphor converter can be a flat plate that is bonded to a pump LED emitting surface (e.g., using glue, or other bonding materials). The phosphor then emits directly into air from a flat surface of area equal (or similar) to the pump device emission area. In such embodiments, the aperiodic structure can decrease emission angle while preserving the minimal emission area of the phosphor surface, especially when emission from the edges of the phosphor plate are covered by highly reflective media such as highly loaded TiO2 powder in silicone matrix. Accordingly, luminance (or radiance) may increase with a minimal penalty in total luminous flux or radiant power.",
                        "FIG. 1A illustrates an example embodiment of a dielectric scattering pillar while FIG. 1B illustrates an example embodiment of an array formed from a number of dielectric scattering pillars of FIG. 1A. Turning more specifically to FIG. 1A, a dielectric scattering pillar 100, also referred to herein as a \u201cnano-structure\u201d or simply \u201cstructure\u201d is shown. The structure 100 is depicted as a cylinder, having a height (h) 101 and a diameter (D) 103. The structure 100 can be formed of the same material as phosphor emitter layer 220 shown in FIG. 2. In some embodiments, the structure 100 can be formed from dense titanium dioxide (TiO2) film/thin layer. Furthermore, in some implementations, the structure 100 need not have a cylinder shape. For example, the structure can be rectangular, cone, or pyramid shaped and have dimensions depending on the refractive index of its material.",
                        "An aperiodic array can be formed from a number of the structures 100. For example, FIG. 1B depicts an aperiodic array 120 including a number of structures 100. More specifically, an aperiodic pattern can be formed from a number of pillars 100-1, 100-2, 100-3, 100-4, . . . 100-n (where n is a positive integer). The pillars 100 within the aperiodic array 120 are spaced an average center-to-center distance from each other <r> 105. As used herein, the term \u201ccenter-to-center\u201d or \u201ccenter-to-center distance\u201d means the average distance from the center of one pillar 100 to the center of an adjacent pillar 100. The center to center distance is often referenced as <r>. For example, the <r> 105 depicted in FIG. 1B is from the center of a pillar 100 to the center of an adjacent pillar 100. Specifically, <r> 105 in FIG. 1B depicts the average center-to-center distance <r> 105 from the center of pillar 100-3 to the center or pillar 100-4. More specifically, when referencing <r> herein, the average between the center-to-center spacings of all pillars is meant. It is noted, that the spacing between selected ones of the pillars 100 (e.g., between pillars 100-1 and 100-2) may not be the same as the spacing between other selected ones of the pillars (e.g., between 100-2 and an adjacent pillar besides 100-1).",
                        "The aperiodic array 100 can be engineered to have a closed-packed geometry, which produces azimuthally isotropic scattering of luminescence within a restricted angular cone of extraction. The restricted angular cone of extraction is defined uniquely by the aperiodic geometry of the array. Accordingly, modification of various parameters associated with the aperiodic geometry of the array 120 will affect the restricted angular cone. For example, modifying any one or a combination of the scaling factor, the divergence angle (which can approach the golden angle), or the aspect ratio of the structures 100, the pillar height (h) 101, the pillar diameter (D) 103, or the average spacing <r> 105 can affect the restricted angular cone.",
                        "FIG. 2 depicts a block diagram of an example illumination device 200 implementing an embodiment of the present disclosure. In general, the illumination device 200 includes a light source 210, a phosphor layer 220, and the aperiodic array 120. In this example, the aperiodic array 120 is located on the phosphor layer 220. During operation, the light source 210 emits a light beam into the phosphor layer 220, where a portion of the light beam is changed to light of a different wavelength. The combination of the originally emitted light and the changed light often results in a spectral light distribution having a wavelength longer than the originally emitted light. For example, the light source 210 can be arranged to emit light (e.g., photons) 211 in either the blue light range or the ultra-violet (UV) light range. Assuming the light source emits blue photons 211, the blue photons 211 can either travel through the phosphor layer 220 unchanged or they may be converted into photons 213 for example in the yellow light range. The combination of the blue photons 211 and yellow photons 213 can combine to generate a white light emitted by the device 200. It is noted that the present disclosure could be implemented with full conversion type devices, or those where the pump light (e.g., all or nearly all blue photons 211) is completely or substantially absorbed in the conversion layer (e.g., phosphor layer 220). Examples are not limited in these contexts.",
                        "The aperiodic array 120 is disposed or formed on the phosphor layer 220 and provides that the photons 211 and 213 emitted from the aperiodic array 120 are restricted to a specific angular cone. Further examples of this are given below. In general, the illumination device 200 can be any illumination device where phosphor is used to change the wavelength of the output light beams. For example, the illumination device could be a phosphor coated light emitting diode (LED), or a laser activated remote phosphor (LARP) device. Examples are not limited in this context.",
                        "With some implementations, the phosphor layer 220 can include a range of luminescent materials. For example, in the field of solid-state lighting, the phosphor layer 220 may include a polymer (e.g., silicone) matrix with embedded grains of powder phosphors, phosphor grains in a glass matrix (P-i-G), monolithic ceramic phosphors, monolithic single crystal phosphors, various coatings and thin film phosphors including those from physical vapor deposition (PVD, e.g., pulsed-laser deposition, PLD) and chemical vapor deposition (CVD) onto transparent substrates, and other phosphor configurations.",
                        "It is noted, high luminance and/or high-power applications may benefit from reduced etendue emissions. Such applications typically require special phosphor conversion materials to enhance heat removal and to reduce thermal quenching of the phosphor. In such cases, the phosphor platelet is typically a bulk/monolithic polycrystalline ceramic phosphor (e.g., cerium-activated garnet phosphor represented by the formula A3B5O12:Ce, wherein A is Y, Sc, La, Gd, Lu, or Tb and B is Al, Ga or Sc). As a specific example, the phosphor layer 220 can be at least one of Y3A15O12:Ce, (Y,Gd)3Al5O12:Ce, (Lu,Y)3A15O12:Ce and Lu3Al5O12:Ce. As another example, the phosphor layer 220 could include ceramic phosphor materials from another oxide, nitride, oxynitride, fluoride, or the like. As a further example, such ceramic phosphors may contain additional phases such as Al2O3 to change scattering behavior, increase thermal conductivity, or achieve certain adhesion properties to the bonding material.",
                        "In some embodiments, the phosphor layer 220 could include other phosphors such as various aforementioned materials doped with other ions including Eu2+, Eu3+, Pr3+, Dy3+ or transition metal ions like Mn2+, Mn4+, Cr3+ or the like. The doping ions may depend on the wavelength of the pump (e.g., light source 210). Such phosphor layers 220 can be provided in applications to achieve a wide range of color coordinates or spectral content for the wavelength converter. The phosphor layer 220 can be formed by using a number of techniques, including mixing the phosphor particles with an organic binder, molding the desired shape, and burning out the organic binder followed by a final high-temperature sintering to form a monolithic piece. The phosphor layer 220 may include single crystal ceramics or powder phosphor embedded in various inorganic (e.g., such as a low-temperature glass) or numerous organic matrix materials. For example, some combination of phosphor powder and lower melting point glasses (e.g., P-i-G, or the like) can be used.",
                        "With some implementations, the phosphor layer 220 could include a thin film phosphor. Such phosphor layers 220 may allow excitation in the ultra violet (UV) range and emission in the visible range. Additionally, such phosphor layers may incorporate quantum dots (QDs) into a range of various matrix materials, from organic to inorganic. Such a phosphor layer 220 could be made by a variety of methods (e.g., pulsed-laser deposition (PLD), sputtering, ion-beam, chemical vapor deposition (CVD), metal-organic CVD (MOCVD), or the like). These manufacturing methods may facilitate use of conversion materials such as InGaN, ZnO, AlInGaP and a variety of other semiconductor materials that require an epitaxial film.",
                        "With some examples, the aperiodic array of structures (e.g., the aperiodic array 120 of structures 100) can have a geometry modeled after a Vogel spiral. FIGS. 3A, 3B, and 3C depict examples of aperiodic arrays of structures modeled after the Vogel spiral. It is noted, Vogel spirals are one example of possible engineered aperiodic structures for controlling the directional properties of luminescence. A number of examples of aperiodic structures are presented herein that have a geometry of a Vogel spiral. However, this is not intended to be limiting. In the case of a Vogel spiral, which is a subset of possible aperiodic structures for controlling the directional properties of luminescence from a thick phosphor, the aperiodic array (e.g., the array 120) is formed from a number of pillars (e.g., pillars 100) placed at coordinates:",
                        "(rn,\u03b8n)=(a\u221a{square root over (n)},n\u2202)\u2003\u2003(1)",
                        "Where n is a positive integer representing the pillar number and while a and a are constants.",
                        "In some examples, the golden angle (GA) Vogel spiral can be used. The GA Vogel spiral has a deterministic nature while having isotropic filling of k-space within a desired annular region. An example aperiodic array based on the GA Vogel spiral can be formed where \u03b1=137.508\u00b0 and the mean pillar (or array element) separation is <r>=1.7a. Turning to FIG. 3A, an aperiodic array 321 is depicted having pillars 301 where the mean center-to-center spacing <r> between pillars 301 is rmean=450 nanometers (nm) and the diameter (D) of the pillar 301 is 226 nm. Turning to FIG. 3B, an aperiodic array 322 is depicted having pillars 302 where the mean center-to-center spacing (r) between pillars 302 is rmean=380 nm and the diameter (D) of the pillar 302 is 250 nm. Turning to FIG. 3C, an aperiodic array 323 is depicted having pillars 303 where the mean center-to-center spacing (r) between pillars 303 is rmean=320 nm and the diameter (D) of the pillar 303 is 173 nm.",
                        "It is noted, the impact an aperiodic array of structures (such as those depicted in FIG. 1B, FIG. 3A, FIG. 3B, and FIG. 3C) has on the angular cone of light emissions is influenced by the diffraction from the aperiodic array pattern, the effective directional or antenna properties of individual pillar in the aperiodic array, and the properties of the luminescent radiation within the phosphor plate that is incident on the array. Accordingly, the present disclosure provides a discussion of such characteristics. As a starting point, assume each pillar to be independent from one another and neglect interactions between pillars. Said differently, consider the aperiodic array as a phase-amplitude mask for the incident light with a more general description of the radiation scattering properties of the pillars. With this assumption, a theoretical description of the operation of the aperiodic array is given. This theory can be extended to approximate aperiodic arrays where the pillars interact with each other. For example, assume the scattering of the net incident field (e.g. electric field component of radiation) by a particular pillar to be from the superposition of the true incident field and the perturbing field generated by scattering from neighboring pillars.",
                        "Using partial radiation coherence theory, assume that the wavefront of light just behind the aperiodic array within the phosphor is a wide-sense stationary random wavefront (i.e., the 2nd order statistics do not vary with position but are still spatially correlated). Given this, the following formula for the scattered far-field radiant intensity/(u0) (W/sr) from the array can be derived. The radiant intensity is the power per unit steradian emitted into air (or another output medium). In the case of identical pillars, the radiant intensity is:",
                        "\\(\\begin{matrix}\n{\\frac{{dP}_{SC}}{d\ue89e\\; \ue89e\\Omega_{0}} = {{I\ue8a0\\left( u_{0} \\right)} \\approx {\\int_{{\uf603u\uf604} < k}\ue89e{\\frac{du}{k^{2}}\ue89e{S\ue8a0\\left( {u - u_{0}} \\right)}\ue89e{P\ue8a0\\left( {u_{0},u} \\right)}\ue89e{L_{S}\ue8a0(u)}}}}} & (2)\n\\end{matrix}\\)",
                        "Note that Equation (2) assumes that the pillars are strongly scattering and spaced closely enough together such that specular transmission is small. This is essentially equivalent to the result that one would obtain with kinematic diffraction theory. Referring to FIG. 2, we have wavenumbers k0=2\u03c0 n0/\u03bb0 and k=2\u03c0 n/\u03bb0, where \u03bb0 is the free-space wavelength, and n is the refractive index of the phosphor. The variables u and u0 are the transverse components of the wave vectors k and k0, which are given by u=(ux, uy)=k(mx, my), and where the direction cosines are given by:",
                        "\\(\\begin{matrix}\n{{m_{x} = {\\frac{u_{x}}{k} = {\\sin \ue89e\\; \ue89e\\theta \ue89e\\; \ue89e\\cos \ue89e\\; \ue89e\\varphi}}}\ue89e\ue89e{m_{y} = {\\frac{U_{y}}{k} = {\\sin \ue89e\\; \ue89e\\theta \ue89e\\; \ue89e\\cos \ue89e\\; \ue89e\\varphi}}}\ue89e\ue89e{m_{x} = {\\frac{\\sqrt{{k^{2}--}\ue89eu_{y}^{2}}}{k} = {\\cos \ue89e\\; \ue89e\\theta}}}} & (3)\n\\end{matrix}\\)",
                        "The analogous expressions hold for the direction cosines in the output medium with refractive index n0. Note that radiance LS is the net radiance incident on the aperiodic array from the phosphor side. This net radiance can be the radiance that results from multiple reflections/scattering from both the aperiodic array and light source (e.g., LED, laser, or the like). In the case of Lambertian, Ls would be a directionally constant radiance.",
                        "Based on scattering theory (i.e., single scatterer approximation), the scattering function P(u0, u) is related to the single pillar scattering amplitude 2\u00d72 tensor (uo, u) by the following relation:",
                        "\\(\\begin{matrix}\n{{{P\ue8a0\\left( {u_{0},u} \\right)} \\equiv {\\frac{1}{m_{z}\ue8a0(u)}\ue89e\\frac{d\ue89e\\; \ue89e\\sigma_{SC}}{d\ue89e\\; \ue89e\\Omega_{0}}}} = {\\frac{n_{0}}{n}\ue89e\\frac{1}{{m_{z}\ue8a0(u)}\ue89ek_{0}^{2}}\ue89e\\frac{1}{2}\ue89e{\\sum\\limits_{q_{0}\ue89eq}\ue89e{\uf603{{{\\hat{\\mathcal{E}}}_{q_{0}}\ue8a0\\left( u_{0} \\right)} \\cdot {\\underset{\\_}{\\underset{\\_}{a}}\ue8a0\\left( {u_{0},u} \\right)} \\cdot {{\\hat{\\mathcal{E}}}_{q}\ue8a0\\left( u_{0} \\right)}}\uf604}^{2}}}} & (4)\n\\end{matrix}\\)",
                        "Here, the factor P is closely related to the differential cross-section for the pillar, d\u03c3SC/d\u03a90 while {circumflex over (\u03b5)}q(u) and {circumflex over (\u03b5)}q(u0) refer to the incident and scattered polarization vectors in directions defined by u (or u0) with polarization q=s or p.",
                        "FIG. 4 illustrates a diagram 400 showing definitions of transverse wavevectors and propagation angles for incident radiance distribution LS(u). This figure depicts wavevectors (k) 401 propagating through a phosphor layer 220 as well as an aperiodic array 120. As depicted, during propagation the aperiodic array 120 changes the angle (\u03b8) 403 of propagation of the wavevectors 401 as they enter the output medium 430 (e.g., air), which is represented by the overall radiance distribution LS(u).",
                        "The structure function S describes the Fourier power spectrum of the diffracted light from the aperiodic array of pillars, represented as:",
                        "S(u\u2212u0)=|F(u\u2212u0)|2=|F(u0\u2212u)|2=|\u03a3je\u2212j(u\u2212u)\u00b7s|2,\u2003\u2003(5)",
                        "where the vector sj denotes the locations of the pillars on the converter surface. Referring to Equation (2), it is noted that the spectral power density S is integrated over all propagating transverse wavevectors u within the converting medium (e.g., phosphor layer 220, or the like). Typically, the refractive index of the converting medium is greater than that of the emitting medium, which is typically air. As such, the available transverse wavevectors u<k spans a larger space than available wavevectors u0<k0 in the output medium. Assuming a high scattering limit for the converted illumination device (e.g., illumination device 200, or the like), the incident radiance Ls can be considered a constant. It is noted, that this is useful given the Lambertian radiance approximation is often a limiting approximation for LARP or LED sources. Evaluating the scattering function for a pillar of height h and diameter D in a version of the anomalous diffraction approximation yields the following result:",
                        "\\(\\begin{matrix}\n{{P\ue8a0\\left( {u_{0},u} \\right)} = {\\frac{n_{0}}{n}\ue89e\\frac{\\xi \ue8a0\\left( {u_{0},u} \\right)}{m_{z}\ue8a0(u)}\ue89e\\frac{\\left( {D\ue89e\\; \ue89e{u_{0\ue89e\\; \ue89ez}/2}} \\right)^{2}}{{\uf603{u - u_{0}}\uf604}^{2}}\ue89e{{\uf603{1 - e^{{j\ue8a0{({n_{p} - 1})}}\ue89ek_{0}\ue89eh}}\uf604}^{2}\ue8a0\\left\\lbrack {J_{1}\ue8a0\\left( \\frac{{\uf603{u - u_{0}}\uf604}\ue89eD}{2} \\right)} \\right\\rbrack}}} & (6)\n\\end{matrix}\\)",
                        "where np is the refractive index of the pillar (e.g., pillar 100, or the like), J1(x) is the first order Bessel function, and \u03be(u0, u) is a slowly varying angular function that accounts for the incident and scattered polarizations for a randomly polarized incident field. Further neglecting the far-field angular variation of the pillar scattering, P and L can both be treated as constants in Equation (2).",
                        "FIG. 5 depicts a diagram 500 illustrating an optimal structure function S 501 for producing emission in a forward direction component even with fully Lambertian light incident on the aperiodic array 120 from within the phosphor layer 220. As illustrated, making the spectrum of S 501 a simple ring with radius equal to k 401, the integral in Equation 1 is largest for emissions in direction normal to the surface (u0=0), and decreases as u0\u2192k since the overlap of the structure function S with the domain of propagating waves in the phosphor layer 220 decreases. Thus, the structure function S can have the form of the following equation.",
                        "S=\u03b4(|u|\u2212k)\u2003\u2003(7)",
                        "The above detailed theory can be applied to engineer an aperiodic array 120 that will restrict emissions radiated from layer 220 within a desired cone. FIGS. 6A-6D and 7 illustrate the combined role of both the far-field scattering pattern from the array elements P and array pattern as given by the structure factor S has on the resultant restricted emission cone.",
                        "FIG. 6A illustrates a graph 601 of a parameter space for a normalized radiance profile \u03b3dn as a function of outgoing emission with direction from normal \u03b2\u2032=|u0|/k0. It is noted that values above one (1) indicate enhanced directional emission in the output direction. Said differently, graph 601 of the parameter space illustrates the results of Equation (2) for a GA Vogel spiral with Lambertian incident radiation. As depicted, for the free-space wavelength \u03bb>1.8 an angular ring structure will form in the far-field; for \u03bb<1.8, the desired enhancement occurs closer to the normal incidence.",
                        "FIG. 6B illustrates a graph 603, depicting a representation of why Equation (7) yields the highest potential forward directionality as discussed herein. More specifically, graph 603 illustrates the principle of light scattering from an isotropic k-space structure to enhance directional emission. Ring 603-A is a set of wave vectors propagating in the high index medium (e.g., the phosphor layer 220, or the like) while ring 603-B represents the dominant feature of S(G). Each rings 603-C represents the set of input vectors scattered by a single array momentum vector G. It is noted, that rings 603-C strongly overlap near the center but minimally overlap near the edges, which leads to enhanced forward emission. The vectors indicate how a single incident wave vector \u03b2 phase matches with a moment vector G to produce a scattered vector \u03b2\u2032 which is nearer to the center of the light cone.",
                        "FIGS. 6C and 6D illustrate graphs 605 and 607, respectively. Graphs 605 and 607 each depict the structure function S(G) for the extreme cases of enhanced forward scattering and high angle scatter, respectively. That is, these two figures depict the combined structure function and single element scattering function at u=0, S(u0)P(u0, 0) and depict the ring structure of the far-field diffraction pattern of an aperiodic array (e.g., the aperiodic array 120) formed after the GA Vogel spiral. The solid white circle 609 indicates the boundary of the free space light cone while the dashed while circle 611 indicates boundary of the high-index light cone with n=1.82.",
                        "FIG. 7 illustrates a graph 700 depicting a number of the Fourier space images representing intensity profiles for a number of different emissions. Graph 700 is organized into rows 710 and columns 720. The first row 710-1 represents the described model, the second row 710-2 represents measurements made on a patterned region of a sample, and the third row 710-3 represents measurements made on an un-patterned region of the same sample. Columns 720 correspond to different patterns of aperiodic arrays having a pillar diameter of 410 nanometers (nm) and a height of 330 nm. Specifically, column 720-1 represents an aperiodic array with a mean nearest neighbor separation of 220 nm, column 720-2 represents an aperiodic array with a mean nearest neighbor separation of 300 nm, column 720-3 represents an aperiodic array with a mean nearest neighbor separation of 380 nm, and column 720-4 represents an aperiodic array with a mean nearest neighbor separation of 450 nm. The graph was generated from free-standing ceramic phosphor plates under laser excitation at 405 nm.",
                        "Each of the intensity profiles referenced in this figure (e.g., intensity profile at [710-1, 720-1], etc.) has a white circle with a radius of 0.8, equal to the numerical aperture (NA) of the microscope objective used for making the Fourier space images. It is noted that the role of the radiance distribution (light incident on the array of structures) LS is quite complex. In practical devices, the need for high light extraction without an increase in etendue usually requires that the illumination element (e.g., LED, laser, etc.) or the entire structure itself has some degree of volume and/or surface scattering.",
                        "Typical illumination devices optimized for light extraction of the converted radiation (e.g., phosphor converting devices as discussed herein) provide a final radiance distribution incident on the aperiodic array disposed on the phosphor that is close to Lambertian, as used in the example calculations discussed with reference to Equations (1) to (7). The radiation may also have some degree of intensity enhancement due to cavity effects that ultimately lead to higher extraction efficiencies. For example, in the case of a LARP device, higher degrees of volume scattering are often necessary for good spot confinement (high luminance). Note, although the present disclosure provides examples of light extraction for illumination devices where the incident light distribution is close to Lambertian, this is not intended to be limiting and devices with aperiodic arrays as discussed herein can be provided for illumination devices where the incident light distribution significantly deviates from Lambertian. Said differently, aperiodic arrays, such as those depicted in FIG. 1B and FIGS. 3A-3C can be engineered for devices where the incident light distribution significantly deviates from Lambertian.",
                        "Accordingly, as discussed above, an aperiodic array having a pattern based on GA Vogel spirals can provide emission with controlled angular spread. Referring back to FIG. 1B, various parameters of the pattern of the aperiodic array 120, such as, the height (h) 101 of the pillars 100, the diameter (D) 103 of the pillars 100, and the average spacing between pillars <r> 105 can be manipulated to limit emission to within a desired angular cone. In some implementations, these parameters can have the following ranges for luminescence wavelengths in the green to red visible range (i.e., 500-650 nm).",
                        "100 nm<h<1,000 nm",
                        "100 nm<D<300 nm\u2003\u2003(8)",
                        "0.25\u03bb0<r<2.5\u03bb0",
                        "In some implementations, these parameters can have the following ranges for luminescence wavelengths centered near 550-570 nm.",
                        "300 nm<h<400 nm",
                        "250 nm<D<350 nm\u2003\u2003(9)",
                        "380 nm<r<450 nm",
                        "With some implementations, the height (h) can be constrained according to Equation (6). For example, considering the phase delay accumulated by propagation through the pillar in Equation (6), it follows that maximum scattering occurs when the field generated by the pillar is in-phase with the incident field in air, yielding:",
                        "(nP\u22121)k0h=\u03c0,3\u03c0, . . .\u2003\u2003(10)",
                        "or,",
