Repository: boschresearch/Pap2Pat

# Pap2Pat Dataset

### File Schema

Every directory in `data` corresponds to one patent-paper pair and contains the full texts of both patent and paper, as well as the patent outlines. We include all information in JSON for programmatic parsing and Markdown for manual inspection.

```yaml
data/:
    paper_id-patent_id/:
        # Nested JSON format
        patent.json: JSON file containing patent metadata and full-text, as well as all outlines
        paper.json: JSON file containing paper metadata and full-text
        # Markdown format
        patent.md: patent full-text formatted in markdown
        paper.md: paper full-text formatted in markdown

File: Pap2Pat/data/W2912086910-US20220081777/paper.json
{
    "id": "https://semopenalex.org/work/W2912086910",
    "authors": [
        "Jiaxing Huang",
        "Chenlong Cui",
        "Hee Dong Jang",
        "Alane Lim"
    ],
    "title": "Self-Healing Microcapsule-Thickened Oil Barrier Coatings",
    "date": "2019-01-27",
    "abstract": "Low-viscosity oils could potentially act as self-healing barrier coatings because they can readily flow and reconnect to heal minor damage. For the same reason, however, they typically do not form stable coatings on metal surfaces. Increasing viscosity helps to stabilize the oil coating, but it also slows down the healing process. Here, we report a strategy for creating highly stable oil coatings on metal surfaces without sacrificing their remarkable self-healing properties. Low-viscosity oil films can be immobilized on metal surfaces using lightweight microcapsules as thickeners, which form a dynamic network to prevent the creep of the coating. When the coating is scratched, oil around the opening can rapidly flow to cover the exposed area, reconnecting the particle network. Use of these coatings as anticorrosion barriers is demonstrated. The coatings can be easily applied on metal surfaces, including those with complex geometries, both in air or under water, and remain stable even in turbulent water. They can protect metal in corrosive environments for extended periods of time and can self-heal repeatedly when scratched at the same spot. Such a strategy may offer effective mitigation of the dangerous localized corrosion aggravated by minor imperfections or damage in protective coatings, which are typically hard to prevent or detect, but can drastically degrade metal properties.",
    "sections": [
        {
            "title": "Introduction",
            "paragraphs": [
                "Barrier coatings can retard corrosion by isolating underlying metal from reactive environments [1]. Pinholes and other minor damage (e.g., cracks and scratches) in the coating only expose small areas of metal. However, reactions at these sites can develop into dangerous localized corrosion, which can lead to catastrophic failure of the overall material system even with very little mass loss [2, 3]. Since these defects are hard to prevent, predict, or detect, responsive coatings that can self-repair would be very useful for mitigating localized corrosion. There have been a number of strategies for making self-healing coatings that can fix damage autonomously [4]. At the molecular level, systems with reversible bonding [5] can be triggered to reestablish connections, preventing cracks from propagating. Repairing larger cracks requires the delivery of healing agents to damaged areas. For example, microcapsules [6] and vascules [7] containing monomers and initiators can be embedded in a polymer coating, which, upon rupture, release the liquids to rapidly fill a crack, polymerize, and solidify.",
                "Since fluid readily flows and reconnects, materials with such liquid-like properties would be ideal for self-healing purposes. However, for the same reason, low-viscosity fluid does not form stable coatings. On the other hand, high-viscosity liquid (e.g., a grease) can form very stable coatings, but it does not flow easily to heal scratched areas. Continuous layers of low-viscosity oils can be stabilized on a surface with patterned pinning sites, which essentially restructures the liquid films into interconnected small reservoirs. These oil films can then act as protective barriers to isolate the substrate from water [8\u201312]. Here, we report another strategy for fabricating liquid-based self-healing coatings, in which low-viscosity oil films are immobilized on metal surfaces by a dynamic network of lightweight colloidal capsules. At the macroscopic scale, the oil coating is thickened and becomes creep-resistant on metal surfaces. But, at the microscopic scale, the oil trapped within the particle network is still highly fluidic and can readily flow and reconnect when the network is broken by a scratch, thus retaining the extraordinary self-healing capability of the oil. The coatings can be applied on demand on metal surfaces as anticorrosion barriers, even under water. They are pinhole-free and stable in high turbulence and highly corrosive environments and can self-heal up to hundreds of times, making them a promising option for underwater anticorrosion applications."
            ],
            "subsections": []
        },
        {
            "title": "Results And Discussion",
            "paragraphs": [],
            "subsections": [
                {
                    "title": "1. Microcapsule-Thickened Oil",
                    "paragraphs": [
                        "Oil can be gelled or thickened by molecule-, polymer-, or particle-based additives, which form an extended network in oil to stop its free flow [13]. Since barrier coatings are often applied to vertical surfaces, lightweight, low-loading-level particle thickeners would be preferred, as they do not significantly increase the weight of the oil layer. Thus, hollow microcapsules of reduced graphene oxide (r-GO) with an apparent density of around 0.12 g/cm3 (Figures 1(a) and 1(b)) are chosen as the model particle thickener for all the studies below. The microcapsules are made by spray-drying a mixture of graphene oxide sheets and polystyrene colloids around 200 nm in diameter, followed by thermal annealing to reduce graphene oxide and remove the polystyrene beads (see Materials and Methods). The resulting microcapsules are made of interconnected voids of around 200-250 nm in diameter with thin graphene walls of less than 10 nm. They are sufficiently robust and resilient during handling. As shown in Figure 1(c), r-GO microcapsules can increase the viscosity of silicone oil by 1000 times at just about 5 wt. % loading. Optical microscopy observation confirmed that the r-GO microcapsules indeed form an extended network in the oil (Figure 1(d)). Heavier hollow microcapsules made of poly(o-methoxyaniline) or silica were also tested, but much higher loading levels (e.g., 15-35 wt. %) are required for the resulting coatings to achieve similar increases in viscosity. The drastic thickening effect of r-GO microcapsules is primarily attributed to their light weight. r-GO microcapsules also have a few other desirable properties. Our earlier work [14] demonstrated that similarly prepared r-GO capsules could absorb oil well, allowing them to stay wetted by and immersed in the oil rather than floating on the surface. The black color of r-GO also facilitates direct visual inspection and optical microscopy observation of the oil coating."
                    ],
                    "subsections": []
                },
                {
                    "title": "2. Stability Of R-Go/Oil Coating On Metal Surfaces",
                    "paragraphs": [
                        "Figure 2 shows that coatings made from the r-GO thickened oil are remarkably stable in air and under water. As shown in Figures 2(a) and 2(b), a drop of low-molecular-weight silicone oil with viscosity of around 0.02 Pa\u00b7s readily flows down a slope of Al foil (Figure 2(a)), while the same oil loaded with r-GO capsules (around 5 wt. %, hereafter denoted as r-GO/oil) sticks to the foil firmly (Figure 2(b)). The thickened oil has a viscosity of around 40 Pa\u00b7s. In a control experiment, high-molecular-weight silicone oil with even higher viscosity (around 100 Pa\u00b7s) was tested, which can also form a stable coating on Al foil. However, when immersed under water, the high-viscosity oil film gradually dewets (Figure 2(c)) due to the added interfacial tension between oil and water. In contrast, the r-GO/oil coating remains stable. The r-GO/oil coating is capable of resisting lateral compressive stresses induced by the surface tension of water and hinders the shrinkage of the oil film, which may be attributed to the jamming of the particles. The r-GO/oil coating can withstand highly turbulent water. Figure 2(d) shows a coated copper wire immersed in a whirlpool generated by magnetic stirring, from 600 rpm to the maximum stirring speed of 1200 rpm. The coating remains intact after days of vigorous stirring. Under these stirring conditions, the linear velocities of water around the wire are estimated to be in the range of 0.5 to 1 m/s using a dye-tracking method (see Materials and Methods), which are on par with the typical flow rates of rivers [15]."
                    ],
                    "subsections": []
                },
                {
                    "title": "3. Barrier Performance Of R-Go/Oil Coating",
                    "paragraphs": [
                        "The r-GO/oil coating can indeed act as a barrier to protect metal against corrosion over extended periods of time. A 3-electrode electrochemical cell (Figure 3(a)) consisting of platinum as the counter electrode, an Al wire as the working electrode, and Ag/AgCl as the reference electrode was used to evaluate the barrier performance of the r-GO/oil film in a solution of 1 M (3%) HCl. The potentiodynamic polarization curve of a bare Al wire (Figure 3(b), purple line) shows anodic and cathodic branches typically associated with the corrosion of a metal in a solution. In contrast, the same experiment performed on an r-GO/oil-coated Al wire (Figure 3(b), red line) results in a nearly flat line around zero current, indicating that the r-GO/oil coating insulates the underlying Al from reacting with the electrolyte solution and thus prevents the metal from corroding. Figures 3(c) and 3(d) show the long-term anticorrosion performance of the r-GO/oil coating. An Al wire immediately starts to react upon dipping in 20% HCl solution (Figure 3(c), left), generating H2 bubbles on its surface. After one hour, the immersed part of the wire is almost entirely etched (Figure 3(c), right). However, an r-GO/oil-coated wire (Figure 3(d), left) stays intact after being immersed in this highly corrosive solution for at least 3 months (Figure 3(d), right). Some coated wires were found to be intact after being immersed for over a year.",
                        "The r-GO/oil film adheres well to many types of metal surfaces (e.g., Cu, Fe, Al, and their alloys), even those with complex geometries or sharp corners, on which oil film tends to dewet. An example is demonstrated in Figures 4(a) and 4(b), showing the survival tests of an Al foil boat placed on a sea of 2\u2009M HCl. The boats are loaded with a methylene blue dye solution to indicate leakage. Without a barrier coating, the Al boat is rapidly etched by HCl. It starts to leak after a few minutes and completely dissolves in 20 minutes (Figure 4(a)). In contrast, the boat coated with an r-GO/oil film is well protected and remains intact after the dye solution (Figure 4(b)) or even the entire HCl bath dries out. The r-GO/oil coating can be conveniently applied to metal surfaces on demand, even under water, simply with a brush to yield a pinhole-free barrier coating (see photos in Figure 4(c) and ) that is capable of stopping ongoing corrosion."
                    ],
                    "subsections": []
                },
                {
                    "title": "4. Self-Healing Property Of R-Go/Oil Coating",
                    "paragraphs": [
                        "While the r-GO/oil coating exhibits remarkable stability, it does not lose the self-healing properties of the oil. The coating is capable of healing submillimeter to millimeter scale scratches in seconds, as shown in the snapshots in Figures 5(a)\u20135(d) (also see ). Optical microscopy observation (Figures 5(e)\u20135(g), also see ) reveals that when a scratch breaks part of the particle network nearby, oil immediately starts flowing to the exposed area and brings new particles to reestablish the network. The flow of particles stops after the coating is healed (Figure 5(h)). Figures 5(i)\u20135(l) show coatings that have been applied to aluminum wires. They demonstrate that the coating can quickly self-heal in both water (Figure 5(i)) and in 5% and 10% HCl (Figures 5(j) and 5(k), respectively) when scratched. Eventually, when immersed in 20% HCl solution, the evolution of H2 bubbles at the scratched area is too fast to allow the r-GO/oil coating to recover (Figure 5(l)). This self-healing behavior can also be seen in open-circuit current measurements (Figure 5(m)) of an Al wire that is coated with r-GO/oil and immersed in 1 M (3%) HCl. When the coating is scratched, a small area of the metal is exposed, triggering a current spike that gradually decays to near zero within a few seconds, indicating that the coating has self-healed. The coating can self-heal multiple times in succession. The duration of the current spikes matches the time scale of the self-healing behaviors observed in Figures 5(a)\u20135(d).",
                        "Although only 3 consecutive scratching-healing cycles were shown in the electrochemical test shown in Figure 5(m), the r-GO/oil coating is actually quite tolerant to scratches and can self-heal up to hundreds of times at the same spot. The drawing in Figure 6 illustrates an exhaustive scratch test on an r-GO/oil-coated wire immersed under water. A soft rod made of polydimethylsiloxane (PDMS) is attached to the minute hand of a clock, so that it can repeatedly scratch the immersed wire at the same location once every minute. As long as there is a sufficient reserve of oil to flow to the scratched area and extra capsules above the percolation threshold to reconnect the broken network, the r-GO/oil coating sustains scratching and self-heals repeatedly (also see ). Therefore, although a small piece of the coating is removed during each scratch, the coating shown in Figure 6 repeatedly heals even after 180 scratches. After 240 scratches, the damage on the coating becomes visible, when the remaining amount of r-GO/oil becomes insufficient to completely cover the wire."
                    ],
                    "subsections": []
                },
                {
                    "title": "5. Mitigation Of Localized Corrosion With Self-Healing Coating",
                    "paragraphs": [
                        "The scratch-tolerant, self-healing properties of r-GO/oil coatings make them an effective type of barrier for mitigating localized corrosion. A proof-of-concept experiment is shown in Figure 7(a), in which brass wires are first protected with a barrier coating and then scratched to expose a small area to simulate localized corrosion, before immersing them in highly corrosive solutions (5.5 M HCl) for 2 weeks. A hard polymer coating is tested as a control to illustrate the importance of the self-healing capability of the barrier coating. Typical corrosion tests often measure the mass loss of metals. Such measurements do not reflect the drastic degradation of mechanical properties by localized corrosion, which can occur with negligible mass loss [3, 16]. Therefore, tensile tests are performed to directly evaluate the damage in mechanical properties as a result of localized corrosion on the wires. Figure 7(b) shows representative stress-strain curves of a number of brass wire samples before and after etching. Figure 7(c) compares the percentages of tensile strength and mass of these wires after etching, relative to those of the unetched wire. Without a protective barrier, the wire loses nearly 40% of its mass and over 90% of its strength after just 1 week. The wire coated with a hard polymer barrier experiences negligible mass loss after 2 weeks, but its strength decreases by about 50% due to localized corrosion at the scratched area (see SEM images in ). In fact, even without the intentionally made scratch, the polymer-coated wires still suffer significant property degradation from corrosion due to pinholes, which are hard to prevent and detect (see ). In contrast, with the r-GO/oil's rapid self-healing capability, the wire coated with r-GO/oil retains its original mechanical properties even after being immersed in the etchant solution for 2 weeks."
                    ],
                    "subsections": []
                }
            ]
        },
        {
            "title": "Conclusion",
            "paragraphs": [
                "In conclusion, by using lightweight microcapsules as thickening agents, even low-viscosity oil can form continuous, highly stable, protective barrier coatings on metal surfaces. Such oil coatings are intrinsically pinhole-free, and they can quickly self-heal many times when they are scratched, making them potentially useful as an on demand or urgent solution for protective barrier applications. Although most of the work presented here is demonstrated with r-GO microcapsules, the described strategy is largely materials agnostic and should be applicable to a wide range of lightweight particles. The particles can potentially be loaded with other materials to render additional functions to enhance the barrier coatings."
            ],
            "subsections": []
        },
        {
            "title": "Materials And Methods",
            "paragraphs": [],
            "subsections": [
                {
                    "title": "1. Experimental Design",
                    "paragraphs": [],
                    "subsections": [
                        {
                            "title": "1.1. Materials",
                            "paragraphs": [
                                "Graphene oxide (GO) sheets were synthesized through a modified Hummer's method [17] as reported elsewhere [18]. Polystyrene colloids were prepared through emulsion polymerization [19]. Reduced graphene oxide (r-GO) capsules are made by an aerosol-assisted synthesis method based on a previous report [14], using a spray dryer (Buchi Nano-Spray Dryer B-90). A mixture of 1 L 2 mg/mL GO sheets and 100 mL polystyrene colloids (200 nm diameter) was sprayed at 80 \u00b0C, which yielded GO-wrapped polystyrene beads. r-GO capsules were obtained by heating the product under argon at 600 \u00b0C for 4 hours, which reduced GO and removed the sacrificial polymer template. The apparent density of the capsules was determined to be 0.12 g/cm3 by measuring the volume of a known mass of powder within the end of a cylindrical pipette tip. SEM images of the r-GO capsules were taken with an FEI Nova 600 SEM. TEM images were taken with a JEOL ARM300F GrandARM transmission electron microscope. These particles were added to oil at various weight fractions to adjust viscosity. Various types of oils such as household vegetable oils, household sunscreen oils, light mineral oils, and silicone oils were tested, all of which worked for self-healing coatings. Silicone oil was chosen as the model system due to its high stability against degradation and low solubility in water. Low-molecular-weight (viscosity 20 cSt, i.e., around 0.02 Pa\u00b7s) and high-molecular-weight (viscosity 100,000 cSt, i.e., around 100 Pa\u00b7s) silicone oils were purchased from Sigma-Aldrich. A number of metal wires were tested, including brass, copper, steel, and aluminum. The wires were briefly polished with sandpaper and washed with ethanol to remove any existing surface coating. Hollow spheres of poly(o-methoxy)aniline (average diameter: 2.27 \u03bcm, average wall thickness: 191 nm) and silica (average diameter: 3.94 \u03bcm, average wall thickness: 223 nm) were synthesized using methods in the literature [20, 21]."
                            ],
                            "subsections": []
                        },
                        {
                            "title": "Viscosity Measurement (Figure 1(C))",
                            "paragraphs": [
                                "Viscosities of the r-GO/oil coatings were measured on an Anton Paar Physica MCR 300 rheometer with a cone-and-plate (lower loading levels) or parallel plate geometry (higher loading levels). Typically, 0.5 g of particle/oil coating was subjected to shear rates from 0.1 to 100 rad/s to measure the resulting shear stresses. The viscosity at 0.1 rad/s was chosen for comparison."
                            ],
                            "subsections": []
                        },
                        {
                            "title": "Stability Under Shearing Water (Figure 2(D))",
                            "paragraphs": [
                                "Copper wires (1.02 mm diameter) coated with r-GO/oil films were immersed in a water bath, which was stirred at a nominal speed of 600 and 1200 rpm for 1-2 weeks. The linear shear velocity of water is estimated to be 0.5 to 1 m/s using a dye-tracking method, in which a droplet of concentrated dye solution is dispensed into the whirlpool and tracked using a camera in slow motion mode (240 fps). The initial linear velocity of this droplet (e.g., within the first 100 ms, before it becomes too diffuse) was calculated to represent the linear flow rate of the whirlpool."
                            ],
                            "subsections": []
                        },
                        {
                            "title": "Electrochemical Tests (Figures 3(A), 3(B), And 5(M))",
                            "paragraphs": [
                                "The anticorrosion performance of r-GO/oil on aluminum in a 1 M (3%) HCl solution was evaluated using an Autolab electrochemical interface instrument (PGSTAT 302N). The electrochemical cell (illustrated in Figure 3(a)) was a three-electrode setup consisting of platinum (counter electrode), a freshly polished aluminum wire that was either bare or coated with r-GO/oil (working electrode) and Ag/AgCl (reference electrode). The polarization curves (Figure 3(b)) were measured from -0.3 VOCP to 0.3 VOCP at a scan rate of 0.001 V/s and a step size of 0.01 V. To investigate the electrochemical behavior of self-healed scratches (Figure 5(m)), open-circuit current of an r-GO/oil-coated Al wire immersed in the same electrochemical cell was monitored at a time increment of 0.2 s. The wire was scratched with a plastic pipette tip to induce local corrosion."
                            ],
                            "subsections": []
                        },
                        {
                            "title": "Anticorrosion Tests (Figures 3(C), 3(D), 4(A), And 4(B))",
                            "paragraphs": [
                                "An uncoated Al wire (1.02 mm diameter) (Figure 3(c)) and another coated with r-GO/oil film (Figure 3(d)) were immersed into 5.5 M (17%) HCl. Al boats shown in Figures 4(a) and 4(b) were made from foil by folding and floated on a solution of 2 M HCl in a 100 mm diameter petri dish. 0.2 mL of 0.1 wt. % methylene blue solution was loaded in the boats as color indicator of leakage."
                            ],
                            "subsections": []
                        },
                        {
                            "title": "Visual And Optical Microscopy Observation Of Self-Healing Property (Figure 5, Movies  And )",
                            "paragraphs": [
                                "r-GO/oil coating was applied onto a glass slide and swiped with a 200 \u03bcL pipette tip to generate scratches that are about 0.5 to 1 mm wide. Optical microscopy images (Nikon Eclipse TE2000-U) were recorded using a monochrome interline CCD camera (Photometrics, CoolSNAP HQ2)."
                            ],
                            "subsections": []
                        },
                        {
                            "title": "Exhaustive Self-Healing Test (Figure 6 And )",
                            "paragraphs": [
                                "A metal wire coated with r-GO/oil was fastened horizontally under water. A polydimethylsiloxane (PDMS) rod with diameter around 1 mm was used to scratch the coating repeatedly at the same spot. The PDMS rod was attached to the \u201csecond\u201d hand of a ticking clock, so that it scratched the coated wire once per minute."
                            ],
                            "subsections": []
                        },
                        {
                            "title": "Evaluating Corrosion-Induced Degradation Of Mechanical Properties (Figures 7,  And )",
                            "paragraphs": [
                                "Brass wires were first coated with r-GO/oil or Rust-Oleum 2X (a polymer-based anticorrosion paint) and then scratched with a razor blade to generate small slits that are around 0.3 mm wide. Wires with scratched coatings were immersed into 5.5 M (17%) HCl (1 week for uncoated wires, 2 weeks for coated wires). Stress-strain curves were obtained using a Bose ElectroForce 5500 tensile tester. SEM images of the wire surfaces after corrosion were taken with an FEI Nova 600 SEM. In control experiments, wires coated with the paint, but unscratched, were also immersed in HCl to show the effect of pinholes, which are hard to prevent and detect during the coating process."
                            ],
                            "subsections": []
                        }
                    ]
                }
            ]
        }
    ]
}

File: Pap2Pat/data/W2912086910-US20220081777/patent.json (part 1 of 2)
{
    "id": "US20220081777",
    "authors": [
        "Jiaxing Huang",
        "Chenlong Cui",
        "Alane Tarianna O. Lim"
    ],
    "title": "SELF-HEALING COATING COMPOSITIONS",
    "date": "2020-01-03 00:00:00",
    "abstract": "Self-healing coating compositions are provided. In embodiments, such a composition comprises a liquid medium and a network of hollow capsules extending through the liquid medium in three dimensions, the network comprising a plurality of chains formed from the hollow capsules, aggregates of the hollow capsules, or both, wherein exterior surfaces of the hollow capsules of the plurality of chains define a plurality of channels filled with the liquid medium, and wherein the coating composition has a room temperature viscosity greater than that of the liquid medium. Coated surfaces formed from the compositions and methods of protecting surfaces using the compositions are also provided.",
    "sections": [
        {
            "title": "DESCRIPTION",
            "paragraphs": [],
            "subsections": [
                {
                    "title": "BACKGROUND",
                    "paragraphs": [
                        "Barrier coatings can retard corrosion by isolating underlying metal from reactive environments. Pinholes and other minor damages (e.g., cracks and scratches) in the coating only expose small areas of metal. However, reactions at these sites can develop into dangerous localized corrosion, which can lead to catastrophic failure of the overall material system even with very little mass loss. Since these defects are hard to prevent, predict, or detect, responsive coatings that can self-repair are useful for mitigating localized corrosion. There have been a number of strategies for making self-healing coatings that can fix damages autonomously. At the molecular level, systems with reversible bonding can be triggered to reestablish connections, preventing cracks from propagating. Repairing larger cracks requires the delivery of healing agents to damaged areas. For example, microcapsules containing monomers and initiators can be embedded in a polymer coating, which, upon rupture, release the liquids to rapidly fill a crack, polymerize, and solidify.",
                        "Since fluid readily flows and reconnects, materials with such liquid-like properties would be ideal for self-healing purposes. However, for the same reason, low-viscosity fluid does not form stable coatings. On the other hand, high-viscosity liquid (e.g., a grease) can form very stable coatings, but it does not flow easily to heal scratched areas. Continuous layers of low-viscosity oils can be stabilized on a surface with patterned pinning sites, which essentially restructures the liquid films into interconnected small reservoirs. These oil films can then act as protective barriers to isolate the substrate from water."
                    ],
                    "subsections": [],
                    "outline_long": [
                        "introduce corrosion problem",
                        "discuss self-healing strategies",
                        "describe limitations of fluid coatings"
                    ],
                    "num_characters": 1685,
                    "outline_medium": [
                        "motivate self-healing coatings"
                    ],
                    "outline_short": [
                        "motivate self-healing coatings"
                    ]
                },
                {
                    "title": "SUMMARY",
                    "paragraphs": [
                        "Provided are self-healing coating compositions and related methods.",
                        "Self-healing coating compositions are provided. In embodiments, such a composition comprises a liquid medium and a network of hollow capsules extending through the liquid medium in three dimensions, the network comprising a plurality of chains formed from the hollow capsules, aggregates of the hollow capsules, or both, wherein exterior surfaces of the hollow capsules of the plurality of chains define a plurality of channels filled with the liquid medium, and wherein the coating composition has a room temperature viscosity greater than that of the liquid medium. Coated surfaces formed from the compositions and methods of protecting surfaces using the compositions are also provided.",
                        "Other principal features and advantages of the disclosure will become apparent to those skilled in the art upon review of the following drawings, the detailed description, and the appended claims."
                    ],
                    "subsections": [],
                    "outline_long": [
                        "introduce self-healing coating composition"
                    ],
                    "num_characters": 956,
                    "outline_medium": [
                        "introduce self-healing coating composition"
                    ],
                    "outline_short": [
                        "introduce self-healing coating composition"
                    ]
                },
                {
                    "title": "DETAILED DESCRIPTION",
                    "paragraphs": [
                        "Provided are self-healing coating compositions and related methods. The present approach is based on immobilizing low-viscosity liquids (e.g., oils) by a dynamic network of lightweight colloidal capsules such that a layer of modified liquid forms a stable coating on a variety of surfaces, including metal surfaces. At the macroscopic scale, the liquid coating is thickened and becomes creep-resistant. At the microscopic scale, liquid trapped within the particle (capsule) network is still highly fluidic, and can readily flow and reconnect when the network is broken (e.g., by a scratch), and thus, is self-healing. The coating compositions can be applied on demand on surfaces (even from underwater) to provide anti-corrosion barriers. As least some of the resulting coatings are pinhole-free, stable in high turbulent and highly corrosive environments, and can self-heal up to hundreds of times, facilitating their use in underwater anti-corrosion applications.",
                        "In one aspect, self-healing coating compositions are provided. A self-healing coating composition comprises a liquid medium, e.g., an oil, and a network of hollow capsules extending through the liquid medium. The phrase \u201cliquid medium\u201d refers to a material that is a liquid at the temperature at which the composition is being used to form the coating (or the temperature at which the coating is being used as an anti-corrosion barrier). This temperature may be room temperature (20 to 25\u00b0 C.). The liquid medium has a particular viscosity (e.g., depending upon the type of oil selected) and the hollow capsules are composed of a solid material which assemble together to form a network extending in three-dimensions throughout the liquid medium. This network effectively increases the viscosity of the liquid medium so that the self-healing coating composition forms a stable coating that resists flow when applied to a surface. Pores/channels (defined in the network by exterior surfaces of walls of the hollow capsules) effectively encapsulate regions of the liquid. However, the liquid within those pores/channels remains highly fluid. Thus, macroscopically, the liquid medium of coating composition is viscous and gelled and resists flow. Microscopically viscosity of the liquid medium is essentially unchanged. In addition, the network itself is mobile and dynamic. Individual hollow capsules and aggregates thereof (and thus, the network) can be displaced by a mechanical force (e.g., scratching), resulting in corresponding changes to the physical structure of the network and to the pores/channels defined therein. During this process, some pores/channels may disappear, others may appear, and still others may change shape and/or dimension. At the same time, the liquid within those pores/channels may flow to fill regions previously occupied by hollow capsules. Each of these properties facilitates the \u201cself-healing\u201d nature of the present coating compositions.",
                        "As noted above, the liquid medium of the coating compositions is characterized by a room temperature viscosity. Various types of oils may be used for the liquid medium, including combinations of different oils. In embodiments, the oil has a room temperature viscosity of at least 0.02 Pa\u00b7s, at least 2 Pa\u00b7s, or at least 20 Pa\u00b7s. Illustrative oils include vegetable oils, sunscreen oils, mineral oils, silicone oils, and alkanes. In embodiments, other liquid media, e.g., liquid metals, may be used which may not be considered an oil but which have a similar range of room temperature viscosities.",
                        "The hollow capsules act as a thickening agent for the liquid medium. The hollow capsules are discrete structures in the form of a shell, the walls of which enclose and define a hollow interior. However, the walls of the hollow capsules do not have to be completely enclosed; at least some of the hollow capsules may have walls which only partially enclose the interior. Exterior surfaces of the walls define the pores/channels described above, which become filled with the liquid medium. Although when formed (see Example, below), the interiors of the hollow capsules are void spaces, when combined with the liquid medium to form the coating compositions, some of the liquid medium may penetrate walls of at least some of the hollow capsules, thereby filling or partially filling the interiors. However, the hollow capsules generally do not contain or encapsulate other materials, by contrast to some existing coating compositions based on catalyst/healing agent-containing microcapsules. The hollow morphology of the capsules (whether empty, filled, or partially filled) contributes to achieving the viscosity increases and self-healing properties for the coating compositions described herein.",
                        "The hollow capsules may be characterized by their overall shape and dimensions as well as the thickness of their walls. The hollow capsules may be spherical in shape, but this does not mean perfectly spherical. In addition, the walls need not be perfectly smooth. Hollow capsules may have an average diameter in the range of from 20 nm to 5 \u03bcm, from 20 nm to 3 \u03bcm, from 20 nm to 1 \u03bcm, from 20 nm to 500 nm, from 50 nm to 300 nm, or from 100 nm to 250 nm. Hollow capsules may have an average wall thickness of no more than 25 nm, no more than 15 nm, no more than 10 nm, or in the range of from 1 nm to 15 nm. These nano-to-microscale average diameters and nanoscale average wall thicknesses contribute to achieving the viscosity increases and self-healing properties for the coating compositions described herein. The hollow capsules may assume other, non-spherical shapes. As described in the Example, below, since hollow capsules may be formed via a template material, the shape of the hollow capsules is generally determined by the shape of the template material itself. The average size of non-spherical shapes may be taken as the maximum distance across opposing sides and the average size may be within the ranges of the average diameter described above.",
                        "Dimensions may be determined from SEM or TEM images. Average values refer to an average over a representative number of hollow capsules. An aggregate of spherical hollow capsules which have slightly distorted and crumpled walls is shown in FIG. 1B.",
                        "The hollow capsules may be characterized by a tap density as determined using the technique described in the Example, below. The tap density may be in the range of from 0.05 g/cm3 to 0.5 g/cm3. This includes a tap density in the range of from 0.1 g/cm3 to 0.4 g/cm3, or from 0.2 g/cm3 to 0.3 g/cm3. These relatively low tap densities contribute to achieving the viscosity increases and self-healing properties for the coating compositions described herein.",
                        "As shown in FIG. 1D, individual hollow capsules assemble together in the liquid medium, e.g., oil, to form chains of hollow capsules, aggregates of hollow capsules, chains of aggregates, and combinations thereof. This provides an interconnected network of hollow capsules extending throughout the liquid medium in three dimensions. The assembly of hollow capsules, and thus the network, is random in nature, by contrast to some existing coating compositions based on lithographically defined/printed vascular networks. A pore defined by the network is labeled. These pores are highly irregular in shape and are not necessarily completely enclosed. As such, they may be characterized as a collection of tortuous, interconnected channels extending through the coating composition, the channels filled with the liquid medium of the coating composition. A schematic of the network of the coating compositions is shown in FIG. 1E. FIG. 1C demonstrates the surprising and remarkable ability of the network (in this embodiment, a network of hollow graphene capsules) to increase the viscosity of a liquid (in this embodiment, silicone oil). At the microscopic level, however, within a pore/channel of the network, the liquid remains highly fluid.",
                        "The loading of the hollow capsules in the liquid medium is selected to ensure formation of the network as well as to achieve the self-healing properties described above (insufficient loading inhibits network formation while overloading inhibits the mobility of the network and thus, reorganization of the network). The loading may be selected to achieve a desired viscosity (or an increase in viscosity as compared to the viscosity of the liquid medium itself). The hollow capsules are capable of greatly increasing the viscosity of the liquid medium even at very low loadings. Loadings may be referred to as weight percentages, i.e., ((weight of hollow capsules/total weight of coating composition)*100). In embodiments, the loading is that which increases the viscosity of the liquid medium by a factor of at least 10, at least 100, at least 250, at least 500, at least 750, at least 1000, or at least 2000. In embodiments, the increase in viscosity at a 5 wt % loading of hollow capsules is a factor of at least 10, at least 100, at least 250, at least 500, at least 750, at least 1000, or at least 2000. Viscosities may be determined as described in the Example, below. In embodiments, the loading is that which provides the coating composition with a room temperature viscosity of at least 40 Pa\u00b7s, at least 60 Pa\u00b7s, at least 80 Pa\u00b7s, at least 100 Pa\u00b7s, or in the range of from 40 Pa\u00b7s to 100 Pa\u00b7s.",
                        "The hollow spheres may be composed of various materials, although the materials are generally wettable by the selected liquid medium, e.g., lipophilic for liquid media composed of oil/alkanes. The term \u201cwettable\u201d may be quantified by contact angle measurements, which may be carried out using standard techniques. Wettable materials are those for which a droplet of the liquid medium on the wettable material exhibits a contact angle of between 0\u00b0 and 100\u00b0. In embodiments, the hollow spheres are composed of graphene. Methods for making graphene hollow spheres are described in the Example, below. In this Example, graphene hollow spheres are fabricated by spray-drying a mixture of 2 mg/mL graphene oxide with polystyrene stock solutions in a 10:1 ratio, then reducing the collected graphene oxide capsules under argon at 600\u00b0 C. for 4 hours to make hollow graphene spheres. Other suitable materials include lipophilic polymers and silica (see Example, below), provided the materials are capable of achieving the hollow morphology, dimensions, and tap densities described above. Cellulose and wood fibers may be used to make the hollow spheres.",
                        "The coating composition may further comprise one or more additives at various amounts, which may be useful for further tuning the properties of the coating composition.",
                        "The coating compositions may be used to form coatings on surfaces in order to protect those surfaces from external forces, e.g., mechanical forces and/or chemical forces (e.g., corrosion), which can undesirably alter the physical and mechanical properties of the unprotected surfaces. Thus, in another aspect, coatings formed from the any of the disclosed coating compositions and coated surfaces are provided. Various surfaces may be protected by the coating compositions, including metal surfaces. Illustrative metals include Cu, Fe, Al, and alloys thereof, e.g., steel and brass. The coating compositions may be applied using various techniques (e.g., brushing, spraying, dipping, etc.) so as to form a layer of the coating composition on the surface. The thickness of the layer/coating generally depends upon the application technique and the viscosity of the coating composition. As described in the Example, below, application of the coating composition may be carried out even when the desired surface is submerged in a liquid, e.g., water. In addition, the surface can be, but need not be, planar. Non-planar surfaces may also be coated and the resulting coatings may still exhibit any of the properties described below.",
                        "The coatings formed on surfaces using the coating compositions may be characterized by one or more of the following properties: stability, corrosion resistance, and self-healing. Tests for measuring these properties under certain conditions are described in the Example, below. Regarding stability, the coatings may exhibit high stability over extended periods of time in a variety of conditions. By way of illustration, in embodiments, an area of the coating composition deposited on a surface retains the same shape and dimensions after a period of at least 4 weeks, at least 5 weeks, or at least 6 weeks under exposure to air. In embodiments, an area of the coating composition deposited on a surface retains the same shape and dimensions after a period of at least 30 min, at least 45 min, or at least 60 min under water. In embodiments, an area of the coating composition deposited on a surface retains the same shape and dimensions after a period of at least 2 days, at least 3 days, or at least 5 days while being exposed to turbulent water having a linear velocity in the range of from 0.5 to 1 m/s. Coatings which exhibit these properties are described in the Example, below.",
                        "Regarding anti-corrosion, the coatings may exhibit an ability to resist corrosion over extended periods of time in a variety of conditions. By way of illustration, in embodiments, a wire coated with the coating composition exhibits a flat potentiodynamic polarization curve at 0 A (see FIG. 2B). In embodiments, a wire coated with the coating composition remains intact after a period of at least 2 months, at least 3 months, at least 7 months, or at least 12 months while being immersed in a 20% HCl solution. Coatings which exhibit these properties are described in the Example, below.",
                        "Regarding self-healing, the coatings may exhibit an ability to self-heal, i.e., reform as described above, after exposure (including after repeated exposure) to an external force. In embodiments, a scratch in a coated surface disappears in a short period of time (e.g., seconds, minutes) under air (FIGS. 3A-3D) or water or acid. Reformation may also be evaluated via open-circuit measurements as shown in FIG. 3E. In embodiments, a coated surface exhibits an ability to self-heal after being scratched at least 100 times, at least 150 times, or at least 200 times under water. In embodiments, a wire coated with the coating composition exhibits no change in tensile strength after the coating is scratched and immersed in 5.5 M HCl for 2 weeks (see FIG. 5B-5C). Coatings which exhibit these properties are described in the Example, below.",
                        "In yet another aspect, methods of protecting a surface are provided. Such a method comprises applying any of the disclosed coating compositions to a surface to form a coating thereon. The method may further comprise applying an external force to the coating to create a defect therein, wherein the coating self-heals after a period of time. The self-healing effectively eliminates the defect to restore the coating to its original form and having its original properties. As described above, the external force is not particularly limited, nor is the type of defect. The self-healing effectively eliminates the defect to restore the coating to its original form and having its original properties. The self-healing may be confirmed using any of the techniques described herein (optical images, SEM images, open-circuit measurements, tensile strength measurements, etc.) to achieve any of the self-healing properties described herein. Application of the external force and subsequent self-healing may be repeated multiple times."
                    ],
                    "subsections": [
                        {
                            "title": "EXAMPLE",
                            "paragraphs": [
                                "Materials and Methods",
                                "Materials. Graphene oxide (GO) sheets were synthesized through a modified Hummer's method as reported elsewhere. (W. S. Hummers et al., J. Am. Chem. Soc. 80, 1339-1339 (1958); and F. Kim et al., Adv. Funct. Mater. 20, 2867-2873 (2010).) Polystyrene colloids were prepared through emulsion polymerization. (D. Zou et al., J. Polym. Sci., Part A: Polym. Chem. 28, 1909-1921 (1990).) Reduced graphene oxide (r-GO) capsules were made by an aerosol-assisted synthesis method based on a previous report, using a spray dryer (Buchi Nano Spray Dryer B-90). (K. Sohn et al., Chem. Commun. 48, 5968-5970 (2012).) A mixture of 1 L 2 mg/mL GO sheets and 100 mL polystyrene colloids (200 nm diameter) was sprayed at 80\u00b0 C., which yielded GO-wrapped polystyrene beads. r-GO capsules were obtained by heating the product under argon at 600\u00b0 C. for 4 hours, which reduced GO and removed the sacrificial polymer template. The apparent density of the capsules was determined to be 0.12 g/cm3 by measuring the volume of a known mass of powder within the end of a cylindrical pipette tip. SEM images of the r-GO capsules were taken with a FEI Nova 600 SEM. TEM images were taken with a JEOL ARM300F GrandARM transmission electron microscope. These particles were added to oil at various weight fractions to adjust viscosity. Various types of oils such as household vegetable oils, household sunscreen oils, light mineral oils, and silicone oils were tested, all of which worked for self-healing coatings. Silicone oil was chosen as the model system due to its high stability against degradation and low solubility in water. Low-molecular-weight (viscosity 20 cSt, i.e., around 0.02 Pa\u00b7s) and high-molecular-weight (viscosity 100,000 cSt, i.e., around 100 Pa\u00b7s) silicone oils were purchased from Sigma-Aldrich. A number of metal wires were tested, including brass, copper, steel, and aluminum. The wires were briefly polished with sandpaper and washed with ethanol to remove any existing surface coating. Hollow spheres of poly(o-methoxy)aniline (average diameter: 2.27 \u03bcm, average wall thickness: 191 nm) and silica (average diameter: 3.94 \u03bcm, average wall thickness: 223 nm) were synthesized using methods in the literature. (P. J. Bruinsma, et al., Chem. Mater. 9, 2507-2512 (1997); and L. Zhang et al., J. Phys. Chem. C 113, 9128-9134 (2009).)",
                                "Viscosity measurement. Viscosities of the r-GO/oil coatings were measured on an Anton Paar Physica MCR 300 rheometer with a cone-and-plate (lower loading levels) or parallel plate geometry (higher loading levels). Typically, 0.5 g of particle/oil coating was subjected to shear rates from 0.1 to 100 rad/s to measure the resulting shear stresses. The viscosity at 0.1 rad/s was chosen for comparison.",
                                "Stability under shearing water. Copper wires (1.02 mm diameter) coated with r-GO/oil films were immersed in a water bath, which was stirred at a nominal speed of 600 and 1200 rpm for 1-2 weeks. The linear shear velocity of water was estimated to be 0.5 to 1 m/s using a dye tracking method, in which a droplet of concentrated dye solution was dispensed into the whirlpool and tracked using a camera in slow motion mode (240 fps). The initial linear velocity of this droplet (e.g., within the first 100 ms, before it became too diffuse) was calculated to represent the linear flow rate of the whirlpool.",
                                "Electrochemical tests. The anti-corrosion performance of r-GO/oil on aluminum in a 1 M (3%) HCl solution was evaluated using an Autolab electrochemical interface instrument (PGSTAT 302N). The electrochemical cell (illustrated in FIG. 2A) was a three-electrode setup consisting of platinum (counter electrode), a freshly polished aluminum wire that was either bare or coated with r-GO/oil (working electrode), and Ag/AgCl (reference electrode). The polarization curves (FIG. 2B) were measured from \u22120.3 VOCP to 0.3 VOCP at a scan rate of 0.001 V/s and a step size of 0.01 V. To investigate the electrochemical behavior of self-healed scratches (FIG. 3E), open-circuit current of an r-GO/oil-coated Al wire immersed in the same electrochemical cell was monitored at time increments of 0.2 s. The wire was scratched with a plastic pipette tip to induce local corrosion.",
                                "Anti-corrosion tests. An uncoated Al wire (1.02 mm diameter) and another coated with r-GO/oil film were immersed into 5.5 M (17%) HCl. Al boats shown were made from foil by folding and were floated on a solution of 2 M HCl in a 100 mm diameter petri dish. 0.2 mL of 0.1 wt. % methylene blue solution was loaded in the boats as color indicator of leakage.",
                                "Visual and optical microscopy observation of self-healing property (FIGS. 3A-3E) r-GO/oil coating was applied onto a glass slide and swiped with a 200 \u03bcL pipette tip to generate scratches that were about 0.5 to 1 mm wide. Optical microscopy images (Nikon Eclipse TE2000-U) were recorded using a monochrome interline CCD camera (Photometrics, CoolSNAP HQ2).",
                                "Exhaustive self-healing test. As shown in FIG. 4, a metal wire coated with r-GO/oil was fastened horizontally under water. A polydimethylsiloxane (PDMS) rod with diameter around 1 mm was used to scratch the coating repeatedly at the same spot. The PDMS rod was attached to the \u201csecond\u201d hand of a ticking clock, so that it scratched the coated wire once per minute.",
                                "Evaluating corrosion-induced degradation of mechanical properties. Brass wires were first coated with r-GO/oil or Rust-Oleum 2\u00d7 (a polymer-based anti-corrosion paint) and then scratched with a razor blade to generate small slits that were around 0.3 mm wide. Wires with scratched coatings were immersed into 5.5 M (17%) HCl (1 week for uncoated wires, 2 weeks for coated wires). Stress-strain curves were obtained using a Bose ElectroForce 5500 tensile tester. SEM images of the wire surfaces after corrosion were taken with a FEI Nova 600 SEM. In control experiments, wires coated with the paint, but unscratched, were also immersed in HCl to show the effect of pinholes, which are hard to prevent and detect during the coating process.",
                                "Several movies were obtained (not shown), including the following:",
                                "Movie S1. Brushability of r-GO/oil coating underwater. The movie showed that an r-GO/oil film was readily applied to an aluminum wire underwater with a paintbrush. After the wire was completely coated, another aluminum wire was fastened next to the coated wire and HCl was added. The uncoated wire reacted with the added HCl, as shown by the formation of bubbles on the wire surface, while the coated wire remained protected.",
                                "Movie S2. Macroscopic visualization of self-healing r-GO/oil coating. The movie showed that an r-GO/oil film on a glass microscope slide was scratched with a pipette tip and observed to heal within seconds. This healing process can be readily seen by eye.",
                                "Movie S3. Microscopic visualization of self-healing r-GO/oil coating. The movie showed that a scratch broke the particle network within the coating. As the freed low-viscosity oil flowed into the scratch, it carried lightweight microcapsules towards the scratch, which reorganized to reestablish the network.",
                                "Movie S4. Repeatability of self-healing. The movie showed that a strip of PDMS attached to the \u201csecond\u201d hand on a clock scratched a self-healing coating at one spot. The clock can be left running to test the number of times the coating can be scratched at the same location.",
                                "Results and Discussion",
                                "Microcapsule-thickened oil. Hollow microcapsules of reduced graphene oxide (r-GO) with an apparent density of around 0.12 g/cm3 (FIGS. 1A and 1B) were used in the studies below. The microcapsules were made by spray-drying a mixture of graphene oxide sheets and polystyrene colloids of around 200 nm in diameter, followed by thermal annealing to reduce graphene oxide and remove the polystyrene beads (see Materials and Methods). The resulting microcapsules were made of interconnected voids of around 200-250 nm in diameter with thin graphene walls of less than 10 nm. They were sufficiently robust and resilient during handling. As shown in FIG. 1C, r-GO microcapsules can increase the viscosity of silicone oil by 1000 times at just about 5 wt. % loading. Optical microscopy observation confirmed that the r-GO microcapsules indeed form an extended network in the oil (FIG. 1D). A schematic of the extended network is shown in FIG. 1E. Heavier hollow microcapsules made of poly(o-methoxyaniline) or silica were also used in other experiments, but much higher loading levels (e.g., 15-35 wt. %) were required for the resulting coatings to achieve similar increases in viscosity. The drastic thickening effect of r-GO microcapsules is primarily attributed to their light weight. r-GO microcapsules also have a few other desirable properties. Similarly, prepared r-GO capsules absorb oil well, allowing them to stay wetted by and immersed in the oil rather than floating on the surface. The black color of r-GO also facilitates direct visual inspection and optical microscopy observation of the oil coating.",
                                "Stability of r-GO/oil coating on metal surfaces. Data show that coatings made from the r-GO thickened oil are remarkably stable in air and under water. For example, a drop of low-molecular-weight silicone oil with viscosity of around 0.02 Pa\u00b7s readily flows down a slope of Al foil in about 10 s, while the same oil loaded with r-GO capsules (around 5 wt. %, hereafter denoted as r-GO/oil) sticks to the foil firmly. The thickened oil has a viscosity of around 40 Pa\u00b7s. In a control experiment, high-molecular-weight silicone oil with even higher viscosity (around 100 Pa\u00b7s) was tested, which can also form a stable coating on Al foil. However, when immersed under water, the high-viscosity oil film gradually dewetted within 60 minutes due to the preferential wetting of the Al surface by water and the oil's lower density than water. In contrast, the r-GO/oil coating remained stable. The r-GO/oil coating is capable of resisting lateral compressive stresses induced by the surface tension of water and hinders the shrinkage of the oil film, which may be attributed to the jamming of the particles. The r-GO/oil coating can withstand highly turbulent water. A coated copper wire (1.02 mm in diameter) was immersed in a whirlpool generated by magnetic stirring, from 600 rpm to the maximum stirring speed of 1200 rpm. The coating remained intact after days of vigorous stirring. Under these stirring conditions, the linear velocities of water around the wire were estimated to be in the range of 0.5 to 1 m/s using a dye-tracking method (see Materials and Methods), which are on par with the typical flow rates of rivers.",
                                "Barrier performance of r-GO/oil coating. The r-GO/oil coating can indeed act as a barrier to protect metal against corrosion over extended periods of time. A 3-electrode electrochemical cell (FIG. 2A) consisting of platinum as the counter electrode, an Al wire as the working electrode, and Ag/AgC1 as the reference electrode was used to evaluate the barrier performance of the r-GO/oil film in a solution of 1 M (3%) HCl. The potentiodynamic polarization curve of a bare Al wire (FIG. 2B, line on left) shows anodic and cathodic branches typically associated with the corrosion of a metal in a solution. In contrast, the same experiment performed on a r-GO/oil coated Al wire (FIG. 2B, line on right) resulted in a nearly flat line around zero current, indicating that the r-GO/oil coating insulates the underlying Al from reacting with the electrolyte solution, and thus prevents metal corrosion. Other tests show the long-term anti-corrosion performance of r-GO/oil coating. An Al wire (1.02 mm diameter) immediately started to react upon dipping in 20% HCl solution, generating H2 bubbles on its surface. After one hour, the immersed part of the wire was almost entirely etched. However, an r-GO/oil-coated wire stayed intact after being immersed in this highly corrosive solution for at least 3 months. Some coated wires were found to be intact after being immersed for over a year.",
                                "The r-GO/oil film adheres well to many types of metal surfaces (e.g., Cu, Fe, Al and their alloys), even those with complex geometries or sharp corners, on which oil film tends to dewet. An example is demonstrated in tests in which an Al foil boat was placed on a sea of 2M HCl. The boats were loaded with a methylene blue dye solution to indicate leakage. Without a barrier coating, the Al boat was rapidly etched by HCl. It started to leak after 8 minutes and completely dissolved in 20 minutes. In contrast, the boat coated with an r-GO/oil film was well protected for over a day and remained intact after the dye solution or even the entire HCl bath dried out. The r-GO/oil coating can be conveniently applied to metal surfaces on demand, even from underwater, simply with a brush to yield a pinhole-free barrier coating (Movie S1) capable of stopping ongoing corrosion. As a control, a bare Al wire was also immersed, which immediately started to bubble due to reaction with HCl.",
                                "Self-healing property of r-GO/oil coating. While the r-GO/oil coating exhibits remarkable stability, it does not lose the self-healing properties of the oil. The coating is capable of healing sub-millimeter to millimeter scale scratches in seconds (see Movie S2). Optical microscopy observation (FIGS. 3A-3D, also see Movie S3) reveals that when a scratch breaks part of the particle network, nearby oil immediately starts flowing to the exposed area and brings new particles to reestablish the network. The flow of particles stops after the coating is healed (FIG. 3D). Other tests involved coatings that were applied to aluminum wires. They demonstrate that the coating can quickly self-heal in both water and in 5% and 10% HCl when scratched. Eventually, when immersed in 20% HCl solution, the evolution of H2 bubbles at the scratched area is too fast to allow the r-GO/oil coating to recover. This self-healing behavior can also be seen in open-circuit current measurement (FIG. 3E) of an Al wire coated with r-GO/oil immersed in 1 M (3%) HCl. When the coating is scratched, a small area of the metal is exposed, triggering a current spike that gradually decays to near zero within a few seconds, indicating that the coating has self-healed. The coating can self-heal multiple times in succession. The duration of the current spikes matches the time scale of the self-healing behaviors observed as described above.",
                                "Although only 3 consecutive scratching-healing cycles were shown in the electrochemical test shown in FIG. 3E, r-GO/oil coating is actually quite tolerant to scratches and can self-heal up to hundreds of times at the same spot. The drawing in FIG. 4 illustrates an exhaustive scratch test on a r-GO/oil coated wire immersed under water. A soft rod made of polydimethylsiloxane (PDMS) was attached to the minute hand of a clock, so that it could repeatedly scratch the immersed wire at the same location once every minute. As long as there was a sufficient reserve of oil to flow to the scratched area and extra capsules above the percolation threshold to reconnect the broken network, the r-GO/oil coating sustained scratching and self-healed repeatedly (see Movie S4). Therefore, although a small piece of the coating is removed during each scratch, the coating shown in FIG. 4 repeatedly heals even after 180 scratches. After 240 scratches, the damage on the coating becomes visible, when the remaining amount of r-GO/oil becomes insufficient to completely cover the wire.",
