Repository: boschresearch/Pap2Pat

# Pap2Pat Dataset

### File Schema

Every directory in `data` corresponds to one patent-paper pair and contains the full texts of both patent and paper, as well as the patent outlines. We include all information in JSON for programmatic parsing and Markdown for manual inspection.

```yaml
data/:
    paper_id-patent_id/:
        # Nested JSON format
        patent.json: JSON file containing patent metadata and full-text, as well as all outlines
        paper.json: JSON file containing paper metadata and full-text
        # Markdown format
        patent.md: patent full-text formatted in markdown
        paper.md: paper full-text formatted in markdown

File: Pap2Pat/data/W2935903232-US20220025425/paper.json
{
    "id": "https://semopenalex.org/work/W2935903232",
    "authors": [
        "Jong Hyun Choi",
        "Zhan Zhang",
        "Shriram Ramanathan",
        "Badri Narayanan",
        "Ganesh Kamath",
        "Subramanian K. R. S. Sankaranarayanan",
        "Qiuyu Wu",
        "Haitian Zhang",
        "Hua Zhou",
        "Alexander A. Chubykin",
        "Koushik Ramadoss",
        "Henry Chan",
        "Feiran Li",
        "Indranil Chakraborty",
        "Gobinda Saha",
        "Kaushik Roy",
        "Fan Zuo"
    ],
    "title": "Perovskite nickelates as bio-electronic interfaces",
    "date": "2019-04-10",
    "abstract": "Functional interfaces between electronics and biological matter are essential to diverse fields including health sciences and bio-engineering. Here, we report the discovery of spontaneous (no external energy input) hydrogen transfer from biological glucose reactions into SmNiO 3 , an archetypal perovskite quantum material. The enzymatic oxidation of glucose is monitored down to ~5 \u00d7 10 \u221216 M concentration via hydrogen transfer to the nickelate lattice. The hydrogen atoms donate electrons to the Ni d orbital and induce electron localization through strong electron correlations. By enzyme specific modification, spontaneous transfer of hydrogen from the neurotransmitter dopamine can be monitored in physiological media. We then directly interface an acute mouse brain slice onto the nickelate devices and demonstrate measurement of neurotransmitter release upon electrical stimulation of the striatum region. These results open up avenues for use of emergent physics present in quantum materials in trace detection and conveyance of bio-matter, bio-chemical sciences, and brain-machine interfaces.",
    "sections": [
        {
            "title": "Introduction",
            "paragraphs": [
                "Functional interfaces between biological and synthetic matter can greatly benefit from hydrogen transfer, which is of broad relevance to bio-sensing and bio-chemical sciences. Sensing media that responds to low concentrations of bio-markers therefore can be relevant in this context, however, must be functional near room (or body) temperature while constantly exposed to complex biological media. As a promising candidate, the perovskite nickelate SmNiO3 (SNO, space group Pbnm)1, is water-stable, and belongs to a class of strongly correlated quantum materials, whose properties are highly sensitive to the occupancy of electrons in their partially filled orbitals2\u20134. When doped with charge carriers, SNO shows massive electronic structure changes: For one electron/unit cell doping from hydrogen, the electrical resistance changes by ~10 orders of magnitude5. In previous work, perovskite nickelates have shown potential for electric field detection in salt water media6. Glucose is a sugar that is essential for energy production in organisms and widely serves as a model system for bio-chemical studies. In nature, glucose can be oxidized into gluconolactone by losing hydrogen in the presence of glucose oxidase (GOx) enzyme7, and this reaction is seen across various organisms8,9. Utilizing an external electric field, perovskite oxide nano-particles have been used for glucose detection10,11. An important strategy to understand such biological and bio-chemical reactions involves measurement of the hydrogen transfer processes. Here, we present enzyme-mediated spontaneous hydrogen transfer between glucose reaction and SNO devices, as well as interfacing perovskite devices with acute mouse brain slices."
            ],
            "subsections": []
        },
        {
            "title": "Results",
            "paragraphs": [],
            "subsections": [
                {
                    "title": "Reaction Mechanism",
                    "paragraphs": [
                        "Figure\u00a01a shows the schematic pathway for spontaneous atomic hydrogen transfer between glucose\u2013GOx reaction and a perovskite, where the nickelate participates in the reaction by accepting the hydrogen in the glucose\u2013enzyme\u2013oxide transfer chain. The reaction mechanism is described in Fig.\u00a01b. During the glucose\u2013enzyme\u2013SNO reaction, the hydrogen atoms from the glucose are first transferred to the GOx enzyme as it occurs in nature, and then into the SNO lattice. This process occurs spontaneously without the need for any external energy input. The hydrogen then bonds with oxygen anions and occupies interstitial sites among the oxygen octahedra in SmNiO3, contributing an electron to the d orbitals of nickel5. The hydrogen acts as a donor dopant in the lattice. As a result, the singly occupied Ni eg orbitals in glucose-reacted SNO (GSNO) become doubly occupied and the additional electron in the eg orbital imposes large on-site Mott\u2013Hubbard electron\u2013electron repulsion, leading to localization of the charge carriers and resistivity increase1,12, as shown in Fig.\u00a01c. Such a hydrogen-induced conduction suppression serves as a sensitive platform for chemical transduction at the interface between the nickelate films and biological glucose reaction.Fig. 1Spontaneous hydrogen transfer between perovskite and glucose\u2013enzyme reaction. a Schematic figure of the atomic hydrogen transfer from the glucose to perovskite. The glucose oxidase (GOx) enzymes are anchored on the gold electrode via cystamine bonding (details are described in\u00a0Supplementary Fig.\u00a01). Figure not drawn to scale for clarity. b Reaction mechanism of glucose+SmNiO3 transformation to gluconolactone+G-SmNiO3. The GOx enzyme serves as a catalyst and transfers hydrogen from glucose to SmNiO3, referred to as G-SmNiO3. The hydrogens bonded with carbons are omitted for figure clarity. c The electron filling configuration of the Ni 3d orbitals in SmNiO3 and G-SmNiO3. For the pristine SmNiO3, the eg orbitals are singly occupied. In the case of G-SmNiO3, the donors doped from the hydrogen occupy an eg orbital, resulting in large on-site columbic repulsion energy U, and localizing the charge carriers resulting in reduction of electronic conductivity"
                    ],
                    "subsections": []
                },
                {
                    "title": "Electrical Characterization",
                    "paragraphs": [
                        "To demonstrate the hydrogen transfer from the glucose\u2013GOx reaction to SNO, SNO devices with GOx-modified Au electrodes were first fabricated, as schematically shown in Fig.\u00a02a (for details, see Supplementary Methods and Supplementary Fig.\u00a01). Next, atomic force microscopy (AFM) and cyclic voltammetry (CV) measurements were performed to verify the successful decoration of GOx on Au surface. As shown in Fig.\u00a02b, bright GOx dots were observed on the Au surface. A line scan along AB indicates the height of GOx is around 5\u2009nm, which is consistent with the actual size of GOx13. The pristine Au surface is smooth with a roughness of ~0.7\u2009nm (Supplementary Fig.\u00a02). In the CV scan, a pair of reversible electron transfer peaks were observed at the position characteristic of the GOx enzyme (Fig.\u00a02c)14. No CV peak was found at this voltage region when the measurement is performed on a bare Au electrode surface (Supplementary Fig.\u00a03). With these measurements, we can confirm the existence of GOx on the Au surface. The reaction between the enzyme\u2013SNO device and glucose solution was initiated by applying a droplet (20\u2009\u03bcL) of 0.5\u2009M glucose solution (in deionized water (DI) water) on top of the device, as schematically shown in Fig.\u00a02a. After the glucose droplet was applied, a sharp increase of resistance of the enzyme\u2013SNO device was observed, see the red curve in Fig.\u00a02d. However, if there is no GOx decoration on the SNO device, no reaction occurs between the glucose solution and the nickelate device, as shown in the black curve of Fig.\u00a02d. The reacted solution was subsequently characterized by Fourier-transform infrared (FTIR) spectroscopy measurement, and the formation of gluconolactone was observed (Supplementary Fig.\u00a04), which is consistent with the reaction mechanism described in Fig.\u00a01b. The reaction occurs spontaneously without any external electric fields (Supplementary Fig.\u00a05). The resistance of the device can be reversed back to original state by annealing, due to the room temperature metastable trapping of the hydrogen in the perovskite lattice5. After the recovery, new GOx enzyme can be decorated to the same device and the entire process can be reproduced (Supplementary\u00a0Fig.\u00a05).Fig. 2Electrical response of nickelate devices interfaced with glucose without external energy. a Schematic figure of the enzyme-SmNiO3 (SNO) device, with glucose oxidase (GOx) decorated Au electrodes. Before the reaction, glucose solution was added on top of the device surface, as shown in the zoomed in figure on the right. b The surface morphology of GOx-modified Au surface measured by atomic force microscopy (AFM). The GOx molecules are the bright dots on the surface and a line scan along AB shows the height of the GOx is around 4\u20135\u2009nm. c Cyclic voltammetry (CV) measurements with the GOx-modified Au surface as a working electrode. Electrochemical reduction and oxidation peaks of GOx were observed as expected14. d Temporal resistance of the enzyme\u2013SNO device after 0.5\u2009M glucose solution is applied as shown in (a). A clear increase in resistance is observed after the glucose solution is applied (red curve). No change in resistance was observed for the control SNO sample without any GOx modification (black curve in the inset). R0 is the resistance of the pristine enzyme\u2013SNO device. e Resistance increase of the enzyme\u2013SNO device after the device is soaked in glucose solution for 1\u2009h with different concentration. A monotonic increase of R/R0 is observed with increasing glucose concentration. The enzyme\u2013SNO device is responsive to glucose concentration down to 5\u2009\u00d7\u200910\u221216\u2009M (signal to noise ratio >3). The error bar shown in inset plot was determined from the standard deviation of 10 measurements",
                        "To demonstrate the crucial role of SNO in this reaction, GOx were used to modify Au electrodes on control groups, including transparent oxide conductors such as indium-doped SnO2 (ITO), fluorine-doped SnO2 (FTO), and Pd, an elemental metal. No change in electrical behavior was observed (Supplementary Fig.\u00a06). SrTiO3 and Nb-doped SrTiO3 with empty and partially filled d orbitals were also decorated with GOx and no spontaneous hydrogen transfer was seen (Supplementary Fig.\u00a07). The SNO devices were stable in water and the doping from glucose was non-volatile at room temperature (Supplementary Figs.\u00a08 and 9). The enzyme\u2013SNO devices were highly responsive to dilute glucose concentrations and showed good selectivity. For the responsivity test, the enzyme\u2013SNO devices were soaked in glucose solution with different concentrations for one hour and then the resistance ratio (R/R0) was plotted in Fig.\u00a02e. In all the cases, the device resistance increased after the reaction, and R/R0 becomes larger with increasing glucose concentration. The R/R0 at the dilute limit of the glucose concentration is shown in the inset of Fig.\u00a02e and the detection limit is determined as 5\u2009\u00d7\u200910\u221216\u2009M (signal to noise ratio >3) (for comparison with glucose sensing literature, see Supplementary Fig.\u00a010). The high detection limit in our enzyme\u2013SNO devices is a unique attribute of strong electron correlations, a quantum mechanical effect wherein miniscule perturbation to the electron occupancy of orbitals can result in giant modulation of the transport gap1. The detection of glucose is reproducible as shown in Supplementary Fig.\u00a011. The GOx\u2013SNO devices also function at body temperature (37\u2009\u00b0C), see Supplementary Fig.\u00a012. To test the selectivity of the enzyme\u2013SNO device, 20\u2009\u03bcL of 0.5\u2009M mannose, galactose and glucose solutions were separately applied to the enzyme\u2013SNO device, no reaction was observed for the mannose and galactose solution as seen from electrical characterization (Supplementary Fig.\u00a013)."
                    ],
                    "subsections": []
                },
                {
                    "title": "Synchrotron X-Ray-Based Characterization",
                    "paragraphs": [
                        "X-ray diffraction measurements were performed to study the structural evolution in glucose reacted nickelates (GSNO) with scans around LaAlO3 substrate 002 peak (pseudocubic notation). The sample abbreviation and treatment conditions are summarized in Supplementary Table\u00a01. The pristine SNO 002 peak was observed with a lower Qz value compared to the LaAlO3 substrate due to its larger out of plane lattice parameter, see Supplementary Fig.\u00a014. Figure\u00a03a shows position-specific x-ray diffraction data of the reacted GSNO sample with patterned electrodes. Red\u00a0solid curve is on top of a GOx-modified Au electrode, while blue\u00a0dashed curve is on a Pd electrode without any GOx modification. After the reaction, an extra peak with smaller Qz (arising from the hydrogen doping-induced lattice expansion6) was found in the red curve besides the original SNO 002 peak, while no extra peak was seen for the sample without enzyme modification. The observation of both pristine and hydrogen-doped SNO peaks in the red curve suggests a two-layer structure, where the hydrogen-doped SNO layer is restricted to a thin near-surface layer on top of the pristine SNO due to the self-limiting kinetics at room temperature and the fact there is no external energy supplied.Fig. 3Mechanism of the spontaneous reaction between the enzyme\u2013SNO device and glucose. a Synchrotron X-ray diffraction scans of glucose-reacted SmNiO3 (SNO) devices with and without glucose oxidase (GOx) enzyme modification. The scans are along Qz direction around the 002 peak of LaAlO3 substrate (pseudocubic notation). b Angle-dependent X-ray absorption near edge spectroscopy (XANES) spectra on glucose-reacted SNO devices with and without GOx enzyme modification (Ni K-edge). At a surface sensitive incident angle of 0.05o, XANES spectra acquired on the GOx-modified electrode on GSNO show pronounced reduction in the white line peak amplitude and the effective pre-edge humps, as compared to the electrode without any GOx, suggesting orbital filling at the SNO surface, due to the hydrogen transfer. The blue dashed curve in the figure inset is shifted upward for clarity of data presentation. At incidence angle of 5.05o, XANES spectra acquired on GOx-modified device shows negligible difference with respect to that without enzyme modification, which indicates the majority of the film is still pristine SNO. The insets show zoomed-in pre-edge feature in XANES spectra. c Classical MD trajectory of a representative FADH2 molecule. Snapshots show the conformational changes that the FADH2 molecule undergoes over timescales of ~10\u2009ns before approaching the SNO (001) surface (pseudocubic notation). d Several tens of FADH2 near-surface conformations from ~500\u2009ns of classical MD trajectories are sampled and used as starting configurations for AIMD simulations. Two representative samples are illustrated to demonstrate the spontaneous hydrogen transfer from an H site in FADH2 to surface oxygen of SNO (001). In both the depicted cases, one of the hydrogens from FADH2 gets extracted and gets adsorbed into the SNO (001) (zoomed-in view); the extraction process is spontaneous, with an energetic gain as large as 1.8\u2009eV. Classical MD simulations suggest that the steric effects are important and can hinder the hydrogen transfer from FADH2 to SNO (001) as shown by detailed first principles calculations of representative trajectories (see Supplementary Fig.\u00a021)",
                        "A combination of angle-dependent X-ray absorption near edge spectroscopy (XANES) measurements and electron transport modeling was performed to investigate the depth profile of hydrogen in the GSNO. Figure\u00a03b show angle-dependent XANES spectra (Ni K-edge), presenting a significant contrast between the surface of GSNO and deeper layers in the film. At the incident angle (0.05\u00b0) below the total reflection critical angle that entails surface sensitive measurements, the XANES spectra on respective Au (GOx modified) and Pd (no GOx) electrodes show pronounced differences. Firstly, the white line peak amplitude explicitly gets weaker on GOx-modified Au electrode as compared to that on Pd electrode. Secondly, the effective integrated area underneath the XANES pre-edge hump exhibits significant reduction on GOx-modified Au electrode. Both reductions indicate d-orbital filling due to the electron doping at the near-surface region. In large contrast, the XANES spectra overlap in all aspects between the electrodes with and without enzyme at large angle of incidence (5.05\u00b0). The reduction in the pre-edge hump area at different incidence angles is quantified by the area ratio between pristine SNO (no enzyme) and GSNO (with enzyme). For the 0.05\u00b0 incidence angle, the area ratio is 2.60, suggesting hydrogen doping at the surface. Almost no reduction was found for 5.05\u00b0 incidence angle, with a ratio of 1.04. The shallow X-ray probing depth at an incidence angle of 0.05\u00b0 sets the maximum (upper bound) doping layer thickness to ~10\u2009nm. Tunneling transport modeling of the glucose-treated SNO devices in fact indicates the doped layer to be of the order of 1\u2009nm thickness (Supplementary Figs.\u00a015 and 16). While the self-limiting kinetics at near room temperature eventually leads to a thin fully doped surface layer, the GOx\u2013SNO devices can be used numerous times before the resistance saturation is reached, as shown in Supplementary Fig.\u00a017."
                    ],
                    "subsections": []
                },
                {
                    "title": "Classical And Quantum Mechanical Simulations",
                    "paragraphs": [
                        "We use a combination of classical molecular dynamics (MD) and quantum chemical simulations to understand the thermodynamics and kinetics of the spontaneous hydrogen transfer mechanism. There are two key steps involved: the first reductive half-reaction of \u03b2-d-glucose to gluconolactone happens spontaneously in presence of GOx enzyme, where 1,3 hydroxyl groups of glucose donate hydrogen to the redox cofactor flavin adenine dinucleotide (FAD) of GOx, forming FADH2. This process has been studied in quantum chemical and docking simulations, with a heat of formation ~\u2212600\u2009kcal/mol15,16. The second step involves hydrogen transfer from FADH2 to the strongly correlated oxide SNO. We evaluate the energetics of dehydrogenation of FADH2 using quantum chemical simulations. While the energetic cost to dehydrogenate FADH2 is high (~2.2\u20133.2\u2009eV/hydrogen), the presence of SNO allows for spontaneous hydrogen transfer from FADH2 to SNO (see Supplementary Fig.\u00a018 and Supplementary Methods for details).",
                        "To simulate the dynamics of FADH2 interaction with SNO, we perform classical MD simulations to adequately sample sterically acceptable configurations of FADH2 at the active SNO sites, i.e. surface O (see the simulation box in Supplementary Fig.\u00a019). The classical MD simulations suggest that the conformational dynamics of FADH2 is a slow process and the diffusion of FADH2 molecules to the SNO (001) (pseudocubic notation) surface occurs at timescales of tens of nanosecond (see Fig.\u00a03c for snapshots from a representative trajectory and Supplementary Movie\u00a01). The FADH2 molecules undergo a series of conformational changes before adsorbing onto the SNO (001) surface. We sample several such energetically favorable near surface configurations of FADH2 from the classical MD and use it as starting configurations for smaller ab initio MD (AIMD) models to study the effects of strong correlation and its role in FADH2 dehydrogenation (see Supplementary Fig.\u00a020). Figure\u00a03d shows snapshots from two representative AIMD trajectories that depict the temporal evolution of the FADH2 molecules near the SNO surface. The magnified images track the FADH2 and the NiO6 octahedra near the SNO surface (top panel of Fig.\u00a03d). For both the cases shown, we observe spontaneous hydrogen transfer to surface oxygen of SNO within 2\u2009ps of simulation, also see Supplementary Movie\u00a02. This picture is consistent with the enzyme-assisted hydrogen transfer mechanism depicted schematically in Fig.\u00a01. We find that the conformations of the FADH2 play a key role in dictating the hydrogen transfer: If the FADH2 conformations are sterically favorable, the process is spontaneous (see Supplementary Fig.\u00a021 and Supplementary Movie\u00a03)."
                    ],
                    "subsections": []
                },
                {
                    "title": "Interfacing With Mouse Brain Slice",
                    "paragraphs": [
                        "We further extended the experimental studies to another important bio-marker dopamine (DA), which is a neurotransmitter that plays a significant role in motivation and learning17. Low levels of DA are causal to the progression of Parkinson\u2019s disease (PD), and are hypothesized to be implicated in schizophrenia and attention deficit hyperactivity disorder (ADHD)18\u201320. Consequently, detection of low concentrations of DA is required for future studies of these diseases and for the development of pharmacological therapies21. DA can be monitored by our nickelate devices using the horseradish peroxidase (HRP) enzyme, as schematically shown in Supplementary Fig.\u00a022a. The HRP\u2013SNO device is responsive to DA both in DI water down to 5\u2009\u00d7\u200910\u221217\u2009M (Supplementary Fig.\u00a022b and Supplementary Fig.\u00a023 for comparison with literature). The HRP\u2013SNO devices were also functional in biological media and responded to DA in artificial cerebrospinal fluid (ACSF) (see Fig.\u00a04a). As control experiments, the HRP\u2013SNO device was found to be stable in both pure ACSF and DI water, and the HRP enzyme is essential for the hydrogen transfer process to the nickelate lattice (Supplementary Fig.\u00a024). Enzymatic selectivity coupled with the spontaneous ion\u2013electron transfer therefore ensures robustness of the nickelate quantum material in various biological and brain environments.Fig. 4Direct interfacing of HRP\u2013SNO device with acute mouse brain slice. a Electrical response of the horseradish peroxidase\u2013SmNiO3 (HRP\u2013SNO) devices to varying dopamine concentration in artificial cerebrospinal fluid. The device resistance change is presented as ratio before and after the reaction (R/R0). The error bar was determined from the standard deviation of 10 measurements in each case. b A schematic (drawing not to scale for clarity) showing the process of interfacing acute mouse brain slice with the HRP\u2013SNO device. The black dash lines in the brain anatomy map show where the striatum slice and primary visual cortex slice were cut. Under electrical stimulation, dopamine molecules are released from the striatum slice and dope the SNO device through the hydrogen transfer assisted by the HRP enzyme. The brain anatomy image is adapted with permission from an open data resource \u00a9 2015 Allen Institute for Brain Science. Allen Brain Atlas API26. Available from: http://mouse.brain-map.org/. c A photo of the experimental set up during the interfacing between striatum slice and HRP\u2013SNO device. The experiment was performed in an aqueous artificial cerebrospinal (ACS) fluid environment and the stimulation electrode was used to trigger dopamine release from the striatum slice. The striatal brain slice is ~10\u2009\u00d7\u20095\u2009mm and the HRP\u2013SNO device region (red rectangle) is fully covered under the slice. d I\u2013V characteristics of the HRP\u2013SNO device interfaced with striatal brain slice. When stimulated, the striatal brain slice releases dopamine which can be monitored by the HRP\u2013SNO devices as seen from change in channel resistance. e The HRP\u2013SNO device was interfaced with striatum slice in the same way as described in Fig.\u00a04c, but with no electrical stimulation (and thus no dopamine release). No resistance change was seen, and the device was stable in the spinal fluid environment. f The primary visual cortex part of the mouse brain which releases little or no dopamine under electrical stimulation[24] was interfaced with the HRP\u2013SNO device, After the electrical stimulation, much smaller response (only ~2% change in resistance) was observed compared to that of striatum slice stimulation",
                        "We then directly interfaced an acute mouse brain slice onto the nickelate devices to monitor DA release triggered by electrical stimulation of the striatum, the brain area enriched with dopaminergic projections, as schematically shown in Fig.\u00a04b and c. In this experiment, an acute mouse striatal slice was placed on a HRP\u2013SNO device in a chamber continuously perfused with oxygenated ACSF solution (see the Supplementary Methods section for complete details), and electrical stimulation was applied to trigger the release of DA from the striatum22. Figure\u00a04d shows the corresponding response of the HRP\u2013SNO device to DA released from stimulated striatal slice. The resistance increase of the HRP\u2013SNO device (~23%) approximately corresponds to DA concentration of 10\u221210\u201310\u22129\u2009M, based on the DA-concentration-dependent experiments shown in Fig.\u00a04a. Such an estimation is consistent with stimulation experiments under similar conditions23, considering that only a small fraction of the DA molecules effuse out from the brain synapses and reach the HRP\u2013SNO device surface. As a control experiment, the HRP\u2013SNO device was interfaced with a striatal slice without electrical stimulation, and negligible response was observed (Fig.\u00a04e). In another control experiment, identical electrical stimulation was applied to a primary visual cortex (V1) slice where there is expected to be little or no DA innervation, and therefore minimal or no DA was expected to be released24. A much smaller response (only ~2% resistance change) was found from the HRP\u2013SNO device interfaced with stimulated V1 slice compared to the case of stimulated striatal slice, suggesting the large response observed with striatum slice stimulation is from DA release (see Fig.\u00a04f). The much smaller response observed with V1 stimulation is likely from small amounts of DA-like species such as serotonin25. Also, the HRP enzyme was found to be critical in transferring the hydrogen from DA to SNO. No change in resistance was found when the SNO device with only gold electrodes (without HRP enzyme) was interfaced with the striatal slices while the same electrical stimulation was applied (see Supplementary Fig.\u00a025)."
                    ],
                    "subsections": []
                }
            ]
        },
        {
            "title": "Discussion",
            "paragraphs": [
                "We have presented the discovery of room temperature enzyme-mediated spontaneous hydrogen transfer from model biological reactions and brain matter into a perovskite quantum material. The hydrogen transfer from biological reactions at the nickelate interface trigger a unique response: strong Coulomb repulsion that localizes charge carriers and suppresses electrical conduction. Coupled with the ability to function at body temperature in brain and biological environments enables response to ultra-low concentrations of bio-markers. The results open up directions for exploring correlated quantum systems in health sciences, brain interfaces and biological routes to dope emerging semiconductors."
            ],
            "subsections": [
                {
                    "title": "Reporting Summary",
                    "paragraphs": [
                        "Further information on experimental design is available in the\u00a0Nature Research Reporting Summary linked to this article."
                    ],
                    "subsections": []
                }
            ]
        },
        {
            "title": "Supplementary Information",
            "paragraphs": [],
            "subsections": [
                {
                    "title": "",
                    "paragraphs": [
                        ""
                    ],
                    "subsections": []
                }
            ]
        }
    ]
}
