Repository: boschresearch/Pap2Pat

# Pap2Pat Dataset

### File Schema

Every directory in `data` corresponds to one patent-paper pair and contains the full texts of both patent and paper, as well as the patent outlines. We include all information in JSON for programmatic parsing and Markdown for manual inspection.

```yaml
data/:
    paper_id-patent_id/:
        # Nested JSON format
        patent.json: JSON file containing patent metadata and full-text, as well as all outlines
        paper.json: JSON file containing paper metadata and full-text
        # Markdown format
        patent.md: patent full-text formatted in markdown
        paper.md: paper full-text formatted in markdown

File: Pap2Pat/data/W2936384170-US20210054027/patent.json (part 1 of 3)
{
    "id": "US20210054027",
    "authors": [
        "Nathan C. Gianneschi",
        "Karen L. Christman",
        "Andrea S. Carlini"
    ],
    "title": "Catheter Injectable Cyclic Peptide Pro-Gelators for Myocardial Tissue Engineering",
    "date": "2018-06-11 00:00:00",
    "abstract": "Cyclic peptide pro-gelator compositions, and methods of therapeutic use, which assemble into macromolecular hydrogel when administered through cleavage by endogenous enzymes upregulated at a site of tissue injury, such as a myocardial infarction.",
    "sections": [
        {
            "title": "DESCRIPTION",
            "paragraphs": [],
            "subsections": [
                {
                    "title": "STATEMENT OF GOVERNMENT INTEREST",
                    "paragraphs": [
                        "This invention was made with government support under Grant No. 5R01HL117326 awarded by National Institutes of Health (NIH) and Grant No. DGE-1144086 awarded by the National Science Foundation. The government has certain rights in the invention."
                    ],
                    "subsections": [],
                    "outline_long": [
                        "acknowledge government support"
                    ],
                    "num_characters": 245,
                    "outline_medium": [
                        "acknowledge government support"
                    ],
                    "outline_short": [
                        "acknowledge government support"
                    ]
                },
                {
                    "title": "BACKGROUND OF THE INVENTION",
                    "paragraphs": [
                        "Myocardial infarction (MI) accounts for 46% of all deaths attributed to cardiovascular disease.1 Within the first few days post-MI, an inflammatory response causes cardiomyocyte death and degradation of the native extracellular matrix (ECM) by secreted matrix metalloproteinases (MMPs).2 This in turn can lead to aneurysmal thinning and negative left ventricular (LV) remodeling within days to weeks. Left untreated, heart failure results as one of the leading causes of death in the western world.",
                        "Injectable hydrogel-based scaffolds have gained attention as a therapeutic approach to prevent negative LV remodeling by utilizing materials to stimulate cardiac repair. Materials for this purpose have included myocardial ECM,3 alginate,4 and hyaluronic acid hydrogels,5 or employing biomaterials as therapeutic delivery scaffolds such as naturally derived polymeric hydrogels (e.g. collagen,6 fibrin,7 heparin,8 and gelatin9), synthetic polymeric hydrogels (e.g. PNIPAAm,10 ureido-pyrimidinone-modified PEG,11 and chitosan12) and microparticles (e.g. PLGA13 and dextran14). Despite many successful preclinical studies, wide spread translation and initiation of clinical trials has been slow, with current studies limited to a myocardial ECM hydrogel (clinicaltrials.gov identifier NCT02305602) and alginate (NCT01226563 and NCT01311791). One reason for this lack of translation is that the majority of these hydrogels are not candidates for minimally invasive catheter delivery because of excess material viscosity, their quick gelling nature that can lead to catheter clogging, and concerns regarding hemocompatibility since materials can leak into the blood stream upon injection into a beating heart.15-17",
                        "One versatile class of materials that has been successfully tested in several preclinical MI models using surgical epicardial injections is self-assembling peptides (SAPs).18-21 SAP hydrogels are attractive as they: (1) resemble native ECM, (2) require no additive reagents to induce gelation, (3) are biodegradable, (4) are biocompatible, (5) have pore sizes (\u02dc5-200 nm) conducive to promote endothelial cell adhesion and capillary formation, (6) allow rapid cellular migration because of their flexibility, (7) are rehealable, (8) do not suffer from batch-to-batch chemical variability, and (9) are amenable to sequence modification.22,23 However, SAPs have not been demonstrated as being amenable to cardiac injection catheter delivery. Other researchers have considered efforts with enzyme-responsive peptides24-26 and a study by Nilsson and coworkers utilizing reductively triggered cyclic peptides as progelators27 but the art has not provided cyclic, enzyme triggered, responsive peptide platform that enables minimally invasive delivery of self assembling peptides to the heart. It was previously demonstrated that peptide-polymer based nanoparticles can aggregate into macromolecular scaffolds in diseased tissue through the action of endogenously expressed inflammatory-related enzymes, matrix metalloproteinases (MMPs), providing a viable method for targeted accumulation,28 prolonged tissue retention,29 and therapeutic delivery.30 However, these materials employed a non-biodegradable functionalized polynorbornene backbone and did not possess viscoelastic properties."
                    ],
                    "subsections": [],
                    "outline_long": [
                        "introduce myocardial infarction",
                        "describe inflammatory response",
                        "discuss injectable hydrogel-based scaffolds",
                        "list limitations of current hydrogels",
                        "introduce self-assembling peptides",
                        "highlight need for minimally invasive delivery"
                    ],
                    "num_characters": 3292,
                    "outline_medium": [
                        "introduce myocardial infarction",
                        "discuss limitations of current hydrogels",
                        "highlight advantages of self-assembling peptides"
                    ],
                    "outline_short": [
                        "motivate myocardial infarction treatment"
                    ]
                },
                {
                    "title": "SUMMARY OF THE INVENTION",
                    "paragraphs": [
                        "The invention provides a tissue scaffolding composition and method of use for treating tissues in need thereof, e.g., myocardial infarctions, comprising in various embodiments a cyclic peptide. In embodiments, the peptide comprises a substrate recognition sequence that when enzymatically cleaved linearizes and self assembles into a hydrogel. In embodiments, the peptide has at least one, preferably three or more, repeating amino acid sequence KFDF (SEQ ID NO:1) or KLDL (SEQ ID NO:5) or other known SAP gelling sequences. In embodiments, the peptide is made cyclic by containing covalent disulfide bonds on cysteine residues or other functional moieties. In embodiments, the substrate recognition sequence is specific for inflammatory-related enzymes, matrix metalloproteinases (MMP-2/9 and/or elastase. In embodiments, the substrate recognition sequence comprises a MMP-2/9 cleavable amino acid sequence PLGLAG (SEQ ID NO:2). In embodiments, the peptide is labeled for detection or other functional moieties. In alternative embodiments, the composition further comprises a therapeutic agent, a chemotactic agent, an antibiotic, and/or a growth factor.",
                        "The invention provides a method of creating a scaffold for tissue repair in a patient in need thereof comprising administering to the patient a tissue scaffolding composition as described. In embodiments, the scaffold is used for example in negative left ventricular remodeling post-myocardial infarction. In embodiments, the administration is via a catheter, parenteral injection, or implantation.",
                        "In certain embodiments, the present invention provides compositions and methods comprising injecting or implanting in a subject in need an effective amount of the tissue scaffolding composition. The composition can further comprise cells, drugs, proteins, or polysaccharides. The composition can be delivered as a liquid, and can transition to a gel form after delivery and in situ enzymatic cleavage. In some instances, the composition is coated on a device such as an implant.",
                        "In some instances, the composition is configured to be delivered to a tissue through a catheter. In some instances, said composition is suitable for direct implantation into a patient.",
                        "In some instances the composition comprises cells, proteins, or therapeutic agents. In some instances, the composition further comprises non-naturally occurring factors that recruit cells into the composition, encourage growth or prevent infection. In some instances, the composition further comprises a therapeutic agent, and as such is configured as a drug delivery vehicle.",
                        "Enzyme-induced peptide assembly provides a sensitive method for minimally invasive delivery of scaffolding materials to the site of acute MI. Geling peptides bearing a substrate recognition sequence for the inflammatory-related enzymes, matrix metalloproteinase (MMP)-2/9 and elastase, were cyclized via disulfide bonds to create a water-soluble pro-gelator. When enzymatically cleaved, sterically constrained cyclic peptides linearize and self-assemble via beta-sheets into hydrogels, as shown by TEM, rheometry, and circular dichroism spectroscopy. Furthermore, incorporation of functional ligands and enzyme-responsive amino acids does not disrupt hydrogel assembly. Concentrated peptide solutions in saline were shown to be readily injectable via catheter delivery, representing the first example of a peptide-based gelator for delivery to the MI. Finally, enzyme activation of these materials results in hydrogels that exhibit repeated and rapid healing following excess shear strain. The invention provides compositions and methods for therapeutic hydrogel delivery to acute MI."
                    ],
                    "subsections": [],
                    "outline_long": [
                        "introduce tissue scaffolding composition",
                        "describe cyclic peptide structure",
                        "outline enzymatic cleavage and self-assembly",
                        "discuss substrate recognition sequence",
                        "describe method of creating scaffold",
                        "outline administration methods",
                        "highlight therapeutic applications"
                    ],
                    "num_characters": 3685,
                    "outline_medium": [
                        "introduce cyclic peptide composition",
                        "describe method of use for treating tissues",
                        "outline embodiments of composition and method"
                    ],
                    "outline_short": [
                        "introduce cyclic peptide composition"
                    ]
                },
                {
                    "title": "DETAILED DESCRIPTION OF THE INVENTION",
                    "paragraphs": [
                        "All publications, patents, and patent applications mentioned in this specification are herein incorporated by reference to the same extent as if each individual publication, patent, or patent application was specifically and individually indicated to be incorporated by reference."
                    ],
                    "subsections": [
                        {
                            "title": "Definitions",
                            "paragraphs": [
                                "To facilitate understanding of the invention, a number of terms and abbreviations as used herein are defined below as follows:",
                                "When introducing elements of the present invention or the preferred embodiment(s) thereof, the articles \u201ca\u201d, \u201can\u201d, \u201cthe\u201d and \u201csaid\u201d are intended to mean that there are one or more of the elements. The terms \u201ccomprising\u201d, \u201cincluding\u201d and \u201chaving\u201d are intended to be inclusive and mean that there may be additional elements other than the listed elements.",
                                "The term \u201cand/or\u201d when used in a list of two or more items, means that any one of the listed items can be employed by itself or in combination with any one or more of the listed items. For example, the expression \u201cA and/or B\u201d is intended to mean either or both of A and B, i.e. A alone, B alone or A and B in combination. The expression \u201cA, B and/or C\u201d is intended to mean A alone, B alone, C alone, A and B in combination, A and C in combination, B and C in combination or A, B, and C in combination.",
                                "It is understood that aspects and embodiments of the invention described herein include \u201cconsisting\u201d and/or \u201cconsisting essentially of\u201d aspects and embodiments.",
                                "It should be understood that the description in range format is merely for convenience and brevity and should not be construed as an inflexible limitation on the scope of the invention. Accordingly, the description of a range should be considered to have specifically disclosed all the possible sub-ranges as well as individual numerical values within that range. For example, description of a range such as from 1 to 6 should be considered to have specifically disclosed sub-ranges such as from 1 to 3, from 1 to 4, from 1 to 5, from 2 to 4, from 2 to 6, from 3 to 6 etc., as well as individual numbers within that range, for example, 1, 2, 3, 4, 5, and 6. This applies regardless of the breadth of the range. Values or ranges may be also be expressed herein as \u201cabout,\u201d from \u201cabout\u201d one particular value, and/or to \u201cabout\u201d another particular value. When such values or ranges are expressed, other embodiments disclosed include the specific value recited, from the one particular value, and/or to the other particular value. Similarly, when values are expressed as approximations, by use of the antecedent \u201cabout,\u201d it will be understood that the particular value forms another embodiment. It will be further understood that there are a number of values disclosed therein, and that each value is also herein disclosed as \u201cabout\u201d that particular value in addition to the value itself. In embodiments, \u201cabout\u201d can be used to mean, for example, within 10% of the recited value, within 5% of the recited value, or within 2% of the recited value.",
                                "As used herein, \u201cpatient\u201d or \u201csubject\u201d means a human or animal subject to be treated.",
                                "As used herein the term \u201cpharmaceutical composition\u201d refers to a pharmaceutical acceptable compositions, wherein the composition comprises the peptides of the present invention, and in some embodiments further comprises a pharmaceutically acceptable carrier. In some embodiments, the pharmaceutical composition may be a combination of pharmaceutically active agents, including cells.",
                                "As used herein the term \u201cpharmaceutically acceptable\u201d means approved by a regulatory agency of the Federal or a state government or listed in the U.S. Pharmacopoeia, other generally recognized pharmacopoeia in addition to other formulations that are safe for use in animals, and more particularly in humans and/or non-human mammals.",
                                "As used herein the term \u201cpharmaceutically acceptable carrier\u201d refers to an excipient, diluent, preservative, solubilizer, emulsifier, adjuvant, and/or vehicle with which demethylation compound(s), is administered. Such carriers may be sterile liquids, such as water and oils, including those of petroleum, animal, vegetable or synthetic origin, such as peanut oil, soybean oil, mineral oil, sesame oil and the like, polyethylene glycols, glycerine, propylene glycol or other synthetic solvents. Antibacterial agents such as benzyl alcohol or methyl parabens; antioxidants such as ascorbic acid or sodium bisulfite; chelating agents such as ethylenediaminetetraacetic acid; and agents for the adjustment of tonicity such as sodium chloride or dextrose may also be a carrier. Methods for producing compositions in combination with carriers are known to those of skill in the art. In some embodiments, the language \u201cpharmaceutically acceptable carrier\u201d is intended to include any and all solvents, dispersion media, coatings, isotonic and absorption delaying agents, and the like, compatible with pharmaceutical administration. The use of such media and agents for pharmaceutically active substances is well known in the art.",
                                "As used herein, \u201ctherapeutically effective\u201d refers to an amount of a peptide of the present invention that is sufficient to treat or ameliorate, or in some manner reduce the symptoms associated with ischemic or inflamed tissue, such as but not limited to a myocardial infarction by providing a scaffolding for tissue remodeling and/or cellular growth. When used with reference to a method, the method is sufficiently effective to treat or ameliorate, or in some manner reduce the symptoms associated with ischemia. For example, an effective amount in reference to myocardial infarction is that amount which is sufficient to palliate, ameliorate, stabilize, reverse or slow progression of the disease, or otherwise reduce pathological consequences of the disease. In any case, an effective amount may be given in single or divided doses.",
                                "As used herein, the term \u201ctreatment\u201d including co-administration with other pharmaceutically active agents (e.g., cells) embraces at least an amelioration of the symptoms associated with ischemic conditions in the patient, where amelioration is used in a broad sense to refer to at least a reduction in the magnitude of a parameter, e.g. a symptom associated with the disease or condition being treated. As such, \u201ctreatment\u201d also includes situations where the disease, disorder, or pathological condition, or at least symptoms associated therewith, are completely inhibited (e.g. prevented from happening) or stopped (e.g. terminated) such that the patient no longer suffers from the condition, or at least the symptoms that characterize the condition, due at least in part to the administration of the present compositions.",
                                "The practice of the present invention will employ, unless otherwise indicated, conventional techniques of molecular biology (including recombinant techniques), microbiology, cell biology, biochemistry and immunology, which are within the skill of the art. Such techniques are explained fully in the literature, such as, Molecular Cloning: A Laboratory Manual, 2nd ed. (Sambrook et al., 1989); Oligonucleotide Synthesis (M. J. Gait, ed., 1984); Animal Cell Culture (R. I. Freshney, ed., 1987); Methods in Enzymology (Academic Press, Inc.); Current Protocols in Molecular Biology (F. M. Ausubel et al., eds., 1987, and periodic updates); PCR: The Polymerase Chain Reaction (Mullis et al., eds., 1994); Remington, The Science and Practice of Pharmacy, 20th ed., (Lippincott, Williams & Wilkins 2003), and Remington, The Science and Practice of Pharmacy, 22th ed., (Pharmaceutical Press and Philadelphia College of Pharmacy at University of the Sciences 2012).",
                                "The invention provides a tissue scaffolding composition and method of use for treating tissues in need thereof, e.g., ischematic tissue in myocardial infarctions, comprising in various embodiments a cyclic peptide. In embodiments, the cyclic peptide comprises a substrate recognition sequence that when enzymatically cleaved linearizes and self assembles the peptide with like-kind peptides, e.g., via beta-sheets, into a hydrogel.",
                                "In embodiments, the peptide has at least one, preferably three or more, repeating amino acid sequence KFDF (SEQ ID NO:1) or KLDL (SEQ ID NO:5) or other known self-assembling peptide (SAP) gelling sequences. Another exemplary peptide gelling sequence that forms a hydrogel via self-assembly is QQFEWEFEQQ (SEQ ID NO:108). The invention provides cyclic peptides that can self-assemble into a hydrogel when enzymatically cleaved, such as via beta-sheets, (EAK16, RADA16-I, RADA16-II, and Rp11) alpha-helices (hSAFaaa and other two-component systems based on coiled-coil heptad sequence repeats, abcdefg) or beta-hairpins (MAX1 and MAX8), that further assemble viscoelastic hydrogels. Well-known SAPs are described in the literature, and incorporated by reference herein, for example: Sun et al., \u201cSelf-Assembled Peptide Nanomaterials for Biomedical Applications: Promises and Pitfalls,\u201d International Journal of Nanomedicine, 2016, 12:73-86; Habibi et al., \u201cSelf-Assembled Peptide-Based Nanostructures: Smart Nanomaterials Toward Targeted Drug Delivery,\u201d Nanotoday, 2016, 11(1):41-60; Eskandari et al., \u201cRecent Advances in Self-Assembled Peptides: Implications for Targeted Drug Delivery and Vaccine Engineering,\u201d Advanced Drug Delivery Reviews, 2017, 110-111:169-187; and Banwell et al., \u201cRational Design and Application of Responsive \u03b1-Helical Peptide Hydrogels,\u201d Nature Materials, 2009, 8:596-600.",
                                "In embodiments, the peptide is cyclized by disulfide bonds on cysteine residues, but other functional moieties and chemistries can be used to cyclize the peptides. In embodiments, the substrate recognition sequence is specific for inflammatory-related enzymes, matrix metalloproteinases (MMP)-2/9 and/or elastase. In embodiments, the peptide sequence comprises a MMP-2/9 cleavable sequence PLGLAG (SEQ ID NO:2). Cleavage in situ allows assembly of the gelling sequence into a hydrogel. In embodiments, the peptide comprises or consists essentially of the amino acid sequence CKFDFKFDFKFDFPLGLAGC (SEQ ID NO:7). In embodiments, the peptide is labeled for detection. In alternative embodiments, the composition further comprises a therapeutic agent (including small molecules, biologics and cells), a chemotactic agent, an antibiotic, and/or a growth factor.",
                                "The invention provides a method of creating a scaffold for tissue repair in a patient in need thereof comprising administering to the patient a tissue scaffolding composition as described. In embodiments, the scaffold is used in treating inflamed ischemic or damaged tissue, for example in negative left ventricular remodeling post-myocardial infarction. In embodiments, the administration is via a catheter, parenteral injection, or implantation.",
                                "In certain embodiments, the present invention provides compositions and methods comprising injecting or implanting in a subject in need an effective amount of the tissue scaffolding composition. The composition can further comprise cells, drugs, proteins, or polysaccharides. The composition can be delivered as a liquid, and can transition to a gel form after delivery and in situ enzymatic cleavage. In some instances, the composition is coated on a device such as an implant.",
                                "In some instances the composition comprises cells, proteins, or therapeutic agents. In some instances, the composition further comprises non-naturally occurring factors that recruit cells into the composition, encourage growth or prevent infection. In some instances, the composition further comprises a therapeutic agent, and as such is configured as a drug delivery vehicle.",
                                "In some instances, the composition herein can recruit endogenous cells within the recipient and can coordinate the function of the newly recruited or added cells, such as stem cells, allowing for cell proliferation or migration within the composition. A composition herein can further comprise one or more additional components, for example without limitation: an exogenous cell, a peptide, polypeptide, or protein, a vector expressing a DNA of a bioactive molecule, and other therapeutic agents such as drugs, cellular growth factors, nutrients, antibiotics or other bioactive molecules.",
                                "The composition of the invention can further comprise cells, drugs, proteins, or other biological material such as, but not limited to, erythropoietin (EPO), stem cell factor (SCF), vascular endothelial growth factor (VEGF), transforming growth factor (TGF), fibroblast growth factor (FGF), epidermal growth factor (EGF), cartilage growth factor (CGF), nerve growth factor (NGF), keratinocyte growth factor (KGF), skeletal growth factor (SGF), osteoblast-derived growth factor (BDGF), hepatocyte growth factor (HGF), insulin-like growth factor (IGF), cytokine growth factor (CGF), stem cell factor (SCF), platelet-derived growth factor (PDGF), endothelial cell growth supplement (EGGS), colony stimulating factor (CSF), growth differentiation factor (GDF), integrin modulating factor (IMF), calmodulin (CaM), thymidinc kinase (TK), tumor necrosis factor (TNF), growth hormone (GH), bone morphogenic proteins (BMP), tissue inhibitor matrix metalloproteinase (TIMP), interferon, interleukins, cytokines, integrin, collagen, fibrillins, fibronectin, laminin, glycosaminoglycans, hemonectin, thrombospondin, heparan sulfate, dermantan, chondroitin sulfate (CS), hyaluronic acid (HA), vitronectin, proteoglycans, transferrin, cytotactin, tenascin, and lymphokines.",
                                "In some instances, the composition can comprise a biological group that can act as an adhesive or anchor where the composition is delivered. In one instance, a composition can be a bioadhesive, for example, for wound repair. In some instances, a composition herein can be configured as a cell adherent. For example, the composition herein can be coating or mixed with on a medical device or a biologic that does or does not comprises cells. For example, the composition herein can be a coating for a synthetic polymer graft. In some instances, the composition includes an anti-bacterial or anti-bacterial agents. Methods herein can comprise delivering the composition as a wound repair device.",
                                "In embodiments, the invention utilizes a cyclic peptide pro-gelator which is soluble and nonviscous in buffered saline and self-assembles into a macromolecular hydrogel at the site of tissue injury, such as myocardial infarction (MI). Upon linearization through peptide cleavage by enzymes upregulated at the site of MI, rapid self-assembly creates a macromolecular network (millimeter scale) which traps itself into the tissue it is activated and enhances tissue retention over that of unimers or nano-scale materials. These biomaterials act to viscoelasatically mimick and supplement the supportive native extracellular matrix (ECM) that MMP-2/9 degrade following myocardial infarction. Supplementation of the degradaded ECM with a synthetic biopolymer pro-gelator enables targeted accumulation of a viscoelastic network and minimally invasive delivery to heart tissue post-MI.",
                                "Low viscosity makes this material not only injectable, but amenable to tranendocardial catheterization and catheter-based coronary infusion, a characteristic which has only been demonstrated with three other materials: decellularized myocardial ECM hydrogel, aliginate hydrogel, and oxime cross-linked hydrogel. This allows for minimally invasive and local delivery to the heart tissue. In contrast, known promising hydrogel-based biomaterials require invasive delivery as a patch or direct epicardial injection into compromised tissue, a quality that is not feasible for clinical application.",
                                "As coronary infusion of the prior art is known to be limited by inefficient spreading, materials which are amenable to catheterization may still not reach their intended target (infarct). Additionally, the risk of embolization is a current concern due to the propensity for injected materials to leak into the LV chamber with transendocaridal catheterization. The material of the invention is inert in the cyclic confirmation and only gels when linearized, thus making these peptides selective to areas with excess inflammation where protease activity is upregulated, in particular, that of MMP-2/9. Furthermore, the material resists gelation in serum and healthy myocardial tissue. This prevents off-target accumulation and reduces the risk of potential geling in the blood stream.",
                                "In contrast to covalently crosslinked hydrogels in preclinical studies, these materials exhibit repeat healing properties (useful in an organ constantly in motion) and rheological stiffnesses similar to that found in native ECM.",
                                "As the ECM is an important hydrogel network in tissue, providing structural support and a niche for biochemical signaling and cellular infiltration, biomaterial hydrogels are being used as ECM mimicks in the wake of enzymatic degradation post-MI. Currently, there are no clinically approved hydrogel based materials for treating MI, primarily due to delivery and formulation limitations stated above. However, clinical trials using aliginate (phase II) and decellularized myocardial ECM hydrogel (phase I) delivered via catheter-based intracoronary infusion and transendocaridal catheter delivery, respectively, are currently underway.",
                                "There are currently no known stimuli responsive or catheter deliverable peptide-based formulations reported in pre-clinical studies. Pre-clinical studies with RAD16-II peptide nanofibers have only utilized direct epicardial injection either as formulations with scaffold itself or in conjunction with stem cells and growth factors (VEGF). Thus only invasive delivery techniques are being explored with peptide-based systems, potentially due to excess viscosity of the scaffold formulations.",
                                "In embodiments, these peptides are primarily composed of an amphipathic peptide sequence characterized by three repeats of Lys-Phe-Asp-Phe (SEQ ID NO:1), (KFDF)3 (SEQ ID NO:4), or more, which self assemble by stacking as beta-sheets through electrostatic and hydrophobic interactions. The macromolecular hydrogel it forms is porous, elastic, and rehealable upon disruption, similar to native ECM. Modification of this gelator sequence with a matrix metalloproteinase (MMP)-2/9 cleavable sequence (e.g., PLGLAG (SEQ ID NO:2)) enables infarct-specific activation. Macrocyclization through covalent disulfide bonds on N- and C-terminal cysteine residues sterically constrains the peptide, preventing beta-sheet assembly as a hydrogel, thus affording a pro-gelator.",
                                "Further, in embodiments, this material is highly modular, in that small molecules (e.g. dyes, contrast agents, and drugs) can easily be incorporated on the N-terminal amine and used in mixed formulations of tagged and untagged peptide (in vitro enzyme cleavage using 100% rhodamine labeled peptide, and in vivo studies using 5% rhodamine labeling). Together, these modifications provide a novel way of delivering biosynthetic tissue scaffolds to diseased tissue in a minimally invasive (catheterization) and targeted (enzyme-responsive) manner."
                            ],
                            "subsections": [],
                            "outline_long": [
                                "define articles",
                                "define \"comprising\", \"including\", and \"having\"",
                                "define \"and/or\"",
                                "define \"consisting\" and \"consisting essentially of\"",
                                "define range format",
                                "define \"about\"",
                                "define \"patient\" or \"subject\"",
                                "define \"pharmaceutical composition\"",
                                "define \"pharmaceutically acceptable\"",
                                "define \"pharmaceutically acceptable carrier\"",
                                "define \"therapeutically effective\"",
                                "define \"treatment\"",
                                "describe conventional techniques",
                                "introduce cyclic peptide composition",
                                "describe self-assembly of peptide",
                                "describe repeating amino acid sequence",
                                "describe other self-assembling peptide sequences",
                                "describe enzymatic cleavage",
                                "describe substrate recognition sequence",
                                "describe MMP-2/9 cleavable sequence",
                                "describe peptide labeling",
                                "describe therapeutic agent",
                                "describe method of creating scaffold",
                                "describe administration methods",
                                "describe composition delivery",
                                "describe cells, proteins, or therapeutic agents",
                                "describe non-naturally occurring factors",
                                "describe therapeutic agent delivery",
                                "describe cell recruitment",
                                "describe additional components",
                                "describe biological groups",
                                "describe bioadhesive",
                                "describe anti-bacterial agents",
                                "describe wound repair device",
                                "describe cyclic peptide pro-gelator",
                                "describe viscoelastic network",
                                "describe minimally invasive delivery"
                            ],
                            "num_characters": 18812,
                            "outline_medium": [
                                "define articles",
                                "define \"comprising\", \"including\", and \"having\"",
                                "define \"and/or\"",
                                "define \"consisting\" and \"consisting essentially of\"",
                                "define range format",
                                "define \"about\"",
                                "define \"patient\" or \"subject\"",
                                "define \"pharmaceutical composition\"",
                                "define \"pharmaceutically acceptable\"",
                                "define \"pharmaceutically acceptable carrier\"",
                                "define \"therapeutically effective\"",
                                "define \"treatment\"",
                                "describe conventional techniques",
                                "describe self-assembling peptides",
                                "describe cyclic peptides",
                                "describe substrate recognition sequence",
                                "describe MMP-2/9 cleavable sequence",
                                "describe peptide labeling and detection"
                            ],
                            "outline_short": [
                                "define articles and conjunctions",
                                "define \"comprising\", \"including\", and \"having\"",
                                "define \"and/or\"",
                                "define \"consisting\" and \"consisting essentially of\"",
                                "define ranges and numerical values",
                                "define \"about\"",
                                "define \"patient\" or \"subject\"",
                                "define \"pharmaceutical composition\" and \"pharmaceutically acceptable\"",
                                "define \"therapeutically effective\" and \"treatment\""
                            ]
                        }
                    ],
                    "outline_long": [
                        "incorporate by reference"
                    ],
                    "num_characters": 280,
                    "outline_medium": [
                        "incorporate by reference"
                    ],
                    "outline_short": [
                        "define terms and abbreviations"
                    ]
                },
                {
                    "title": "EXAMPLES",
                    "paragraphs": [
                        "In embodiments, the invention provides compositions and methods of use comprising a cyclic peptide progelator that flows freely in solution and resists assembly into hydrogel until acted upon by an endogenous signal (FIGS. 1a-1c), namely MMP-2/92,31 and elastase,32,33 which are expressed at the site of MI during the acute inflammatory (days) and fibrotic (weeks) phases. These enzymes play key roles in the healing process through degradation of extracellular matrix (ECM) and fibrinogen.2",
                        "SAP sequences were prepared as water soluble, dispersed cyclic progelators (FIG. 1a) that contain a substrate recognition sequence for MMP-2/9 and elastase (red). Two different cyclic progelators were prepared; one without a fluorescent label and one with a rhodamine label (pink ellipse) located adjacent to the substrate sequence. The data shows that enzymatic cleavage of these sterically constrained cyclic progelators results in linearization to generate SAPs (FIG. 1b) which subsequently assemble into rehealable viscoelastic hydrogels (FIG. 1c). Their low viscosity, ability to gel at the site of MI, and hemocompatible nature of the concentrated progelator are demonstrated. In addition, the data shows that the progelators are amenable to minimally invasive catheter injection using an in vitro model system. This enables the delivery of SAPs to the heart via catheter.",
