Repository: boschresearch/Pap2Pat

# Pap2Pat Dataset

### File Schema

Every directory in `data` corresponds to one patent-paper pair and contains the full texts of both patent and paper, as well as the patent outlines. We include all information in JSON for programmatic parsing and Markdown for manual inspection.

```yaml
data/:
    paper_id-patent_id/:
        # Nested JSON format
        patent.json: JSON file containing patent metadata and full-text, as well as all outlines
        paper.json: JSON file containing paper metadata and full-text
        # Markdown format
        patent.md: patent full-text formatted in markdown
        paper.md: paper full-text formatted in markdown

File: Pap2Pat/data/W2937213596-US20180312657/patent.json
{
    "id": "US20180312657",
    "authors": [
        "Liang Yue",
        "Vahab Solouki Bonab",
        "Ammar Patel",
        "Dian Yuan",
        "Vahid Karimkhani",
        "Ica Manas-Zloczower"
    ],
    "title": "DYNAMIC NETWORKS FOR RECYCLING THERMOSET POLYMERS",
    "date": "2018-04-27 00:00:00",
    "abstract": "Methods for recycling thermoset polymers, particularly by changing them into dynamic networks with the use of an appropriate catalyst solution which transforms the thermoset polymer into a vitrimer-like composition. The methods include the step of swelling a crosslinked thermoset polymer in a solution including a catalyst, whereby the catalyst diffuses into the thermoset polymer, in particular into the thermoset network. Upon removal of the liquid portion of the solution, such as solvent, the catalyst facilitates the occurrence of exchange reactions at elevated temperatures, rendering the system a dynamic network. The vitrimerized composition having the thermoset polymer and catalyst is recyclable and processable and thus suitable for many end uses.",
    "sections": [
        {
            "title": "DESCRIPTION",
            "paragraphs": [],
            "subsections": [
                {
                    "title": "FIELD OF THE INVENTION",
                    "paragraphs": [
                        "The present invention relates to methods for recycling thermoset polymers, particularly by changing them into dynamic networks with the use of an appropriate catalyst solution which transforms the thermoset polymer into a vitrimer-like composition. The methods include the step of swelling a crosslinked thermoset polymer in a solution including a catalyst, whereby the catalyst diffuses into the thermoset polymer, in particular into the thermoset network. Upon removal of the liquid portion of the solution, such as solvent, the catalyst facilitates the occurrence of exchange reactions at elevated temperatures, rendering the system a dynamic network. The vitrimerized composition comprising the thermoset polymer and catalyst is recyclable and healable and thus suitable for many end uses."
                    ],
                    "subsections": [],
                    "outline_long": [
                        "introduce thermoset polymers recycling"
                    ],
                    "num_characters": 793,
                    "outline_medium": [
                        "introduce thermoset polymers recycling"
                    ],
                    "outline_short": [
                        "introduce thermoset polymers recycling"
                    ]
                },
                {
                    "title": "BACKGROUND OF THE INVENTION",
                    "paragraphs": [
                        "Thermosets are covalently cross-linked networks that, unlike thermoplastics cannot be reprocessed by melting or dissolution in any solvents. These networks can exhibit a glass transition temperature (Tg) lower than the designed application service temperature (elastomer/rubber) or higher than the service temperature (thermoset resins). Thermoset rubbers find applications in the automotive industry (interiors, bumpers), biomedical devices, bedding, furniture, packaging, gaskets, O-rings and so on.",
                        "Usually thermoset resins exhibit significant benefits in comparison with thermoplastics exhibiting dimensional stability, high mechanical properties, high thermal/creep/and chemical resistance, durability. This class of polymers maintain their structural strength, thermal and electrical resistance characteristics during prolonged use. Thermosets find many industrial uses as coatings, adhesives but also in fiber reinforced Thermosets find many industrial uses as coatings, adhesives but also in fiber reinforced composites for many high-tech applications. Composites high stiffness and strength in combination with their light weight make them play a vital role in the clean energy production (e.g. wind turbine blades, hydrokinetic power generation, support structures for solar systems and their encapsulations, and geothermal energy production) manufacturing of lighter vehicles (automotive, airplanes, trains, boats and aerospace) for reduced fuel consumption. There are many other applications requiring high structural strength and durability, thermal and corrosion resistance, such as structural materials for buildings, pipelines, industrial equipment and/or their components for instance heat exchangers, light-emitting diode lenses, fly-wheels for electricity grid stability, containers, or off-shore structures in which composite materials are the material of choice.",
                        "Despite the great features of thermosets, they are typically produced in relatively small quantities and are expensive. Their main advantage, which is retaining a lasting and intractable three-dimensional structure, creates also a crucial disadvantage since they cannot be recycled or reprocessed.",
                        "A very interesting strategy to induce re-formability and healing in chemically cross-linked polymer networks is by using exchangeable chemical bonds that will lead to a dynamic cross-linked network. Polymeric systems containing such exchangeable bonds are covalent adaptable networks (CANs). Depending on the exchange mechanism, CANs can be classified to two different categories. The first category comprises networks where the exchange mechanism of crosslinks is dissociative. For such networks, most of the cross-links break under certain conditions (temperature, UV-light exposure, pH,) and re-form again with a change in the conditions. These type of adaptive networks show a sudden and significant decrease in the viscosity, with breaking the cross-linking bonds.",
                        "In the second category, the mechanism of crosslinking is associative and a crosslinking bond does not break until a new bond forms, which makes the network permanent and dynamic.",
                        "Vitrimers are polymeric associative CANs that have permanent networks and demonstrate a gradual viscosity decrease upon heating, which is a distinctive character of vitreous silica. By definition, vitrimers are polymeric networks made with covalent crosslinking. The crosslinking bonds of such networks have an associative nature which results in the ability of material to change its topology via exchange reactions. These reactions are triggered by heat which causes a gradual decrease in system viscosity with increasing temperature and provides malleability to the network. The viscosity of vitrimers is governed by the chemical exchange reaction at elevated temperatures and like silica and unlike dissociative networks and thermoplastics, decreases gradually. Vitrimers maintain permanent network at all temperatures until degradation, and they can swell but not dissolve in specific solvents. However, swelling ratios are higher for these networks in comparison with the non-dynamic ones.",
                        "Due to importance of polymer recycling, scientists are interested in the concept of designing materials based on cradle-to-cradle life cycle. Dynamic networks offer the opportunity to design materials considering the cradle-to-cradle concept. However, such systems do not exhibit properties at par with thermosets and are sometimes prone to early degradation. Application of such networks is restricted at high temperatures."
                    ],
                    "subsections": [],
                    "outline_long": [
                        "describe thermoset properties",
                        "explain limitations of thermosets",
                        "highlight importance of recycling",
                        "introduce dynamic networks",
                        "describe associative and dissociative networks",
                        "define vitrimers",
                        "discuss applications of thermosets",
                        "mention current recycling challenges",
                        "motivate need for new recycling method"
                    ],
                    "num_characters": 4557,
                    "outline_medium": [
                        "describe thermoset properties",
                        "highlight limitations of thermosets",
                        "introduce dynamic networks concept",
                        "discuss importance of polymer recycling"
                    ],
                    "outline_short": [
                        "describe thermoset properties",
                        "discuss limitations of thermosets"
                    ]
                },
                {
                    "title": "SUMMARY OF THE INVENTION",
                    "paragraphs": [
                        "Reprocessing of existing thermoset waste is presented. Unrecyclable thermoset materials are reprocessed using associative dynamic bonding. The developed recycling methodology relies on swelling the thermoset network into a solution of a catalyst which enables transesterification reactions characteristic of vitrimer chemistry allowing dynamic bond exchange between ester and hydroxyl groups within the thermoset network. Thermal and mechanical properties for recycled polyurethane and epoxy networks are described along with a strategy to maintain the properties of recycled materials. The developed methodology promises recycling and reprocessing of previously thought intractable materials. Moreover, processability of vitrimerized thermosets with common thermoplastic manufacturing methods opens up the possibility of tuning recycled networks by adding nanoparticles. This flexibility keeps the application window of recycled thermosets very broad.",
                        "In view of the above, the present invention provides recyclable thermoset polymers and methods for producing recyclable thermoset polymers.",
                        "Accordingly, one aspect of the present invention relates to a vitrimer-like composition, comprising a crosslinked polymer and a catalyst infused in a network comprising the crosslinked polymer, wherein the composition is a dynamic network.",
                        "A further aspect of the invention relates to a method for producing a recyclable thermoset composition, comprising the steps of: obtaining a crosslinked polymer; contacting the crosslinked polymer with a solution comprising a catalyst and a liquid such that the catalyst becomes infused in at least a portion of the crosslinked polymer; and removing the liquid from the crosslinked polymer and solution."
                    ],
                    "subsections": [],
                    "outline_long": [
                        "introduce vitrimer-like composition",
                        "describe method for producing recyclable thermoset",
                        "highlight benefits of invention"
                    ],
                    "num_characters": 1739,
                    "outline_medium": [
                        "summarize recyclable thermoset polymers method"
                    ],
                    "outline_short": [
                        "summarize recyclable thermoset polymers"
                    ]
                },
                {
                    "title": "DETAILED DESCRIPTION OF THE INVENTION",
                    "paragraphs": [
                        "Methods for recycling crosslinked thermoset polymers are disclosed herein. The method recycles the thermosets by changing them into dynamic networks with the use of an appropriate catalyst solution which results in a vitrimer-like composition. The catalyst facilitates exchange reactions which can take place at elevated temperatures, rendering the vitrimerized composition system a dynamic network. Importantly, the crosslinked thermoset polymer becomes recyclable and healable utilizing the methods of the present invention.",
                        "Through the present invention, a thermoset material is provided that is able to be used for its intended application and thereafter can be converted into a vitrimer-like form that can be utilized in a second application.",
                        "Nanoparticles are utilized in some embodiments in order to tune the properties of the recycled thermosets.",
                        "Thermoset Polymers",
                        "The present invention includes at least one crosslinked thermoset polymer in order to form a vitrimer composition. Various crosslinked thermoset polymers can be utilized. For example, crosslinked thermoset polymers include, but are not limited to, polyester based polyurethane, epoxy, polyesters and any crosslinked network which has ester groups on the backbone of the polymer as well as available OH groups on the structure.",
                        "Catalysts",
                        "The vitrimer-like compositions of the present invention also include a catalyst that has the ability to facilitate exchange reactions of the crosslinked thermoset polymer. The catalyst must also be able to diffuse into the network of the crosslinked thermoset polymer.",
                        "Generally, the catalyst can be chosen from metal salts of zinc, tin, magnesium, cobalt, calcium, titanium and zirconium. A catalyst with lower activation energy is preferred since it leads to faster transesterification kinetics. The catalyst may also be chosen from catalysts of organic nature, such as but not limited to, benzyldimethylamide, and benzyltrimethylammonium chloride. The catalyst should be chosen such that it should be soluble in the liquid or solvent which is used for polymer swelling and have a sufficiently high degradation temperature.",
                        "That said, suitable catalysts include tin(II) 2-ethylhexanoate, 1,5,7-triazabicyclo[4.4.0]dec-5-ene (TBD), zinc(II)acetate (Zn(OAc)2), triphenylphosphine (PPh3), dibutyltin bis(2-ethylhexanoate), dibutyltin diacetate, dibutyltin dilaurate, dibutyltin bis(2,4-pentanedionate), titanium 2-ethylhexanoate, monobutyltin oxide, and zinc octoate.",
                        "In one embodiment of the invention, the catalyst is utilized in an amount sufficient to produce a vitrimer having desired properties. For example, in one embodiment, at least 2 wt. % catalyst based on the thermoset polymer weight is utilized.",
                        "A catalyst concentration of about 10 wt. % in a suitable solvent is preferred in some embodiments.",
                        "Catalyst Solution Liquid",
                        "As described herein, the catalyst is placed in a liquid to form a catalyst solution and the solution is contacted with the crosslinked thermoset polymer in order to infuse the catalyst into the polymer. The liquid utilized preferably has one or more of the following characteristics: the ability to dissolve the catalyst, and the ability to swell the polymer to allow infusion of the catalyst into the polymer network. Preferably, the liquid has a low evaporation temperature. In some embodiments the catalyst solution liquid comprises 10 wt. % or 20 wt. % or more of the catalyst. However, lower amounts can be utilized in other embodiments.",
                        "Examples of suitable liquids include, but are not limited to, dichloromethane (DCM), Tetrahydrofuran (THF), N,N-Dimethylformamide (DMF), and Dimethylsulfoxide (DMSO). Basically, the liquid, i.e. solvent should be able to dissolve the catalyst being used as well as swell the polymer. Thus, the solvent of choice can change with the polymer type and catalyst.",
                        "Nanoparticles",
                        "In various embodiments of the present invention, the compositions of recycled thermosets can have nanoparticles incorporated therein. Carbon nanostructures are preferred in one embodiment. Similar nanoparticles like such as zinc oxide, titanium dioxide, nanoclay, carbon black, graphene oxide can be used. Mixtures of nanoparticles are contemplated. The nanoparticles, when utilized, are preset in a weight concentration up to about 30 wt % based on the total weight of the composition. Micron sized fillers can be used as well. Any filler that can be compounded using conventional mixing elements like an extruder can be incorporated."
                    ],
                    "subsections": [
                        {
                            "title": "Examples",
                            "paragraphs": [
                                "Vitrimerized Polyurethane",
                                "Materials",
                                "Crosslinked polyurethane (PU) was synthesized by polymerizing polycaprolactone triol (Mw=900 g/mol) with 1,4-phenylene diisocyanate (PPDI). 10 g of polyol was degassed under vacuum at 80\u00b0 C. overnight then transferred into a sealed three neck reactor under nitrogen and 40 ml of DCM was added to the reactor and stirred to dissolve the polyol. The PPDI was mixed with the same amount of DCM. The PPDI solution was added to the polyol solution at 40\u00b0 C. and stirred rigorously for 3 mins. The mixture was cast on a Teflon\u00ae plate and the solvent (DCM) was let to evaporate at room temperature under nitrogen flow for 48 hours. The resulting films were placed in vacuum oven at 80\u00b0 C. for 24 hours to eliminate any traces of solvent from the PU.",
                                "Crosslinked PU was cut into small pieces and added to a solution of 20-40 wt % tin(II) 2-ethylhexanoate (Sn (Oct)2) in dichloromethane (DCM). The mixture was stirred for 72 hours to ensure that the PU was completely swollen and the catalyst has infused into the PU network. PU pieces were separated from solution by sieving and then placed in vacuum oven for 24 hours at 25\u00b0 C. PU pieces were then washed with isopropyl alcohol in order to remove any remaining catalyst on the PU surfaces and then were placed in vacuum oven for another 24 hrs at 80\u00b0 C. to remove any solvent from the system. The dried PU pieces were placed between Teflon sheets and pressed at 180\u00b0 C. for 20 mins and formed a clear defect free film. Dog-bone samples were cut from this film and were used for mechanical analysis.",
                                "Methods",
                                "Uniaxial tensile tests were carried out at room temperature with a Zwick/Roell (Model Z0.5) with load cell of 100N on at least 4 samples at an extension rate of 10 mm/min. Samples had dumbbell shape and were cut from films of PU which were prepared by compression molding.",
                                "Results",
                                "In order to prove the concept that we are able to recycle crosslinked PU rubber, we attempt to reshape small cut pieces into a film using hot press. As FIG. 1 shows, original PU pieces are transparent in color and the recycled PU has tinges of yellow due to incorporation of the catalyst. The color change proves that we have successfully infuse the catalyst into the PU network. After the hot press we observe that the untreated PU breaks into powder whereas the recycled/treated PU flows and forms a good quality film.",
                                "The mechanical performance of recycled PU was investigated and compared to the mechanical properties of neat PU. Those properties are shown in FIG. 2 and summarized in table 1. It can be seen that after recycling 32% of modulus and 57% of ultimate strength are recovered and interestingly the extensibility of PU (elongation at break) has increased by 92%. Significant extensibility of the recycled PU is also seen in FIG. 2 which shows that the recycled PU can extend more than 5 times of its original length. Results obtained from the mechanical analysis show that recycling is effective and successful.",
                                "Vitrimerized Epoxy 1",
                                "The epoxy DGEBA (diglycidyl ether of Bisphenol-A) and both the catalysts tin(II) 2-ethylhexanoate and zinc acetylacetanoate were purchased from Sigma Aldrich and used as received. The fatty acid (Pripol\u2122 1040) was obtained from Croda Inc. and used as received.",
                                "The transesterification reaction that we are exploiting in this work requires the presence of hydroxyl and ester groups. Hydroxyl groups are readily available in any epoxy sample as ring opening of the oxirane molecule results in the formation of hydroxyl groups. The choice of hardener dictates the presence or absence of the ester groups. To this effect, we chose fatty acid curing agents which result in ester groups being formed upon curing.",
                                "DGEBA and Pripol\u2122 1040 were hand mixed together using a glass rod in the weight ratio of epoxy:hardener=1:1.7 (the stoichiometry between the epoxy group to COOH is 1:1). The premixed samples were poured into a silicon mold and cured in two stages. The mixture was first cured at 80\u00b0 C. until gel and 160\u00b0 C. for 6 hours. After the samples were completely cured, they were cut into small pieces with dimensions of approximately 2 mm*2 mm*3 mm.",
                                "The catalyst tin(II) 2-ethylhexanoate which is a liquid at room temperature was dissolved in 3 solvents namely dimethylformamide (DMF), tetrahydrofuran (THF) and dichloromethane (DCM). 28 wt % of this catalyst solution was prepared in \u02dc18 ml of solvent. Approximately 200-300 mg of the cut epoxy sample pieces were then immersed into each of these catalyst solvent solutions and left to stir at room temperature for 72 hours. 20 wt. % of the catalyst zinc acetylacetonate which is in the form of powder at room temperature was melted and dissolved in \u02dc18 ml of DMF at 130\u00b0 C. 200-300 mg of the cut epoxy samples were immersed into this catalyst solution and left in the oven at 130\u00b0 C. for 72 hours.",
                                "After 72 hours, the 4 different samples were dried at 80\u00b0 C. for 48 hours following which, the dried samples were washed with ethanol and then dried for another 12 hours at 80\u00b0 C. The washed and dried epoxy sample pieces were then hot pressed at 250\u00b0 C. for 20 minutes. A control sample that was not immersed into any catalyst solution was also hot pressed at 250\u00b0 C. for 20 minutes.",
                                "Samples without any catalyst penetration i.e. the control sample remained as discrete pieces irrespective of hot pressing. All the samples which underwent the above mentioned process of catalyst penetration formed uniform thin films.",
                                "Vitrimerized Epoxy 2",
                                "Epoxy networks were synthesized using DGEBA (Diglycidyl ether of Bisphenol A) and Glutaric anhydride. The reactants were hand mixed together using a glass rod such that the ratio of [epoxy groups]:[anhydride groups] is 1:1. An imidazole catalyst was added at 1 wt % with respect to DGEBA to accelerate the reaction. The mixture was poured into a mold and cured at 80\u00b0 C. and then 160\u00b0 C. for 8 hours each.",
                                "Tensile tests for the epoxy system were conducted on a Zwick/Roell with a load cell of 500N at an extension rate of 1 mm/min. Samples were rectangular shaped and were obtained from the minilab in a process that will be explained later herein.",
                                "TGA:",
                                "Thermal decomposition tests were run on samples on a Q500 TA instruments machine under N2 flow. Samples were ramped upto 700\u00b0 C. at 10\u00b0 C. per minute.",
                                "Stress Relaxation:",
                                "The Ares G2 Rheometer was used to measure the stress relaxation behavior of all samples. Samples were studied in parallel plate geometry at a temperature of 200\u00b0 C. Samples were subjected to a strain percentage following which the relaxation in storage modulus was observed with time. Care was taken to ensure that the strain values were within the viscoelastic regimes of all samples.",
                                "Results and Discussion",
                                "The transesterification reaction was selected as a model chemistry for vitrimerization in this research because of its importance and abundance in many thermoset systems. Any thermoset material that has ester groups and freely available hydroxyl groups can be infused with a catalyst that supports transesterification and thereby be converted into a vitrimer-like material. In this research the effect of vitrimerization on recyclability of epoxy and polyurethane as two widely used thermoset materials has been shown.",
                                "The catalyst employed in the examples, Tin (II) 2-ethylhexanoate (Sn(Oct)2) was chosen for its high catalytic activity in transesterification reactions as well as its high stability in most media.",
                                "The Vitrimerization Process:",
                                "The infusion of catalyst into the sample to make a vitrimerized material is also dependent on temperature. The infusion was much more successful if it was carried out at a temperature above the Tg of the sample. It is believed that the solvent swelling at temperatures higher than network's Tg facilitated the diffusion of the catalyst molecules into the thermoset network. FIG. 4 shows a schematic of the vitrimerization process. In general, a 10 wt % catalyst solution (solvent varied based on temperature of infusion) was prepared, and small pieces of the thermoset samples (approximately 2 mm*2 mm*2 mm) were immersed into the solution for 48 hours. The samples were then washed with ethanol to remove the catalyst from the surface and dried in a vacuum oven for 12-24 hours. More specifically, the infusion for PU (having a Tg of \u02dc\u22127\u00b0 C.) was successful at room temperature using Dichloromethane (DCM) as the solvent. The samples after infusion and washing with ethanol were dried at 80\u00b0 C. for 24 hours. The epoxy sample which had a Tg of 95\u00b0 C. was infused with the catalyst at 140\u00b0 C., since its glassy behavior at room temperature would prevent significant catalyst diffusion.",
                                "Logically, a high temperature boiling point solvent Dimethylformamide (DMF) replaced DCM for the hard network infusion. The infusion was carried out for 48 hours, following which the samples were washed with ethanol and dried at 140\u00b0 C. in a vacuum oven for 24 hours.",
                                "Processing of the Vitrimerized Samples:",
                                "The infused or \u2018vitrimerized\u2019 samples were processed by compression molding and extrusion. FIG. 4 shows samples made from each of these processes. In the case of compression molding, preheating time, pressing time and temperature played a role in determining final film quality. PU was processed at 200\u00b0 C. with 5 minutes of preheating time and 5 minutes of pressing at a pressure of 5 metric tons. A higher temperature resulted in the onset of degradation of the PU material. The epoxy samples were hot pressed at 250\u00b0 C. with 20 minutes of preheating time and then pressed for 15 minutes at a pressure of 5 metric tons. Temperatures less than 250\u00b0 C. resulted in incomplete films.",
                                "Extruded samples were obtained by feeding the vitrimerized material into the hopper of a twin screw counter rotating minilab operating at a temperature of 205\u00b0 C. and at an RPM of 15.",
                                "Besides extrusion, some samples in the minilab were also forced into a mold to form rectangular shaped samples as can be seen in FIG. 4, a process akin to injection molding.",
                                "Properties of the Vitrimerized Samples:",
                                "Dog bone shaped PU thin films obtained from hot pressing were compared for mechanical testing with their neat counterparts, i.e. PU samples which were not vitrimerized. Rectangular shaped samples obtained from the minilab were used for mechanical testing in the case of the epoxy system. Those properties are shown in FIGS. 5(a) and (b) and summarized in the tables below.",
                                "It can be seen that after recycling, 44% of modulus, 30% of ultimate strength and 78% of extensibility for PU could be recovered. In the case of the epoxy system, 73.5% of modulus, 63% of ultimate strength and 82% of extensibility were recovered.",
                                "The effect of multiple recycling on vitrimerized samples was also investigated as can be seen in FIG. 5(b) and FIG. 7. Previously thought to be unrecyclable PU waste, the vitrimerized samples could now be reprocessed up to 2 times. The third recycling resulted in a paste unable to form a film of any substantial strength. In the 2nd recycling process there was a 10% decrease in ultimate tensile strength and a 50% decrease in modulus, while the elongation at break increased by 35% by comparison with the first recycle. The multiple recycling did not however have any effect of the thermal decomposition temperatures of the material as is observed in FIG. 7.",
                                "Since vitrimerization also allows for the processing of a thermoset just like a thermoplastic, it affords the unique advantage of incorporating fillers into the thermoset network during recycling to further increase mechanical properties.",
                                "Nanoparticle-Containing Example",
                                "10 wt % of highly branched carbon nanotubes with a diameter of 7-9 nm known as Carbon Nanostructures (CNS) were extruded along with the vitrimerized PU samples with the same parameters mentioned above and tested for mechanical properties as can be seen in FIG. 6(c). The nanocomposite exhibited brittle behavior showing an equivalent ultimate tensile strength to that of the neat sample and a modulus that was \u02dc2.5 times higher.",
                                "We have clearly shown that PU and epoxy thermoset materials, previously thought to be waste and a burden to the environment past their intended use can be recycled and reprocessed once more via the vitrimerization process. Conventional processing techniques of compression molding, extrusion and injection molding have been described herein. We have further shown that during the reprocessing, incorporation of suitable fillers like Carbon Nanostructures (CNS) may significantly improve the properties to resemble or even surpass those of the original material. We have taken advantage of the transesterification chemistry for dynamic bonding. With the right catalyst or a combination of different catalysts, this work can be extended to other vitrimer chemistries.",
                                "Formation of thin films has been illustrated herewith. Other processing methods including extrusion, injection molding, and 3-D printing can be utilized as well.",
                                "In accordance with the patent statutes, the best mode and preferred embodiment have been set forth; the scope of the invention is not limited thereto, but rather by the scope of the attached claims."
                            ],
                            "subsections": [],
                            "outline_long": [
                                "introduce vitrimerized polyurethane example",
                                "describe materials used",
                                "outline synthesis process",
                                "describe catalyst infusion process",
                                "explain mechanical analysis",
                                "present results",
                                "introduce vitrimerized epoxy example",
                                "describe materials used",
                                "outline synthesis process",
                                "describe catalyst infusion process",
                                "explain mechanical analysis",
                                "present results",
                                "describe TGA analysis",
                                "describe stress relaxation analysis",
                                "discuss results",
                                "introduce vitrimerization process",
                                "describe infusion process",
                                "explain washing and drying process",
                                "describe processing of vitrimerized samples",
                                "present mechanical properties",
                                "discuss multiple recycling",
                                "present thermal decomposition results",
                                "introduce nanoparticle-containing example",
                                "describe extrusion process",
                                "present mechanical properties",
                                "discuss benefits of invention"
                            ],
                            "num_characters": 13206,
                            "outline_medium": [
                                "introduce vitrimerized polyurethane example",
                                "describe materials and methods for polyurethane example",
                                "present results for polyurethane example",
                                "introduce vitrimerized epoxy 1 example",
                                "describe materials and methods for epoxy 1 example",
                                "present results for epoxy 1 example",
                                "introduce vitrimerized epoxy 2 example",
                                "describe materials and methods for epoxy 2 example",
                                "present results for epoxy 2 example",
                                "discuss stress relaxation and TGA results",
                                "describe vitrimerization process",
                                "outline processing of vitrimerized samples",
                                "discuss properties of vitrimerized samples"
                            ],
                            "outline_short": [
                                "describe vitrimerized polyurethane",
                                "outline materials and methods for vitrimerized polyurethane",
                                "present results for vitrimerized polyurethane",
                                "describe vitrimerized epoxy 1",
                                "describe vitrimerized epoxy 2",
                                "discuss results and discussion"
                            ]
                        }
                    ],
                    "outline_long": [
                        "describe method for recycling thermosets",
                        "introduce catalyst solution",
                        "explain catalyst infusion process",
                        "describe thermoset polymers used",
                        "list suitable catalysts",
                        "discuss catalyst concentration",
                        "introduce nanoparticles",
                        "describe potential applications"
                    ],
                    "num_characters": 4511,
                    "outline_medium": [
                        "describe method for recycling crosslinked thermoset polymers",
                        "detail catalyst and catalyst solution requirements",
                        "discuss nanoparticles incorporation",
                        "outline thermoset polymers types and properties"
                    ],
                    "outline_short": [
                        "describe vitrimer-like composition",
                        "outline method for producing recyclable thermoset composition"
                    ]
                }
            ],
            "outline_long": [],
            "num_characters": 0,
            "outline_medium": [],
            "outline_short": []
        }
    ],
    "claims": [
        "1. A vitrimer-like composition, comprising:\na crosslinked polymer and a catalyst infused in a network comprising the crosslinked polymer, wherein the composition is a dynamic network.",
        "2. The composition according to claim 1, wherein the crosslinked polymer comprises polyurethane, and wherein the catalyst comprises tin(II) 2-ethylhexanoate.",
        "3. The composition according to claim 2, wherein the polyurethane is derived from a composition comprising polycaprolactone triol and 1,4-phenylene diisocyanate.",
        "4. The composition according to claim 1, wherein the crosslinked polymer comprises epoxy and a curing agent.",
        "5. The composition according to claim 4, wherein the epoxy comprises diglycidyl ether of Bisphenol-A and the curing agent comprises a fatty acid.",
        "6. The composition according to claim 5, wherein the catalyst comprises tin(II) 2-ethylhexanoate or zinc acetylacetonate.",
        "7. A composition according to claim 1, wherein the composition further includes nanoparticles.",
        "8. A composition according to claim 7, wherein the nanoparticles are present in an amount from about 1 to about 30 parts by weight based on the total weight of the composition.",
        "9. A composition according to claim 8, wherein the nanoparticles comprise carbon nanotubes.",
        "10. A method for producing a recyclable thermoset composition, comprising the steps of:\nobtaining a crosslinked polymer;\ncontacting the crosslinked polymer with a solution comprising a catalyst and a liquid such that the catalyst becomes infused in at least a portion of the crosslinked polymer; and removing the liquid from the crosslinked polymer and solution.",
        "11. The method according to claim 7, wherein the crosslinked polymer comprises one or more of polyurethane and epoxy.",
        "12. The method according to claim 8, wherein the catalyst comprises tin(II) 2-ethylhexanoate or zinc acetylacetonate.",
        "13. The method according to claim 9, wherein the polyurethane is derived from a composition comprising polycaprolactone triol and 1,4-phenylene diisocyanate, and wherein the epoxy network is derived from diglycidyl ether of Bisphenol-A and a fatty acid.",
        "14. The method according to claim 7, wherein the contacting step comprises placing the crosslinked polymer in the solution.",
        "15. The method according to claim 11, wherein the crosslinked polymer is contacted for a sufficient amount of time to swell the crosslinked polymer.",
        "16. The method according to claim 12, wherein removing the liquid from the crosslinked polymer and solution comprises placing the crosslinked polymer in a vacuum oven at 80\u00b0 C. for at least 12 hours.",
        "17. The method according to claim 10, further including the step of incorporating nanoparticles into a composition comprising the crosslinked polymer after the liquid is removed from the crosslinked polymer and solution.",
        "18. The method according to claim 17, wherein the nanoparticles are present in an amount from about 1 to about 30 parts by weight based on the total weight of the composition.",
        "19. The method according to claim 18, wherein the nanoparticles comprise carbon nanotubes."
    ]
}
