Repository: boschresearch/Pap2Pat

# Pap2Pat Dataset

### File Schema

Every directory in `data` corresponds to one patent-paper pair and contains the full texts of both patent and paper, as well as the patent outlines. We include all information in JSON for programmatic parsing and Markdown for manual inspection.

```yaml
data/:
    paper_id-patent_id/:
        # Nested JSON format
        patent.json: JSON file containing patent metadata and full-text, as well as all outlines
        paper.json: JSON file containing paper metadata and full-text
        # Markdown format
        patent.md: patent full-text formatted in markdown
        paper.md: paper full-text formatted in markdown

File: Pap2Pat/data/W2944673408-US20200345477/paper.json (part 1 of 2)
{
    "id": "https://semopenalex.org/work/W2944673408",
    "authors": [
        "Larry S. Nichter",
        "Harold J. Brandon",
        "Dwight D. Back"
    ],
    "title": "New Evaluation Procedure for Multi-Dimensional Mechanical Strains and Tangent Moduli of Breast Implants: IDEAL IMPLANT\u00ae Structured Breast Implant Compared to Silicone Gel Implants",
    "date": "2019-05-12",
    "abstract": "The IDEAL IMPLANT\u00ae Structured Breast Implant is a dual lumen saline-filled implant with capsular contracture and deflation/rupture rates much lower than single-lumen silicone gel-filled implants. To better understand the implant\u2019s mechanical properties and to provide a potential explanation for these eight-year clinical results, a novel approach to compressive load testing was employed. Multi-dimensional strains and tangent moduli, metrics describing the shape stability of the total implant, were derived from the experimental load and platen spacing data. The IDEAL IMPLANT was found to have projection, diametric, and areal strains that were generally less than silicone gel implants, and tangent moduli that were generally greater than silicone gel implants. Despite having a relatively inviscid saline fill, the IDEAL IMPLANT was found to be more shape stable compared to gel implants, which implies potentially less interaction with the capsule wall when the implant is subjected to compressive loads. Under compressive loads, the shape stability of a higher cross-link density, cohesive gel implant was unexpectedly found to be similar to or the same as a gel implant. In localized diametric compression testing, the IDEAL IMPLANT was found to have a palpability similar to a gel implant, but softer than a cohesive gel implant.",
    "sections": [
        {
            "title": "Introduction",
            "paragraphs": [
                "Saline-filled and silicone gel-filled breast implants that are marketed today have undergone extensive mechanical testing in order to demonstrate their strength and durability. Breast implant manufacturers have followed the recommendations provided in the FDA guidance document for pre-market approval (PMA) applications [1] which requires specific types of mechanical testing and expected strength and durability requirements of silicone shells and the finished product. Many of the current mechanical evaluations utilize ASTM and ISO standards [2,3]. Mechanical testing that replicates clinical conditions is the goal of these experimental procedures, but this is difficult to achieve in the laboratory. Instead, breast implant manufacturers have used conventional experimental techniques that can be performed in any well-equipped mechanical testing laboratory. The tests used to demonstrate implant durability are rigorous and repeatable. Current routine implant testing includes tensile strength, ultimate elongation, tear resistance, joint testing, cyclic fatigue testing, ultimate strength tests, and valve competency (for saline implants). Although the mechanical tests have not exactly simulated the in vivo environment, the resulting data have significantly aided in the development and design of modern-day breast implants. Breast implants being implanted today have increased strength characteristics and have proven to be durable in vivo.",
                "There are several other advantages to testing using conventional experimental techniques. Testing under standardized, repeatable conditions yields baseline data that allow different designs to be compared using the same experimental technique. Another important aspect of tests conducted under standardized, repeatable conditions is that they provide data from explanted implants which can be used to evaluate the effects of long-term implantation on the strength and durability of breast implants. This has been accomplished by mechanically testing retrieved explant shells in the same manner as the control shells and comparing the explant and control data [4,5]. Explant performance has also been evaluated by comparing strength data with ASTM standards [6]. The implant\u2019s multi-dimensional strain and the change in associated implant shape due to compression is a mechanical property that has not been previously evaluated for breast implants. Implant strain is directly related to implant shape change.",
                "A test methodology that simulates in vivo conditions would be the desired procedure for this study, but this is difficult to achieve in the laboratory. The experimental approach taken in this study is to use a conventional experimental set up that has proven useful in verifying implant durability during compression, and at the same time is amenable to a theoretical analysis. The methodology used in this study is compressive loading of an implant between two parallel plates. Compression testing between two parallel plates with air or saline has been used previously by implant manufacturers as described in their PMA summary of safety and effectiveness data [7,8,9,10,11], and by other implant researchers [12] for cyclic fatigue and ultimate strength testing. Flat plate compression testing has been used to provide implant cyclic fatigue failure characteristics, data for fatigue lifetime predictions, ultimate strength, and morphological features of fatigue failure. All implants tested in the study are the finished commercial product that were not previously implanted. Explants are not considered in this study.",
                "In this study we describe an experimental and theoretical analysis of the geometric, or shape change, response of three different types of smooth surface breast implants to compressive loading. Jewell et al. [13] measured the form stability, or shape retention, of gel implants as an implant moves between a horizontal and vertical orientation. These studies did not characterize the shape retention of implants when subjected to compressive loading. Resistance to gel deformation was also measured [13] using biomechanical tissue characterization (BTC), however, these studies characterized the gel fill rather than the total implant deformation and shape change. Although there is an abundance of published mechanical property data for breast implants, no published study could be found in the literature on the overall, or total, implant strain and associated shape change due to compressive loading.",
                "A cut-away drawing of a representative IDEAL IMPLANT (335 cc to 555 cc size) is provided in Figure 1 detailing its structure. The IDEAL IMPLANT is a smooth surface implant comprised of two lumens within a series of nested shells made from cross-linked silicone (polydimethylsiloxane) elastomer that are attached at the patch on the back of the implant. The inner lumen within the inner shell is filled through a valve in the posterior patch. The outer lumen within the outer shell and surrounding the inner shell is filled through a valve on the anterior surface. Unattached and floating within the outer lumen is a baffle structure designed to control movement of the saline in the outer lumen. The resistance to saline movement and additional structure of the implant has been described by some plastic surgeons as giving the implant an \u201capparent\u201d viscosity that is similar to the viscosity of silicone gel. This baffle structure is comprised of one to three nested baffle shells that are perforated with slits so the saline is free to move through the slits, as well as around and between the baffle shells. In addition, the internal structure supports the outer shell so the upper portion of the implant does not collapse when the patient is upright and reduces the ability of the outer shell to fold upon itself and crease.",
                "Although the structured IDEAL IMPLANT is saline-filled, it is a distinctly different type of implant than unstructured single-lumen saline-filled implants or silicone gel-filled implants, making it a third type of breast implant [14].",
                "Table 1 and Table 2 summarize recent clinical trial results for deflation/rupture and capsular contracture (CC) rates for the IDEAL IMPLANT and the three silicone gel implants that have been approved by the FDA for marketing in the US over 7\u20138 years [15,16,17,18]. Per Table 1, the IDEAL IMPLANT has a rupture rate of 2.1% compared to a range of 7.4% to 13.6% for the gel implants. Per Table 2, the CC rate for the IDEAL IMPLANT is 6.6% compared to a range of 10.9% to 16.2% for the gel implants. The scar tissue that normally surrounds a breast implant is called a \u201ccapsule\u201d. If this scar tissue contracts, called \u201ccapsular contracture\u201d, the implant is compressed and feels firmer when palpated. The Baker scale, Grades I through IV, is used to quantitate CC [19] as follows:Grade I: Breast normally soft and looks naturalGrade II: Breast slightly firm but looks normalGrade III: Breast firm with visible distortionGrade IV: Breast hard, painful, and greater distortion",
                "The silicone gel implants listed in Table 1 and Table 2 have mechanical properties that have been approved by the FDA during the respective PMA applications. These properties include shell tensile strength, shell ultimate elongation, shell thickness, as well as cyclic fatigue and ultimate strength characteristics. Interestingly, and perhaps related to the favorable clinical data, the ultimate strength of the IDEAL IMPLANT exceeds 15.2 kN, and is believed to exceed the ultimate strengths of all saline and gel-filled implants available commercially. There also have been no fold flaw failures of the IDEAL IMPLANT in the clinical trial through eight years. Fold flaws are a cause of implant failure when the shell of an implant is flexed or folded repeatedly, weakening the shell along the fold line and eventually leading to a perforation [20]. A more stable implant geometry, perhaps due to the internal structure, may be a factor in eliminating or reducing fold flaw failures.",
                "Given the substantially lower CC rates, lower deflation/rupture rates, especially the absence of fold flaw failures, and the high ultimate strength of the IDEAL IMPLANT, a primary motivation for this study was to investigate characteristics of the IDEAL IMPLANT that might be substantially different when compared to current single-lumen implants. Since the individual shells used in the IDEAL IMPLANT have a thickness that is substantially the same as other breast implants, this does not seem to be a distinguishing feature that could explain the lower deflation/rupture and CC rates.",
                "With respect to implant deflation/rupture, Brandon et al. [12] observed two different modes of implant failure which depended on the magnitude of the cyclic load and frequency. A tear mode occurred at high loads and few cycles to failure, while a pinhole mode occurred at low loads and many cycles to failure. Both modes of failure occurred in the shell outer perimeter. However, no research could be identified on the effect of, or relationship between, the types of implant movement within the breast capsule that might affect CC. In particular, it is unclear whether CC is influenced by low loads at high frequency, high loads at a low frequency, very high loads at occasional frequency, or a combination thereof.",
                "Malahias et al. [21] provide a literature review on CC, including a summary of theories on the etiology of CC. One leading theory for the pathogenesis of CC involves the alignment and contraction of fibroblasts within the scar capsule that forms around a breast implant [22]. By this theory, the risk of CC increases with smooth surface implants because capsule fibroblasts can align to the implant surface in a planar structure, whereas a textured implant surface disrupts the fibroblast planar structure. For silicone gel implants, the CC rates in Table 2 include both smooth and textured surface silicone gel implants, so the CC rates could be higher if only smooth surface gel implants were studied. Given that the IDEAL IMPLANT is a smooth surface implant, this makes the lower CC rates observed for the IDEAL IMPLANT more striking.",
                "Derby and Codner [23] provide a review of core clinical data for textured silicone breast implants. As part of this review, the concepts of implant counter-pressure and tissue surface friction are used to hypothesize physical mechanisms that could help explain observed differences in CC between textured and smooth implants, and between highly cohesive gel and earlier generation implants. Both of these concepts can be related to the movement of the implant, or its surface, relative to the breast capsule, or in an even broader sense, the shape stability of an implant.",
                "Other theories for CC can also be related to the interaction of the implant with the capsule wall. For instance, it is known that repeated small amounts of trauma to tissue can stimulate inflammation and scarring. Because an implant\u2019s response to a load can result in varying amounts of implant-capsule wall interaction through friction and stresses, understanding an implant\u2019s response to loads may be crucial in understanding CC and other untoward outcomes involving the capsule, such as breast implant-associated anaplastic large cell lymphoma (BIA-ALCL), double capsule formation, seroma formation and associated breast implant illness (BII). In particular, the relative movement of an implant when subjected to a compressive load, i.e., the overall strain that an implant experiences during compression loading, may be relevant to the degree of interaction that an implant has with the surrounding breast capsule in vivo. This interaction, caused by repeated compressive loading on an implant, may be the repeated \u201cmicro\u201d trauma to the capsule that stimulates CC and other chronic inflammatory conditions involving the capsule, and that may be related to the development of BII or BIA-ALCL. Therefore, a more shape-stable implant could have less interaction with the surrounding breast capsule during repeated compressive loads, resulting in less repeated trauma to the capsule.",
                "Many of the theories proposed to help explain the differences between implant types and observed clinical results relate to implant mechanical properties and the interface between the implant and breast capsule. This study describes and validates a methodology for characterizing implant mechanical properties related to implant mobility, or shape stability, which also has a relationship to ultimate strength and other total implant dynamics such as fold flaws and movement within the capsule when subjected to compressive loading."
            ],
            "subsections": []
        },
        {
            "title": "Materials And Methods",
            "paragraphs": [
                "Unimplanted commercial implants were compressed between two parallel plates (platens) and data were analyzed using a new methodology. The laboratory apparatus used for testing was an Instron 5500R (Instron\u00ae, Norwood, MA, USA) equipped with a 1 kN load cell. This machine is computer-controlled and equipped with an automated data acquisition system. The Instron system measures the applied load versus the displacement. Data for the entire load\u2013deflection curve is recorded by the computer system. The Instron can be operated with a variety of cross-head speeds producing a desired strain rate in the sample being tested. Both the upper and lower polished stainless-steel plates were very smooth, and had a measured surface roughness of about 0.18 micrometers. Figure 2a,b show the experimental setup for the compression testing. Figure 2a is a photograph of an implant prior to commencing the compression, and Figure 2b is a photograph of the same implant during a compression test at a load of 44.5 N.",
                "For the compression experiments, each implant was loaded along a projection line from the center of the anterior (\u201cfront\u201d) to the center of the posterior (\u201cback\u201d) of the implant. Compressive loading in this direction creates a maximum tensile stress around the perimeter, or equator, of the implant compared to much lower stresses on the anterior and the posterior regions of the implant. The primary variables for this study included the applied force (F), the implant projection between the platens (H), and the diameter of the implant (D) as illustrated in Figure 2b. The implant contact diameter (d) for the upper and lower platens can also be calculated directly by this methodology, but d is not required for the analysis described in this paper.",
                "The load F and implant projection H, or plate spacing, were measured for all implants tested. The implant diameter D was then either measured or calculated as discussed in the next section. All other variables considered in this study were determined from these three primary variables, D, H and F. Implant internal pressures and shell stresses are not considered in this study, but will be presented in a future publication.",
                "Three different types of implants were tested and analyzed in this study: an IDEAL IMPLANT, an Allergan Natrelle INSPIRA\u00ae (Irvine, CA, USA) cohesive gel implant, and an Allergan Natrelle INSPIRA\u00ae gel implant. The implant sizes represented a mid-range implant size, and the three implants were chosen so that their masses, volumes, initial diameters, and initial projections were as similar as possible. All three types of implants are approved by the FDA, and had previously undergone extensive mechanical testing for the PMA application [7,11]. Both Allergan gel implants were received in sealed sterilized packages. The IDEAL IMPLANT used in the testing was provided pre-filled with 0.9% USP sterile saline to the manufacturer\u2019s recommended volumes. All three implants were round with smooth shells and were the finished sterilized product. Table 3 compares the geometric as well as other characteristics of the tested implants. The initial diameter Do and initial plate spacing Ho were measured at a minimal load of 0.445 N except as noted for the Allergan cohesive gel implant. The implants are remarkably similar in size and dimensions.",
                "Each implant was tested separately using two different test techniques: a static test and a dynamic test. All tests were conducted in air at a room temperature of 22 \u00b0C. The basic objective of the static test was to measure the implant diameter D as a function of the load F and the plate spacing H. In the static tests, each implant was first placed on the lower platen and the upper platen was lowered to generate an initial load of 0.445 N, and the initial implant diameter Do was manually measured using calipers. The load F and the plate spacing H were recorded by the computer system. The implant was then compressed by manually dialing the position of the upper platen for a projection H to produce a load F of 22.2 N on the implant. Then F, D, and H were recorded as before. This process was continued for loads of 44.5, 66.7, 89.0, 133, 178, 222, 267, 356, 444, and 534 N. Approximately 30 to 60 seconds was needed to dial a load F and measure the diameter D. The contact diameter d of the implant with the platens was not considered for the static tests since it was not required for the analyses. Higher loads than typically experienced in vivo were considered because the results have application to cyclic fatigue and implant ultimate strength.",
                "Following the static tests, each implant was tested dynamically by continuously applying an increasing load F to the implant at a constant rate. The initial step for dynamic testing consisted of placing the unloaded implant on the lower platen and manually dialing the position of the upper platen to produce a load of 0.445 N on the implant. The Instron system was then operated to continuously apply a load from 0.445 N to 534 N at a cross-head speed (strain rate) of 25.4 cm/minute. The load F and implant projection H were continuously measured by the computer system.",
                "After the completion of the static and dynamic tests, the upper and lower plates were lubricated with a thin layer of silicone oil (DPDM 400) applied with a cloth. The dynamic tests were repeated with lubricated platens for all three implants using the identical test procedure used for the dry platen tests. The objective of the lubricated platen tests was to determine if implant-compressive load surface friction had an effect on implant shape change. During the lubrication tests, F and H were continuously recorded by the Instron computer system. As with the dry platen testing, the initial load on the implant was 0.445 N, the final load was 534 N, and the cross-head speed was 25.4 cm/minute.",
                "Each implant was inspected during the course of the compression experiments, and no shell wear or damage was noted on any of the implant shells. After all the dry and lubricated platen tests were complete, the average shell thickness near the perimeter of the implants was measured using the following procedure. First, the implant was cut around the perimeter and the anterior side of the implant was removed for measurement. Second, the gel from the cohesive gel and gel implants was removed from the shells using a cloth and isopropyl alcohol. Third, the shell thickness was measured at four, equally spaced locations around the outer anterior perimeter using a caliper. The four measurements were then averaged to determine the average shell thickness (t). These average shell thicknesses for the three implants are included in Table 3. The cohesive gel implant shell is about 20% thicker than the IDEAL IMPLANT shell, and the gel implant shell is about 8.5% thicker than the IDEAL IMPLANT shell around the anterior outer perimeter.",
                "The clinical relevance of this testing relates to expected high cyclic, low cyclic and occasional loads that a breast implant may be subjected to over its lifetime. Table 4 summarizes these loads that a breast or implant may be subjected to over its lifetime. Typical higher frequency cyclic loads that have been reported range from about 2 N to 60 N [24] for kneeling, walking, running, and stair-climbing, whereas very low frequency loads, such as lying down on a breast when sleeping or hugging, can generate forces of about 156 N or higher, depending on the weight of the individual and fraction of the body weight applied to the breast [25]. A CPR procedure could generate moderate frequency, higher loads up to about 556 N [26] over a short period of time. Non-cyclic forces exerted on a breast during a mammography [27] can range from about 49\u2013187 N. Although these are typical loads that a breast might be subjected to, other combinations of activities (e.g., running up or down stairs, vigorous aerobic exercise) could generate cyclic or quasi-cyclic loads between these ranges. Consequently, the load test range of up to about 500 N was chosen for this study.",
                "Lastly, a simple experimental study was conducted to better understand the mechanical response of an implant to a localized lateral compressive force across the implant diameter, such as pinching or grasping the implant at the perimeter. This differs from the total implant response to compressive loads, since the implant is not confined by platens and is able to move and respond freely to the lateral compressive load. This testing was meant to provide additional quantitative information about the strain response when an implant is diametrically pinched at the perimeter by finger tips at low loads. This type of localized strain entails relatively low forces of about 8 N or less and is related to implant tactility or palpability. These tests were conducted using a Torbal FC10 (Scientific Industries, Inc., Bohemia, NY, USA) 10 N push-pull digital force gauge configured with a simulated silicone finger."
            ],
            "subsections": []
        },
        {
            "title": "Results",
            "paragraphs": [
                "The first segment of the implant compression study consisted of (a) developing a geometric model for an implant undergoing compression between two platens, (b) validating the geometric model through static, manual implant geometry measurements compared to calculated implant geometry, and (c) validating a quasi-equilibrium assumption for the geometric model by comparing static compression measurements to dynamic compression calculations per the model. The purpose of developing and validating this approach was to provide a full geometric description of an implant undergoing compression using only the experimental plate spacing H and force F measurements that can be continuously monitored and recorded digitally during the compression of an implant in a load frame. The load F and plate spacing H measurements follow the same experimental procedure as that used currently for implant fatigue and ultimate strength testing. One implant size each for the IDEAL IMPLANT, Allergan Natrelle INSPIRA cohesive gel and Allergan Natrelle INSPIRA gel implant product lines were tested for this initial demonstration of a new method for evaluating total implant mechanical properties. The implant volumes and dimensions were carefully selected from within these product lines to eliminate differences in geometric factors from the analyses as much as possible (see Table 3).",
                "The second segment of the study then utilized the validated geometric model and quasi-equilibrium assumption for a compressed implant to derive bulk, or total, implant mechanical properties. These total implant mechanical properties include compressive multi-dimensional strains and associated tangent moduli. These properties are mathematical descriptions for the shape stability of the implants.",
                "Lastly, the effects of frictional forces between the implant and compressing platens were investigated by using both dry and lubricated platens. This provides for a more comprehensive understanding of how a breast implant may move in a spectrum of environments within the breast capsule and within the surrounding synovial fluid. Since an implanted breast implant may not be confined or attached to the wall of a breast capsule, and its surface may be \u201clubricated\u201d to varying degrees, it is important to consider how the compressive and geometric properties are affected by lubrication as well as a \u201cdry\u201d surface."
            ],
            "subsections": [
                {
                    "title": "1. Compressed Implant Geometry Model",
                    "paragraphs": [
                        "As depicted in Figure 2b, an implant under compressive load can be described by the geometric factors d, D and H. A compressed implant is assumed to have a shape comprised of a central flattened cylinder, or \u201cpuck\u201d, combined with the outer half of a torus. For a particular implant, the volume (V) is a constant during compression loading since the density of the fill material is assumed constant and incompressible. The volume V of this assumed geometry is given by:\\(\\begin{matrix} {V = \\left( {{volume}~{of}~{cylinder}} \\right) + \\left( {{volume}~{of}~{outer}~{half}~{of}~{torus}} \\right),} \\\\ {V = \\frac{{\\mathsf{\\pi}d}^{2}H}{4} + 2\\mathsf{\\pi}\\left( {\\frac{2H}{3\\mathsf{\\pi}} + \\frac{d}{2}} \\right)\\frac{{\\mathsf{\\pi}H}^{2}}{8}} \\end{matrix}\\)",
                        "Equation (1) is a quadratic equation in d, having a positive root:\\(d = \\frac{1}{2}\\left( {- \\frac{\\mathsf{\\pi}H}{2} + \\sqrt{\\frac{16}{\\mathsf{\\pi}}\\frac{V}{H} + \\left( {\\frac{\\mathsf{\\pi}^{2}}{4} - \\frac{8}{3}} \\right)H^{2}}} \\right)\\)",
                        "Therefore, at each experimentally measured load F and plate spacing H, the value of d can be calculated. The implant diameter D at each load F can also be calculated at each experimental F and H as:\\(D = H + d\\)",
                        "Equation (3) assumes that the shape of the implant perimeter between the two platens is semi-circular having a diameter equal to H. After substituting Equation (2) into Equation (3), the calculated value of D becomes a function of two known variables, the measured implant projection or plate spacing H and the implant volume V:\\(D = H + \\frac{1}{2}\\left( {- \\frac{\\mathsf{\\pi}}{2}H + \\sqrt{\\frac{16}{\\mathsf{\\pi}}\\frac{V}{H} + \\left( {\\frac{\\mathsf{\\pi}^{2}}{4} - \\frac{8}{3}} \\right)H^{2}}} \\right)\\)",
                        "The implant diameter D and projection H during compression can now be used to calculate the surface area (A) of the implant, again assuming that the implant geometry is a composite of a cylinder and outer half of a torus: \\(\\begin{matrix} {A = \\left( {{area}~{of}~{cylinder}~{faces}} \\right) + \\left( {{area}~{of}~{outer}~{half}~{of}~{torus}} \\right),} \\\\ {A = \\frac{{\\mathsf{\\pi}d}^{2}}{2} + \\frac{\\mathsf{\\pi}^{2}{dH}}{2} + {\\mathsf{\\pi}H}^{2},} \\\\ {A = \\frac{\\mathsf{\\pi}}{2}D^{2} + \\left( {\\frac{\\mathsf{\\pi}^{2}}{2} + \\mathsf{\\pi}} \\right){DH} + \\left( {\\frac{3\\mathsf{\\pi}}{2} - \\frac{\\mathsf{\\pi}^{2}}{2}} \\right)H^{2}} \\end{matrix}\\)",
                        "By substituting Equation (4) for D into Equation (5), the implant surface area A becomes solely a function of measured H, which is a function of the measured load F profile during the dynamic testing and the known implant volume V.",
                        "Since a breast implant does not have the assumed flattened cylinder-outer torus composite geometry under no load and very low loads, the geometric implant model is considered to be the least accurate at very low compression loads."
                    ],
                    "subsections": []
                },
                {
                    "title": "2. Validation Of Compressed Implant Geometric Model",
                    "paragraphs": [
                        "To validate the compressed implant geometric model, static experimental measurements for the implant diameter D as a function of load F were compared to the calculated implant diameter D from the same static experiments using the experimentally measured implant projection H in Equation (4). For the static tests, an implant was compressed in steps, allowing for experimental measurements of the implant diameter D at each step as a function of F and H.",
                        "Figure 3 shows the calculated implant diameter D compared to the measured implant diameter for the static compression testing. As shown, the implant diameters calculated using Equation (4) are within about \u00b12% of the measured implant diameters. The average error of the calculated diameters relative to the measured diameters for loads of 22.2 N to 534 N were found to be 1.7%, 0.17%, and \u22120.25% for the IDEAL IMPLANT, Allergan cohesive gel, and Allergan gel, respectively. The errors in calculated diameter D for the IDEAL IMPLANT are greater than those for the Allergan gel implants, although the agreement is still considered to be very good. As illustrated by Figure 3, the geometric model given by Equation (4) overestimates the implant diameter for the IDEAL IMPLANT, and this difference is believed to be related to the dual lumen structure of the implant which is not entirely accounted for by the Equation (4) geometric model. The overestimate for the diameter using Equation (4) for the IDEAL IMPLANT is approximately linear with the measured diameter between 12.3 and 14.4 cm.",
                        "Another observation from this analysis is that the geometric model of Equation (4) is least accurate at low loads. This is seen in Figure 3 as the data points fall below the \u22122% line. In particular, the two data points for IDEAL IMPLANT and Allergan cohesive gel below the \u22122% line are at loads of 0.445 N, with errors of \u22124.8% and \u22127.1%, respectively."
                    ],
                    "subsections": []
                },
                {
                    "title": "3. Validation Of Quasi-Equilibrium Assumption",
                    "paragraphs": [
                        "The dynamic compression testing and associated analyses use the experimentally measured H values, as a function of load F, as an implant is continuously compressed to calculate D from Equation (4). To make the comparison between the static and dynamic compression testing, it was assumed that the dynamic compression process is a quasi-equilibrium process. A quasi-equilibrium process is one in which the deviation from equilibrium is infinitesimal, and all the states the implant passes through during the transient process may be considered equilibrium states. Therefore, this assumption constrains all implant properties to be constants for every instantaneous compression load during the dynamic process. This includes the implant diameter D, implant projection H, surface area A, and overall implant shape.",
                        "Another point of note is the manner in which the results are presented. Load-deformation data obtained from compression tests on different materials do not give a direct indication of material behavior because they depend on the initial material geometry. Hence, the data can be converted to compressive stress (i.e., load per area) and strain (i.e., normalized dimensional change) for presentation. For the present study, the three implants were chosen to essentially have the same initial geometry as summarized in Table 3. Therefore, it is appropriate to compare implant deformation directly as a function of the compressive load.",
                        "The first step in the validation of the quasi-equilibrium assumption was to compare the implant projection (plate spacing) H recorded for the static and dynamic tests versus the compression load. The raw data for the static and dynamic tests for dry platens are presented in Figure 4 which shows the load F versus the plate spacing H for the three implants. The dynamic curves in Figure 4 were constructed from at least 48 experimental data points. The static data presented in Figure 4 were constructed from at least 12 experimental measurements. These data were then used to determine all of the other implant geometric properties, multi-dimensional strains, stresses and tangent moduli. The same implant was used for the static and dynamic tests, and as expected, there is close agreement between the static and dynamic data, indicating that the quasi-equilibrium assumption is valid. The distributions are very uniform and consistent, with average differences between the dynamic and static projection measurements at constant load F for the IDEAL IMPLANT, gel implant and cohesive gel implant of 0.59%, \u22120.52%, and 0.06%, respectively.",
                        "Referring to Figure 4, the measured implant projection H for the IDEAL IMPLANT and cohesive gel implants are similar up to about 100 N. Note, however, that the initial measured projection at 0.445 N load for the Allergan cohesive gel implant is about 5% higher than the IDEAL IMPLANT and Allergan gel implant (see Table 3), which should be taken into account when directly comparing the curves.",
                        "The excellent reproducibility of the test method is demonstrated in Figure 5. Figure 5 shows the tight agreement between implant projection and load for two different IDEAL IMPLANTs and duplicate runs with the same IDEAL IMPLANT. Note that the surface of \u201cImplant #1, Run #1\u201d was not completely dry before commencing the test, so the lubrication for this IDEAL IMPLANT consisted of a combination of silicone oil and any residual moisture on the surface of the IDEAL IMPLANT. The relative standard deviation of the three runs from their mean is \u00b10.56%, highlighting the consistency of the measurement method between implants and for replicate runs with the same implant.",
                        "To further validate the geometric model of Equation (4) for the implants, the experimental values of diameter D measured during the static tests were compared to the theoretical values of diameter D calculated using the dynamic compression values for H and Equation (4). The dynamic testing was conducted between loads of 0.445 N and 534 N. As shown in Figure 6, the agreement between the experimental and theoretical values of D is very good for all three implants over the entire load range from 0.445 N to 534 N. For the cohesive gel implant, the calculated values of D are within about 7% of the static measurements for D at 0.445 N and within about 0.6% for loads between 22.2 N and 534 N. For the gel implant, the calculated values of D are within about 1.1% or less of the static measurements for D for loads between 22.2 N and 534 N. For the IDEAL IMPLANT, the calculated values of D are within about 5% of the static measurement for D at 0.445 N and within about 2.5% for loads from 22.2 to 534 N.",
                        "Over the 22.2 N to 534 N range, the average error for calculated D values from the dynamic H measurements relative to the static measurements for D are 1.7%, 0.13% and \u22120.003% for the IDEAL IMPLANT, Allergan cohesive gel and Allergan gel implants, respectively. These errors can be compared to the average geometric model errors for the implant diameter, which are 1.7%, 0.17%, and \u22120.25% for the IDEAL IMPLANT, Allergan cohesive gel, and Allergan gel, respectively, over the same load range. Based on this comparison, most if not all of the error associated with the quasi-equilibrium analysis can be accounted for by the geometric model error. Consequently, the quasi-equilibrium assumption is assumed to be valid with little or no further contribution to error in implant diameter when determined using the dynamic measurements for H in Equation (4).",
                        "It is speculated that the geometric model may not be as good for the IDEAL IMPLANT due to the influence of the inner lumen and the baffles. Nonetheless, it can be concluded that the developed geometric implant model and quasi-equilibrium assumption for implants undergoing compressive loading produce very accurate results. The larger error at low loading might be expected since the implants do not conform as well to the flattened cylinder-outer torus geometry under very low compressive loads. As will be discussed later, the net effect of the slightly larger error in calculated D for the IDEAL IMPLANT dynamic measurements is to underestimate the shape stability of the IDEAL IMPLANT, making the shape stability differences of the IDEAL IMPLANT relative to the gel implants conservative.",
