Repository: boschresearch/Pap2Pat

# Pap2Pat Dataset

### File Schema

Every directory in `data` corresponds to one patent-paper pair and contains the full texts of both patent and paper, as well as the patent outlines. We include all information in JSON for programmatic parsing and Markdown for manual inspection.

```yaml
data/:
    paper_id-patent_id/:
        # Nested JSON format
        patent.json: JSON file containing patent metadata and full-text, as well as all outlines
        paper.json: JSON file containing paper metadata and full-text
        # Markdown format
        patent.md: patent full-text formatted in markdown
        paper.md: paper full-text formatted in markdown

File: Pap2Pat/data/W2951794667-US20210275678/paper.json (part 1 of 2)
{
    "id": "https://semopenalex.org/work/W2951794667",
    "authors": [
        "Tianjiao Ji",
        "Andong Liu",
        "Daniel S. Kohane",
        "Rong Yang",
        "Chao Zhao",
        "Tuo Wei",
        "Akiva Gordon",
        "Manisha Mehta",
        "Andre Shomorony",
        "Claudia M. Santamaria",
        "Hannes Elofsson"
    ],
    "title": "Polymer-tetrodotoxin conjugates to induce prolonged duration local anesthesia with minimal toxicity",
    "date": "2019-06-12",
    "abstract": "There is clinical and scientific interest in developing local anesthetics with prolonged durations of effect from single injections. The need for such is highlighted by the current opioid epidemic. Site 1 sodium channel blockers such as tetrodotoxin (TTX) are extremely potent, and can provide very long nerve blocks but the duration is limited by the associated systemic toxicity. Here we report a system where slow release of TTX conjugated to a biocompatible and biodegradable polymer, poly(triol dicarboxylic acid)-co-poly(ethylene glycol) (TDP), is achieved by hydrolysis of ester linkages. Nerve block by the released TTX is enhanced by administration in a carrier with chemical permeation enhancer (CPE) properties. TTX release can be adjusted by tuning the hydrophilicity of the TDP polymer backbone. In vivo, 1.0\u201380.0 \u00b5g of TTX released from these polymers produced a range of durations of nerve block, from several hours to 3 days, with minimal systemic or local toxicity.",
    "sections": [
        {
            "title": "Introduction",
            "paragraphs": [
                "Opioids are often the mainstay of perioperative and chronic pain management, even with relatively localized pain. Opioids have numerous side effects, including nausea, clouding of the sensorium, pruritus, urinary retention, and constipation. More seriously, opioid therapy often results in tolerance, addiction, diversion, and fatal overdose. Opioids are often delivered systemically, and act predominantly on the central nervous system, the origin of the major side effects. Consequently, there has been growing interest in local and regional approaches to treating pain.",
                "Conventional amino-amide and amino-ester local anesthetics are the principal compounds used for local and regional anesthesia1,2. Although these compounds are effective, their durations of action are relatively short, and they can cause severe cardiovascular and neurologic systemic side effects1,3. Encapsulation in sustained release systems can prolong the duration of nerve blockade of conventional local anesthetics, and can greatly mitigate systemic effect. However, it can exacerbate the intrinsic myo- and neurotoxicity of conventional local anesthetics, and can leave debris at the nerve, causing inflammation that can outlast the duration of nerve blockade1,3,4.",
                "Given these limitations, it has been a long-standing goal to develop a local anesthetic sustained release system that can provide prolonged peripheral nerve blockade with minimal systemic and local side effects. Naturally occurring site 1 sodium channel blockers (S1SCBs), such as tetrodotoxin (TTX), have been studied for this purpose, as they are extremely potent and cause minimal local toxicity5. Consequently, S1SCBs are being investigated clinically for local anesthesia6,7. However, the dosing of S1SCBs, and therefore the maximal durations of block achievable, can be limited by systemic toxicity8. Mitigation of that toxicity by encapsulation is challenging due to the hydrophilicity of S1SCBs; in particular the initial burst release can be dose-limiting9,10. We have hypothesized that covalent conjugation of TTX onto a biodegradable and biocompatible polymer backbone via a hydrolyzable ester linkage would prevent the initial burst release of TTX, and that the slow hydrolysis of ester bonds would achieve sustained release of TTX in its native, biologically active form. Since the hydrophilicity of polymers is a primary determinant of the hydrolysis rate of ester bonds and therefore the TTX release from these polymers, the TTX release rate could be tailored by altering the hydrophilicity of the polymer backbone11.",
                "We hypothesized that safety and efficacy could be enhanced by minimizing the amount of S1SCB released\u2014even to subanesthetic levels\u2014but to additionally provide a means of enhancing the effectiveness of released drug to anesthetic levels (Fig.\u00a01a). The approach we selected was based on the fact that only a very small fraction (perhaps 0.05%) of S1SCBs applied outside a nerve bundle penetrates to the axonal surface4. The penetration of S1SCBs into nerve can be enhanced by chemical permeation enhancers\u00a0(CPEs)12,13, a heterogeneous group of (usually) small molecules that can help drugs cross biological barriers14.Fig. 1Design of a sustained release system for prolonged duration local anesthesia. a A polymer\u2013TTX conjugate, designed to have a large TTX content with slow release, is placed near a nerve. Flux of TTX into the nerve is enhanced by a delivery system that acts as a chemical permeation enhancer. The polymer\u2013TTX conjugate, schematized here as a hyperbranched structure has a much higher TTX loading than those actually produced here (which have 0.008 or 0.03 TTX molecules on each polymer chain). b Steglich esterification to synthesize TDP and TDP\u2013TTX. The first step is optional, depending on whether the PEG moiety needs to be incorporated into the polymer",
                "Here, we selected TTX as the model S1SCB as it is commercially available. For the sustained release component of this system, we designed a family of biodegradable poly(triol dicarboxylic acid)-poly(ethylene glycol) (TDP) polymers, to which TTX would be covalently conjugated by ester bonds. We investigated the release of TTX in its native state from the polymers, as a function of monomer composition and polymer hydrophilicity, and studied anesthetic efficacy and toxicity in relation to those properties. The family of polymers so developed could produce nerve blocks in vivo lasting hours to days with minimal local and systemic toxicities."
            ],
            "subsections": []
        },
        {
            "title": "Results",
            "paragraphs": [],
            "subsections": [
                {
                    "title": "Tdp Polymer",
                    "paragraphs": [
                        "TDP polymers were synthesized from dicarboxylic acids, triols, and hydroxyl poly(ethylene glycol) (PEG). The dicarboxylic acids provide carboxyl groups for TTX conjugation. The three hydroxyl groups of the triols allow the possibility of forming hyperbranched polymers. Hyperbranched TDP would terminate with multiple carboxyl groups, to which TTX could be covalently conjugated via ester bonds. TTX could be subsequently released via the hydrolysis of those bonds (Fig.\u00a01a). The hydrophilicity of TDP polymers and hence the TTX release rate could be regulated by tuning the composition of monomers.",
                        "The TDP polymers were formed via Steglich esterification at room temperature (Fig.\u00a01b, Supplementary Table\u00a01). The hydrophilicity of the polymers was modified by using a hydrophilic (glycerol) or hydrophobic (polycaprolactone,\u00a0PCL) triol, altering the number of carbons (1, 5, or 8) in the aliphatic chain of dicarboxylic acid, and varying the molecular weight of PEG. The nomenclature of synthesized TDP polymers will be TxDyPz, where x represents the type of triol (g is glycerol, c is PCL triol), y represents the number of carbons in the aliphatic chain of dicarboxylic acid, and z represents the molecular weight of PEG (200, 1000, 2000\u2009Da) (Table\u00a01). The presence of glycerol and PEG within TDP polymers was intended to increase the hydrophilic fraction (fphil) of the polymers, defined as the weight percentage of glycerol and PEG within the TDP polymer.Table 1Characterization of TDP polymersNameafphil (%)bDicarboxylic acidTriolPEGMncMwcPDIcTgD8P200083.5Sebacic acidGlycerolPEG2000664311,2341.691TgD8P100072.1Sebacic acidGlycerolPEG1000557876721.375TgD8P20037.8Sebacic acidGlycerolPEG200447070811.584TgD134.0Malonic acidGlycerol\u2013456711,6282.546TgD528.9Glutaric acidGlycerol\u2013596216,5952.783TgD821.0Sebacic acidGlycerol\u2013601116,5642.756TcD80Sebacic acidPCL triold\u2013612617,0732.787aThe polymer names are abbreviated or simplified as described in the main textbHydrophilic fraction of the polymers (fphil): weight percentage of PEG and glycerol within the polymercAs determined by GPCdPCL triol\u2009=\u2009polycaprolactone triol",
                        "The TDP polymers were solids. In the 1H NMR of TDP polymers, the methylene peaks of dicarboxylic acid were detected at 1.30, 1.62, and 2.35\u2009ppm15, and methylene peaks of triol were detected between 4.05 and 4.35\u2009ppm (Fig.\u00a02a)15. In TgD8P200, TgD8P1000, and TgD8P2000, an additional methylene peak was observed between 3.45 and 3.60\u2009ppm, indicating a PEG segment15. The molecular weights of TDP polymers were determined by gel permeation chromatography (GPC) (Table\u00a01). The molecular weights (Mn) of TDP polymers were 4000\u20137000\u2009Da.Fig. 2Characterization of the TD/TDP polymers and their TTX conjugates. a 1H-NMR spectra of the TD and TDP polymers. b Effect of polymer hydrophilicity (fphil) on contact angle of the polymer thin film. c Effect of fphil on half time of mass loss. d Degradation profiles of the TD and TDP polymers. e FTIR spectra of the TgD8 polymer and TgD8\u2013TTXH conjugates. The guanidinium group peak is characteristic of TTX. f Total ion chromatograms of a TTX standard (10\u2009\u00b5g\u2009mL\u22121) in citrate buffer and release media from TgD8\u2013TTX conjugates. Both show a single peak at ~5.0\u2009min. g Mass spectra confirm that the molecular weight of the peak observed at ~5.0\u2009min corresponds to that of TTX (m/z 320.1 is [TTX\u2009+\u2009H]+). h Release profiles of 10\u2009\u00b5g of free TTX or TTX from TD\u2013TTX and TDP\u2013TTX conjugates with differing fphil. i Release half-time of 10\u2009\u00b5g of conjugated TTX as a function of fphil of polymer. In panels (a\u2013d), (h), and (i), the open box denotes TgD8.\u00a0Data in graphs are means\u2009\u00b1\u2009SD, n\u2009=\u20094",
                        "The hydrophilicity of the TDP polymers was investigated by assessing surface and bulk characteristics. The surface characteristics of polymer thin films were assessed by contact angle goniometry. An increase in the polymers\u2019 fphil correlated inversely with the contact angle (Fig.\u00a02b): as fphil increased from 0 to 83.5%, the contact angle of the polymer thin film decreased from 73.9\u2009\u00b1\u20091.3 to 31.3\u2009\u00b1\u20092.1\u00b0 (means\u2009\u00b1\u2009SD; n\u2009=\u20094). Increasing fphil was associated with greater water solubility (Supplementary Fig.\u00a01).",
                        "The in vitro degradation rate of polymers increased with increasing fphil in phosphate buffered saline (PBS, pH 7.4, 37\u2009\u00b0C) (Fig.\u00a02c), presumably because a higher fphil would result in higher water uptake and accelerate ester bond hydrolysis. When the fphil was below 37.8% (TgD8 and TgD8P200), polymers followed a near linear mass loss (Fig.\u00a02d).",
                        "Myotubes from the myoblast C2C12 cell line were used to assess potential myotoxicity16, and the pheochromocytoma PC12 cell line to assess neurotoxicity17. There was no decrease in cell viability in any group in either cell line over a 24-h period (Supplementary Fig.\u00a02)."
                    ],
                    "subsections": []
                },
                {
                    "title": "Tdp\u2013Ttx Conjugates",
                    "paragraphs": [
                        "To avoid drug degradation, Steglich esterification, which occurs at room temperature, was selected for the synthesis of TDP\u2013TTX conjugates (Fig.\u00a01b). DMSO was chosen as the solvent because TTX had its highest solubility in DMSO (10\u2009\u00b5g\u2009mL\u22121) among the tested organic solvents (Supplementary Table\u00a02). 1\u20134\u2009mg (0.003\u20130.012\u2009mmol) of TTX was added into the reaction mixture (see Methods, Table\u00a02). Only a small amount of TTX was originally dissolved in DMSO and participated in the reaction. However, as the Steglich esterification reaction proceeded and dissolved TTX was conjugated to TDP polymer, the solution equilibrium drove more TTX to dissolve and participate in the reaction. To achieve a high proportion of binding of TTX to TDP, TTX was reacted with excess TDP polymers (Table\u00a02), the reaction occurred at room temperature for 7 days, and TDP\u2013TTX conjugates were collected as yellowish solids. The proportion of bound TTX was determined by measuring the unbound TTX in the reaction mixture by ELISA. >99.0% of the TTX was conjugated to TDP polymer (Table\u00a02, Supplementary Table\u00a03). Given the potency of TTX, milligram quantities of TTX were conjugated to gram quantities of TDP polymers. The TTX loading of the synthesized TDP\u2013TTX conjugates was in the range of 0.10\u20131.60\u2009\u00b5g\u2009mg\u22121 (Table\u00a02).Table 2Characterization of TDP\u2013TTX conjugatesConjugateFeed dicarboxylic acid (mmol)Feed triol (mmol)Feed PEG (mmol)Feed TTX (mmol)TTX loadinga (\u00b5g\u2009mg\u22121)Proportion of bound TTXb (wt%)TgD8P2000\u2013TTX51.252.50.0030.1699.2TgD8P1000\u2013TTX51.252.50.0030.2899.0TgD8P200\u2013TTX102.550.0030.3199.5TgD8\u2013TTX105.8\u20130.0030.4099.4TgD8\u2013TTXHc105.8\u20130.0121.6099.4TgD5\u2013TTX105.8\u20130.0030.5499.5TgD1\u2013TTX105.8\u20130.0030.6499.4TcD8\u2013TTX105.8\u20130.0030.2799.6aAs determined by ELISAbProportion of TTX conjugated with polymer as a fraction of the total TTX in the reactioncTgD8\u2013TTXH has four-fold higher TTX loading than TgD8\u2013TTX",
                        "The conjugation of TTX to TDP polymer was confirmed by Fourier-transform infrared spectroscopy (FTIR) (Fig.\u00a02e). For example, after conjugation with TTX, TgD8 exhibited new peaks at 1574 and 1616 cm\u22121, which can be assigned to the guanidium group of TTX18.",
                        "There was no obvious increase in the molecular weight of TDP polymers after TTX conjugation (Supplementary Table\u00a04) because TTX loading was very low: 0.40\u2009\u00b5g TTX per mg polymer in TgD8\u2013TTX and 1.60\u2009\u00b5g TTX per mg polymer in TgD8\u2013TTXH, corresponding to 0.008 and 0.03 TTX molecules per polymer chain for TgD8\u2013TTX and TgD8\u2013TTXH, respectively.",
                        "Release kinetics were studied in vitro in PBS (pH 7.4, 37\u2009\u00b0C). Liquid chromatography-mass spectrometry (LC-MS) revealed a peak at ~5.0\u2009min in release samples and the TTX standard (Fig.\u00a02f). Mass spectra confirmed that the molecular weight of the molecule at this retention time corresponded to that of TTX (m/z 320.1 is [TTX\u2009+\u2009H]+) (Fig.\u00a02g), indicating that TTX was released in its native form. All TDP\u2013TTX conjugates significantly increased the duration of TTX release compared to free TTX (Fig.\u00a02h, i). TTX release followed a near linear profile at lower values of fphil (TgD8\u2013TTX and TgD8P200\u2013TTX), suggesting the potential to release TTX at a constant rate for prolonged local anesthesia with minimal systemic toxicity. As the fphil decreased from 83.5 to 0%, the TTX release half-time increased from 25\u2009\u00b1\u20095\u2009h to 723\u2009\u00b1\u200975\u2009h.",
                        "To demonstrate that TTX release was dependent on the cleavage of ester bonds, TTX was conjugated to TgD8 via urethane bonds (Supplementary Figs.\u00a03 and\u00a04a), which are hydrolyzed at a much slower rate than ester bonds19,20. In vitro, after 28 days of incubation in PBS (pH 7.4, 37\u2009\u00b0C), no ELISA-detectable TTX was released from 25\u2009mg of TgD8\u2013TTX urethane conjugate containing 10\u2009\u03bcg of TTX (Supplementary Fig.\u00a04b).",
                        "The synthetic approach used here can be extended to covalently conjugate other drugs containing hydroxyl or carboxyl groups with TDP polymers via hydrolyzable ester bonds. As an example, we conjugated dexamethasone to TD and TDP polymers (Supplementary Figs.\u00a05 and\u00a06, Supplementary Table\u00a05)."
                    ],
                    "subsections": []
                },
                {
                    "title": "Fabrication Of Syringe-Injectable Formulation",
                    "paragraphs": [
                        "Injectability is a crucial property for local anesthetics. TgD8P2000, with a high fphil of 83.5% could form a homogeneous injectable solution in PBS, but other TDP polymers with a low fphil could not be homogeneously suspended in PBS (Supplementary Fig. 1). In order to render TDP\u2013TTX conjugates injectable, they were dissolved in DCM and\u00a0PEG (200 Da, PEG200),\u00a0followed by solvent evaporation (Supplementary Fig.\u00a07). The resultant formulation is denoted TDP-TTX/PEG 200.",
                        "Viscosity is an important factor for syringeability and injectability. The complex viscosity, dynamic storage (G\u2032) and loss (G\u2033) moduli of the TDP\u2013TTX/PEG200 formulations were characterized at a range of angular frequencies (Supplementary Fig.\u00a08). At 50\u2009mg\u2009mL\u22121, all TDP\u2013TTX/PEG200 formulations had a viscosity less than 10\u2009Pa\u2009s in the range of angular frequencies tested (Supplementary Fig.\u00a08a). G\u2033 was higher than G\u2032, indicating that the viscous component of the complex modulus dominated the materials\u2019 behaviors, i.e., they behaved as liquids (Supplementary Fig.\u00a08b). The fluid-like behavior and low viscosity of TDP\u2013TTX/PEG200 formulations indicated that they are syringe-injectable. The most viscous solution used in this work, TgD8\u2013TTX/PEG200 (50\u2009mg\u2009mL\u22121), was injectable, as shown in Supplementary Movie\u00a01."
                    ],
                    "subsections": []
                },
                {
                    "title": "Rat Sciatic Nerve Blockade In Vivo",
                    "paragraphs": [
                        "Rats (4 in each group) were injected at the left sciatic nerve with 0.5\u2009mL of specified carriers containing free TTX or TDP\u2013TTX conjugates. They then underwent neurobehavioral testing to determine the duration of functional deficits (i.e., sensory and motor nerve blockade) in both hindpaws. The duration of deficits on the injected (left) side reflected the duration of nerve block. Deficits on the uninjected (right, contralateral) side reflected systemic TTX distribution.",
                        "Groups of rats receiving sciatic nerve injections of free TTX showed dose-dependent increases in the frequency of successful nerve blocks (Fig.\u00a03a; see Methods for definition of success) and in the median duration of nerve block (Fig.\u00a03b, Supplementary Fig.\u00a09). Low doses of TTX in PBS (1 or 2\u2009\u00b5g; 6 or 12\u2009\u00b5M, respectively) caused no detectable nerve block or toxicity. Block from 3\u2009\u00b5g (18\u2009\u00b5M) of free TTX in PBS was successful in 25% of animals and produced a median duration of sensory nerve block of 0.25\u2009\u00b1\u20090.5\u2009h; block from 4\u2009\u00b5g (24\u2009\u00b5M) of free TTX in PBS was successful in 100% of animals and produced a median duration of sensory nerve block of 1.9\u2009\u00b1\u20091.0\u2009h; this is comparable to block from 0.5% bupivacaine\u2014a commonly used anesthetic4. However, blocks with 4\u2009\u00b5g of TTX in PBS caused marked systemic toxicity, as evidenced by sensory deficits in the uninjected (contralateral) leg (Fig.\u00a03c, Supplementary Fig.\u00a010). Injection with 5\u2009\u00b5g (30\u2009\u00b5M) of free TTX in PBS caused contralateral deficits in all animals and was uniformly fatal (Fig.\u00a03d). There was no statistically significant difference between the durations of sensory and motor nerve blockade at any dose of free TTX in PBS (p\u2009=\u20091.000, one-way ANOVA) (Supplementary Fig.\u00a09a).Fig. 3Peripheral nerve blockade with free TTX and TgD8\u2013TTX conjugate. Effects of TTX dose on a frequency of successful blocks, b duration of sensory nerve blocks, c frequency of nerve blocks in the uninjected (contralateral) extremity, and d animal mortality. In all panels, the open box denotes TgD8\u2013TTX, the\u00a0gray box denotes TgD8\u2013TTXH. Data are means\u2009\u00b1\u2009SD, n\u2009=\u20094",
                        "Part of our design included co-delivering the polymers with a CPE. 32\u2009mM sodium octyl sulfate (SOS) was injected with 3\u2009\u00b5g (18\u2009\u00b5M) of free TTX in 0.5\u2009mL of PBS at the sciatic nerve; that concentration of SOS had been shown to prolong nerve block from TTX12,13. SOS increased the frequency of successful block to 100%, and increased block duration to 6.3\u2009\u00b1\u20090.9\u2009h (p\u2009\u226a\u20090.001 compared to PBS, one-way ANOVA) (Supplementary Table\u00a06). Since the TDP polymers were to be delivered in PEG200, we studied the effect of PEG200 on nerve block from TTX. 3\u2009\u00b5g (18\u2009\u00b5M) of free TTX in 0.5\u2009mL of PEG200 resulted in 100% blockade with a duration of 5.3\u2009\u00b1\u20090.3\u2009h (Fig.\u00a03a, b). The improvement in success rate and duration of nerve block with PEG200 were comparable to the effects of 32\u2009mM SOS (p\u2009=\u20090.071, one-way ANOVA). A similar prolongation of nerve block duration by PEG200 was seen with 1 and 2\u2009\u00b5g of TTX (Fig.\u00a03b). There was no statistically significant difference between the durations of sensory and motor nerve blockade at any dose of free TTX in PEG200 (p\u2009=\u20091.000, one-way ANOVA) (Supplementary Fig.\u00a09a).",
                        "The fact that low doses of TTX in PEG200 had a greater rate of successful blocks than did free TTX in PBS was consistent with a CPE-like effect. (Else one would generally expect the free drug to have a higher rate of successful blocks because the initial free fraction of drug is higher.) To investigate whether PEG200 acted as a CPE, fluorescein sodium (excitation 460\u2009nm, emission 515\u2009nm) was used as a proxy for TTX because both are very hydrophilic. Animals were injected at the rat sciatic nerve with 0.25\u2009mg of fluorescein sodium in 0.5\u2009mL of PEG200 or PBS. One or four hours later, animals were euthanized and the sciatic nerve and surrounding tissue were harvested. Frozen sections of the nerve were produced, the nuclei stained, and fluorescent images taken (Fig.\u00a04). No fluorescence was observed in the nerve in animals injected with fluorescein sodium in PBS at either time point. In animals injected with fluorescein sodium in PEG200, fluorescence was observed throughout the nerve 1\u2009h after injection, but none 4\u2009h after injection. These results demonstrated that PEG200 can act as a CPE, to help molecules penetrate into the nerve. Since PEG200 acted as a CPE, and it was needed to solubilize the polymers to make them injectable, it was used as the CPE in subsequent experiments.Fig. 4Representative fluorescence images of sections of sciatic nerves and surrounding tissues. Tissues were harvested 1 and 4\u2009h after injection of 0.25\u2009mg of fluorescein sodium in 0.5\u2009mL of PEG200 or PBS. Arrows indicate fluorescein sodium (green). Blue: cell nuclei stained with 4\u2032,6-diamidino-2- phenylindole (DAPI). Data are representative of 4 animals in each group. Scale bars, 100\u2009\u00b5m",
                        "To enhance safety and prolong release of TTX from TDP\u2013TTX for a given loading, we selected TgD8\u2013TTX/PEG200 for in vivo testing. Animals were injected at the left sciatic nerve with 2.5\u201325\u2009mg of TgD8\u2013TTX containing 1\u201310\u2009\u00b5g of TTX, or, if higher doses were needed, with 12.5\u201350\u2009mg of TgD8\u2013TTXH containing 20\u201380\u2009\u00b5g of TTX (Supplementary Table\u00a07), in 0.5\u2009mL of PEG200. TgD8\u2013TTXH was used in order to be able to increase the TTX dose without excessive increases in the mass of polymer injected. TTX release kinetics from TgD8\u2013TTX and TgD8\u2013TTXH were similar (p\u2009>\u20090.05, one-way ANOVA) (Supplementary Fig.\u00a011), perhaps because the loading of TTX (1.6% of total mass) was still very low.",
                        "Efficacy, safety, and nerve block duration were greatly enhanced by covalent incorporation of TTX in TgD8/PEG200 (Fig.\u00a03a, b). Sensory block success and duration increased with increasing doses of conjugated TTX. In particular, TgD8\u2013TTX/PEG200 enhanced the efficacy of small doses of TTX, e.g., enabling 2\u2009\u00b5g (12\u2009\u00b5M) of conjugated TTX in TgD8\u2013TTX/PEG200 to produce block with 100% success, and a median block duration of 5.6\u2009\u00b1\u20090.8\u2009h (p\u2009\u00ab\u20090.001 compared to block duration from 2\u2009\u00b5g of free TTX, one-way ANOVA). In addition, TgD8\u2013TTX/PEG200 significantly increased the safety of TTX as evidenced by the absence of toxicity after injection of high doses of TTX. For example, sensory nerve block with 80\u2009\u00b5g (480\u2009\u00b5M) of TTX conjugated in TgD8\u2013TTXH/PEG200 lasted 71.5\u2009\u00b1\u20096.9\u2009h (approximately 3 days; Fig.\u00a03b) and no animals died or had contralateral deficits (Fig.\u00a03c, d). That dose of TTX was 16-fold higher than the dose of free TTX that was uniformly fatal. Moreover, in this animal model it is not possible, due to limiting toxicity, to achieve such long nerve blocks with TTX in the absence of sustained release4, CPEs12,13, and/or drugs that enhance the effect of S1SCBs9,21. Motor block was not statistically significantly longer than sensory block at any dose of conjugated TTX (Supplementary Fig.\u00a09b).",
                        "The unconjugated mixture of TgD8 with free TTX in PEG200 provided similar nerve block and toxicity as did free TTX in PEG200 (Supplementary Table\u00a06), indicating that the covalent bonding of TTX to TgD8 had a marked impact on nerve block and safety (Supplementary Note\u00a01), and that TgD8 had no CPE-like effect (Supplementary Note\u00a02). Separate experiments showed that nerve block depended on both the sustained release of TTX from TgD8\u2013TTXH and the CPE effect of PEG200 (Supplementary Note\u00a03).",
                        "A crucial hypothesis underlying this work was that TTX bound to a polymer would be inactive. To test this hypothesis, 10\u2009\u03bcg of TTX conjugated to TgD8 via urethane bonds were injected at the sciatic nerve. No sensory or motor nerve blockade was produced in any of the animals tested (Supplementary Fig.\u00a04c). These results indicated that TTX had no biological activity when covalently conjugated onto a polymer backbone.",
                        "To address the possibility that the enhanced nerve block with TgD8\u2013TTX/PEG200 was due to translocation of TgD8\u2013TTX into the sciatic nerve, we labeled TgD8 with fluorescein isothiocyanate (FITC, excitation 488\u2009nm and emission 519\u2009nm) and injected animals with FITC-labeled TgD8 in 0.5\u2009mL PEG200. The FITC was covalently conjugated (see Methods) to TgD8 so that the dye would not be able to diffuse independently of the polymer: the labeled polymer is denoted FITC\u2013TgD8. At predetermined time points after injection, animals were euthanized and the nerves and surrounding tissues processed for histology. Fluorescent confocal microscopy showed FITC in the connective tissue between muscle and nerve 24, 48, and 168\u2009h after injection, but not within the sciatic nerve itself (Fig.\u00a05a).Fig. 5Retention in tissue of fluorescently labeled TgD8 injected at the sciatic nerve. a Representative fluorescent confocal photomicrographs 24, 48, and 168\u2009h after sciatic nerve injection of 25\u2009mg of FITC\u2013TgD8 in 0.5\u2009mL of PEG200. Green: FITC\u2013TgD8; blue: cell nuclei (stained with DAPI). Scale bars, 200\u2009\u00b5m. b Whole body imaging of fluorescence injection of 25\u2009mg of CY5.5\u2013TgD8 in 0.5\u2009mL of PEG200. Fluorescence intensity is represented as radiant efficiency. c Quantification of data in panel (b), Data are means\u2009\u00b1\u2009SD (n\u2009=\u20094). d Representative photographs of dissection of injection site 24\u2009h after injection. Data are representative of 4 animals in each group",
                        "To evaluate the time course of local retention of TDP in tissue, we injected animals with TgD8/PEG200 to which Cy5.5 (excitation 684\u2009nm, emission 710\u2009nm) was covalently conjugated; the polymer is denoted Cy5.5\u2013TgD8. Fluorescent images were taken by an in vivo imaging system (IVIS). A fluorescent signal was seen at the sciatic nerve of all animals, with no detectable fluorescence elsewhere (Fig.\u00a05b). The fluorescence signal decreased over 4 weeks, indicating the gradual degradation of TgD8 (Fig.\u00a05b, c). On necropsy 24\u2009h after injection, visible deposits were located at the sciatic nerve; these were fluorescent, confirming that they contained TgD8 (Fig.\u00a05d).",
                        "Since the fphil of TDP polymers determined the TTX release rate from TDP\u2013TTX conjugates in vitro, we hypothesized that it would determine the toxicity and efficacy of the formulations in vivo. To test our hypothesis, animals were injected at the left sciatic nerve with TD\u2013TTX/PEG200 or TDP\u2013TTX/PEG200 conjugates with various fphil containing 1 (6\u2009\u00b5M) or 10\u2009\u00b5g (60\u2009\u00b5M) of TTX (Supplementary Table\u00a07). In animals injected with 1\u2009\u00b5g of conjugated TTX, the frequency of successful blocks and the block duration increased with increasing fphil (Fig.\u00a06a, b). In animals injected with 10\u2009\u00b5g of conjugated TTX, the toxicity (sensory deficits in the uninjected [contralateral] leg and mortality) increased, while the block duration decreased with increasing fphil (Fig.\u00a06c, d). These results demonstrated that the fphil of TDP polymers determined the efficacy and toxicity of the formulations. At a low dose of TTX (1\u2009\u00b5g conjugated to TDP polymers), a relatively rapid release of TTX was required to achieve and maintain the tissue level of anesthetic required to provide nerve block. This was more readily achieved with molecules with a high fphil, which have more rapid drug release. However, at a high dose of conjugated TTX (10\u2009\u00b5g), where the concentration of released TTX readily achieved that needed for effective nerve block, more rapid release of TTX could cause systemic toxicity, and a shorter duration of effect. Therefore, at higher TTX doses a lower fphil would enable a slower rate of TTX release to minimize systemic toxicity and prolong block duration.Fig. 6Effects of fphil (%) on efficacy and toxicity of sciatic nerve block. a Frequency of successful blocks, b duration of sensory nerve blocks, c frequency of nerve blocks in the uninjected (contralateral) extremity, and d animal mortality. Animals were injected with 1 or 10\u2009\u00b5g of conjugated TTX in TD\u2013TTX/PEG200 or TDP\u2013TTX/PEG200.\u00a0Data are means\u2009\u00b1\u2009SD, n\u2009=\u20094",
                        "Since inadvertent intravascular injection can cause systemic anesthetic toxicity, the safety of intravenous polymer\u2013TTX/PEG200 was assessed. TgD8-TTXH/PEG200 solution (50\u2009mg\u2009mL\u22121 TgD8\u2013TTXH) was diluted 1:1 in PBS containing 10\u2009wt% BSA, to a final concentration of 25\u2009mg\u2009mL\u22121 TgD8\u2013TTXH. 0.5\u2009mL of the formulation (12.5\u2009mg of TgD8\u2013TTXH) containing 20\u2009\u00b5g (120\u2009\u00b5M) of TTX was injected intravenously. There were no neurobehavioral deficits at the sciatic nerve (which would reflect systemic toxicity) or other signs of toxicity, including animal death (Supplementary Table\u00a09). Notably, 20\u2009\u00b5g of intravenous TTX is enough to kill many rats, since the LD50 of intravenous TTX is 2\u201310\u2009\u00b5g\u2009kg\u22121 in mammals22, i.e., 0.7\u20133.5\u2009\u00b5g in a 350\u2009g rat."
                    ],
                    "subsections": []
                },
                {
                    "title": "Tissue Reaction",
                    "paragraphs": [
                        "Animals injected with free TTX and TDP\u2013TTX conjugates with various fphil (Table\u00a03) were euthanized 4 and 14 days after sciatic nerve injection. Representative tissue reaction to TgD8\u2013TTXH conjugates is shown in Fig.\u00a07. At dissection, there was no obvious residual material although it was seen on confocal microscopy and IVIS (Fig.\u00a05). The tissues did not appear edematous or discolored, and had no other gross signs of tissue injury (Fig.\u00a07a, c). Sciatic nerves and surrounding tissues were sectioned and harvested for histologic evaluation. Muscle tissue was processed for hematoxylin\u2013eosin (H&E) staining. CPEs, including SOS, can cause concentration-dependent myotoxicity and inflammation10,11. Microscopic examination did not reveal significant myotoxicity or inflammation in animals in any group at 4 or 14 days after injection (relevant scores12 in Table\u00a03, images in Fig.\u00a07b, d). There was no statistically significant difference between the scores in any group injected with TDP\u2013TTX and TTX alone.Table 3Myotoxicity and inflammationFormulationDose of polymer (mg)Dose of TTX (\u00b5g)Myotoxicity score (range)Day 4Myotoxicity score (range)Day 14Inflammation score (range)Day 4Inflammation score (range)Day 14Free TTXa\u20133.00 (0\u20131.0)0 (0\u20131.0)0 (0\u20131.0)0 (0\u20131.0)PEG200562b3.00 (0\u20131.0)0 (0\u20131.0)0 (0\u20131.0)1.0 (0\u20131.0)p Value1.0001.0001.0000.456TgD8\u2013TTXH50c80.01.0 (0\u20131.0)1.0 (0\u20131.0)1.0 (0\u20131.0)1.0 (0\u20131.0)p Value0.4560.4560.4560.456TgD1\u2013TTX12.5c31.91.0 (0\u20131.0)1.0 (0\u20131.0)0 (0\u20131.0)1.0 (0\u20131.0)p Value0.4561.0001.0000.456TgD8P200\u2013TTX32.5c10.00 (0\u20131.0)0 (0\u20131.0)1.0 (0\u20131.0)0 (0\u20131.0)p Value1.0000.4560.4561.000TgD8P1000\u2013TTX25c6.90 (0-0)0.5 (0\u20131.0)0.5 (0\u20131.0)0.5 (0\u20131.0)p Value0.4140.7380.7380.738TgD8P2000\u2013TTX25c3.50.5 (0\u20131.0)0 (0\u20130)0.5 (0\u20131.0)0.5 (0\u20131.0)p Value0.7380.1820.7380.738Data are medians with interquartile ranges. P values are for the comparison of the tissue reaction of test compounds to that of free TTX. n\u2009=\u20093 per experimental group. Inflammation scores range: 0\u20134; myotoxicity scores range: 0\u20136a3\u2009\u00b5g of free TTX in 0.5\u2009mL of PBSb3\u2009\u00b5g of free TTX in 0.5\u2009mL of PEG200cTD\u2013TTX and TDP\u2013TTX conjugates were formulated in 0.5\u2009mL of PEG200Fig. 7Tissue reaction to materials. a, c Representative photographs of the site of injection upon dissection 4 and 14 days after injection of 25\u2009mg of TgD8\u2013TTXH in 0.5\u2009mL of PEG200. b, d Representative hematoxylin\u2013eosin stained sections of muscles and adjacent loose connective tissue 4 and 14 days after injection of 25\u2009mg of TgD8\u2013TTXH in 0.5\u2009mL of PEG200. Scale bars, 100\u2009\u00b5m. e\u2013j Toluidine blue stained sections of nerve after injection of formulated TgD8\u2013TTXH. Scale bars, 50\u2009\u00b5m. e, f Minimal peripheral injury (area enclosed by white dotted lines) seen in 1\u00a0of 3 nerves 4 days after injection of 25\u2009mg of TgD8\u2013TTXH in 0.5\u2009mL of PEG200. g\u2013j Representative toluidine blue stained sections of nerve 4 days (g, h) and 14 days (i, j) after injection of 25\u2009mg of TgD8\u2013TTXH in 0.5\u2009mL mixture of PEG200 and PPG4000 (5/95, v/v), showing no injury. Data are representative of 3 animals in each group",
                        "Since H&E-stained are relatively insensitive for identifying nerve injury, we obtained toluidine blue-stained Epon-embedded sections of the sciatic nerve in animals injected with TDP\u2013TTX. Minimal peripheral injury (decreased density of axons) involving <5% of the nerve, was detected at 4 days\u00a0in 1 of 3\u00a0rats injected with TgD8\u2013TTXH/PEG200 (Fig.\u00a07e, f).",
                        "That minimal nerve injury was due to the high concentration of PEG200 (5.62\u2009M, i.e., pure) used to disperse the TgD8\u2013TTXH, as evidenced by comparable minimal nerve injury present at 4 days in 3 of 3 rats injected with 0.5\u2009mL of pure PEG200 (Supplementary Fig.\u00a012a, b). We eliminated the minimal nerve injury by reformulating the injection solution. We selected compounds for the following properties: (a) ability to disperse the TTX-polymer conjugate, (b) activity as a CPE, (c) liquidity at room temperature, (d) lack of toxicity. Poly(propylene glycol) (4000\u2009Da, PPG4000) was found to cause no nerve damage, which is consistent with reports on the safety of high molecular weight poly(propylene glycol) (2000 Da or greater)23. Nerve histology was normal in all rats injected with 0.5\u2009mL of pure PPG4000 at 4 days (Supplementary Fig.\u00a012c). However, injection of TgD8\u2013TTXH in PPG4000 containing up to 80\u2009\u00b5g (480\u2009\u00b5M) of TTX did not result in nerve block in rats, due to the poor CPE effect of PPG4000: confocal imaging showed that PPG4000 did not facilitate the penetration of fluorescein sodium into sciatic nerves (Supplementary Fig.\u00a013). Consequently, we combined PPG4000 (95\u2009v%) acting as an inert carrier with 5\u2009v% PEG200 (281\u2009mM) as the active CPE. Injection of TgD8\u2013TTXH containing 40\u2009\u00b5g of TTX in 5% PEG200/95% PPG4000 induced nerve block lasting 64.8\u2009\u00b1\u200916.6\u2009h, similar to that resulting from the TgD8\u2013TTXH/PEG200 formulation (p\u2009=\u20090.88, one-way ANOVA). Nerve histology confirmed that this formulation did not cause any nerve injury at 4 and 14 days (Fig. 7g\u2013j)."
                    ],
                    "subsections": []
                }
            ]
        },
        {
            "title": "Discussion",
            "paragraphs": [
                "We had conjectured that prolonged duration local anesthesia could be achieved without significant systemic or local toxicity by combining a sustained release system eluting drug at a subtherapeutic level, with a CPE to enhance the effect of the released anesthetic. For sustained release, we developed biodegradable polymer\u2013TTX conjugates; for the CPE we used a mixture containing 5\u2009v% of PEG200 and 95\u2009v% of PPG4000. This combination of materials with distinct properties was able to provide prolonged local anesthesia with no systemic toxicity.",
                "Animal testing confirmed that TDP\u2013TTX/PEG200 could significantly broaden the therapeutic index of TTX, i.e., reducing toxicity while increasing efficacy. All TDP\u2013TTX/PEG200 formulations significantly increased the safety of TTX (Fig.\u00a03, Supplementary Fig.\u00a010). In particular, TgD8-TTXH/PEG200 allowed the injection of up to 80\u2009\u00b5g of TTX without systemic toxicity; TDP\u2013TTX/PEG200 was able to increase the efficacy of TTX,\u00a0i.e. increasing the duration of nerve block that could be achieved and enhancing the effectiveness of small doses of TTX (e.g. enabling 1\u2009\u00b5g of TTX to produce nerve blockade).",
