Repository: boschresearch/Pap2Pat

# Pap2Pat Dataset

### File Schema

Every directory in `data` corresponds to one patent-paper pair and contains the full texts of both patent and paper, as well as the patent outlines. We include all information in JSON for programmatic parsing and Markdown for manual inspection.

```yaml
data/:
    paper_id-patent_id/:
        # Nested JSON format
        patent.json: JSON file containing patent metadata and full-text, as well as all outlines
        paper.json: JSON file containing paper metadata and full-text
        # Markdown format
        patent.md: patent full-text formatted in markdown
        paper.md: paper full-text formatted in markdown

File: Pap2Pat/data/W2963117197-US20220176105/patent.json (part 1 of 2)
{
    "id": "US20220176105",
    "authors": [
        "Daniel V. Palanker",
        "Thomas Flores"
    ],
    "title": "Honeycomb-shaped electro-neural interface for retinal prosthesis",
    "date": "2020-03-25 00:00:00",
    "abstract": "We provide a 3-dimensional configuration of an electrode array for neural cell stimulation designed to leverage migration of retinal cells into voids in the subretinal space. Walls surrounding each pixel align the electric field vertically, matching the orientation of bipolar cells in the retina, and thereby reduce the stimulation threshold. These walls also decouple the field penetration depth from the pixel width, enabling a decrease of the pixel size down to cellular dimensions. Inner retinal cells migrate into the electrode cavities, which enables very efficient stimulation. Due to 1-dimensional alignment of electric field along the cavities, stimulation threshold current density does not increase significantly with the reduced pixel size, unlike the quadratic increase seen with planar arrays.",
    "sections": [
        {
            "title": "DESCRIPTION",
            "paragraphs": [],
            "subsections": [
                {
                    "title": "FIELD OF THE INVENTION",
                    "paragraphs": [
                        "This invention relates to electrical stimulation of neural cells."
                    ],
                    "subsections": [],
                    "outline_long": [
                        "relate to electrical stimulation"
                    ],
                    "num_characters": 65,
                    "outline_medium": [
                        "relate to electrical stimulation"
                    ],
                    "outline_short": [
                        "relate to electrical stimulation"
                    ]
                },
                {
                    "title": "BACKGROUND",
                    "paragraphs": [
                        "Conventional stimulation arrays for visual prostheses have a planar configuration of active and return electrodes. This planar configuration creates severe difficulties in scaling the prostheses to have sufficiently small and densely packed pixels to provide useful visual acuity. There are two main difficulties as pixel size is reduced: increased crosstalk between adjacent pixels and an increase in pixel stimulation threshold (i.e., the current density required to obtain a cellular response). The increase of stimulation threshold as pixel size decreases is particularly troublesome, since the required current density becomes biologically unsafe at desirable pixel sizes for retinal implants. Accordingly, it would be an advance in the art to alleviate these limitations of planar stimulation arrays."
                    ],
                    "subsections": [],
                    "outline_long": [
                        "limitations of planar arrays"
                    ],
                    "num_characters": 806,
                    "outline_medium": [
                        "limitations of planar arrays"
                    ],
                    "outline_short": [
                        "limitations of planar stimulation arrays"
                    ]
                },
                {
                    "title": "SUMMARY",
                    "paragraphs": [
                        "We provide a novel 3-dimensional configuration of an electrode array designed to leverage migration of retinal cells into voids in the subretinal space. Walls surrounding each pixel align the electric field vertically, matching the orientation of bipolar cells in the retina, and thereby reduce the stimulation threshold. These walls also decouple the field penetration depth from the pixel width, enabling a decrease of the pixel size down to cellular dimensions. Inner retinal cells migrate into the honeycomb wells, so that these neurons reside within the electrode cavities, which enable very efficient stimulation. Due to 1-dimensional alignment of electric field along the vertical walls of the honeycomb cavities, stimulation threshold current density does not increase significantly with the reduced pixel size, unlike the quadratic increase with planar arrays. This 3-D electrode configuration may enable restoration of sight with much smaller pixels and hence higher acuity than with planar electrode arrays. Similar 3-D arrays could be used for electro-neural interfaces with the brain in other applications.",
                        "In preferred embodiments, the pixel cavities have depths between 10 \u03bcm and 100 \u03bcm, and widths between 5 \u03bcm and 100 \u03bcm. The current density at the active central electrodes is preferably between 0.01 A/cm2 and 1 A/cm2. The width of the apparatus as a whole is preferably between 0.5 mm to 5 mm, making it suitable for retinal implantation. The charge injection per pulse on the active electrodes is preferably between 0.1 mC/cm2 and 10 mC/cm2.",
                        "Applications include retinal prostheses for restoration of sight in retinal degeneration, and high-resolution electro-neural interfaces in general. This work advantageously enables scaling the pixels in electro-neural interfaces down to cellular dimensions."
                    ],
                    "subsections": [],
                    "outline_long": [
                        "introduce 3D electrode configuration",
                        "advantages over planar arrays",
                        "embodiment details"
                    ],
                    "num_characters": 1822,
                    "outline_medium": [
                        "describe 3D electrode configuration"
                    ],
                    "outline_short": [
                        "describe 3-dimensional electrode array"
                    ]
                },
                {
                    "title": "DETAILED DESCRIPTION",
                    "paragraphs": [
                        "Section A describes general principles relating to embodiments of the invention. Section B provides a detailed experimental example."
                    ],
                    "subsections": [
                        {
                            "title": "A) General Principles",
                            "paragraphs": [
                                "To better appreciate embodiments of the invention, it is helpful to first consider operation of a conventional planar stimulation array 100, as shown on FIG. 1. This is a cross section view of a row of pixels 102, 104, 106. The \u201cON\u201d pixels (102 and 106, also marked with a check) generate electric current and inject it into the electrolyte through the central active electrode (e.g. 108 of pixel 102), which is then collected by the remote return electrode 110 outside the pixels (or between the pixels). Current flow is shown with black arrows. Current flow through the electrolyte creates a gradient of electric potential (shading). Current spreads from the active electrodes in all directions, affecting cells in the neighboring pixels as well. E.g., \u201cOFF\u201d pixel 104, marked with an X, will receive parasitic stimulation from neighboring pixels, undesirably resulting in low contrast.",
                                "FIG. 2A shows a cross section of a first embodiment of the invention. Here stimulation array 200 includes pixels 202, 204, 206. \u201cON\u201d pixels 202 and 206 (check mark) generate electric current and inject it into the electrolyte through the central active electrode (e.g., 214 of pixel 202). Current flows up through the electrolyte (tissue) and is collected by the return electrode 216 on top of the walls 218 to complete the circuit. Flow through electrolyte creates a gradient of electric potential (shading) primarily in front of the \u201cON\u201d pixels, allowing for localized stimulation of the retina. Note the reduced shading above pixel 204 on FIG. 2A compared to pixel 104 on FIG. 1. High-capacitance material 216 deposited on top of the conductive honeycomb wall 218 ensures that a majority of the current through the electrolyte is collected at the top of the walls, and a negligible amount of current is collected through the sides of the conductive walls due to low capacitance of the interface between metal and electrolyte. Such a configuration enables manufacturing of the elevated return electrodes in a honeycomb structure without the need for sidewall passivation or insulation.",
                                "More precisely, a first embodiment of the invention is apparatus for electrical stimulation of neural cells including an array of cavities configured to allow migration of neural cells inside the cavities. Each cavity has a floor (e.g., 212 on FIG. 2A) and electrically conductive walls (e.g., 218 on FIG. 2A). Each cavity has a first electrode (e.g., 214 on FIG. 2A) disposed on its floor and has a second electrode (e.g., 216 on FIG. 2A) disposed on top of its walls and vertically separated from its corresponding floor electrode. During operation of the apparatus, an ionic current flows through contents of the cavities. A per-cavity capacitance of the second electrodes is greater than a per-cavity capacitance of the conductive walls, whereby the second electrodes preferentially collect the ionic current relative to sides of the conductive walls. Preferably, the capacitance per unit area of the second electrodes is at least 100\u00d7 greater than the capacitance per unit area of the conductive walls.",
                                "FIG. 2B shows a cross-section view of a second embodiment of the invention. Here stimulation array 250 includes pixels 252, 254, 256. \u201cON\u201d pixels 252 and 256 (check mark) generate electric current and inject into the electrolyte through the central active electrode (e.g., 214 of pixel 252). Current flows up through the honeycomb well surrounded by electrically insulating walls 262 and then is collected by the remote return electrode 264 outside the pixels. Flow through the electrolyte creates a gradient of electric potential (shading) primarily in front of the \u201cON\u201d pixels, allowing for much better localized stimulation of the retina than would be present without the vertical walls. Note the reduced shading above pixel 254 on FIG. 2B compared to pixel 104 on FIG. 1.",
                                "More precisely, a second embodiment of the invention is apparatus for electrical stimulation of neural cells including an array of cavities configured to allow migration of neural cells inside the cavities. Each cavity has a floor (e.g., 212 on FIG. 2B) and electrically insulating walls (e.g., 262 on FIG. 2B). Each cavity has a first electrode (e.g., 214 on FIG. 2B) disposed on its floor. The apparatus includes a common return electrode (e.g., 264 on FIG. 2B) disposed outside the array of cavities. During operation of the apparatus, an ionic current flows through contents of the cavities. The electrically insulating walls improve stimulation efficiency and reduce cross-talk between neighboring cavities of the apparatus by forcing the ionic current to travel vertically within the cavities.",
                                "Preferred configurations for the embodiments of FIGS. 2A-B are as follows. The depth of the cavities is preferably between 10 \u03bcm and 100 \u03bcm. The width of the cavities is preferably between 5 \u03bcm and 100 \u03bcm. The depth of the cavities is preferably greater than the width of the cavities. The array of cavities is preferably periodic, and in this case it is preferred that the cavities be hexagonal. In preferred embodiments, the neural cells are retinal cells. Preferably, an injected charge density at first electrodes of the cavities is between 0.1 mC/cm2 and 10 mC/cm2 in operation.",
                                "In the preceding description it has been convenient to refer to the cavities as each having walls. However, in an array structure (e.g., as on FIG. 4A) it is apparent that walls are shared between adjacent cavities in most cases. For any shared wall, the assigning of parts of the wall to the two adjacent cavities is arbitrary. Practice of the invention does not depend at all on how this theoretical division is considered to be done. Similarly, local return electrodes (e.g., 216 on FIG. 2A) are similarly shared between adjacent cavities in most cases. For any shared return electrode, the assigning of parts of the return electrode to the two adjacent cavities is arbitrary. Practice of the invention does not depend at all on how this theoretical division is considered to be done."
                            ],
                            "subsections": [],
                            "outline_long": [
                                "describe conventional planar stimulation array",
                                "illustrate current flow and electric potential gradient",
                                "introduce first embodiment of the invention",
                                "describe apparatus for electrical stimulation of neural cells",
                                "explain ionic current flow and collection",
                                "specify capacitance requirements",
                                "introduce second embodiment of the invention",
                                "describe apparatus with electrically insulating walls",
                                "explain improved stimulation efficiency and reduced cross-talk",
                                "specify preferred configurations for embodiments",
                                "clarify terminology for cavity walls and local return electrodes",
                                "emphasize arbitrary assignment of shared walls and return electrodes"
                            ],
                            "num_characters": 6038,
                            "outline_medium": [
                                "describe conventional planar stimulation array",
                                "introduce first embodiment of the invention",
                                "describe operation of first embodiment",
                                "introduce second embodiment of the invention",
                                "describe operation of second embodiment",
                                "discuss preferred configurations for embodiments"
                            ],
                            "outline_short": [
                                "describe first embodiment of invention",
                                "describe second embodiment of invention",
                                "discuss preferred configurations"
                            ]
                        },
                        {
                            "title": "B) Detailed Experimental Example",
                            "paragraphs": [
                                "**B1) Introduction**",
                                "Electronic approaches to restoration of sight are rapidly advancing, with some systems approved for clinical use in patients blinded by inherited retinal degeneration (retinitis pigmentosa, RP), and a few others in clinical trials. Patients affected by RP and implanted with the epiretinal prosthesis Argus II (Second Sight Medical Products, Inc, Sylmar, Calif.) or the subretinal Alpha IMS/AMS (Retina Implant AG, Reutlingen, Germany) demonstrated improved performance in ambulation and visual search, with the best reported visual acuities of 20/1260 and 20/546, respectively. Although encouraging, those benefits are not sufficient to help with the most prevalent form of retinal degeneration, age-related macular degeneration (AMD), where patients lose high-resolution central vision but retain peripheral field with acuity typically no worse than 20/400.",
                                "Visual acuity of 20/200, the limit of legal blindness in the United States, geometrically corresponds to a pixel pitch of about 50 Safe charge injection across the electrode-electrolyte interface limits the minimum size of the electrode. In addition, cross-talk between neighboring electrodes increases with decreasing pixel size. The latter issue can be addressed by providing a circumferential return electrode in each pixel, but this approach further reduces penetration depth of electric field into tissue.",
                                "The electrode-tissue separation in subretinal space can be reduced using pillar electrodes. Migration of the retinal cells of the inner nuclear layer (INL) to fill the voids in such a 3-D implant brings the target neurons closer to the stimulating electrodes, thereby reducing the stimulation threshold. However, such pillar electrodes decreased the stimulation threshold only by a factor of two and did not enable significant reduction of the pixel size below 55 The fundamental problem limiting the electrode size is the shape of the electric field expanding from a small electrode and returning to another electrode under the target cells.",
                                "Here, we present a novel 3-D geometry for a subretinal prosthesis, which we call the honeycomb configuration, to overcome these limitations and enable scaling the pixels down to cellular dimensions. In this approach, return electrodes are elevated on vertical insulating walls surrounding each pixel, which align the electric field vertically, matching the orientation of bipolar cells in the retina, and thereby reducing the stimulation threshold. Compare elevated return electrode 306 on FIG. 3B to the planar configuration of FIG. 3A. Here 302 is the stimulation electrode and 304 is the substrate on which stimulation electrode 302 is disposed.",
                                "FIG. 3C shows that planar pixels with circumferential returns generate locally confined electric fields with shallow vertical penetration. Cells in electric field polarize according to the potential difference across their length. Bipolar cell somas and axon terminals reside in the INL (inner nuclear layer) and IPL (inner plexiform layer), respectively. Electric potential is therefore represented with respect to potential in the middle of IPL. FIG. 3D shows that return electrodes on top of insulating walls create a vertical dipole confined to the local pixel volume and thereby maximize the vertical potential drop across the target cell layer. Current magnitude (arrow length) is shown in log scale. Potential difference with respect to the middle of IPL (57 \u03bcm) is shown in gray scale for 68 nA current.",
                                "These walls also decouple the field penetration depth from the pixel width, enabling a decrease of the pixel size down to cellular dimensions. We first study the anatomical integration of such 3-D structures with the retina using implants with 20, 30 and 40 \u03bcm pixels, and then quantify the electrical stimulation capabilities using a network-mediated retinal stimulation model validated by experimental measurements. Our results indicate that such technology opens the door to prosthetic vision with acuity better than 20/100, which would be highly beneficial not only for patients completely blinded by RP, but also for restoration of central vision in the much larger population of patients with AMD.",
                                "In the past, we described the migration of the retinal cells into the apertures in a membrane implanted in the subretinal space, and its implications for subretinal prosthesis. However, in that configuration, the bottom of the implant had openings allowing electric current to propagate below the implant. In reality though, the retinal prosthetic implants are typically solid, i.e. electric current does not penetrate through them, and hence it can flow only upward, as shown in FIGS. 3C-D here. Therefore, we describe here a different geometry and materials of the return electrodes suitable for optimal shaping of electric field with such stimulating arrays.",
                                "**B2) Results**",
                                "**B2a) Anatomical Integration**",
                                "FIGS. 4A-C show subretinal honeycomb implants. FIG. 4A shows an image of a 1 mm wide device with 25 \u03bcm deep honeycombs of 40 (*), 30 (**), and 20 \u03bcm (***) pixel pitch. The fourth quadrant contained a 10 \u03bcm pitch structure, which was beyond the processing limit and hence did not develop. We refer to it as the \u201cflat\u201d region due to the absence of walls. FIG. 4B is a higher magnification of the honeycombs with 30 \u03bcm pitch. FIG. 4C is an OCT image of the subretinal implant in RCS rat 6 weeks post-op. Scale bars are 200 \u03bcm for FIG. 4A, 50 \u03bcm for FIG. 4B, and 100 \u03bcm for FIG. 4C.",
                                "To assess integration of the honeycombs with the degenerate retina, silicon arrays of 1 mm in diameter were implanted into the subretinal space of RCS rats (P180-300, n=6) for 6 weeks. Each array was divided into quadrants containing honeycombs with 40, 30, and 20 \u03bcm pitch and a flat area (FIG. 4A). Arrays were fabricated in silicon using a Bosch etching process to define the 25 \u03bcm deep honeycomb chambers (FIG. 4B). Implant integration with the retina was monitored in-vivo by optical coherence tomography (OCT) (FIG. 4C). Six weeks after implantation, the INL is barely detectable by OCT above the honeycombs (FIG. 4C, right) but visible above the flat quadrant (FIG. 4C, left) and outside the implant, indicating INL migration into the cavities.",
                                "Histology confirmed migration of the INL cells, showing no visible signs of fibrosis or trauma, as shown on FIG. 5. The retinal structure remains preserved, with clearly defined INL, inner plexiform layer (IPL), and ganglion cell layer (GCL). Although some of the INL cells remain above the honeycomb walls, cavities are completely filled with the densely packed cells down to the base of the array. Black arrows point at the location of the original walls, which were removed after the sample embedding and refilled with epoxy for sectioning. The scale bar on FIG. 5 is 40 \u03bcm.",
                                "Comprehensive assessment of the retinal integration and immune response was performed using 3-D confocal imaging of the whole-mount retina with the implant. 3-D reconstruction reveals dense packing of the INL (DAPI) in most of observed honeycomb cavities. Side views through single honeycomb rows demonstrate complete migration down to the base of the arrays.",
                                "Within the degenerate RCS control retina, extended microglial processes within the IPL indicate the microglial resting state, while microglia below the INL extend their processes through the degenerate outer plexiform layer (OPL). With the subretinal implants, microglia in the IPL appear similar to those in the control retina, with extended processes indicating the microglial resting state. With a planar implant, microglia reside close to the device surface. Presence of the cortical response with these active implants indicates that microglia on a subretinal prosthesis does not prevent electrical stimulation. With the honeycomb implant, microglia processes extend primarily along the top of the walls, with minimal extension into the wells.",
                                "The extent of retinal integration was assessed by analyzing cell density as a function of height from the base in the cavities of each size. An average of 50%, 45% and 54% of the INL cells were found inside the cavities with honeycomb pitch of 40, 30 and 20 \u03bcm, respectively. Since the electric field can extend above the walls (FIG. 6A), more cells can be stimulated.",
                                "**B2b) Modeling Retinal Response In-Vivo**",
                                "FIG. 6A shows electric potential for planar (top) and honeycomb (bottom) arrays with respect to middle of IPL (z=57 \u03bcm), calculated for active electrode current density of 0.5 A/cm2. FIG. 6B shows experimental thresholds (data points) and calculated thresholds for planar (dashed line) and honeycomb (dotted line) devices in terms of current density on active electrode. The planar models (both binary and linear, as described below) reproduce the trend observed in experimental measurements. Honeycomb arrays significantly reduce the stimulation threshold (dotted line), enabling safe operation of devices with pixels below 40 \u03bcm. The maximum charge injection by SIROF (3 mC/cm2 for a 10 ms pulse) is shown with a dash-dotted line. Here SIROF is short for Sputtered IRidium Oxide Film. Any other bio-compatible high-capacitance material can also be used for the high capacitance electrodes, such as IrOx deposited by different means (electroplating, chemical deposition etc.), porous Pt, PEDOT, carbon nanotubes, etc.",
                                "To assess the benefits of the honeycomb-shaped arrays, we used a model of network-mediated retinal stimulation. To validate this model, we first compared the modeling results with the in-vivo stimulation thresholds measured in rats having planar subretinal photovoltaic implants with various pixel sizes, and then computed the stimulation thresholds for honeycombs of various sizes.",
                                "Complete modeling of this system would require converting the simulated electric field produced by the device (FIG. 6A) into the response of the inner retinal neurons, applying subsequent network-mediated processing to RGC activity, and finally translating the retinal output into the cortical visually evoked potentials (VEP)\u2014an immensely complex modeling task with multiple unknowns. This task can be simplified with the following assumptions: (1) network-mediated stimulation elicits RGC activity that follows a sigmoidal curve, and (2) cortical response is driven by summation of the retinal signals and also follows a sigmoidal curve. We approximated the sigmoidal dependence of the network-mediated retinal response on electric field from previous experiments by two extremes: (1) a step function modeling a binary transition across the stimulation threshold and (2) a linear function modeling a gradual increase in the neural output in response to increasing stimulus. Consequently, the total retinal response is calculated by integrating the cellular responses over the volume of INL with either (1) a binary coefficient, i.e. calculating just the fraction of the INL volume above the stimulation threshold, or (2) with cellular response proportional to its polarization. We will therefore refer to the two models as \u201cbinary\u201d and \u201clinear\u201d, respectively.",
                                "Electric field in the retina was calculated using a finite element model of the entire arrays in COMSOL Multiphysics 5.0, using the electrostatics module to solve Maxwell's equations for electric potential, assuming steady-state electric currents. Computed fields were then converted into the retinal response using both the binary and linear models. Each model had only one fitting parameter for relating its retinal output to amplitude of the cortical response. For a binary model, it was the fraction of the INL cells which should be activated to elicit a cortical response, while for a linear model it was the slope of the linear fit. Irradiance is converted into current density based on the pixel geometry and light-to-current conversion efficiency of our 2-diode pixels. To fit the binary model, we therefore compute the electric field vs irradiance and calculate the percent of the INL above the stimulation threshold (4.8 mV for 10 ms anodic pulse, see Methods) for all pixel sizes. Using our previously recorded experimental thresholds for 140, 70, 55, and 40 pixels, we see that to elicit VEP response, 8.27\u00b11.42% of the INL volume should be above the stimulation threshold. Both binary and linear models yield a very similar scaling of the stimulation threshold with the pixel size, indicating that the critically important factor is the shape of the electric field, rather than the details of the sigmoidal response curve.",
                                "B2c) Stimulation Thresholds with Honeycomb Arrays",
                                "Using the binary model parameters verified by comparison with the in-vivo stimulation thresholds obtained with planar implants, we calculated the stimulation thresholds for honeycomb arrays (see details in Methods). These thresholds, in terms of the current density on the active electrode for a 10 ms pulse, are significantly lower than with planar pixels of the same size, and do not increase much with decreasing pixel size (FIG. 6B). Planar arrays with circumferential returns suffer from a rapid decline of the electric potential along the vertical axis due to (a) the radial spread of electric field from the active electrode and (b) the coplanar return electrode (FIG. 3C). As a result, planar pixels smaller than 40 require current density greater than the safe charge injection limit of SIROF for a 10 ms pulse (>30 mA/cm2 or charge density of >3 mC/cm2). Placement of the return electrode on top of the insulating honeycomb walls surrounding the pixel forces the current to flow primarily upward from the active electrode (FIG. 3D), thereby greatly increasing the depth at which the electric potential exceeds the stimulation threshold. In addition, with honeycomb arrays, penetration depth of the electric field into tissue is set by the height of the walls, and hence is decoupled from the pixel width. Therefore, the stimulation threshold in terms of current density does not depend on the pixel width (FIG. 6B), enabling scaling the pixels down to the size limited only by the retinal migration, i.e. by cellular dimensions. Improvements in the stimulation threshold are summarized in Table 1.",
                                "In addition to stimulation thresholds, honeycomb electrodes significantly improve the spatial selectivity of electrical stimulation (i.e. the contrast between adjacent pixels), which is essential for high-acuity vision. To replicate the grating patterns used for in-vivo assessment of visual acuity, we simulate the electric field distribution from our arrays with alternating rows of ON and OFF pixels. For electrodes of both configurations, increasing current density leads to an increase in positive potential above the ON pixels, as well as negative potential above the OFF pixels. Insulating walls of the honeycomb prevent the lateral spread of the electric field and thereby widen the dynamic range of selective activation of the ON pixels. Further, electric field extends above the walls of the honeycomb to stimulate cells up to 40 \u03bcm from the base of the cavity within the safe charge injection limits, allowing for up to 99% activation of the total inner retina without crosstalk.",
                                "**B3) Discussion**",
                                "Our study provides a path toward improvement in spatial resolution of retinal prostheses far beyond the limits of the current systems. Until recently, the best acuity of prosthetic vision achieved in clinical testing was 20/546, observed in 2 patients with the Alpha IMS/AMS subretinal implants [2,20]. With 70 \u03bcm pixels, this prosthesis is underperforming by a factor of 2 with respect to its sampling limit, leading some to conclude that continued reduction in pixel size will not improve visual acuity. However, the bottleneck for these devices may be electrical rather than biological: the monopolar configuration of this implant, with active electrodes in each pixel sharing a common remote return electrode, results in a strong cross-talk between neighboring electrodes, greatly reducing spatial contrast. An alternative design that provides active and return electrodes in each pixel improves the localization of electric field and associated spatial resolution. Indeed, a recent clinical trial with photovoltaic subretinal implants having 100 \u03bcm pixels with local return electrodes demonstrated visual acuity up to 20/460\u2014only 15% below the sampling limit with this pixel size (20/400). Moreover, in rats, similar implants with 70 \u03bcm and 55 \u03bcm pixels provided grating acuity also matching the sampling limit. This demonstrates that visual acuity can reach the sampling density limit of the stimulating array if it properly confines the electric field in each pixel. However, further decrease in the pixel size is limited by the rapid increase of the stimulation threshold, which rises close to the safety limit with flat pixels of 40 \u03bcm width (FIG. 6B).",
                                "The radically different geometry of the stimulating array described in this work\u2014the honeycomb configuration\u2014addresses this fundamental limitation. Current from the active electrode at the bottom of the cavity flows upwards due to confinement of the pixel by insulating walls (FIGS. 3B and 3D). This change in the shape of the electric field dramatically reduces the stimulation threshold. Moreover, one-directional flow of electric current radically changes the scaling of the stimulation threshold with the pixel size. In spherical geometry, an electrode smaller than the distance to target cells can be approximated as a point source. Since the required current does not change with the electrode size in this case, the current density increases inversely proportional to the electrode area, i.e. quadratic with its radius. If the ratio of the electrode size to pixel width is maintained, smaller pixels will require higher current densities, which are limited by the material properties. With one-dimensional flow of current, however, the situation is different: the current density required for a certain potential drop does not change with the pixel width, and therefore pixels can be made much smaller while retaining the same current density on the electrodes. For photovoltaic pixels it means that the threshold irradiance should remain nearly the same for all pixel sizes, as long as the relative dimensions of electrodes to pixel width do not change.",
                                "The honeycomb design is uniquely suited for subretinal placement due to the ability of the inner retinal neurons to migrate into voids in the subretinal space. Our study demonstrates that the inner retinal neurons readily migrate into wells as small as 18 \u03bcm in width (20 \u03bcm pixel pitch). Tissue viability after 6 weeks demonstrates that diffusion of oxygen and nutrients from the retinal vasculature located above the implant is sufficient for the cell survival within 25 \u03bcm high walls. Since no lower bound of integration was observed in our study, pixel width may continue to scale down, but certainly not below the cell size of about 10 Determination of the exact minimum within this range will require further experimentation. Even without any further decrease in the pixel size, arrays with 20 \u03bcm pixels should enable spatial resolution matching the natural acuity in rats, and acuity better than 20/100 in humans.",
                                "Migration of the majority of the INL into the cavities does not seem to affect the rest of the retinal structure, with clearly delineated INL, IPL, and GCL. Since all the connections of the INL cells to RGCs are located above the honeycomb walls in the IPL, we expect that the retinal signal processing will not be affected by this migration. Lateral connectivity between bipolar cells via horizontal cells connected to terminals of photoreceptors in the outer plexiform layer (OPL) is likely missing in the degenerate retina due to absence of photoreceptors. The number of microglia at the honeycomb walls was found to be similar to that with planar devices, and since the latter elicit VEP throughout the life of the animals, immune response with both implants appears to be acceptable. Interestingly, with honeycombs, microglia are localized to the upper portion of the walls, allowing neurons to migrate closer to the stimulating electrode.",
                                "Existing subretinal prostheses with a distant return electrode can also incorporate the vertical walls around pixels. In such a monopolar configuration, polarization of bipolar cells migrating into the wells should become more efficient due to vertical alignment of electric field, and hence the stimulation thresholds as well as the cross-talk between neighboring pixels should decrease, as illustrated in FIG. 2B. However, without local returns, electric potential inside the dark pixels will still be affected by its illuminated neighbors, and so the dynamic range of the patterns presented on such array will be lower than with the bipolar electrode configuration, shown in FIG. 2A.",
                                "In a steady state, current density on electrode surface is proportional to its capacitance per unit area. Therefore, if an electrode is composed of two materials having very different capacitance, current will flow predominantly to the one with higher capacitance. This phenomenon enables fabrication of the vertical walls of the 3-D electrodes from a conductive material, as long as its capacitance is much lower than that of the material deposited on top of the walls for return electrode. Even though the walls are made of a conductive material, they attract very little current in electrolyte and hence behave in a liquid as if they are made of an insulator because their capacitance per unit area is very low. For example, the walls can be electroplated from gold, having capacitance on the order of 0.01 mF/cm2 in saline, while the return electrode on top of the walls can be made of Iridium Oxide, having capacitance of 1-10 mF/cm2. Due to conductive nature of the walls made from metal, the IrOx on top of such walls can be electroplated. Alternatively, IrOx can be deposited by sputtering, but conductive walls will connect this coating to the electrical circuit on the surface of the device. Walls can be made from other metals, including platinum, aluminum, molybdenum, and others.",
                                "Side walls can also be coated with a non-conductive material to prevent any current between the electrolyte and the side walls. For example, oxidation of aluminum or molybdenum makes its surface non-conductive. Walls may also be insulated by additive processes, including, but not limited to, atomic layer deposition or photolithography of non-conductive materials. Alternatively, they can be made of an insulator. In this case, the return electrode deposited on top of such a wall should be connected to the electrical circuit via conductive tracks deposited for this purpose on top of the walls.",
                                "Pixels in the implant can be photovoltaic, i.e. convert light falling onto them into electric current using photodiodes connected between the active and return electrodes. Alternatively, electric current can be delivered to the electrodes via wired connections.",
