Repository: boschresearch/Pap2Pat

# Pap2Pat Dataset

### File Schema

Every directory in `data` corresponds to one patent-paper pair and contains the full texts of both patent and paper, as well as the patent outlines. We include all information in JSON for programmatic parsing and Markdown for manual inspection.

```yaml
data/:
    paper_id-patent_id/:
        # Nested JSON format
        patent.json: JSON file containing patent metadata and full-text, as well as all outlines
        paper.json: JSON file containing paper metadata and full-text
        # Markdown format
        patent.md: patent full-text formatted in markdown
        paper.md: paper full-text formatted in markdown

File: Pap2Pat/data/W2964169198-US20210181201/paper.json (part 1 of 2)
{
    "id": "https://semopenalex.org/work/W2964169198",
    "authors": [
        "Hannelore Denys",
        "Rienk Nieuwland",
        "Nico Callewaert",
        "Kris Gevaert",
        "Delphine De Sutter",
        "Francis Impens",
        "Sven Eyckerman",
        "Geert Braems",
        "Ilkka Miinalainen",
        "Bert Dhondt",
        "An Hendrix",
        "Olivier De Wever",
        "Jan Van Deun",
        "Lien Lippens",
        "Edward Geeurickx",
        "Pieter Mestdagh",
        "Marca H. M. Wauben",
        "Thomas De Beer",
        "Johannes V. Swinnen",
        "Edwin van der Pol",
        "Jo Vandesompele",
        "Pieter-Jan Van Bockstal",
        "Joeri Tulkens",
        "Katarzyna Bloch",
        "Glenn Vergauwen",
        "Esther N. M. Nolte-\u2018t-Hoen",
        "Elisa Heyrman"
    ],
    "title": "The generation and use of recombinant extracellular vesicles as biological reference material",
    "date": "2019-07-23",
    "abstract": "Recent years have seen an increase of extracellular vesicle (EV) research geared towards biological understanding, diagnostics and therapy. However, EV data interpretation remains challenging owing to complexity of biofluids and technical variation introduced during sample preparation and analysis. To understand and mitigate these limitations, we generated trackable recombinant EV (rEV) as a biological reference material. Employing complementary characterization methods, we demonstrate that rEV are stable and bear physical and biochemical traits characteristic of sample EV. Furthermore, rEV can be quantified using fluorescence-, RNA- and protein-based technologies available in routine laboratories. Spiking rEV in biofluids allows recovery efficiencies of commonly implemented EV separation methods to be identified, intra-method and inter-user variability induced by sample handling to be defined, and to normalize and improve sensitivity of EV enumerations. We anticipate that rEV will aid EV-based sample preparation and analysis, data normalization, method development and instrument calibration in various research and biomedical applications.",
    "sections": [
        {
            "title": "Introduction",
            "paragraphs": [
                "Biofluids contain extracellular vesicles (EV) that differ in their biogenesis, molecular patterns and cellular origin1. EV are involved in the pathogenesis of multiple diseases including cancer, neurodegenerative- and autoimmune- diseases, which has made EV an intensive field of research, especially for disease diagnosis, monitoring and treatment2,3. However, EV research and its biomedical applications are hampered by the myriad of separation methods and measurement instruments and the lack of appropriate reference materials for accurate calibration, normalization and method development4\u20136. A reference material suitable for all those purposes should (1) have EV-like physical and biochemical characteristics, hence should be from biological origin; (2) be trackable and thus be distinguishable from sample EV and (3) behave similarly as sample EV under various experimental conditions7. Current reference materials for calibration are polystyrene beads, silica beads or liposomes, which lack EV-like properties such as surface markers and a mean refractive index (RI) of ~1.39, resulting in inaccurate measurements7\u20139. Biological reference materials derived from biofluids or cell cultures are commercially available but they lack specificity, rendering them less suitable for quality control applications. Reference materials for normalization and method assessment are not available. Recent approaches have tried to improve the EV-like properties of existing reference materials making them more suitable for restricted flow cytometry-based use10\u201312.",
                "To meet the need for appropriate reference materials, we have generated recombinant EV (rEV) as a trackable biological reference material resembling the physical and biochemical characteristics of sample EV. rEV find their origin in the major structural component of HIV-1 virus particles, the gag polyprotein. HIV-1 gag hijacks the ESCRT (endosomal sorting complex required for transport) pathway, responsible for the release of EV, and inserts itself in membrane areas with similar lipid/protein characteristics as EV budding areas13,14. Expression of the polyprotein gag alone suffices for the production of nanometer-sized immature virus like particles (VLP) surrounded by a lipid bilayer and enriched for gag molecules and EV-associated proteins14,15. The suitability of HIV-1 VLP as a reference material for EV research has not been previously considered or tested. Here we define the physical and biochemical characteristics, trackability, stability and commutability of rEV, identify and test suitable read-out methods, provide tools to segregate rEV from sample EV for further downstream approaches and demonstrate the usability of rEV in various applications."
            ],
            "subsections": []
        },
        {
            "title": "Results",
            "paragraphs": [],
            "subsections": [
                {
                    "title": "Rev Bear Ev-Like Physical And Biochemical Traits",
                    "paragraphs": [
                        "rEV were produced in a well-characterized HEK293T cell culture model16 by transient transfection with retroviral gag polyprotein C-terminally fused to EGFP (enhanced green fluorescent protein)17. rEV were separated from the conditioned medium (CM) 72\u2009h after transfection of approximately 3\u2009\u00d7\u2009109 HEK293T cells by OptiPrep density gradient (ODG) centrifugation and consecutive pelleting resulting in ~5\u2009\u00d7\u20091011 rEV (Fig.\u00a01a\u2013c). Western blot and flow cytometry analysis for gag-EGFP protein expression and viability assays of HEK293T cells revealed that the transfections were reproducible and non-toxic (supplementary fig.\u00a01a-e). Transfection with gag-EGFP resulted in a 4.5-fold increase in EV secreted per cell compared to mock transfection (supplementary fig.\u00a01f).Fig. 1rEV are separated from conditioned medium using density gradient centrifugation. a Schematic representation of rEV showing representative molecular components shared with sample EV, PA phosphatidic acid, PC phosphatidylcholine, PE phosphatidylethanolamine, PI phosphatidylinositol, PS phosphatidylserine, SM sphingomyelin. b Schematic overview of the production of rEV at the cellular level: (1) The gag-EGFP fusion protein inserts in regions of the plasma membrane enriched for tetraspanins CD9, CD63 and CD81 via its N-terminal MA domain containing a myristoyl group. (2) The gag-EGFP fusion protein oligomerizes and recruits ESCRT-1 proteins (TSG101) via the PTAP motive on its p6 domain. (3) Recruitment of ESCRT-2/3 proteins initiates the outward budding of the gag-EGFP containing plasma membrane. (4) ESCRT-3 mediated scission of the membranes finally causes release of rEV into the conditioned medium (CM)13. c Schematic overview of the workflow to separate rEV from CM of gag-EGFP transfected HEK293T cells. Seventy-two hour post transfection CM is collected from ~3 x 109 cells and concentrated to 1\u2009mL. Concentrated CM is loaded on top of an OptiPrep density gradient (ODG) and centrifuged for 18\u2009h at 100,000\u2009\u00d7\u2009g. Density fractions of 1.086\u20131.119\u2009g/mL are collected and pelleted for 3\u2009h at 100,000\u2009\u00d7\u2009g resulting in ~5 x 1011 rEV per harvest",
                        "We evaluated at least three biological replicates of rEV (indicated by n in the figure legends) for their physical and biochemical characteristics that are principal to EV analysis and compared them to sample EV derived from various sources. The implementation of ODG centrifugation to separate rEV from medium conditioned by gag-EGFP transfected HEK293T cells and to separate sample EV from urine, plasma and medium conditioned by breast cancer cells (MCF7 and 4T1) and cancer-associated fibroblasts (CAF) revealed that the buoyant density of rEV was equivalent to the buoyant density of sample EV, namely 1.086\u20131.119\u2009g/mL (supplementary fig.\u00a02). rEV and sample EV from urine, plasma or medium conditioned by MCF7, 4T1, CAF and mock transfected HEK293T cells did not significantly differ on the 0.01 significance level in size distribution (108.6\u2009\u00b1\u20099.5\u2009nm) (p\u2009>\u20090.0361, Mann\u2013Whitney test) and zeta potential (\u221232.3\u2009\u00b1\u20091.6\u2009mV) (p\u2009>\u20090.0357, Mann\u2013Whitney test) (Fig.\u00a02a, b). The RI of rEV, calculated by Mie theory, was ~1.37, corresponding to the RI of sample EV from various sources (Fig.\u00a02c) (supplementary fig.\u00a03a). Transmission electron microscopy (TEM) revealed that rEV have a cup-like morphology characteristic of sample EV (Fig.\u00a02d).Fig. 2rEV bear physical and biochemical traits characteristic of sample EV. rEV, separated by ODG centrifugation of medium conditioned by gag-EGFP transfected HEK293T cells, are compared to sample EV separated by ODG centrifugation from different sources, including medium conditioned by breast cancer cells (MCF7, 4T1), mock transfected HEK293T cells (mock) or cancer-associated fibroblasts (CAF) or plasma and urine for a size distribution measured with nanoparticle tracking analysis (NTA) (n\u2009>\u20096), b zeta potential (n\u2009>\u20093), c refractive index distribution calculated with NTA and MIE theory (supplementary fig.\u00a03a), d morphology as imaged by transmission electron microscopy (TEM) and the presence of EV-associated proteins ALIX, TSG101, flotillin-1, syntenin-1, CD81, CD9 and CD63 analysed by e western blot analysis (30\u2009\u03bcg protein loaded on gel) and f immune-electron microscopy with a secondary gold labelled antibody against a primary antibody targeting the extracellular loop of the tetraspanin CD63. Images are representative of three biological replicates. Data in a and b are (mean, SD). Source data are provided as a source data file",
                        "As sample EV, rEV contain luminal and membrane-associated proteins including ALIX, tumour susceptibility gene 101 (TSG101), flotillin-1, syntenin-1, CD81 and\u00a0CD9 as assessed by western blot analysis and mass spectrometry-based proteomics; tetraspanin CD63 was identified by immune-electron microscopy (Fig.\u00a02e, f) (supplementary fig.\u00a04). Volcano plot analysis and differential protein analysis of mass spectrometry-based proteome data further indicated that 792 out of a total of 890 proteins (89%) were equally abundant in rEV and mock EV separated by ODG centrifugation from medium conditioned by mock transfected HEK293T cells (Spearman r\u2009=\u20090.7712, p\u2009<\u20090.0001), including ESCRT and other EV-associated proteins (supplementary fig.\u00a04a-d). In addition, unsupervised hierarchical clustering confirmed the technical and biological reproducibility of rEV production (supplementary fig.\u00a04c). Mass spectrometry-based lipidomics identified common EV-associated lipid classes (including phospholipids, sphingomyelins and lysophospholipids) with a positive correlation between rEV and mock EV (Spearman r\u2009=\u20090.921, p\u2009<\u20090.0001) (supplementary fig.\u00a05a). The cholesterol concentration per rEV particle did not significantly differ on the 0.01 significance level compared to cholesterol concentrations of sample EV from various sources (p\u2009>\u20090.0256, Mann\u2013Whitney test) (supplementary fig.\u00a05b)."
                    ],
                    "subsections": []
                },
                {
                    "title": "Fluorescence-, Rna- And Protein-Based Detection Of Rev",
                    "paragraphs": [
                        "We evaluated fluorescence-, RNA- and protein-based technologies available in routine laboratories for their suitability to quantify rEV and distinguish rEV from sample EV by exploiting features unique to rEV: fluorescence intensity, gag-EGFP protein and EGFP mRNA. We analysed at least three biological replicates of rEV (as indicated by n in the figure legends).",
                        "Fluorescence intensity was sufficient to quantify and distinguish rEV from non-fluorescent particles by fluorescent nanoparticle tracking analysis (fNTA) and fluorescence triggered high-resolution flow cytometry (HR-FC) (Fig.\u00a03a\u2013e). fNTA and HR-FC measured equivalent relative rEV concentrations (Fig.\u00a03e). To establish linear or semi-logarithmic regression curves for fluorescent microplate reader, western blot, ELISA and RT-qPCR analysis, rEV were quantified by fNTA. Based on fluorescence, a microplate reader allowed to linearly deduce rEV numbers in a defined concentration range of 5\u2009\u00d7\u2009108\u20131\u2009\u00d7\u20091010 rEV (Fig.\u00a03f). At the protein level, an ELISA assay for p24, a subunit of the gag polyprotein, showed a linear correlation in a defined concentration range of 1\u2009\u00d7\u2009106\u20131\u2009\u00d7\u2009107 rEV. Western blot analysis for gag-EGFP protein allowed to visualize rEV with a lower detection limit of 7\u2009\u00d7\u2009107 rEV, while densitometry analysis of the gag-EGFP protein bands revealed a linear correlation in a defined concentration range of 4\u2009\u00d7\u2009108\u20131\u2009\u00d7\u2009109 rEV (Fig.\u00a03g\u2013i). At the RNA level, rEV and EGFP mRNA concentrations behaved in a semi-logarithmic manner as measured with RT-qPCR and this in a range from 1\u2009\u00d7\u2009107 to 1\u2009\u00d7\u2009109 rEV (Fig.\u00a03j).Fig. 3rEV can be detected and quantified using fluorescence-, protein- and RNA-based assays. rEV can be directly quantified using fluorescent NTA (fNTA) and fluorescence triggered high-resolution flow cytometry (HR-FC). a Size distributions under both scatter and fluorescence NTA mode and b the percentage of fluorescent rEV (ratio fNTA/NTA) detected above detection threshold (n\u2009=\u200929). c Linear correlation analysis of \u00bd dilutions of rEV in PBS measured by fNTA (n\u2009=\u20093). d Scatter plots showing quantification of rEV with HR-FC (n\u2009=\u20093). e Relative concentrations of rEV directly quantified by fNTA versus HR-FC (n\u2009=\u20093). rEV can be indirectly quantified using fluorescent plate reader, p24 ELISA, western blot and RT-qPCR. f Linear correlation analysis of relative fluorescence units (RFU) measured by a fluorescent plate reader versus number of rEV (n\u2009=\u20093). g Linear correlation analysis of p24 concentration measured by\u00a0a p24 ELISA assay versus number of rEV (n\u2009=\u20093). h Western blot analysis for EGFP on the maximum detectable concentration range with i linear correlation analysis of protein band intensity versus rEV number. j Semi-logarithmic correlation analysis of EGFP mRNA Cq values calculated by RT-qPCR versus number of rEV (n\u2009=\u20093) (measurements in c, f, g, j are performed in triplicate and presented as (mean, SD)). Source data are provided as a source data file",
                        "Of note, the implementation of ODG centrifugation, a density equilibrium based gradient, to separate rEV from medium conditioned by gag-EGFP transfected HEK293T cells resulted on average in 79.7% (\u00b19.5%) fluorescent particles (Fig.\u00a03b), indicating that gag-EGFP negative EV co-sediment with rEV. OptiPrep velocity gradient (OVG) centrifugation18 physically segregated rEV from gag-EGFP\u00a0negative EV and resulted in near 100% fluorescent particles (supplementary fig.\u00a06a\u2013d). Western blot analysis for gag-EGFP protein and EV-associated proteins ALIX, flotillin-1, TSG101, syntenin-1, CD81 and CD9 revealed that gag-EFGP negative EV segregate in low density fractions (1.046\u20131.068\u2009g/mL, corresponding to OVG fractions 4\u20137) whereas rEV segregate in high density fractions (1.076\u20131.088\u2009g/mL, corresponding to OVG fractions 10\u201313) (supplementary fig.\u00a06a, b). rEV obtained by OVG centrifugation contained EV-associated proteins, EV-like size distribution and had a typical EV morphology as analyzed by, respectively, western blot, (f)NTA and TEM (supplementary fig. 6b\u2013e). Mass spectrometry-based proteome data indicated that gag-EGFP\u00a0negative EV segregated from rEV share 81% of the total number of detected proteins, further indicating the high similarity in protein composition of rEV and sample EV (supplementary fig.\u00a06j). In agreement, rEV separated by OVG centrifugation were detectable with fluorescence-, protein- and RNA-based assays (Supplementary figure\u00a06f\u2013h). Spiking of rEV obtained by OVG centrifugation in PBS followed by equilibrium based ODG centrifugation, identified rEV at equivalent density (1.086\u20131.119\u2009g/mL) as sample EV (supplementary fig.\u00a06i)."
                    ],
                    "subsections": []
                },
                {
                    "title": "Rev Are Structurally And Biologically Stable During Storage",
                    "paragraphs": [
                        "We assessed the structural and biological stability of rEV under different storage temperatures for extended periods of time in at least three biological replicates (indicated by n in the figure legend). Freezing at \u221280 \u00b0C\u00a0(for 6 months and 12 months) and thawing of rEV (supplementary fig.\u00a07a, b), as well as storage of rEV at 4\u2009\u00b0C up to 7 days (supplementary fig.\u00a07c, d) did not affect their density, fluorescence intensity, number and size distribution, as evaluated by ODG centrifugation and fNTA (supplementary fig.\u00a07e). Immunoprecipitation with an antibody recognizing the extravesicular loop of the tetraspanin CD81 was unaffected following a freeze-thaw cycle demonstrating the correct orientation of the rEV membrane (supplementary fig.\u00a07f). Also, lyophilization of rEV in PBS supplemented with 5% trehalose did not affect their morphology, fluorescence intensity, number, size distribution and density as assessed by TEM, HR-FC, fNTA and ODG centrifugation (supplementary fig.\u00a08). Trehalose (5%) was needed and sufficient since absence of this sugar resulted in reduced rEV numbers, increased size and membrane disruption as assessed by fNTA and TEM (supplementary fig.\u00a09)."
                    ],
                    "subsections": []
                },
                {
                    "title": "Rev Define Recovery Efficiencies Of Ev Separation Methods",
                    "paragraphs": [
                        "To assess whether rEV are fit to test the performance of separation methods, 5\u2009\u00d7\u20091010 rEV were spiked in PBS, non-cell exposed culture medium (DMEM), plasma and urine followed by size-, immune affinity- and density-based separation of rEV from corresponding biofluids.",
                        "Western blot analysis for gag-EGFP protein and EV-associated proteins flotillin-1 and TSG101 revealed that rEV elute in identical 1\u2009mL elution volume fractions (4, 5 and 6) as sample EV upon size exclusion chromatography (SEC) (Fig.\u00a04a). Similar to sample EV from urine and plasma, western blot analysis for gag-EGFP protein and EV-associated proteins syntenin-1 and ALIX revealed that rEV co-precipitate with antibodies directed against the large extravesicular loop of CD81 or CD63 (Fig.\u00a04b). rEV spiked in urine or culture medium floated at equivalent density (1.086\u20131.119\u2009g/mL) as sample EV when separated by ODG centrifugation (Fig.\u00a04c) (supplementary fig.\u00a02). Thus, for all these separation methods, rEV are commutable, i.e. behave similar as sample EV when spiked in these biofluids.Fig. 4rEV and rEV-PEG act as sample EV when spiked in multiple biofluids. a Western blot analysis for EGFP, flotillin-1 and TSG101 of size exclusion chromatography (SEC) fractions from DMEM, urine, plasma and PBS (containing EV from MCF7 breast cancer cells) spiked or not with rEV. rEV is indicative of rEV spike; EV is indicative of sample EV (i.e. non-spiked biofluid). b Western blot analysis for EGFP, ALIX and syntenin-1 of plasma and urine spiked or not with rEV and immune precipitated using anti-CD81, anti-CD63 or non-specific goat IgG coated magnetic beads (IP). rEV is indicative of rEV spike; EV is indicative of sample EV (i.e. non-spiked biofluid). c Density distribution of rEV spiked in urine, DMEM and proteinase K (PK) treated plasma, obtained by ODG centrifugation followed by fNTA measurement of ODG fractions (n\u2009=\u20093). d Schematic of rEV post-insertion PEGylation to make rEV compatible with multiple biofluids and to allow segregation of rEV from sample EV prior to downstream analysis of sample EV. e Size distribution of rEV and rEV-PEG measured by fNTA (n\u2009>\u20099). f Density distribution of rEV-PEG and rEV spiked in plasma, obtained by ODG centrifugation followed by fNTA measurement of ODG fractions (n\u2009=\u20093). g Western blot analysis for EGFP and syntenin-1 of immune precipitated rEV and rEV-PEG in PBS with anti-PEG or non-specific goat IgG coated magnetic beads (image representative of two independent experiments). Data in c, e, f are presented as (mean, SD). Source data are provided as a source data file",
                        "Of note, rEV spiked in plasma shifted to higher densities compared to sample EV (1.141\u20131.215\u2009g/mL vs 1.086\u20131.119\u2009g/mL) as shown by fNTA and western blot analysis for gag-EGFP protein (supplementary fig.\u00a010a, b). This shift was reversible, as\u00a0proteinase K (PK) treatment of the concentrated SEC elution volume fractions (4, 5 and 6) prior to ODG centrifugation reversed the density shift (Fig.\u00a04c) (supplementary fig.\u00a010b, c). Similar results were obtained with rEV separated by OVG centrifugation from medium conditioned by gag-EGFP transfected HEK293T cells (supplementary fig.\u00a06i). PK treatment had no effect on fluorescence intensity and integrity of rEV nor on the number and quality of sample EV as evidenced by the presence of luminal-membrane-associated proteins syntenin-1 and flotillin-1 in PK treated plasma samples, and (f)NTA measurements (supplementary fig.\u00a010b\u2013e). This shift was inducible, as addition of physiological amounts of IgM (100\u2009\u00b5g) or IgG (5\u2009mg) induced the density shift of rEV spiked in PBS and urine (supplementary fig.\u00a010f).",
                        "Although this density shift is a unique feature to segregate rEV from sample EV, it is only applicable using density-based separation methods in plasma or IgG/IgM supplemented biofluids. To enable rEV segregation from sample EV in any biofluid using any separation method, we modified rEV by post-insertion PEGylation to avoid protein corona formation (Fig.\u00a04d). Surface masking of rEV by DMPE-PEG (1,2-dimyristoyl-sn-glycero-3-phosphoethanolamine conjugated to polyethyleneglycol) increased the mean size distribution by 10\u2009nm (p\u2009=\u20090.0061, Mann\u2013Whitney test) but did not alter fluorescence intensity, prevented the interaction with corona proteins and provided the unique opportunity for proteinase-independent segregation of spiked rEV from sample EV. More than 85% of rEV-PEG spiked in plasma floated at similar densities as sample EV (1.086\u20131.119\u2009g/mL) (Fig.\u00a04e, f). Additionally, immune precipitation using anti-PEG-coated magnetic beads specifically captured rEV-PEG and not rEV (Fig.\u00a04g)."
                    ],
                    "subsections": []
                },
                {
                    "title": "Rev Mitigate For Intra-Method And Inter-User Variability",
                    "paragraphs": [
                        "The efficiency of EV recovery, defined as the number of rEV detected after separation divided by the number of rEV spiked (5\u2009\u00d7\u20091010) (expressed as a percentage), of frequently used separation methods was calculated by rEV quantification with fNTA and anti-p24 ELISA. Efficiencies of SEC19, ODG centrifugation20 and differential ultracentrifugation (dUC)21 to separate rEV from plasma were, respectively, nearly 100, 30 and 10%. Recovery efficiency of rEV from ODG density fractions 1.086\u20131.119\u2009g/mL by a 100,000\u2009\u00d7\u2009g pelleting step instead of SEC was reduced from 30% to only 5% (Fig.\u00a05a, b). The number of rEV spiked (1\u2009\u00d7\u2009108\u20131\u2009\u00d7\u20091011) did not impact recovery calculations (supplementary fig.\u00a011). In addition, recovery calculations were independent of the use of rEV or rEV-PEG (Fig.\u00a05c). After separation of rEV-PEG and sample EV from plasma by SEC and ODG centrifugation, the use of anti-PEG antibody-coated magnetic beads allowed for a complete segregation of rEV-PEG from sample EV (Fig.\u00a05d).Fig. 5Use of rEV in various applications. a Calculation of efficiencies of EV separation methods from plasma by measuring spiked rEV (5\u2009\u00d7\u20091010) with fNTA and b an ELISA for p24, a subunit of the gag polyprotein (n\u2009=\u20093). c Comparison of calculated EV separation efficiencies for plasma by fNTA, making use of rEV or rEV-PEG (n\u2009=\u20093). d Western blot analysis for EGFP and syntenin-1 of immune precipitated rEV-PEG and sample EV after separation from plasma by SEC or ODG centrifugation, making use of anti-PEG\u00a0or non-specific goat IgG coated magnetic beads (IP: immune precipitated,\u00a0FT: flow through) (image representative of two biological replicates). e Log of the number of sample EV measured by NTA before and after normalization by rEV quantification with fNTA to reduce inter-user variability (graph representative of two biological replicates). f EV/mL plasma from healthy volunteers (n\u2009=\u200911) and breast cancer patients (n\u2009=\u200926) after separation by ODG centrifugation and normalization by rEV quantification with fNTA and an ELISA for p24. ***P\u2009<\u20090.001 (Mann\u2013Whitney test). g Schematic overview of various rEV applications. All data depicted in a, b, c, e, f are (mean, SD). Source data are provided as a source data file and supplementary tables\u00a01 and 2",
                        "The coefficient of variation (CV), a measure for method repeatability defined by the SD divided by the mean (expressed as a percentage), is a pertinent statistic for accurate data interpretation of EV separation and quantification methods. In general, intra-method CV should be less than 10%. Using rEV, the intra-method CV for the EV separation methods SEC, ODG centrifugation and dUC could be calculated and were, respectively, 5.7%, 9.2% and 18.0% as measured by fNTA (n\u2009=\u20093) (Fig.\u00a05a). The intra-method CV for rEV quantification methods fNTA, RT-qPCR and anti-p24 ELISA were, respectively, 5.8%, 0.8% and 5.7% (Fig.\u00a03c, g, j). To demonstrate the applicability of rEV to define and mitigate for inter-user variations, 1\u2009\u00d7\u20091010 rEV were spiked in plasma and separated by ODG centrifugation (n\u2009=\u20096). Inter-user variation was induced by replacing defined sample volumes with PBS (see material and methods). The total number of sample EV and rEV were quantified by NTA and fNTA, respectively. The inter-user variation, expressed as CV, showed a 66% reduction (from 17.5% to 5.9%) due to normalization for rEV recovery efficiencies (Fig.\u00a05e) (supplementary table\u00a01)."
                    ],
                    "subsections": []
                },
                {
                    "title": "Rev Accurately Enumerate Ev In Patient Samples",
                    "paragraphs": [
                        "Sample EV and spiked rEV (2\u2009\u00d7\u20091010) were separated by ODG centrifugation from 2\u2009mL of plasma of breast cancer patients (n\u2009=\u200926) and sex-matched healthy volunteers (n\u2009=\u200911), and were measured by NTA and fNTA, respectively. The average, normalized sample EV concentration per mL plasma was increased by 2.5\u2009fold (1.46\u2009\u00d7\u20091011 vs 5.83\u2009\u00d7\u20091010) (p\u2009=\u20090.0002, Mann\u2013Whitney test) in breast cancer patients compared to healthy individuals. In contrast, absolute counts did not reveal a significant difference (3.91\u2009\u00d7\u20091010 vs 2.47\u2009\u00d7\u20091010) (p\u2009=\u20090.1410, Mann\u2013Whitney test). Normalization was independent from the rEV quantification method used since implementation of a p24 ELISA to quantify rEV provided equivalent results in breast cancer patients compared to healthy individuals (1.59\u2009\u00d7\u20091011 vs 7.55\u2009\u00d7\u20091010) (p\u2009=\u20090.0009, Mann\u2013Whitney test) (Fig.\u00a05f) (supplementary table\u00a02)."
                    ],
                    "subsections": []
                }
            ]
        },
        {
            "title": "Discussion",
            "paragraphs": [
                "The need for a biological reference material for EV research and biomedical applications is increasingly recognized5,9,22. To meet this need, we have developed rEV, a gag polyprotein-induced mimic of EV. rEV were generated by reproducible transfection of HEK293T cells with gag-EGFP DNA followed by high-purity rEV separation from CM using density gradient centrifugation23. rEV are safe, since the viral genome, proteases and other viral proteins, which render viruses infectious are not present24. rEV show biochemical and physical traits characteristic of sample EV14,15,25\u201327: (1) equivalent lipid and protein profiles including the presence of intraluminal and membrane EV-associated proteins; and (2) equivalent cup-shaped morphology, size (50\u2013180\u2009nm), buoyant density (1.086\u20131.119\u2009g/mL), RI (1.37) and zeta potential (\u221232 mV). rEV are stable during lyophilization and long-term storage, ensuring convenient distribution and use. They contain exogenous mRNA and protein allowing quantification with multiple measurement instruments while ensuring adequate differentiation from sample EV. rEV are the first biological reference material for EV compatible with a plethora of applications including quality control, instrument calibration and data normalization (Fig.\u00a05g).",
                "Mass spectrometry-based proteomics revealed that rEV contain intraluminal and membrane proteins characteristic of sample EV including ALIX, TSG101, flotillin-1, syntenin-1, CD9, CD81 and CD63. In depth analysis for molecular function and biological processes revealed that rEV are enriched in proteins regulating RNA binding and nucleic acid metabolism (supplementary fig.\u00a04e). Gag polyprotein contains zinc-finger RNA binding domains and to form VLP, gag polyprotein must bind RNA28,29. In the absence of viral RNA, gag encapsulates host RNA and any single-stranded nucleic acid longer than \u223c20\u201330 nt can support VLP assembly, indicating a general propensity to bind abundant RNA30,31. Indeed, exogenous EGFP mRNA is encapsulated in rEV and allows for a reproducible quantification of rEV using EGFP or gag RT-qPCR assays. Fusion of EGFP to gag polyprotein results in the delivery of exogenous gag-EGFP protein to rEV allowing for a reproducible quantification of rEV using fluorescence-based fNTA, HR-FC and plate reader or protein-based p24 ELISA assays. Inherently, the number of spiked rEV appropriate for data normalization depends on the recovery efficiency of the separation method and the sensitivity of the rEV detection method. One or more of these detection methods are available in any routine laboratory allowing for a broad implementation of rEV. Thus, rEV can be differentiated from sample EV, including sample EV derived from body fluids of HIV patients, due to the presence of exogenous EGFP mRNA and gag-EGFP protein. rEV are highly adaptable and can be used to deliver RNA and proteins as part of gag or not, alike EGFP mRNA and protein, opening perspectives for custom-made rEV for multiple diagnostic and therapeutic applications32.",
                "The separation of rEV by ODG centrifugation from medium conditioned by gag-EGFP transfected HEK293T cells resulted in ~80% fluorescent particles, implying that not all particles contain gag-EGFP protein. Indeed, separation of rEV by OVG centrifugation resulted in ~100% fluorescent particles, indicating that EV generated by endogenous biogenesis of HEK293T cells are segregated from rEV. In comparison, other proposed fluorescent reference EV such as EV containing a membrane-associated form of GFP (palm-GFP)33 or lipophilic fluorophore stained EV (Hansabiomed Life Sciences) delivered less than 13% fluorescent particles as measured by fNTA (supplementary fig.\u00a012). Also, only 16% of EV containing tetraspanin-EGFP fusion proteins, recently proposed and validated as biological reference material for restricted use in flow cytometry platforms, were detectable by fNTA analysis12.",
                "rEV have a RI, a physical property determining the amount of light that is scattered by a certain material, equivalent to sample EV, indicating that rEV can be used as a calibrator for measurement instruments. To compare or reproduce EV research, exact enumeration of EV particles rather than indirect quantification via protein concentration measurements is recommended5. Flow cytometry and NTA are frequently used to quantify individual particles. Synthetic silica or polystyrene beads with a RI of respectively 1.45 and 1.61 are commonly used to calibrate these instruments. Since the RI determines the minimal size of particles detected with NTA and determines the relationship between scatter and size in flow cytometry, the average size and concentration of sample EV detected by these methods is underestimated7,8. Recent advances in the field of metrology have possibly bypassed this problem with the standardized production of hollow organosilica beads (HOB)10. Although HOB have an equivalent RI to sample EV, in contrast to rEV they do not contain EV-enriched surface markers, limiting their applicability to light scattering.",
                "To be fit for their intended use, rEV must be commutable, meaning that they must perform equally to sample EV undergoing the actual procedure34,35. We have demonstrated that rEV, modified or not by post-insertion PEGylation, act as sample EV when spiked in multiple biofluids. This allowed us to estimate the recovery efficiency of sample EV from plasma using commonly implemented separation methods including dUC, SEC and ODG centrifugation4. The recovery efficiency of dUC varied between 5 and 10%. This finding, together with previous reports showing that dUC co-pellets contaminants and disrupts sample EV23,36 further advices against the use of dUC to retrieve EV from plasma. SEC recovered rEV with 100% efficiency but, as previously reported, is unable to appropriately resolve sample EV from low density lipoproteins, chylomicrons and protein aggregates20,37,38. The use of ODG centrifugation to separate rEV from plasma resulted in 30% recovery efficiency. Nevertheless, the orthogonal implementation of size and density-based separation of sample EV has been reported to separate EV with very high specificity20,37. These examples illustrate that rEV can assist in identifying the performance of EV separation methods. In addition, in a clinical set-up rEV mitigated for intra-assay (manually prepared SEC columns, products from different batches) and inter-user (different time points, different sample handling) variability while separating EV from plasma samples of healthy donors and cancer patients resulting in increased sensitivity in EV enumerations. Indeed, recovery efficiencies of rEV varied between time points and donors (supplementary table\u00a02).",
                "After separation and recovery efficiency calculation, post-insertion PEGylation of rEV allows\u00a0for segregation of rEV-PEG from sample EV using anti-PEG antibodies. As such, rEV-PEG allows for normalization during separation but after segregation, they will not interfere with downstream analysis of sample EV composition (proteomics, lipidomics, transcriptomics and metabolomics) and function. rEV-PEG are compatible with EV separation methods that do not require immune capture by targeting EV surface proteins since antibody binding is sterically hindered by PEG.",
                "Interlaboratory evaluation and benchmarking of rEV to assess the applicability for data normalization, instrument calibration and quality control will be of great importance to stimulate their wide-spread use. Whether rEV, with a size distribution between 50 and 180\u2009nm, are appropriate as biological reference material for large EV (>200\u2009nm) remains to be investigated and is likely dependent upon the separation and measurement method of choice (use of size and large EV-specific protein versus other isolation or characterization methods).",
                "In conclusion, we propose rEV as a biological reference material to be implemented in EV separation methods and measurement instruments. rEV have equivalent buoyant density, size distribution, morphology, RI, zeta potential and molecular patterns (proteins and lipids) to sample EV. The gag-EGFP fusion protein enables sensitive and differential trackability of rEV. As such rEV are tailor-made for quality control, data normalization, method development and accurate calibration of optical and non-optical EV measurement methods (Fig.\u00a05g). The use of rEV will ensure rigorous sample EV analysis and is essential to advance the field and develop future EV-based biomedical applications."
            ],
            "subsections": []
        },
        {
            "title": "Methods",
            "paragraphs": [],
            "subsections": [
                {
                    "title": "Antibodies",
                    "paragraphs": [
                        "The following primary and secondary antibodies were used for immunostaining: mouse monoclonal anti-ALIX (1:1000, #2171)and rabbit monoclonal anti-CD9 clone D3H4P (1:1000, #13403S) (Cell Signaling Technology, Danvers, MA, USA), mouse monoclonal anti-CD63 clone MEM-259 (1:200, #ab8219) and rabbit monoclonal anti-syntenin-1 (1:1000, #ab133267) Abcam, Cambridge, UK), mouse monoclonal anti-CD81 (1:1000, #SC-166029) and mouse monoclonal anti-TSG101 (1:100, #SC-7964) (Santa Cruz Biotechnology, Dallas, TX, USA), mouse monoclonal anti-flotillin-1 (1:1000, #610820) and rat anti-mouse CD9 (1:1000, #553758) (BD Biosciences, Franklin Lakes, NJ, USA), mouse monoclonal anti-green fluorescent protein (GFP) (1:1000, #MAB3580) (Merck Millipore, Billerica, MA, USA), mouse monoclonal anti-\u03b1-tubulin (1:4000) (T5168, Sigma, Diegem, Belgium), sheep anti-mouse horseradish peroxidase-linked antibody (1:3000, #NA931V) and donkey anti-rabbit horseradish peroxidase-linked antibody (1:4000, #NA934V) (GE Healthcare Life Sciences, Uppsala, Sweden). Immune-electron microscopy was performed with a primary mouse monoclonal anti-CD63 antibody (1:50) (clone H5C6) (557305, BD Biosciences, Franklin Lakes, NJ, USA) and a rabbit anti-mouse IgG (1:2000) (Zymed Laboratories, San Francisco, CA, USA) to which 10\u2009nm Gold-conjugated Protein A was added (1:70) (Cell Microscopy Core, University Medical Center Utrecht, The Netherlands). Antibodies used for immunoprecipitation were mouse monoclonal anti-CD81 antibody (MA5-13548, Thermo Fischer scientific, Erembodegem, Belgium), mouse monoclonal anti-CD63 (556019, BD Biosciences, Franklin Lakes, NJ, USA) and rabbit polyclonal anti-PEG (ab190652, Abcam, Cambridge, UK)."
                    ],
                    "subsections": []
                },
                {
                    "title": "Cell Culture And Transfection",
                    "paragraphs": [
