Repository: boschresearch/Pap2Pat

# Pap2Pat Dataset

### File Schema

Every directory in `data` corresponds to one patent-paper pair and contains the full texts of both patent and paper, as well as the patent outlines. We include all information in JSON for programmatic parsing and Markdown for manual inspection.

```yaml
data/:
    paper_id-patent_id/:
        # Nested JSON format
        patent.json: JSON file containing patent metadata and full-text, as well as all outlines
        paper.json: JSON file containing paper metadata and full-text
        # Markdown format
        patent.md: patent full-text formatted in markdown
        paper.md: paper full-text formatted in markdown

File: Pap2Pat/data/W2967954649-US20210049346/patent.json (part 1 of 3)
{
    "id": "US20210049346",
    "authors": [
        "Melissa C. Skala",
        "Anthony Gitter",
        "Zijie Wang",
        "Alexandra J. Walsh"
    ],
    "title": "SYSTEMS AND METHODS FOR CLASSIFYING ACTIVATED T CELLS",
    "date": "2020-08-13 00:00:00",
    "abstract": "Systems and methods for classifying and/or sorting T cells by activation state are disclosed. The system includes a cell classifying pathway, a single-cell autofluorescence image sensor, a processor, and a non-transitory computer-readable memory. The memory is accessible to the processor and has stored thereon a trained convolutional neural network and instructions. The instructions, when executed by the processor, cause the processor to: a) receive the autofluorescence intensity image; b) optionally pre-process the autofluorescence intensity image to produce an adjusted autofluorescence intensity image; c) input the autofluorescence intensity image or the adjusted autofluorescence intensity image into the trained convolutional neural network to produce an activation prediction for the T cell.",
    "sections": [
        {
            "title": "DESCRIPTION",
            "paragraphs": [],
            "subsections": [
                {
                    "title": "STATEMENT REGARDING FEDERALLY FUNDED RESEARCH",
                    "paragraphs": [
                        "This invention was made with government support under CA205101 awarded by the National Institutes of Health. The government has certain rights in the invention."
                    ],
                    "subsections": [],
                    "outline_long": [
                        "disclose government funding"
                    ],
                    "num_characters": 160,
                    "outline_medium": [
                        "disclose government funding"
                    ],
                    "outline_short": [
                        "disclose government funding"
                    ]
                },
                {
                    "title": "BACKGROUND",
                    "paragraphs": [
                        "One new cancer treatment being studied is CAR T cell (Chimeric Antigen Receptor T cell) therapy. CAR T cell therapy uses a patient's own cells and \u201cre-engineers\u201d them to fight cancer. It is a very complex treatment. Collecting and altering the cells is difficult, and CAR T cell therapy often causes very severe side effects. At this time, it is only offered at a few major cancer centers. To date, most of the patients treated with CAR T cells have been people with blood cancers.",
                        "The procedure starts with removing the patient's own T cells from their blood and sending them to a lab where they are altered to produce proteins called chimeric antigen receptors (CARs) on the surface of the cells. These special receptors allow the T cells to help identify and attack cancer cells. The \u201csuper-charged\u201d T cells are multiplied and grown at the lab, then frozen and shipped back to the Hospital, where they re-inject these treated CAR T cells back into the patient's blood.",
                        "Current methods to determine T cell activation include flow cytometry, immunofluorescence imaging, and immunohistochemistry but these methods require contrast agents and may require tissue or cell fixation. A need exists for systems and methods for classifying and/or sorting T cells by activation state in a fashion that allows the sorted T cells to be used in subsequent procedures, such as CAR T cell therapy."
                    ],
                    "subsections": [],
                    "outline_long": [
                        "introduce CAR T cell therapy",
                        "limitations of current methods"
                    ],
                    "num_characters": 1386,
                    "outline_medium": [
                        "introduce CAR T cell therapy"
                    ],
                    "outline_short": [
                        "motivate CAR T cell therapy"
                    ]
                },
                {
                    "title": "SUMMARY",
                    "paragraphs": [
                        "In an aspect, the present disclosure provides a T cell classifying and/or sorting device. The device includes a cell analysis pathway, a single-cell autofluorescence image sensor, a processor, and a non-transitory computer-readable medium. The cell analysis pathway includes an inlet, an observation zone, and outlet, and an optional cell sorter. The observation zone is coupled to the inlet downstream of the inlet and to the outlet upstream of the outlet. The observation zone is configured to present T cells for individual autofluorescence interrogation. The optional cell sorter has a sorter inlet and at least two sorter outlets. The optional cell sorter is coupled to the observation zone via the sorter inlet downstream of the observation zone. The optional cell sorter is configured to selectively direct a cell from the sorter inlet to one of the at least two sorter outlets based on a sorter signal. The single-cell autofluorescence image sensor is configured to acquire an autofluorescence intensity image of a T cell positioned in the observation zone. The processor is in electronic communication with the single-cell autofluorescence image sensor. The non-transitory computer-readable medium is accessible to the processor. The non-transitory computer-readable medium has stored thereon a trained convolutional neural network and instruction. The instruction, when executed by the processor, cause the processor to: a) receive the autofluorescence intensity image; b) optionally pre-process the autofluorescence intensity image to produce an adjusted autofluorescence intensity image; c) input the autofluorescence intensity image or the adjusted autofluorescence intensity image into the trained convolutional neural network to produce an activation prediction for the T cell.",
                        "In another aspect, the present disclosure provides a method of characterizing T cell activation state. The method includes: a) optionally receiving a population of T cells having unknown activation status; b) acquiring an autofluorescence intensity image for a T cell of the population of T cells; c) optionally pre-processing the autofluorescence intensity image to provide an adjusted autofluorescence intensity image; and d) identifying an activation status of the T cell based on an activation prediction, wherein the activation prediction is computed using the autofluorescence intensity image or the adjusted autofluorescence intensity image as an input for a trained convolutional neural network.",
                        "In a further aspect, the present disclosure provides a method of sorting and/or classifying T cells. The method includes: a) receiving a population of T cells having unknown activation status; b) acquiring an autofluorescence intensity image for each T cell of the population of T cells, thereby resulting in a set of autofluorescence intensity images; c) optionally pre-processing the autofluorescence intensity images of the set of autofluorescence intensity images to provide a set of adjusted autofluorescence intensity images; and either: d1) physically isolating a first portion of the population of T cells from a second portion of the population of T cells based on an activation prediction, wherein each T cell of the population of T cells is placed into the first portion when the activation prediction exceeds a predetermined threshold and into the second portion when the activation prediction is less than or equal to the predetermined threshold; or d2) generating a report including the activation prediction, the report optionally identifying a proportion of the population of T cells having the activation prediction that exceeds the predetermined threshold. The activation prediction is computed using the autofluorescence intensity image from the set of autofluorescence intensity images or the adjusted autofluorescence intensity image from the set of adjusted autofluorescence intensity images corresponding to a given T cell as an input for a trained convolutional neural network.",
                        "In yet another aspect, the present disclosure provides a method of administering activated T cells to a subject in need thereof. The method includes: a) the method of sorting and/or classifying T cells as described herein; and b) introducing the first portion (or any portion including a sufficient amount of activated T cells) to the subject."
                    ],
                    "subsections": [],
                    "outline_long": [
                        "introduce T cell classifying device",
                        "describe device components",
                        "explain single-cell autofluorescence image sensor",
                        "describe processor and non-transitory computer-readable medium",
                        "outline method of characterizing T cell activation state",
                        "outline method of sorting and/or classifying T cells",
                        "outline method of administering activated T cells",
                        "summarize device and method aspects"
                    ],
                    "num_characters": 4345,
                    "outline_medium": [
                        "describe T cell classifying device",
                        "outline method of characterizing T cell activation",
                        "outline method of sorting and/or classifying T cells",
                        "outline method of administering activated T cells"
                    ],
                    "outline_short": [
                        "describe T cell classifying device",
                        "outline methods for T cell activation state"
                    ]
                },
                {
                    "title": "DETAILED DESCRIPTION",
                    "paragraphs": [
                        "Before the present invention is described in further detail, it is to be understood that the invention is not limited to the particular embodiments described. It is also understood that the terminology used herein is for the purpose of describing particular embodiments only, and is not intended to be limiting. The scope of the present invention will be limited only by the claims. As used herein, the singular forms \u201ca\u201d, \u201can\u201d, and \u201cthe\u201d include plural embodiments unless the context clearly dictates otherwise.",
                        "Specific structures, devices and methods relating to modifying biological molecules are disclosed. It should be apparent to those skilled in the art that many additional modifications beside those already described are possible without departing from the inventive concepts. In interpreting this disclosure, all terms should be interpreted in the broadest possible manner consistent with the context. Variations of the term \u201ccomprising\u201d should be interpreted as referring to elements, components, or steps in a non-exclusive manner, so the referenced elements, components, or steps may be combined with other elements, components, or steps that are not expressly referenced. Embodiments referenced as \u201ccomprising\u201d certain elements are also contemplated as \u201cconsisting essentially of\u201d and \u201cconsisting of\u201d those elements. When two or more ranges for a particular value are recited, this disclosure contemplates all combinations of the upper and lower bounds of those ranges that are not explicitly recited. For example, recitation of a value of between 1 and 10 or between 2 and 9 also contemplates a value of between 1 and 9 or between 2 and 10.",
                        "As used herein, the terms \u201cactivated\u201d and \u201cactivation\u201d refer to T cells that are CD3+, CD4+, and/or CD8+.",
                        "As used herein the term \u201cconvolutional neural network\u201d refers to a type of deep neural network typically consisting of a series of convolutional layers that classifies images. Convolutional neural networks operate on spatially-local regions of input images to recognize patterns in those regions. Convolutional neural networks can include fully-connected layers and other types of layers in addition to the convolutional layers.",
                        "As used herein, the term \u201cFAD\u201d refers to flavin adenine dinucleotide.",
                        "As used herein, the term \u201cmemory\u201d includes a non-volatile medium, e.g., a magnetic media or hard disk, optical storage, or flash memory; a volatile medium, such as system memory, e.g., random access memory (RAM) such as DRAM, SRAM, EDO RAM, RAMBUS RAM, DR DRAM, etc.; or an installation medium, such as software media, e.g., a CD-ROM, or floppy disks, on which programs may be stored and/or data communications may be buffered. The term \u201cmemory\u201d may also include other types of memory or combinations thereof.",
                        "As used herein, the term \u201cNAD(P)H\u201d refers to reduced nicotinamide adenine dinucleotide and/or reduced nicotinamide dinucleotide phosphate.",
                        "As used herein, the term \u201cprocessor\u201d may include one or more processors and memories and/or one or more programmable hardware elements. As used herein, the term \u201cprocessor\u201d is intended to include any of types of processors, CPUs, GPUs, microcontrollers, digital signal processors, or other devices capable of executing software instructions.",
                        "As used herein, the term \u201ctraining\u201d refers to a process that provides labeled data to a classification algorithm to learn to map input data to a category.",
                        "As used herein, the term \u201cpre-training\u201d refers to training a classifier on an initial dataset that is a different and typically larger dataset than the target dataset. As used herein, pre-training initializes a classifier so that it can by trained faster or more accurately on the target dataset.",
                        "As used herein, the term \u201cfine-tuning\u201d refers to use of the pre-trained model weights to initialize parameters of a new model and then train a new model on the target dataset.",
                        "The various aspects may be described herein in terms of various functional components and processing steps. It should be appreciated that such components and steps may be realized by any number of hardware components configured to perform the specified functions."
                    ],
                    "subsections": [
                        {
                            "title": "Methods",
                            "paragraphs": [
                                "This disclosure provides a variety of methods. It should be appreciated that various methods are suitable for use with other methods. Similarly, it should be appreciated that various methods are suitable for use with the systems described elsewhere herein. When a feature of the present disclosure is described with respect to a given method, that feature is also expressly contemplated as being useful for the other methods and systems described herein, unless the context clearly dictates otherwise.",
                                "Referring to FIG. 1, the present disclosure provides a method 100 of sorting T cells. At process block 102, the method 100 includes receiving a population of T cells having unknown activation status. The population of T cells can itself be contained within a broader population of cells that includes some cells that are not T cells, such as red blood cells and the like. At process block 104, the method 100 includes acquiring an autofluorescence intensity image for each T cell of the population of T cells, thereby resulting in a set of autofluorescence intensity images. At optional process block 105, the method 100 optionally includes pre-processing the autofluorescence intensity images of the set of autofluorescence intensity images to provide a set of adjusted autofluorescence intensity images. At optional process block 106, the method 100 optionally includes physically isolating a first portion of the population of T cells from a second portion of the population of T cells based on an activation prediction. At optional process block 108, the method 100 optionally includes generating a report including an activation prediction.",
                                "The autofluorescence intensity image acquired at process block 104 can be acquired in a variety of ways, as would be understood by one having ordinary skill in the spectroscopic arts with knowledge of this disclosure and their own knowledge from the field. The specific way in which the autofluorescence intensity image is acquired is not intended to be limiting to the scope of the present invention, so long as the autofluorescence intensity images necessary for the methods described herein can be suitably measured, estimated, or determined in any fashion. One example of a suitable autofluorescence intensity image acquisition is described below in the examples section.",
                                "The optional pre-processing of process block 105 can include various image processing steps for providing better consistency of images for introduction to the convolutional neural network. The pre-processing can include cropping the autofluorescence intensity image, padding the autofluorescence intensity image (i.e., adding black pixels to a side of the image to artificially increase the image's size), rotating the autofluorescence intensity image, reflecting the autofluorescence intensity image (i.e., taking a mirror image of the original about a given axis), or a combination thereof.",
                                "The optional physically isolating of process block 106 is in response to an activation prediction determined from the acquired autofluorescence intensity image. If the activation prediction exceeds a predetermined threshold for a given T cell, then that T cell is placed into the first portion. If the activation prediction is less than or equal to the predetermined threshold for the given T cell, then that T cell is placed into the second portion. The result of this physical isolation is that the first portion of the population of T cells is significantly enriched in activated T cells, whereas the second portion of the population of T cells is significantly depleted of activated T cells.",
                                "In some cases, the physically isolating of process block 106 can include isolating cells into three, four, five, six, or more portions. In these cases, the different portions will be separated by a number of predetermined thresholds that is one less than the number of portions (i.e., three portions=two predetermined thresholds). The portion whose activation prediction exceeds all of the predetermined thresholds (i.e., exceeds the highest threshold) contains the greatest concentration of activated T cells. The portion whose activation prediction fails to exceed any of the predetermined thresholds (i.e., fails to exceed the lowest threshold) contains the lowest concentration of activated T cells. Using multiple predetermined thresholds can afford the preparation of portions of the population of T cells that have extremely high or extremely low concentrations of activated T cells.",
                                "The optional generating a report of process block 108 can include any form of report generation known to be useful in the medical arts, including but not limited to, generating a digital report, a display showing results, printing a physical hard copy of a report The report optionally identifies a proportion of the population of T cells having the activation prediction that exceeds the predetermined threshold.",
                                "The activation status is computed using a convolutional neural network. The convolutional neural network can be pre-trained with images that are not fluorescence intensity images of cells, and then it can be fine-tuned with images that are fluorescence intensity images of T cells with a known activation state.",
                                "The pre-training can include training with standard images of objects that are visible to the human eye (i.e., a neural network pre-trained to identify dogs as dogs, cats as cats, humans as humans, etc.). Various commercially-available neural networks come pre-trained in this fashion. For example, the Inception v3 convolutional neural network with pre-trained ImageNet weights discussed below utilizes this type of pre-training.",
                                "The training of the convolutional neural network involves inputting a number of autofluorescence intensity images for T cells with a known activation state. In some cases, the only input for the training of the convolutional neural network is the series of autofluorescence intensity images for T cells with a known activation state. After this training has occurred, the result is a trained convolutional neural network, which is ready to receive autofluorescence intensity images of T cells that have an unknown activation state and to make an activation prediction. The convolutional neural network can be trained with at least 100 images, at least 200 images, at least 500 images, at least 1000 images, at least 2500 images, at least 5000 images, or more images of T cells having known activation states. The trained convolutional neural network can include at least 5 layers, at least 6 layers, at least 7 layers, at least 8 layers, at least 9 layers, or at least 10 layers. The trained convolutional neural network can include at most 100 layers, at most 50 layers, at most 20 layers, at most 17 layers, at most 15 layers, at most 14 layers, at most 13 layers, or at most 12 layers. The convolutional neural network can include segmenting of the autofluorescence intensity images.",
                                "In some cases, the trained convolutional neural network can be instrument-specific. It should be appreciated that this instrument-specificity can encompass specificity for a given specific instrument or specificity for a given model of a specific instrument.",
                                "In some cases, the trained convolutional neural network can be patient-specific. In these cases, the convolutional neural network is at least partially trained with T cells having a known activation state that come from similar patients. Patient similarity can be assessed based on patient age, sex, disease subtype, or other characteristics.",
                                "In some cases, the pre-training and the training can both be done without utilizing a cell size attribute (e.g., diameter), cell morphology, or either as inputs.",
                                "The method 100 can sort CD4+, CD3+, and/or CD8+ T cells based on activation status.",
                                "The method 100 can provide surprising accuracy of classifying T cells as activated. The accuracy can be at least 85%, at least 87.5%, at least 90%, at least 92.5%, at least 95%, at least 96%, at least 97%, or at least 98%. One non-limiting example of measuring the accuracy includes executing the method 100 on a given cell with unknown activation state and then using one of the traditional methods for determining activation state (which will typically be a destructive method) for a number of cells that is statistically significant.",
                                "The method 100 can be performed without the use of a fluorescent label for binding the T cell. The method 100 can be performed without immobilizing the T cell.",
                                "In some cases, the method 100 can include a step for identifying outlier images. In particular, if the image contains no cells at all or contains cells that are not T cells (e.g., a red blood cell), then those images can be discarded and any cells corresponding to those images can also be discarded.",
                                "Referring to FIG. 2, the present disclosure provides a method 200 of administering activated T cells to a subject in need thereof. At process block 202, the method 200 includes the method 100 described above, which results in a first portion of the population of T cells enriched for activation or a population of T cells for which a report has been generated regarding activation status. At optional process block 204, the method 200 optionally includes modifying the first portion of the population of T cells (in the case where sorting did occur) or the population of T cells (in the case where the sorting did not occur). At process block 206, the method 200 includes administering the first portion of the population of T cells or the population of T cells to the subject.",
                                "The T cells can be harvested from the subject to which they are administered prior to sorting. The sorted T cells or the population of T cells can be either directly introduced to the subject or can undergo additional processing prior to introduction to the subject. In one case, the sorted T cells or the population of T cells can be modified to contain chimeric antigen receptors (CARs).",
                                "In some cases, the method of administering activated T cells can include administering an unsorted population of T cells for which the proportion of activated T cells is known to be above a given threshold (i.e., if greater than a given percentage of a population of T cells has an activation prediction that exceeds the predetermined threshold, then the entire population can be administered to the subject).",
                                "The methods described herein provided surprising results to the inventors in at least three ways. First, it was not clear at the outset whether the methods would be effective at distinguishing activated versus quiescent T cells, because it was not clear that autofluorescence intensity images could classify accurately. The efficacy itself was surprising, and the quality of the classification achieved by the methods was even more surprising. Second, the inventors expected that training models using features quantified from the images, such as cell size and/or cell morphologies, in the input to classification algorithms would improve classification, because these features are related to activation and common features for cell state classification in the microscopy domain. It was surprisingly discovered that using this information leads to worse classification than using autofluorescence intensity images. Third, the degree of classification accuracy achieved was surprising. The classification accuracy of upward of 85-95% or better that is achieved using a convolutional neural network trained only with autofluorescence images (this does not exclude pre-training using other images) and with autofluorescence images as the lone input is surprising."
                            ],
                            "subsections": [],
                            "outline_long": [
                                "provide a method of sorting T cells",
                                "receive a population of T cells",
                                "acquire an autofluorescence intensity image",
                                "pre-process the autofluorescence intensity images",
                                "physically isolate a portion of the population of T cells",
                                "generate a report including an activation prediction",
                                "compute activation status using a convolutional neural network",
                                "pre-train the convolutional neural network",
                                "fine-tune the convolutional neural network",
                                "train the convolutional neural network with autofluorescence intensity images",
                                "sort CD4+, CD3+, and/or CD8+ T cells",
                                "provide surprising accuracy of classifying T cells",
                                "perform the method without a fluorescent label",
                                "perform the method without immobilizing the T cell",
                                "identify outlier images",
                                "provide a method of administering activated T cells",
                                "modify the population of T cells",
                                "administer the population of T cells to a subject",
                                "harvest T cells from the subject",
                                "modify the sorted T cells or the population of T cells",
                                "administer an unsorted population of T cells",
                                "provide surprising results",
                                "describe the efficacy of the method"
                            ],
                            "num_characters": 11652,
                            "outline_medium": [
                                "introduce method of sorting T cells",
                                "receive population of T cells",
                                "acquire autofluorescence intensity images",
                                "pre-process images",
                                "physically isolate T cells based on activation prediction",
                                "generate report",
                                "compute activation status using convolutional neural network",
                                "pre-train and fine-tune neural network",
                                "train neural network with autofluorescence intensity images",
                                "sort CD4+, CD3+, and/or CD8+ T cells",
                                "provide accuracy of classifying T cells"
                            ],
                            "outline_short": [
                                "introduce method of sorting T cells",
                                "describe acquiring autofluorescence intensity images",
                                "describe optional pre-processing and physically isolating T cells",
                                "describe generating a report and computing activation status",
                                "describe training and fine-tuning convolutional neural network"
                            ]
                        },
                        {
                            "title": "Systems",
                            "paragraphs": [
                                "This disclosure also provides systems. The systems can be suitable for use with the methods described herein. When a feature of the present disclosure is described with respect to a given system, that feature is also expressly contemplated as being combinable with the other systems and methods described herein, unless the context clearly dictates otherwise.",
                                "Referring to FIG. 3, the present disclosure provides a T cell sorting device 300. The device 300 includes a cell analysis pathway 302. The cell analysis pathway 302 includes an inlet 304, an observation zone 306, and an outlet 305. The device 300 optionally includes a cell sorter 308. The observation zone 306 is coupled to the inlet 304 downstream of the inlet 304 and is coupled to the outlet 305 upstream of the outlet 305. The device 300 also includes a single-cell autofluorescence image sensor 310. The device 300 includes a processor 312 and a non-transitory computer-readable medium 314, such as a memory.",
                                "The inlet 304 can be any nanofluidic, microfluidic, or other cell sorting inlet. A person having ordinary skill in the art of fluidics has knowledge of suitable inlets 304 and the present disclosure is not intended to be bound by one specific implementation of an inlet 304.",
                                "The outlet 305 can be nanofluidic, microfluidic, or other cell sorting outlet. A person having ordinary skill in the art of fluidics has knowledge of suitable outlets 305 and the present disclosure is not intended to be bound by one specific implementation of an outlet 305.",
                                "The observation zone 306 is configured to present T cells for individual autofluorescence interrogation. A person having ordinary skill in the art has knowledge of suitable observation zones 306 and the present disclosure is not intended to be bound by one specific implementation of an observation zone 306.",
                                "The optional cell sorter 308 has a sorter inlet 316 and at least two sorter outlets 318. The cell sorter is coupled to the observation zone 306 via the sorter inlet 316 downstream of the observation zone 306. The cell sorter 308 is configured to selectively direct a cell from the sorter inlet 316 to one of the at least two sorter outlets 318 based on a sorter signal.",
                                "The inlet 304, observation zone 306, outlet 305, and optional cell sorter 308 can be components known to those having ordinary skill in the art to be useful in flow sorters, including commercial flow sorters. The cell analysis pathway can further optionally include a flow regulator, as would be understood by those having ordinary skill in the art. The flow regulator can be configured to provide flow of cells through the observation zone at a rate that allows the single-cell autofluorescence image sensor 310 to acquire the autofluorescence intensity image. A useful review of the sorts of fluidics that can be used in combination with the present disclosure is Shields et al., \u201cMicrofluidic cell sorting: a review of the advances in the separation of cells from debulking to rare cell isolation,\u201d Lab Chip, 2015 Mar. 7; 15(5): 1230-49, which is incorporated herein by reference in its entirety.",
                                "The single-cell autofluorescence image sensor 310 can be any detector suitable for acquiring single-cell autofluorescence images as understood by those having ordinary skill in the optical arts. It should be appreciated that these images need not be acquired by acquiring all pixels simultaneously, so autofluorescence images acquired by point- and/or line-scanning methods are expressly contemplated. Examples of suitable single-cell autofluorescence image sensors 310 include, but are not limited to, a camera, a photodiode array, a streak camera, a charge capture device array, a photodiode, an avalanche photodiode, a photomultiplier tube, combinations thereof, and the like.",
                                "The single-cell autofluorescence image sensor 310 can be directly (i.e., the processor 312 communicates directly with the detector 310 and receives the signals) or indirectly (i.e., the processor 312 communicates with a sub-controller that is specific to the sensor 310 and the signals from the sensor 310 can be modified or unmodified before sending to the processor 312) controlled by the processor 312. Fluorescence intensity images can be acquired by known imaging methods. The device 300 can include various optical filters tuned to isolate autofluorescence signals of interest. The optical filters can be tuned to the autofluorescence wavelengths of NAD(P)H and/or FAD.",
                                "The device 300 can optionally include a light source 320 for optically exciting the cells to initiate autofluorescence. Suitable light sources 320 include, but are not limited to, lasers, LEDs, lamps, filtered light, fiber lasers, and the like. The light source 320 can be continuous wave. The light source 320 can be pulsed, which includes sources that are naturally pulsed and continuous sources that are chopped or otherwise optically modulated with an external component. The light source 320 can provide pulses of light having a full-width at half maximum (FWHM) pulse width of between 1 fs and 10 ns. In some cases, the FWHM pulse width is between 30 fs and 1 ns. The light source 320 can emit wavelengths that are tuned to the absorption of NAD(P)H and/or FAD.",
                                "The single-cell autofluorescence image sensor 310 can be configured to acquire the autofluorescence dataset at a repetition rate of between 1 kHz and 20 GHz. In some cases, the repetition rate can be between 1 MHz and 1 GHz. In other cases, the repetition rate can be between 20 MHz and 100 MHz. The light source 320 can be configured to operate at these repetition rates.",
                                "The device 300 can optionally include a cell size measurement tool 322. The cell size measurement tool 322 can be any device capable of measuring the size of cells, including but not limited to, an optical microscope. In some cases, the single-cell autofluorescence image sensor 310 and the cell size measurement tool 322 can be integrated into a single optical subsystem. While some aspects of the methods described herein can operate by not utilizing the cell size as an input to the convolutional neural network, it may be useful to measure the cell size for other purposes.",
                                "The processor 312 is in electronic communication with the detector 310 and the cell sorter 308. The processor 312 is also in electronic communication with, when present, the optional light source 320 and the optional cell size measurement tool 322.",
                                "The non-transitory computer-readable medium 314 has stored thereon instructions that, when executed by the processor, cause the processor to execute at least a portion of the methods described herein. The trained convolutional neural network can be stored in the non-transitory computer-readable medium 314. The non-transitory computer-readable medium 314 can be local to the device 300 or can be remote from the device, so long as it is accessible by the processor 312.",
                                "The device 300 can be substantially free of fluorescent labels (i.e., the cell analysis pathway 302 does not include a region for mixing the cell(s) with a fluorescent label). The device 300 can be substantially free of immobilizing agents for binding and immobilizing T cells."
                            ],
                            "subsections": [],
                            "outline_long": [
                                "provide a T cell sorting device",
                                "describe the cell analysis pathway",
                                "describe the inlet",
                                "describe the observation zone",
                                "describe the outlet",
                                "describe the cell sorter",
                                "describe the single-cell autofluorescence image sensor",
                                "describe the processor and non-transitory computer-readable medium",
                                "describe the light source",
                                "describe the cell size measurement tool",
                                "describe the electronic communication between components",
                                "describe the instructions stored on the non-transitory computer-readable medium",
                                "describe the trained convolutional neural network",
                                "describe the device as substantially free of fluorescent labels and immobilizing agents"
                            ],
                            "num_characters": 7190,
