Repository: boschresearch/Pap2Pat

# Pap2Pat Dataset

### File Schema

Every directory in `data` corresponds to one patent-paper pair and contains the full texts of both patent and paper, as well as the patent outlines. We include all information in JSON for programmatic parsing and Markdown for manual inspection.

```yaml
data/:
    paper_id-patent_id/:
        # Nested JSON format
        patent.json: JSON file containing patent metadata and full-text, as well as all outlines
        paper.json: JSON file containing paper metadata and full-text
        # Markdown format
        patent.md: patent full-text formatted in markdown
        paper.md: paper full-text formatted in markdown

File: Pap2Pat/data/W2968510219-US20190139568/paper.json
{
    "id": "https://semopenalex.org/work/W2968510219",
    "authors": [
        "Qiang Hao",
        "Gang Xiao",
        "Yiou Zhang"
    ],
    "title": "Low-Frequency Noise of Magnetic Sensors Based on the Anomalous Hall Effect in Fe\u2013Pt Alloys",
    "date": "2019-08-13",
    "abstract": "We took advantage of the large anomalous Hall effect (AHE) in Fe\u2013Pt ferromagnetic alloys and fabricated magnetic sensors for low-frequency applications. We characterized the low-frequency electronic noise and the field detectability of the FexPt100-x system with various thin film thicknesses and Fe concentrations. The noise source consisted of 1/f and Johnson noise. A large current density increased the 1/f noise but not the Johnson noise. We found that the field detectability of the optimized Fe\u2013Pt thin film offers much better low-frequency performance than a highly sensitive commercial semiconductor Hall sensor. Anomalous Hall effect sensors are, therefore, good candidates for magnetic sensing applications.",
    "sections": [
        {
            "title": "Introduction",
            "paragraphs": [
                "The anomalous Hall effect (AHE) in ferromagnetic metals and alloys has drawn a great deal of attention as a potential candidate for magnetic field sensing applications [1,2,3,4,5,6,7,8,9]. Due to its strong spin\u2013orbit interaction (SOI), Fe\u2013Pt alloys exhibit some of the largest AHE among all ferromagnetic metals [3,10,11,12,13]. Compared with widely used semiconductor Hall effect sensors [14,15,16], Fe\u2013Pt alloys are stable and easy to fabricate using a typical thin-film fabrication process. The metallic nature of AHE sensors also allows broader frequency response up to multiple GHz [6]. While sensitivity of an AHE sensor may not be as high as a semiconductor Hall sensor, characterization and comparison of noise properties are essential for a fair comparison. Nevertheless, there have been little if any studies on the intrinsic electronic noise behavior of the AHE sensors and its comparison with the traditional semiconductor Hall sensors. In order to comprehensively characterize the performance and capability of the AHE sensor, we conducted a systematic measurement of its noise spectra and sensitivity to reveal its intrinsic sensing capability. In particular, we focused on FexPt100-x thin-film alloys with various thicknesses and Fe atomic concentrations."
            ],
            "subsections": []
        },
        {
            "title": "Materials And Methods",
            "paragraphs": [
                "We prepared the FexPt100-x thin films using the high vacuum magnetron sputtering technique which is detailed in [10]. We patterned the films into Hall bars with a single step lift-off photo-lithography process. All measurements were performed at room temperature. We used the standard four-probe method to measure AHE resistivity under an out-of-plane magnetic field [11]. We measured the noise spectra from the Hall leads using the two-channel time cross-correlation method [17]. All noise measurement was performed over a broad frequency range from 1 Hz to 5 kHz. From the measured field sensitivity and noise spectrum, we calculated the field detectability (\\(S_{T}\\) , in unit of \\(T^{2}/Hz\\) ), defined as the noise spectral density (\\(S_{V}\\) , in unit of \\(V^{2}/Hz\\) ) divided by sensitivity, under a specific input (or measuring) current into the AHE sensor."
            ],
            "subsections": []
        },
        {
            "title": "Results And Discussion",
            "paragraphs": [
                "The AHE resistivities of all our FexPt100-x thin-film samples were found to be linear in the magnetic field up to the saturation fields (4\u03c0Ms, where Ms is the saturation magnetization). The results were presented in our previous work [3,10,11]. We also found that both intrinsic (Berry phase) mechanism and extrinsic side-jump mechanism contribute to the AHE, regardless of Fe concentration [10]. We first investigated the effect of Fe concentration x in the FexPt100-x thin film. As shown in Figure 1a, x = 29 gives a much higher Hall slope than other Fe concentrations. As for thickness dependence, we obtained the highest Hall slope of \\(16.6\\ \u00b5\\Omega \\cdot {cm}/T\\)  in the 20 nm thick Fe29Pt71 sample at room temperature. Correspondingly, the best field sensitivity reaches \\(23.6\\ V/A\\ T\\) , which is smaller than the field sensitivity of traditional semiconductor Hall sensors [14,16]. Another important parameter is the output resistance of our Hall sensor, which is the resistance between the two Hall leads. As discussed later, the output resistance defines the noise floor at high frequency. Additionally, low output resistance is required for radio-frequency application. Figure 1b shows output resistance for the Fe29Pt71 samples with various thicknesses. The output resistance follows a power-law relationship as \\(\\left. R \\right.\\sim t^{- 1.1}\\)  (the exponent is close to 1, as would be expected).",
                "Figure 2a shows some noise spectra of a representative 4 nm thick Fe29Pt71 thin-film sample under various input currents from 0 to 1.5 mA. At high frequency, the white Johnson noise dominates and shows no dependence on the input current. On the other hand, the low-frequency 1/f noise tends to increase as the input current rises above 0.1 mA. The knee frequency \\(f_{knee}\\)  can be defined as the crossover point between 1/f noise and white noise, where 1/f noise equals Johnson noise. Spectra of the field detectability are shown in Figure 2b. At high frequency, a larger input current leads to better detectability. The effect of input current becomes complicated at low frequency. At relatively small input current, a larger input current improves field detectability. At a large input current, low-frequency field detectability becomes almost independent of input current.",
                "To understand such behavior, we measured noise spectra of a 20 nm thick Fe29Pt71 sample under a broad range of input currents (0.01 to 8.9 mA). As shown in Figure 3a, high-frequency noise is independent of input current, and its value can be well explained by Johnson noise. As long as the input current is not large enough to significantly heat up the thin film, high-frequency white noise is unchanged. Since high-frequency white noise is unchanged, we can use knee frequency to characterize low-frequency noise. Figure 3b shows \\(f_{knee}\\)  at different input currents for the 5 nm thick Fe29Pt71 sample. When the input current is less than 1 mA, \\(f_{knee}\\)  is nearly constant. However, beyond 1 mA, \\(f_{knee}\\)  increases quadratically with input current. The transition point between low and high input current is defined as the critical current. Figure 3c shows the low-frequency noise at 10 Hz of the Fe29Pt71 samples with different thicknesses below each sample\u2019s critical current. 1/f noise is commonly believed to be the thermal fluctuation of discrete fluctuators. The noise power of 1/f noise is inversely proportional to the number of fluctuators. Therefore, the power-law relationship (\\(\\left. S_{v}^{1/2} \\right.\\sim t^{- 0.5}\\) ) is expected, assuming that the density of fluctuators has no dependence on film thickness. Figure 3d shows the relationship between critical current and sample cross-section area. As expected, a linear relationship is observed, and the slope gives a critical current density (Jc) of \\(1.7 \\times 10^{6}\\ A/{cm}^{3}\\) . This number is an intrinsic value of the AHE sensor at a particular Fe concentration x. Deviation of the data from the fitting line is mainly due to uncertainty in determining the critical current. In addition, a small offset on the x-axis can be observed, which can be attributed to the surface dead layer effect [18]. The desired input current is slightly higher than the critical current. Thus, low-frequency detectability is optimized and power consumption of the AHE sensor is not too large.",
                "Figure 4a,b shows the field detectability of the FexPt100-x samples at high and low frequencies. For the fixed sample thickness, the Fe29Pt71 alloy has the largest Hall slope and the best detectability value. At both high and low frequencies, field detectability follows a power-law relationship with film thickness, with the exponent close to \u22120.5. The best detectability is achieved in the 30 nm thick Fe29Pt71 sample (\\(50\\ nT/\\sqrt{Hz}\\)  at 1 kHz and \\(7\\mu T/\\sqrt{Hz}\\)  at 1 Hz).",
                "For comparison in performance, we measured the voltage noise and field detectability spectra of a highly sensitive commercial semiconductor Hall sensor acquired from LakeShore (Model HGT-2101, Westerville, OH, USA). Commercial Hall sensors typically suffer from random telegraph noise (RTN) [19]. Figure 5a,b shows the comparison in noise behavior between the commercial Hall sensor and the AHE sensor. As can be seen, the low-frequency noise of the AHE sensors is one to two orders of magnitude smaller than that of the semiconductor Hall sensor. Even though the sensitivity of our AHE thin-film sensor (\\(8.2\\ V/A\\ T\\) ) is one order of magnitude lower than that of the semiconductor Hall sensor (\\(173\\ V/A\\ T\\) ), the AHE sensor outperforms the semiconductor Hall sensor in terms of field detectability in the frequency range of 3 to 1500 Hz. Similar to 1/f noise, the noise power of RTN is inversely proportional to the number of fluctuators. Roughly speaking, the number of fluctuators is related to the number of charge carriers. Therefore, the low carrier density of semiconductor Hall sensors leads to larger noise at low frequency, which compensates for the high sensitivity. On the other hand, AHE sensors have a much higher carrier density and thus reduced low-frequency noise. Since low-frequency noise of both sensors scales with input current, an increase in input current does not improve their low-frequency performance. On the other hand, both sensors should have better field detectability at high frequency if input current is further increased."
            ],
            "subsections": []
        },
        {
            "title": "Conclusions",
            "paragraphs": [
                "In conclusion, we characterized the noise behavior and the magnetic sensing capability of anomalous Hall effect sensors based on FexPt100-x thin-film alloys with variable thicknesses and Fe concentration x. In the FexPt100-x system, the field detectability depends on sample thickness, Fe concentration x, Hall slope, and input (measuring) current density. Fe29Pt71 thin films offer the best field detectability, that is, \\(50\\ nT/\\sqrt{Hz}\\)  at 1 kHz and \\(7\\ \\mu T/\\sqrt{Hz}\\)  at 1 Hz. The Fe29Pt71 AHE sensor outperforms a highly sensitive commercial Hall sensor in the frequency range of 31\u2013500 Hz. The AHE sensor is metal based and can be easily fabricated. Its low-frequency magnetic sensing performance makes it a promising magnetic sensor candidate. Further optimization in AHE sensors may make AHE sensors rival the best semiconductor Hall sensors."
            ],
            "subsections": []
        }
    ]
}
