Repository: boschresearch/Pap2Pat

# Pap2Pat Dataset

### File Schema

Every directory in `data` corresponds to one patent-paper pair and contains the full texts of both patent and paper, as well as the patent outlines. We include all information in JSON for programmatic parsing and Markdown for manual inspection.

```yaml
data/:
    paper_id-patent_id/:
        # Nested JSON format
        patent.json: JSON file containing patent metadata and full-text, as well as all outlines
        paper.json: JSON file containing paper metadata and full-text
        # Markdown format
        patent.md: patent full-text formatted in markdown
        paper.md: paper full-text formatted in markdown

File: Pap2Pat/data/W2975336453-US20200325379/paper.json
{
    "id": "https://semopenalex.org/work/W2975336453",
    "authors": [
        "Arun Majumdar",
        "Larissa Y. Kunz",
        "Ian Salmon McKay"
    ],
    "title": "Electrochemical Redox Refrigeration",
    "date": "2019-09-26",
    "abstract": "The high conformational entropy change of the Fe(CN) 6 3\u2212/4\u2212 redox reaction can be used as the basis for a compact electrochemical refrigerator. This device is comparable to a liquid version of a Peltier cooler, with two distinct advantages: (1) the entropy change per carrier (1.5 mV/K) of the electrochemical refrigerant is more than 5 times larger than that of state-of-the-art solid thermoelectric materials; and (2) the liquid electrolyte can be advected continuously away from the cooling junction, so that Joule heating in the bulk element does not diminish the delivered cooling effect. In this work, we use infrared microscopy to visualize the thermal aspects of Fe(CN) 6 3\u2212/4\u2212 redox, and compare the estimated cooling to calculated values with and without electrolyte flow. While the temperature differences achieved in a single cell are small (~50 mK) and not enhanced by electrolyte flow, the cooling power density (~0.5 W/cm 3 ) is high when normalized to the small electrode volume. Non-dimensional figures of merit are proposed to identify electrochemical redox species for maximizing the cooling effect.",
    "sections": [
        {
            "title": "Introduction",
            "paragraphs": [
                "Air conditioning and refrigeration are major energy users in any modern economy. In the US, for example, roughly 20% of all electrical power is used by cooling appliances in homes, and 25% is used for climate control in commercial buildings1. By 2050, the world population will grow by an additional 2.5B, mostly in urban areas in Asia and Africa that have hot and humid tropical climates2. When combined with significant economic growth in these regions, it seems likely that the air conditioning and refrigeration sector will undergo marked growth in the next 10\u201330 years. If this expansion occurs with today\u2019s cooling technology, it could significantly accelerate global climate change.",
                "It is well known that today\u2019s refrigerants, such as hydrofluorocarbons (HFCs) and hydrochloro-fluorocarbons (HCFCs), have specific global warming potentials about 2000 times that of CO23. It has been predicted that because of the global growth of the refrigeration and air conditioning industry, the impact of global warming owing to refrigerant leakage alone could grow to be about 10\u201340% that of all emitted CO24. It is, therefore, imperative that HFCs and HCFCs be phased out in favor of more environmentally friendly alternatives5.",
                "A key parameter in the thermodynamics of any cooling cycle is the entropy change, \u0394S, of the energy carrier. For HFCs, \u0394S is typically ~1\u2009kJ/kg-K (or ~1\u2009mV/K per carrier)6. While the \u0394S associated with thermoelectric, electrocaloric, magnetocaloric, thermoacoustic, thermoelastic, absorption, and other phase transitions have been studied intensively for cooling purposes7,8, no alternative approach has yet provided the reversible and controllable \u0394S required to be a viable at-scale alternative to vapor compression refrigeration.",
                "One under-studied source of \u0394S can be found in electrochemical redox reactions. Redox processes are controllable, reversible, can manifest large entropy changes per unit charge (in excess of 2\u2009mV/K over a broad temperature range), and have been harnessed in a wide variety of practical and profitable applications9. In thermogalvanic systems, which are electrochemical analogues of solid-state thermoelectric devices, entropy changes inherent in redox reactions are used to couple a flow of ions to a flow of heat for energy harvesting purposes10. Recent advances in this concept include both thermally regenerative and continuous electrochemical heat engines, in which forced convection of redox-active fluids allows for decoupling of ionic and thermal transport lengths that may lead to higher efficiencies than are achievable by solid-state thermoelectrics11,12. In addition to leveraging the fundamental reaction entropy, thermo-electrochemical systems that leverage the interaction of electrochemical driving forces and other phase transitions have also been deployed successfully13,14.",
                "Despite the interest in energy harvesting, however, work to date on electrochemical refrigeration systems has been largely speculative. Though previous authors have anticipated an electrochemical cooling effect15 and even modeled double redox junction refrigeration systems16, the effect has not been demonstrated in practice. This omission from the literature is striking because a simple single-junction redox refrigerator has a fundamental advantage over its solid-state equivalent, as illustrated in Fig.\u00a01. Since thermal and electrical conduction are inextricably linked in solid materials, Joule heating from the bulk element necessarily diffuses towards the cooling junction and constitutes a parasitic load. This creates an upper limit on the cooling power of Peltier coolers17. By contrast, if a fluid is used instead, the Joule heating can be transported away from the cold junction via advection. In other words, a fluid thermoelectric can actively advect joule-heated electrolyte away from the cooling junction with no penalty to the entropy transport, potentially unlocking higher maximum power. Hence, a fluid-based redox refrigerator can operate without this upper bound in performance.Figure 1Comparison of idealized Peltier cooler (left) and idealized redox refrigerator (right). Forced advection of joule-heated electrolyte away from the cooling junction in the redox refrigerator may reduce or eliminate parasitic heat losses, enabling higher cooling power.",
                "In this work, we demonstrate the redox cooling effect both in the presence and absence of flow. We use a single-junction redox refrigerator based on the Fe(CN)63\u2212/4\u2212 redox couple, which has been shown previously to possesses the requisite low activation energy, high entropy change, and high overall reversibility for effectively coupling thermal and electrical energy flows18. When a potential difference is applied across a pair of electrodes immersed in the electrochemical refrigerant, Fe(CN)64\u2212 is oxidized to Fe(CN)63\u2212 at the anode, producing a cooling effect, while the opposite process occurs at the cathode, rejecting heat. An overall flow of electrolyte from the cooling to the heating electrode prevents the equilibration of the cooling electrode with either the heating electrode or the joule-heated electrolyte. In the cell, the reduction of Fe(CN)63\u2212 yields an entropy change per charge \u0394S/F\u2009=\u2009\u22121.5\u2009mV/K, which corresponds to a theoretical maximum cooling power density of i\u0394STc/F for applied current density i, Faraday\u2019s number F, and cold electrode temperature Tc19. We explore the effect of electrolyte convection on temperature depression and observe the cooling effect in two configurations. Figures of merit are proposed for redox refrigerants, and a number of conventional redox active fluids from the flow battery community are evaluated as potential alternatives to the Fe(CN)63\u2212/4\u2212 redox couple.",
                "Three time scales govern the dynamics of the Fe(CN)63\u2212/4\u2212 electrochemical refrigerator. Considering heat conduction, the characteristic time for transport between the electrodes is \u03c4thermal \u2248 d2\u03c1Cp/\u03ba for inter-electrode distance d, electrolyte density \u03c1, thermal conductivity \u03ba, and specific heat Cp. Considering heat advection, the characteristic time depends on the flow velocity v between the electrodes \u03c4flow \u2248 d/v. For stagnant electrolytes, the characteristic timescale of the electrochemical response based on reactant diffusion is \u03c4sand \u2248 \u03c0D(CoF/2iinitial) for reactant diffusivity D, concentration Co, and applied current density iinitial20. To enable continuous cooling, the cooling electrode must be thermally isolated from both Joule heating in the electrolyte and activation losses at the hot electrode. This requires the electrolyte to flow swiftly enough so that \u03c4flow\u2009<\u2009\u03c4thermal. For stagnant electrolyte, the duration that cooling can be maintained is expected to be the shorter of \u03c4thermal and \u03c4sand."
            ],
            "subsections": []
        },
        {
            "title": "Methods",
            "paragraphs": [
                "An infrared microscope (Quantum Focus Instruments, InSb detector) was used to visualize the thermal effects of Fe(CN)63\u2212/4\u2212 reduction/oxidation in a custom-made electrochemical flow cell, depicted in Fig.\u00a02. Carbon paper electrodes (SpectraCarb 2050a) were oxidized in air at 200\u2009\u00b0C for hydrophilicity and deposited on an infrared-transparent CaF2 substrate (ThorLabs). The electrodes were positioned in the flow path of an aqueous 350\u2009mM K3Fe(CN)63\u2212|350\u2009mM K3Fe(CN)64\u2212 solution. The electrolyte flow was controlled using a peristaltic pump (Masterflex) and preheated to 50\u2009\u00b0C before entering the cell by flowing through a parylene-coated serpentine channel milled into a heated Al block. In addition to heating the sample above the ambient temperature for better infrared signal above room-temperature thermal reflections, this heating allowed the emissivity for each point within the sample to be calibrated. The single-temperature emissivity measurement is made possible by a correlation between one- and two- temperature radiance measurements for a library of materials implemented by the Quantum Focus microscope. More information on the I.R. temperature measurement is available in the S.I. Electrolyte flow velocity was estimated by measuring the volumetric flow rate and correcting for the cross-sectional area of the flow channel housing the electrodes. Contact to the electrodes was established using strips of 12.5 \u03bcm Ti foil (GalliumSource), as shown in Fig.\u00a02.Figure 2The electrodes and electrolyte flow channel in optical (left) and infrared (right) views.",
                "The electrochemical redox of Fe(CN)63\u2212/4\u2212 was driven and monitored potentiostatically (Biologic SP-240). Since the opposite electrochemical reactions were run at the oxidation (cooling) and reduction (heating) electrodes, the open-circuit voltage of the cell was 0\u2009V, and the applied voltage is reported as the total overpotential for both reactions \u03b7\u2009=\u2009\u03b7red\u2009+\u2009\u03b7ox. No reference electrode was used.",
                "The temperature depression was estimated by integrating the temperature signal over the area of the cooling electrode on the infrared movie that was created from each test run. The total cooling power was estimated using an aggregate heat transfer coefficient, U [W/K], between the electrode and its surroundings. To establish U, a known electrical current was driven across the cooling electrode to use it as a Joule heater with known power dissipation P. By monitoring the resulting electrode temperature rise \u0394T at each flow setting, the constant of proportionality U\u2009=\u2009\u0394T/P could be inferred. The U measured for each flow rate was then used to estimate the cooling power based on the observed \u0394T during the cooling experiments.",
                "For stagnant electrolyte tests, both electrodes were loaded with a high activity and high surface area catalyst, which was intended to both decrease activation losses and to increase the emissivity of the electrode for better temperature estimation. The Pt-C catalyst ink consisting of 50\u2009\u03bcg/\u03bcL HISPEC 40%Pt on high surface area carbon in 3:2:0.1 H2O (MilliQ Synergy UV):Isopropanol (Aldrich):Nafion 117 dispersion (Aldrich) was dropcast onto the positive electrodes for a total Pt loading of 0.5\u2009mg/cm2. For tests with flowing electrolytes, no catalyst coating was used to improve electrode consistency over lengthy tests. Electrode spacing d was also increased from approximately 0.5\u2009mm in the stagnant test to 1.0\u2009mm in the tests with flow."
            ],
            "subsections": []
        },
        {
            "title": "Results And Discussion",
            "paragraphs": [
                "Initial testing was performed in stagnant electrolyte to test the electrochemical and thermal behavior in the absence of flow. The thermal response of both electrodes to 2\u2009seconds of applied voltage is shown in Fig.\u00a03. As expected, the anode experiences a momentary temperature decrease, and the cathode experiences a concomitant increase. Both temperature deviations are of shorter duration than the applied voltage pulse. While the short duration of cooling could be due to either thermal equilibration in the small gap between\u00a0electrodes or the decreasing reaction current over time due to concentration polarization of the electrolyte (Fig.\u00a0S2), concentration polarization is likely the larger contributor in this case because \u03c4sand\u2009<\u2009\u03c4thermal. As larger driving potentials are applied, the magnitude of the heating effect at the cathode grows faster than the cooling effect at the anode, as expected for less reversible heat pump operation. At very high overpotential, the cooling effect at the anode is overwhelmed by heating due to activation and transport losses even before \u03c4sand, and long before heat can propagate across the inter-electrode space.Figure 3Temperature response of the\u00a0anode (cold electrode) and cathode (hot electrode) upon application of various overpotentials in stagnant electrolyte. For this configuration \u03c4sand \u2248 0.3\u2009s while \u03c4thermal \u2248 1.4\u2009s, so it is likely that the cooling pulse duration was limited more by ion concentration polarization than by thermal equilibration between the electrodes.",
                "As shown in Fig.\u00a04, electrolyte flow dramatically altered the thermal response of the cell. In these tests, different overpotentials were applied and the temperature response monitored with and without electrolyte flow. The applied current and overpotential were also recorded and were used to compare the estimated to the theoretical cooling power. Both peak and maximum steady-state cooling were achieved at higher overpotential with flowing electrolyte than with stagnant electrolyte. Flowing electrolyte also allowed for some steady-state refrigeration (albeit delivered at lower \u03b7 than the peak value), which was neither expected nor observed in the cell with stagnant electrolyte. However, the magnitude of the peak cooling was not significantly larger with flow than without.Figure 4Temperature response of the\u00a0cold electrode (bottom) and hot electrode (top) upon application of various overpotentials in both stagnant (left panels) and flowing (right panels) electrolyte. Flowing electrolyte enables continuous cooling operation, but it does not significantly change the measured peak\u00a0temperature depression.",
                "The similarity of the peak cooling values for stagnant and flowing electrolyte is attributable to the scaling of both i and U with v1/2 (see derivation in SI). In other words, higher flow rates allow for higher cooling power by advection of reactant towards (and Joule heating away from) the cooling electrode but simultaneously allow better heat removal from the cooling electrode. Therefore, electrolyte flow does not appreciably change the transient \u0394T.",
                "Comparison of the estimated and theoretical cooling power density with electrolyte flow illustrates a similar dynamic. Since the electrode is porous and has a three-dimensional architecture, it is most useful to present this as a volumetric power density, where the volume is measured using the nominal area and the thickness of the electrode. As shown in Fig.\u00a05, electrolyte flow allows for favorable partitioning of the temperature rise due to the cell\u2019s irreversibility; less than 50% of the total overpotential applied to the cell results in undesired temperature rise at the cooling electrode. For a typical Butler-Volmer transfer coefficient \u03b1b\u2212v \u2248 0.5, the expectation in stagnant electrolyte is that approximately 50% of the applied activation overpotential will manifest as an undesirable temperature increase on the cooling electrode. The anticipated cooling in this case is described by the brown line in Fig.\u00a05. That the measured cooling power was higher than this power indicates the benefit of electrolyte flow in sweeping joule heated electrolyte away from the cooling junction. This effect diminished and the total kinetic losses regressed towards an equal partition at higher currents, as concentration polarization rather than ohmic losses in the electrolyte become dominant20. While the observed partitioning of overpotential losses onto the heating electrode could in theory be due to a kinetic asymmetry in the reaction, (i.e. a Butler-Volmer transfer coefficient \u03b1b\u2212v \u2260 0.5), this asymmetry would not continue to scale with higher applied overpotentials and is inconsistent with prior measurements of \u03b1b\u2212v for Fe(CN)63\u2212/4\u2212 kinetics21.Figure 5Estimated volumetric cooling power at different driving currents with 1\u2009mm/s electrolyte flow, compared to theoretically achievable cooling power with no losses (black) and with measured irreversibility evenly split between the two electrodes (brown). The solid lines are calculated based on i and \u03b7 input to the cell while individual points are based on the thermal signal at the IR microscope. Electrolyte flow from the cold to the hot electrodes allows less than 50% of kinetic losses in the cell to manifest as a temperature rise on the cooling electrode, enabling a more powerful refrigeration effect than would be possible in a cell with stagnant electrolyte.",
                "The combination of CaF2- backed electrodes and infrared microscopy used in this experiment proved its worth for visualizing thermal aspects of electrochemical processes. Thermal microscopy provided much better spatial resolution than was required for these measurements, and might prove useful for future authors investigating localized heat generation in different parts of electrochemical cells, or even for parallelized electrocatalytic screening22. Temperatures were successfully measured on a variety of porous and nonporous materials, including metallic electrodes (Pt and Pd). While high emissivity is desirable for temperature measurements, it is not always easy to achieve. Our best results for low-emissivity electrodes were achieved by spin-coating a thin layer of photoresist as an emitter layer directly on the infrared-transparent substrate prior to electrode deposition. Even better results might be obtainable by adding an emissivity-enhancing dissolved or colloidal species to the electrolyte itself, or by utilizing thinner porous electrodes.",
                "A number of steps could have been taken to achieve a greater cooling effect but were forgone in this work for experimental simplicity and ease of visualizing results. These include tighter electrode spacing for lower total ohmic losses16, a supporting electrolyte for greater ionic conductivity20, high surface-area catalyst loading, flow-through rather than flow-past electrode configuration, a multi-stage design (Fig.\u00a0S3), and a much higher flow rate to eliminate concentration polarization on the cooling electrode. The relatively sluggish flow rates used in this work reflect the goal of elucidating the effect of flow, rather than leading to the maximum possible cooling power. The flow-past electrode configuration was similarly chosen to facilitate lower-noise IR thermography; extensive work in the flow battery community suggests that a flow-through configuration would in fact better reduce concentration polarization23. Additionally, while thermodynamic calculations indicate that cooling can be achieved up until a product/reactant concentration Coxidized/Creduced\u2009=\u2009e\u2212\u03b1F/R (see derivation in SI), the use of a reference electrode could aid future researchers in localizing overpotential and thus in formulating the ideal ratio of reduced and oxidize species in the refrigerant. We expect that these measures will be taken in future work.",
                "An important aspect of optimizing future electrochemical refrigeration systems will be materials design. While the Fe(CN)63\u2212/4\u2212 redox couple was chosen in this work based on its track record of use in thermogalvanic systems, there is a wide parameter space open for electrochemical refrigerants with the right combination of high standard entropies of reduction \u0394S, low activation barrier Ea for reduction (if \u03b1\u2009>\u20090) or oxidation (if \u03b1\u2009<\u20090), low specific heat Cp, and a high capacity of entropy carriers C (in mol/kg), which equates to high total solubility for dissolved species. These properties are the primary determinants of the achievable cooling effect \u0394Treal in a system in which heating due to concentration polarization and ohmic losses in the electrolyte are managed by forced convection.\\[\\Delta T_{real} = \\frac{\\left\\lbrack {\\Delta S\\left( \\frac{J}{mol \\cdot K} \\right)T(K) - E_{a}\\left( \\frac{J}{mol} \\right)} \\right\\rbrack \\times C\\left( \\frac{mol}{kg} \\right)}{c_{p}\\left( \\frac{J}{kg \\cdot K} \\right)}\\]",
                "Based on a Buckingham Pi analysis, we propose the following dimensionless figures of merit for electrochemical refrigerants:\\[Y = \\frac{\\Delta S\\left( \\frac{J}{mol \\cdot K} \\right) \\cdot C\\left( \\frac{mol}{kg} \\right)}{c_{p}\\left( \\frac{J}{kg \\cdot K} \\right)}\\] and\\[Q_{g/b} = \\frac{\\Delta S\\left( \\frac{J}{mol \\cdot K} \\right)T(K)}{E_{a}\\left( \\frac{J}{mol} \\right)}\\]",
                "Y gives the ratio of redox cooling potential to sensible heat energy stored in the refrigerant and is also described in the literature on electrochemical energy harvesting11. Y expresses the thermodynamic reality; YT\u2009=\u2009\u0394Tmax, the maximum cooling that could be achieved adiabatically by this refrigerant given totally reversible operation and a very long residence time near the electrode surface (or in a staged design, see SI). By contrast, Qg/b expresses the kinetic reality as the ratio between the \u201cgood\u201d and \u201cbad\u201d thermal signatures per carrier; only refrigerants with Qg/b\u2009>\u20091 can demonstrate a cooling effect in practice.",
                "Redox reaction entropy is generally attributed to rearrangements of molecular structure and solvation24. Marcus theory, however, correctly predicts that large molecular and solvation rearrangements disfavor electron transfer20. As a result, one might expect a fundamental tradeoff between reversibility and reaction entropy that limits Qg/b. Due to solvent effects in particular, larger dissolved molecules should demonstrate generally lower Ea and \u0394S whereas smaller molecules should demonstrate higher \u0394S and Ea. In this respect, a \u201chappy medium\u201d for Qg/b might be hard to find. To date, the best Qg/b values have been found in coordinated metal redox couples, which to some extent avoid this kinetic tradeoff with entropies of reduction that are based more on solvent rearrangement than on reorganization of the redox centers themselves24.",
                "Table\u00a01 illustrates a different tradeoff. Pure substances such as water require no solvent by definition and so have high Y ratios and correspondingly high \u0394Tmax relative the species\u2019 thermopower. However, redox of these small molecules requires inner-sphere electron transfer, which tends to proceed slowly20, leading to a poor ratio Qg/b. By contrast, many coordinated metal species are only moderately soluble, and the Cp contribution of the excess solvent is reflected in low \u0394Tmax. However, these species undergo comparatively fast single-electron transfer and frequently have high \u0394S leading to high Qg/b. An important step in the future will be to identify the trick that allows an electrochemical refrigerant to circumvent this apparent tradeoff.Table 1Properties of potential redox refrigerants.Redox reaction\u03b1, mV/KYT\u2009=\u2009\u0394\u0422max @300K, KQg/b @300K2\u2009H+\u2009+\u20092e\u2212 \u2192 H2 (g)0.83074.09,27V3+\u2009+\u2009e\u2212 \u2192 V2+1.2\u20131.9*366.028V5+\u2009+\u2009e\u2212 \u2192 V4+\u22120.2*62.428Br2(l)\u2009+\u2009e\u2212\u2192 2Br\u22120.3*141.729Fe(CN)63\u2212\u2009+\u2009e\u2212 \u2192 Fe(CN)64\u2212\u22121.5*10.678.430Fe3+ \u2009+\u2009e\u2212 \u2192 Fe2+1.1*3695.731Cr3+\u2009+\u2009e\u2212 \u2192 Cr2+2.27219.59,23,31Ce5++e\u2212 \u2192 Ce4+2.31336.09,32S22\u2212\u2009+\u20092e\u2212 \u2192 2S2\u2212\u22120.79.41.39,33Qg/b and YT\u2009=\u2009\u0394\u0422max are listed to illustrate the trade-off between overall cooling capacity, reversibility, and thermopower. Properties of reduction reactions denoted \u2018*\u2019 were measured expressly for this work, as described in the SI. Entropy of reduction varies with total concentration for some species. In these cases, \u0394\u0422max and Qg/b were calculated based on the concentration yielding the highest \u0394\u0422max. Activation energies Ea were estimated based on literature sources for exchange current density or reaction velocity, as described in the SI.",
                "The redox flow battery community has spent decades screening electroactive species for solubility, stability and reversibility23, which can now be leveraged to identify electrochemical refrigerants. Further inspiration can be found in the strikingly similar set of compounds found in biological vascular systems. Hemovanadin (vanadium); hemoerythrin, chlorocruorin, and hemoglobin (iron); and hemocyanins (copper) all point to the enormously tunable redox properties of an appropriately coordinated metal center25. Laboratory results suggest that the standard entropy of reduction is perhaps as tunable as the redox potential24. The inexhaustive list of Table\u00a01 contains only a few potential liquid-phase refrigerants and completely omits other electrochemical transformations (solid dissolution, hydriding, intercalation, solution-precipitation reactions, redox of slurries, use of non-aqueous media etc.) that may be of great interest in future work.",
                "Interestingly, due to the difference in reduction entropies of the V4+/5+ and V2+/3+ redox couples, a vanadium redox flow battery can already be considered to be producing a beneficial electrochemical cooling effect during charging. However, due to the high rates at which these batteries are charged, it is unlikely that a net cooling effect is ever observed23. A more likely scenario is that the battery is discharged during cool evening hours and recharged during the heat of the day. In this case, the entropy changes align to slightly increase the equilibrium voltage during discharging and to slightly decrease it during recharging. This energy harvesting effect likely results in a small but measurable boost in the batteries\u2019 cycle efficiency. Other mooted grid-scale energy storage systems such as Zn-air, Fe-air, and regenerative hydrogen fuel cells would also benefit from this effect.",
                "It\u2019s instructive to compare the performance limits of a redox refrigerator with its solid-state counterpart, the Peltier cooler. In the case of the Peltier cooler, both the maximum cooling power and \u0394T are governed by a balance of \u0394S with thermal (\u03ba) and electrical (\u03c3) transport, as embodied by the thermoelectric figure of merit ZT\u2009=\u2009\u03c3S2T/\u03ba26. By contrast, the maximum temperature depression and cooling power of a redox refrigerator are independent of transport phenomena; \u0394Tmax\u2009=\u2009YT is a thermodynamic tradeoff, while the maximum cooling power in the limit of very high electrolyte flow should be hampered only by the redox reaction activation barrier Ea, which does not increase with reaction rate. As a result, the redox refrigerator is perhaps most promising as a means to provide high cooling power densities at small scales. For example, a redox refrigerator with the cold-electrode built into a microchip might deliver a high cooling power to an individual transistor or high-activity region of computer memory. However, other applications may be hampered by the drawbacks of redox refrigerators relative solid-state coolers. These include (i) the low Y for known refrigerants mean many coolers in series will be required to produce even moderate \u0394\u03a4, (ii) relatively large Ea mean that efficient cooling cannot be delivered even at low reaction rates, and (iii) the requirement of flowing electrolyte for continuous cooling, which increases overhead power draw while merely sweeping away\u2014but not eliminating\u2014the heating due to transport irreversibility. As a result, while very high power densities can be achieved normalized to the small cooling electrode volumes, redox refrigerators are unlikely to provide efficient cooling, high coefficient of performance, or even high power density when normalized to an entire device volume."
            ],
            "subsections": []
        },
        {
            "title": "Conclusions",
            "paragraphs": [
                "An electrochemical refrigerator based on the Fe(CN)63\u2212/4\u2212 redox couple was developed and tested. While refrigeration systems have been demonstrated previously that leverage electrode processes to drive other phase transitions14, to our knowledge this is the first experimental demonstration of a refrigeration cycle based on the entropy changes inherent in electrochemical redox reactions. Rather than trying to develop an optimized or scaled-up device, we investigate electrode configurations with and without electrolyte flow. Although the high entropy change of Fe(CN)63/4\u2212 redox and the ability to flow the joule-heated electrolyte away from the cooling junction enabled high power densities when normalized to the tiny volume of the cooling electrodes, these high power densities did not translate to either large temperature differences or efficient refrigeration. We found that, at least for this redox couple in this configuration, the benefit of electrolyte flow cannot compensate for the high reaction activation energy and low electrolyte conductivity relative to solid-state thermoelectric devices.",
                "A key advantage of the electrochemical approach over other alternative approaches to refrigeration is that it offers the unique opportunity to leverage the vast knowledge and progress in the area of electrochemical storage (e.g. batteries) and to use it in a novel way for the purpose of cooling. As new redox-active species are discovered or designed with improved reversibility and rate capability, electrochemical refrigeration may prove to be a promising alternative for 21st-century climate control."
            ],
            "subsections": []
        },
        {
            "title": "Supplementary Information",
            "paragraphs": [],
            "subsections": [
                {
                    "title": "",
                    "paragraphs": [
                        ""
                    ],
                    "subsections": []
                }
            ]
        }
    ]
}

File: Pap2Pat/data/W2977815242-US20200241003/paper.json (part 1 of 2)
{
    "id": "https://semopenalex.org/work/W2977815242",
    "authors": [
        "Robert A. Holt",
        "Craig M. Rive",
        "Govinda Sharma"
    ],
    "title": "Rapid selection and identification of functional CD8+ T cell epitopes from large peptide-coding libraries",
    "date": "2019-10-07",
    "abstract": "Cytotoxic CD8 + T cells recognize and eliminate infected or malignant cells that present peptide epitopes derived from intracellularly processed antigens on their surface. However, comprehensive profiling of specific major histocompatibility complex (MHC)-bound peptide epitopes that are naturally processed and capable of eliciting a functional T cell response has been challenging. Here, we report a method for deep and unbiased T cell epitope profiling, using in vitro co-culture of CD8 + T cells together with target cells transduced with high-complexity, epitope-encoding minigene libraries. Target cells that are subject to cytotoxic attack from T cells in co-culture are isolated prior to apoptosis by fluorescence-activated cell sorting, and characterized by sequencing the encoded minigenes. We then validate this highly parallelized method using known murine T cell receptor/peptide-MHC pairs and diverse minigene-encoded epitope libraries. Our data thus suggest that this epitope profiling method allows unambiguous and sensitive identification of naturally processed and MHC-presented peptide epitopes.",
    "sections": [
        {
            "title": "Introduction",
            "paragraphs": [
                "Identifying T-cell epitopes is a difficult task due to the complexity of antigen-specific T-cell activation. Contributing to this complexity are several factors. First, the number of unique short peptides that could possibly exist makes for an immense T-cell epitope space to be searched. Second, peptide-presenting major histocompatibility complex (MHC) molecules are encoded in humans by HLA genes that are polygenic and highly polyallelic, with different HLA alleles encoding MHC variants having distinct peptide-binding and T-cell receptor (TCR)-binding preferences. Third, variation in the intracellular expression level of antigenic proteins and biases in proteolytic processing also influence pMHC immunogenicity1. Finally, TCR/peptide-MHC (pMHC) interactions are transient2, promiscuous3, and, compared with epitope recognition by antibodies, relatively low-affinity4.",
                "Various function-based and affinity-based methods of antigen screening are in current use5. In the function-based class of methods, candidate T-cell peptide are presented on target cell surfaces and tested for their ability to generate functional T-cell responses. These responses are then identified either by using a T cell-based read-out, such as cytokine release6, activation of an NFAT-linked reporter7\u20139, or, alternatively, monitoring destruction of antigen-presenting cells (APC) to measure functional T-cell activation10. These configurations all have in common the requirement to load target cell populations with individual candidate antigens and test each of them for T-cell recognition \u201cone-by-one\u201d in separate reactions. Pooling strategies can increase the search space, but would, subsequently, need to be laboriously deconvoluted11\u201313. Thus, functional cellular assays have yet to be scaled in a manner that could conceivably enable exhaustive screening of large sets of potential epitopes, such as those spanning an entire proteome.",
                "In contrast to function-based screening assays, affinity-based methods such as single-chain MHC display14\u201316 or combinatorial/barcoded pMHC-multimer surface staining17,18 have been developed that seek to circumvent many of the limitations mentioned above. Although scalable, these methods bypass natural antigen processing, presentation, and T-cell activation, and rely solely on TCR/pMHC affinity as a proxy for T-cell recognition. Important biophysical parameters, including kinetic on/off rates, allosteric effects of the TCR on downstream signaling, pMHC half-life, and the action of co-receptors, are all known to be critical to the activation of T cells19\u201324, but are not taken into account in these techniques. Therefore, affinity-based methods may in some cases yield high-affinity epitopes that are physiologically irrelevant, while missing other epitopes that are of low-affinity but physiologically important25.",
                "New methods that combine the strengths of the function-based approaches with the scalability of affinity-based approaches are crucial for further understanding T-cell biology. At present, TCR sequencing (TCR-seq) studies are routinely used to reveal millions of unique TCR \u03b1- and/or \u03b2-chains per individual and investigate the T-cell repertoires of dozens of individuals per study26. Indeed, the generation of large volumes of TCR-seq data in recent years has necessitated the creation of large public repositories containing on the order of 108\u2013109 TCR sequences27. From these vast TCR-seq resources, significant data-mining efforts have been undertaken in order to understand patterns of TCR sequence convergence28,29 and identify particularly interesting TCR clonotypes. However, TCR-seq data do not provide any information regarding the specific antigenic determinants of these clonotypes. Moreover, the phenomenon of T cell cross-reactivity is now well-appreciated as an intrinsic property of the T-cell receptor3 and it is, therefore, now important to pursue rational screening of T-cell populations-of-interest against vast and unbiased libraries of peptides to reveal the landscape, or repertoire, of epitopes they recognize.",
                "Our approach30 to conducting high-throughput function-based T-cell antigen discovery is based on a fundamentally different design from classic T-cell activity assays, wherein the main concept is the co-expression of candidate epitopes, encoded as minigenes in APC, and a reporter system that is intrinsic to the APC instead of the T cell. This configuration allows for targeted APC to become distinguishable from non-targeted APC in T-cell co-cultures and facilitate selective recovery of immunogenic antigen-bearing cells from irrelevant bystanders in the bulk population.",
                "To realize this design, we leverage the exquisite specificity of the granzyme\u2013perforin pathway. In vivo, a cytotoxic T-cell (CTL) recognizing a target cell employs this pathway to deliver a class of proteases called granzymes, predominantly granzyme B (GZMB), into the target cell without entry into bystander cells31. Once inside a target cell, GZMB initiates an apoptotic cascade that leads to cell death. We constructed a reporter fusion protein consisting of cyan fluorescent protein (CFP) and yellow fluorescent protein (YFP) moieties separated by a peptide linker that also acts as a cleavage substrate for GZMB32,33. When fused, the CFP-YFP reporter protein produces F\u00f6rster resonance energy transfer (FRET) signal while partially quenching CFP emission upon excitation with violet light. Cleavage of the fusion protein by GZMB causes a loss of FRET signal and concomitant rescue of free CFP signal. The resulting shift of cells carrying cleaved FRET reporter is easily distinguishable in FACS and, thus, allows for targeted cells to be isolated and recovered (Fig.\u00a01a).Fig. 1Summary of epitope-screening method. a In the absence of GZMB, the reporter protein emits a resting FRET signature when excited with violet light. Upon entry of GZMB to the cell, the reporter is cleaved. The loss of resting FRET signal combined with the rescue of free CFP signal results in a FRET-shift that can be monitored in FACS to isolate cells undergoing T-cell targeting. b Target cells are provided with libraries of lentivirally delivered short-peptide-coding minigene sequences and exposed to T cells of interest. Any targets recognized by T cells are then subject to GZMB loading and cleavage of their internally expressed FRET reporter. Cells carrying putatively antigenic minigenes are isolated by FACS, minigenes encoded within these cells are recovered by PCR, and the resultant amplicons are characterized by deep sequencing",
                "For use in T-cell epitope screening, large libraries of short-peptide-coding DNA minigene sequences are cloned into a lentiviral transfer plasmid alongside the GZMB-cleavable FRET reporter (Supplementary Fig.\u00a01), which are used to generate lentiviral minigene libraries. Infection of sero-matched target cells with libraries is performed at a multiplicity of infection (MOI)\u00a0that favors a single minigene per APC, and transduced target cells are co-incubated with expanded CTL populations-of-interest. After co-culture, FACS is conducted on the basis of FRET-shift status to isolate only target cells carrying putatively antigenic minigenes. Recovered minigenes are PCR-amplified and sequenced to reveal the epitopes eliciting reactivity from the screened CTL (Fig.\u00a01b).",
                "Here, we validate our FRET-shift FACS/deep amplicon-sequencing methodology with respect to efficacy, specificity, and kinetics of GZMB delivery in vitro, as well as the sensitivity of the approach in detecting bona fide antigens from large libraries of candidate peptide-coding sequences and the robustness of the assay to mixed input T-cell populations. We present this method as a tool for facilitating the study of cellular immunity, supplementing the existing T-cell epitope knowledge-base34, and guiding the development of novel T cell-based immunotherapies in the context of cancer, autoimmunity, and infectious disease."
            ],
            "subsections": []
        },
        {
            "title": "Results",
            "paragraphs": [],
            "subsections": [
                {
                    "title": "Efficient Detection Of Gzmb-Targeted Cells",
                    "paragraphs": [
                        "We first sought to validate the GZMB-cleavable reporter gene as a useful tool for T-cell epitope identification. The murine ovarian cancer cell line, ID8, was used as APC for the well-characterized model TCR, OT-I35. ID8 cells were transduced with minigene constructs coding for a 40 amino acid stretch of the chicken ovalbumin protein (OVAL241-280) with either the intact OT-I minimal epitope (SIINFEKL), or a scrambled version of this epitope (LKNFISEI), at the center of this region. CD8+ T cells were expanded by anti-CD3/28 stimulation from splenocytes of the OT-I TCR-transgenic mouse36, and co-cultured with each target cell line separately. Flow-cytometric analyses of co-cultures indicated that SIINFEKL+\u2009cells underwent significant (p\u2009<\u20090.0001 by unpaired, one-tailed Student\u2019s t test) and substantial (Cohen\u2019s d\u2009>\u200940) cleavage of their encoded reporter protein relative to the scrambled negative control. These data provide evidence that the FRET-shift assay described herein is capable of efficiently detecting target cells harboring the correct antigen (Fig.\u00a02a, b).Fig. 2FRET-shift assay testing. a, b ID8 cells expressing either the Ova minigene fragment with native epitope intact (OVAL241-280) or the Ova minigene containing a scrambled epitope (OVAL257-264 SIINFEKL \u2192 LKNFISEI) were cultured with or without OT-I CD8+ T cells at a 1:1 ratio for 4\u2009h. a Representative plots of FRET signal (ex405/em525) vs. CFP signal (ex405/em450) and (b) proportions of cells shifting into Targeted gate in all replicates (n\u2009=\u20093, underlaid bar chart and error bars denote mean\u2009\u00b1\u2009SD) are shown. Significance was determined using an unpaired, one-tailed Student\u2019s t test. Effect size was calculated as the difference of standardized means (Cohen\u2019s effect size). c\u2013e Ova minigene-expressing targets or scrambled control cells were combined at a 1:1 ratio to form a binary mixed target population. Mixed targets were co-incubated with OT-I CTL for 4\u2009h at 1:1 effector:target ratio prior to FACS analysis in triplicate for all conditions (underlaid bar chart and error bars denote mean\u2009\u00b1\u2009SD). Recovered cells were lysed, and genomic DNA was purified and used as a template for qPCR using a custom TaqMan assay. Significance was determined using an unpaired, one-tailed Student\u2019s t test. Source data are provided as a Source Data file"
                    ],
                    "subsections": []
                },
                {
                    "title": "Gzmb Delivery To Targeted Cells Is Highly Specific",
                    "paragraphs": [
                        "Once the GZMB-sensitive FRET-shift assay was shown to be epitope-specific in homogenous target cell populations, we tested the specificity of the method in a mixed population. As GZMB is a soluble effector molecule released by CTL on recognition of cognate epitope, we considered the possibility that perforin and GZMB escaping from immunological synapses formed between a CTL and APC could potentially diffuse into irrelevant bystander cells and produce false-positive signal. To evaluate this, Ova minigene-expressing cells and scrambled control minigene-expressing cells were mixed in a 1:1 ratio and co-cultured with OT-I CTL. Upon completion of co-culture, cells were sorted according to the gating scheme shown in Fig.\u00a02d. Transduced ID8 cells that FRET-shifted into the \u201cShifted\u201d gate under T-cell pressure and cells in the \u201cUntouched\u201d gate of CTL\u2212 controls, a sample of the base minigene-expressing population that was not altered by T-cell pressure, were both recovered and analyzed by genomic qPCR to determine the relative proportion of Ova minigenes and scrambled minigenes present in either population. After correcting for the average integrations/cell of each transduced ID8 cell line using qPCR (Supplementary Fig.\u00a02), we found that\u2009>\u200995% of the cells captured in the Targeted gate expressed Ova minigenes (Fig.\u00a02e, p\u2009<\u20090.0001 by unpaired, one-tailed Student\u2019s t test), while the cells captured in the Untouched gate were found to remain in a roughly 1:1 ratio of Ova minigene-expressers to scrambled control-expressers as expected (Fig.\u00a02c, p\u2009>\u20090.2, no significant difference by unpaired, one-tailed Student\u2019s t test)."
                    ],
                    "subsections": []
                },
                {
                    "title": "Peak Gzmb Signal Precedes Apoptosis Of Target Cells",
                    "paragraphs": [
                        "Counterintuitively, the GZMB FRET-shift assay relies on isolating antigen-encoding target cells that have received a delivery of granzyme B from activated CTL and have initiated apoptosis. We sought, therefore, to investigate the kinetics of FRET-shift signal as it relates to the kinetics of apoptosis progression in our in vitro co-culture system and to establish a timeframe for safe-sorting. The OT-I CTL/Ova minigene model system was again employed. Four different effector:target ratios were set up and monitored for both % FRET-shifted and % propidium iodide (PI)-positive at ten different time points. FRET-shift signal was detectable as early as 1\u2009h after initiation of CTL/target cell co-culture and steadily rose to a peak value after 6\u20138\u2009h (Supplementary Fig.\u00a03a). Signal from PI staining\u2014indicative of loss of cell membrane integrity and cell death\u2014was observed to spike 2\u20134\u2009h after peak FRET-shift signal was attained (Supplementary Fig.\u00a03b) before sharply declining as cells deteriorated due to apoptosis. Thus, there is a safe-sorting window during which APC that have received a granzyme hit can be recovered and DNA-extracted for epitope identification."
                    ],
                    "subsections": []
                },
                {
                    "title": "Antigenic Minigenes Are Detectable With High Sensitivity",
                    "paragraphs": [
                        "We next measured the sensitivity of this approach as defined as the limit of detection of a canonical test antigen when the antigen is present in a background minigene population in decreasing abundances. To explore this, we constructed and tested a diverse library of random minigenes. Degenerate oligonucleotides containing a stretch of 48 randomized bases were synthesized, amplified by PCR, and ligated into the minigene site of the FRET reporter-containing lentiviral transfer plasmid (Supplementary Fig.\u00a01). Plasmid ligation products were transformed into electrocompetent bacteria and amplified on solid agar to obtain \u22481.8\u2009\u00d7\u2009106 random minigene clones, from which plasmid DNA was isolated and used to generate lentivirus. Lentivirus was titered and transduced into ID8 cells at an MOI favoring one insertion event per cell to produce a random minigene-expressing target cell population (Supplementary Table\u00a01).",
                        "Five separate cell populations were prepared for screening by combining Ova-minigene-expressing ID8 cells with random minigene-expressing ID8 cells in abundances ranging from 1:10 to 1:100,000. Doping random minigene-expressing cells with canonical minigene-expressing cells was done at the cellular level as opposed to spiking at the DNA level by combining different plasmid construct at varying ratios. The rationale for this was that, because of the need to undergo a lengthy purity sort to isolate a high-diversity random minigene-expressing population after viral transduction, it would be more efficient to prepare the library once and generate spiked populations from the base library population rather than to repeatedly perform intensive FACS preparations of DNA level-spiked libraries. We performed a spike-in method comparison study and confirmed that the method of minigene spiking did not significantly alter the detection of spiked sequences in downstream analyses (Supplementary Fig.\u00a04).",
                        "Each cell level-spiked cell population was co-cultured with OT-I CTL and sorted by FRET status to obtain Shifted and Unshifted gates for all spike-in levels (Fig.\u00a03a inset). Gates were defined by establishing the boundaries of resting FRET signature on CTL\u2212 control populations. Genomic DNA was isolated from each collected cell population and used as a template for PCR amplification of integrated minigenes using Illumina adapter-tailed primers for direct sequencing on the Illumina MiSeq platform. By analyzing the \u0394 relative abundances of Ova-minigene reads detected in the Shifted and Unshifted gates of each spiked library screen, we determined that at the 1:10, 1:100, and 1:1000 spike-in levels, the Ova-minigene was the most prevalent sequence detected in the Shifted gates and was considerably enriched relative to Unshifted populations (Fig.\u00a03a). At 1:10,000, the Ova-minigene was no longer observed to be the most dominant enriched sequence, however, it was still in the top five most highly enriched minigenes and was detected at\u2009>\u200910 standard deviations (\u03c3) above background (Fig.\u00a03b). These data indicate that cells presenting relevant epitope are easily detectable even when present at a population frequency of 1:10,000, which is generally considered the signal detection cutoff of conventional assays37.Fig. 3OT-I spiked library screening. Random minigene cell libraries spiked with Ova minigene-expressing cells were co-incubated with OT-I CTL at a 1:1 effector:target ratio for 4\u2009h prior to FACS analysis. Recovered cells were lysed and integrated minigenes were amplified from genomic DNA using PCR primers specific for the conserved transgene region flanking the minigene site. Primers with indexed Illumina adapter tails were used for direct sequencing of amplicons on the Illumina MiSeq platform with 2\u2009\u00d7\u2009250 paired-end chemistry. a The percentage of reads detected in each gate that encoding the SIINFEKL epitope. Filled circles underlaid with white bars represent Unshifted gate; open circles underlaid with black bars represent Shifted gates. Each point represents one individual measurement. Source data are provided as a Source Data file. b The read count frequency of all unique sequences found in 1:10,000 spike-in sample expressed as the difference between the relative frequency in the Shifted gate and the Unshifted gate. The dashed line represents 10\u03c3 above the mean \u0394 relative abundance value",
                        "FRET-shift signal detection was also tested using a second mouse TCR/pMHC pair and an alternative host target cell line. We used cytotoxic T cells derived from the pmel-1 TCR-transgenic mouse line38, which are known to be stimulated by recognition of the hgp100(25\u201333) peptide, KVPRNQDWL, in the context of mouse H-2Kd. To this end, an hgp100 minigene sequence was constructed encoding the minimal epitope along with 16 amino acids of endogenous flanking sequence and inserted into the minigene-FRET lentiviral cassette in similar fashion to the Ova minigenes described above. After virus production, both hgp100 minigene and Ova minigene constructs were transduced into the EL4 cell line, a mouse T-cell lymphoma induced in the C57BL/6 strain. Co-cultures were performed using both OT-I CTL and pmel-1 TCR CTL against Ova minigene and hgp100 minigene-expressing EL4 cells, respectively. From these experiments, we observed that both a higher percentage of target cells were FRET-shifted in Ova minigene-expressing EL4 cells compared with their ID8 counterparts and that the resulting FRET-shift was larger in magnitude (Supplementary Fig.\u00a05), which is potentially a reflection of the difference in MHC-I expression intrinsic to either cell line (Supplementary Fig.\u00a06).",
                        "We then determined that the sensitivity demonstrated in the OT-I/Ova system could be recapitulated in the pmel-1 TCR/hgp100 system by spiking hgp100 minigene-expressing EL4 cells into random minigene-expressing EL4 (Supplementary Table\u00a02) cells at an abundance of 1:10,000 and co-culturing the mixed population with pmel-1 TCR CTL. Both the Shifted and Unshifted populations were isolated by FACS and used to prepare minigene amplicon libraries for Illumina sequencing. Raw reads were processed and analyzed as done previously with Ova-spiked libraries to reveal that hgp100 could, indeed, also be detected\u2009>\u200910\u03c3 above background (Fig.\u00a04a).Fig. 4pmel-1 TCR screening against 1:10,000 hgp100 minigene-spiked random library. a Random minigene-expressing EL4 cell library spiked with hgp100 minigene-expressing EL4 cells at an abundance of 1:10,000 were co-incubated with pmel-1 TCR CTL at a 1:1 effector:target ratio for 4\u2009h prior to FRET-shift FACS analysis. Upon recovery and sequencing of minigenes captured in Unshifted and Shifted gates, differences in relative abundance for all distinct minigene sequences were plotted. The dashed line represents 10\u2009\u03c3 above the mean \u0394 relative abundance value. b The top 480 minigenes enriched in the primary screen of pmel-1 TCR CTL vs. a 1:10,000 hgp100-spiked random minigene library were synthesized as a ssDNA oligonucleotide pool and inserted into the pMND-silent-FRET lentiviral transfer plasmid. A pmel-1 TCR panning second-round viral library was produced and delivered into EL4 cells. Transduced and purified panning minigene-expressing EL4 cells were then co-cultured (1:1 E:T, 4\u2009h) with freshly activated and expanded pmel-1 TCR CTL and sorted according to FRET-shift. After minigene recovery by PCR and amplicon sequencing, the relative abundances of each member of the panning library in the primary (x-axis) and secondary (y-axis) screens were plotted. The 16-mer encoding hgp100 minigenes that were included in the synthesized panning library are highlighted and labeled. Dashed lines denote 10\u03c3 above the mean \u0394 relative abundance value"
                    ],
                    "subsections": []
                },
                {
                    "title": "Strategies For Refining Putative Hits",
                    "paragraphs": [
                        "One does not have a priori knowledge of T-cell epitopes when performing unbiased epitope discovery. Here, we noted that a number of randomly encoded minigenes met the 10\u03c3 cutoff in addition to the spiked-in canonical minigenes (Figs.\u00a03b, \u00a04a). We, therefore, evaluated whether a subset of these sequences could contain bona fide epitopes by analyzing them with NetMHCpan39 to determine if they contained any predicted MHC-binding peptides and by aligning them to the GenBank nonredundant cds translation database by BLASTP40 to determine if they had any significant sequence similarity to known proteins (Supplementary Table\u00a03). For this analysis, we selected the minigene sequences that were found to be more enriched than the known antigenic minigene: in each case, this was the top three from the OT-I/Ova condition and the top 15 from pmel-1 TCR/hgp100 condition.",
                        "None of the minigenes identified in the OT-I/Ova screen other than the spiked-in canonical Ova minigene contained predicted MHC binders nor did they align with any significance to any protein sequences in GenBank, suggesting that they were background noise. Contrastingly, as expected, evaluation of the recovered Ova minigene by NetMHCpan identified SIINFEKL as a strong MHC binder (IC50\u2009=\u200944\u2009nM) and BLASTP alignment to the GenBank database yielded OVAL (Gallus gallus) as the top hit (E-score\u2009=\u20091.4\u2009\u00d7\u200910\u201318). In the case of pmel-1 TCR/hgp100 screening, this analysis produced the expected spiked-in canonical hgp100 epitope, KVPRNQDWL, as a predicted MHC binder (IC50\u2009=\u2009123\u2009nM) and aligned the detected spike-in hgp100 minigene to the reference human gp100 sequence (E-score\u2009=\u20093.0\u2009\u00d7\u200910\u201319). However, in addition, we recovered a second minigene sequence encoding a peptide (KVYMPPIL) predicted to bind H-2Kb-encoded MHC with an IC50 of 409.9\u2009nM, possibly representing a previously unreported epitope for this TCR.",
                        "To test whether the KVYMPPIL predicted peptide, or any other marginally enriched minigene sequence observed in the pmel-1 TCR/hgp100 screen, was a true antigen for the pmel-1 TCR, we re-screened the top 480 enriched sequences from Fig.\u00a04a. The majority (313/480) of these sequences fell below the 10\u03c3 working cutoff used here, however, these minigenes were still included as it would still be possible for rare minigenes from the primary library to elicit T-cell reactivity, but not be detected as highly enriched due to low representation in the library. Synthetic oligonucleotide sequences were designed and generated by array-based synthesis. One consideration taken in the design of our panning library was the possibility that the 40 amino acid format hgp100 minigene that was used in the first round of screening may have had an enhanced propensity to be processed and presented on MHC compared with the 16 amino acid format minigenes that composed the random minigene library. To investigate this, we specified three different hgp100 minigenes, each of length 16 amino acids, to be included in the synthesized pool instead of the 40 amino acid version. Each of these short-version hgp100 minigenes were constructed such that the minimal KVPRNQDWL minimal epitope was placed in a different position of the minigene to also incorporate the possibility that position-specific effects could inhibit the immunogenicity of a given minigene.",
                        "The synthesized panning library was inserted into the FRET reporter-containing lentiviral transfer plasmid, and used to generate virus that was expressed in EL4 surrogate target cells and screened against pmel-1 TCR CTL. Amplicon sequencing performed on minigenes collected in FACS showed that the minigenes containing the KVPRNQDWL epitope were found to be the only minigenes from the set of 480 tested to meet the 10\u03c3 threshold in the second round (Fig.\u00a04b).",
                        "In addition, from these results, we concluded that converting the 40 amino acid hgp100 minigene, which was used in initial library screening experiments, to a format mirroring the random minigene population did not appear to inhibit the ability of the minimal epitopes to be processed and presented by APC. To further confirm that this is the case, we constructed short-format versions of the Ova minigene and determined that there is no advantage bias with respect to %FRET-shift signal observed when long-format minigenes are co-cultured with OT-I CTL instead of the short format (Supplementary Fig.\u00a07)."
                    ],
                    "subsections": []
                },
                {
                    "title": "Polyclonal T-Cell Populations Can Be Used As Input Effectors",
                    "paragraphs": [
                        "The validation experiments carried out using OT-I and pmel-1 transgenic mouse strains demonstrate feasibility when using large, monoclonal T-cell populations as input into minigene library screening experiments. However, a major practical consideration is the substantial initial effort that is necessary to isolate clonal T-cell populations-of-interest. Therefore, we tested our method with respect to a second definition of sensitivity by considering the limit of detection of T-cell reactivity, given a particular antigenic stimulus, when the reactive T cell is present in mixed T-cell populations in decreasing abundances.",
                        "As a first test, OT-I splenocytes, pmel-1 splenocytes, and wild-type C57BL/6 splenocytes were all activated and expanded by anti-CD3/28 stimulation and mixed together at varying ratios of model T cells (either OT-I or pmel-1 TCR CTL) to wild-type C57BL/6 CTL. These mixed OT-I and pmel-1 TCR CTL populations were then co-cultured with pure populations of EL4 cells expressing Ova minigene-FRET or hgp100 minigene-FRET cassettes, respectively, and assessed for their ability to elicit FRET-shift signal. In the case of both the OT-I CTL and the pmel-1 TCR CTL, it was observed, as expected, that as the abundance of minigene-reactive model CTL decreased, the proportion of cells undergoing FRET-shift also decreased. However, in both cases, we found that even at 1:3000 abundance, the model TCR CTL were able to result in statistically significant FRET-shift signal relative to wild-type C57BL/6 splenocyte-derived CTL alone (Supplementary Fig.\u00a08).",
                        "Next, we tested epitope detection using mixed populations of target cells screened against mixed populations of CTL. Three separate \u201cmixed\u2009+\u2009mixed\u201d co-culture conditions were prepared for each model TCR/antigen pair, screened on FRET-shift status, and subject to minigene amplicon sequencing. Raw reads were processed and analyzed as in the previous experiments, and we found that, for both model TCR/antigen pairs, canonical minigenes were enriched 10\u03c3 above background out of a 1:10,000 mixture when T cells were diluted to an abundance of 1:30 (Fig.\u00a05).Fig. 5Screening co-cultures of mixed CTL populations\u2009+\u2009mixed target cell populations. Random minigene cell libraries spiked with either Ova minigene-expressing cells or hgp100 minigene-expressing cells were co-incubated with wild-type C57BL/6 CTL spiked with OT-I or pmel-1 TCR CTL, respectively. The specific mixtures used for testing are described in panel headers. Target and CTL populations were combined at a 1:1 ratio and co-cultured for 4\u2009h before being sorted on FRET-shift status. Recovered cells from Shifted and Unshifted gates from each screening condition were lysed, and integrated minigenes were amplified from genomic DNA using PCR primers specific for the conserved transgene region flanking the minigene site. Illumina adapters and indexes were added in a second round of PCR, and resultant amplicons were sequenced on the Illumina MiSeq platform with 2\u2009\u00d7\u2009250 paired-end chemistry. a The differences in relative abundance for all distinct minigene sequences detected in the Shifted gates and the Unshifted gates of OT-I/Ova minigene mixtures. b The differences in relative abundance for all distinct minigene sequences detected in the Shifted gates and the Unshifted gates of pmel-1 TCR/hgp100 minigene mixtures",
                        "Extending these investigations, we then tested the ability of our assay to detect antigen from a library when polyclonal T-cell populations from a biological context are screened and sequenced, rather than prepared populations of transgenic T cells and wild-type T cells. To this end, we engrafted wild-type C57BL/6 mice with either B16F10 tumor cells stably expressing full-length Ova protein (B16F10-Ova) or parental B16F10 cells with no Ova. After 16 days of tumor growth, mice carrying B16F10-Ova tumors were either vaccinated with Ova protein41 to simulate conditions of an active antitumor response (Supplementary Fig.\u00a09) or left unvaccinated. From all mice, we subsequently isolated tumor tissue on day 21, performed FACS to isolate CD8+ tumor-infiltrating lymphocytes (TIL), and activated/expanded them by anti-CD3/28 stimulation. From both the parental B16F10 tumor mice and B16F10-Ova mice with no vaccine boost, we were unable to expand a sufficient number of viable CD8+ cells for use in screening, indicating that these mice were not mounting a detectable T-cell response to tumor antigen.",
                        "We were, however, able to isolate and expand TIL from B16F10-Ova mice that had received Ova vaccination. By tetramer staining, we observed that the obtained TIL were between 1.77% and 5.30% H-2kb/SIINFEKL tetramer positive (mean\u2009=\u20093.68% across the three mice) (Supplementary Fig.\u00a010a). Upon anti-CD3/28 stimulation and expansion of the cells in the presence of IL-2, the resultant T cells were co-cultured with 1 in 10,000 mixtures of Ova-spiked random minigene-expressing EL4 cells. Co-cultured target cells were sorted on FRET-shift status (Supplementary Fig.\u00a010b, c) and subjected to minigene amplicon sequencing. The results indicate that in all three TIL samples, derived from three replicate mice, the Ova minigene was, again, readily detectable above the 10\u03c3 cutoff while no enrichment of the Ova minigene was detected in the no-CTL control (Fig.\u00a06).Fig. 6FRET-shift/amplicon sequencing using tumor-infiltrating T cells as input effectors. B16F10-Ova tumor masses were engrafted into wild-type C57BL/6 mice and boosted by vaccination with Ova prior to isolation of tumor-infiltrating CD8+ T cells by FACS, further expanded by stimulation with plate-bound anti-CD3/28, and co-cultured with random minigene library cells spiked with Ova minigene-expressing cells at 1:10,000 abundance. Three replicate mice were prepared, and TIL samples from each were independently screened against the spiked library cell population. Limited outgrowth ex vivo of the TIL populations necessitated that co-cultures be conducted at reduced E:T ratios, ranging from 0.5:1 to 0.7:1 across the replicates (4\u2009h length). In parallel to TIL samples, a matched negative control sample was prepared by performing FRET-shift FACS/amplicon sequencing on spiked library target cells that were not subjected to co-culture with any T cells. The \u0394 relative abundance of all detected minigenes are displayed for the three replicate TIL screens as well as the no-T-cell control. The dashed line represents 10\u03c3 above the mean \u0394 relative abundance value"
                    ],
                    "subsections": []
                }
            ]
        },
        {
            "title": "Discussion",
            "paragraphs": [
                "In the work presented here, we have demonstrated a FRET-shift/amplicon-sequencing approach to simultaneously assess vastly more epitopes for their ability to be processed, presented, recognized, and elicit reactivity than would be tractable with conventional methods42. The experiments here show that, even when present at frequencies as low as 1 in 10,000, relevant antigen can readily be detected above background. However, it is possible that for scaled-up versions of these studies in which naive library screening with no spiked-in test antigen are performed, it should be attainable to screen 1\u2009\u00d7\u2009106 minigene sequences for T-cell reactivity.",
                "This estimate is based on the postulate that, given the 1:1 effector:target ratio and the small scale of 3\u2009\u00d7\u2009106 target cells per condition used in the experiments performed here, a copy number of 300 cells carrying a given antigenic minigene is approximately the minimum threshold number that is needed for detection by FACS and amplicon sequencing (1:10,000\u2009=\u2009300 cells/3,000,000 cells). For naive library screening with no a priori knowledge of antigens composing the library, it would be necessary to meet this level of clonal redundancy for all distinct minigene-expressing clones in the population. To achieve this with 1\u2009\u00d7\u2009106 minigene sequences, it then follows that co-culture experiments should be done at a scale of roughly 300 million target cells per screen, which is a practically achievable parameter.",
                "We have also shown that this strategy is sufficiently robust to detect individual T-cell reactivities out of polyclonal mixtures of T cells when their abundance is ~1\u20135%. Though other methods currently in use today show superior performance in terms of detecting very low abundance T-cell clonotypes in complex T-cell repertoires, the ability of the FRET-shift/amplicon-sequencing method should still be useful for screening T-cell populations taken from relevant biological contexts. T cells taken directly from disease lesions or the peripheral blood of vaccinated individuals are occasionally observed to contain antigen-specific T cells present at\u2009>\u20091% frequency43,44. However, when such T-cell frequencies of antigen-specific T cells are not met, sophisticated strategies to rationally enrich for reactive T cells by activating sub-pools of PBMC have been used to generate \u201cmini-lines\u201d in which reactive T cells are known to be present at a minimum threshold frequency45,46.",
