Repository: boschresearch/Pap2Pat

# Pap2Pat Dataset

### File Schema

Every directory in `data` corresponds to one patent-paper pair and contains the full texts of both patent and paper, as well as the patent outlines. We include all information in JSON for programmatic parsing and Markdown for manual inspection.

```yaml
data/:
    paper_id-patent_id/:
        # Nested JSON format
        patent.json: JSON file containing patent metadata and full-text, as well as all outlines
        paper.json: JSON file containing paper metadata and full-text
        # Markdown format
        patent.md: patent full-text formatted in markdown
        paper.md: paper full-text formatted in markdown

File: Pap2Pat/data/W2977815242-US20200241003/patent.json (part 1 of 3)
{
    "id": "US20200241003",
    "authors": [
        "Robert Holt",
        "Govinda Sharma"
    ],
    "title": "T-CELL EPITOPE IDENTIFICATION",
    "date": "2020-04-07 00:00:00",
    "abstract": "The present invention is a method for determining the identity of the epitopes recognized by T-cells. The method consists of expressing an encoded library of candidate epitope sequences in a recipient reporter cell capable of providing a detectable signal upon cytotoxic attack from a single cognate T-cell followed by contacting the reporter cells with T-cells of interest. The reporter cells with a signal indicating cytotoxic attack from a T-cell are isolated and then analyzed by next-generation sequencing in order to identify the epitope sequences.",
    "sections": [
        {
            "title": "DESCRIPTION",
            "paragraphs": [],
            "subsections": [
                {
                    "title": "BACKGROUND",
                    "paragraphs": [
                        "The elucidation of CTL epitopes is crucial to the understanding of the molecular etiology of immune related disorders and the development of novel therapeutic strategies. Reliable identification of T-cell epitopes would, in particular, address an unmet need in the fields of cancer immunology, infectious disease, autoimmunity, and transplantation medicine. T-cell epitopes are short peptides displayed at the surface of antigen-presenting cells by the membrane-bound major histocompatibility complex (MHC) proteins, which are categorized as either class I or II. Class I molecules are expressed on the surface of nearly every cell of the body and present a sampling of short (8-14 residue) peptides derived from proteolytic turnover of proteins of both endogenous and exogenous origin. MHC class I found to be presenting epitopes recognized as \u2018non-self\u2019 are targets of direct attack from cytotoxic T-lymphocytes (CTLs).",
                        "The discovery of T-cell epitopes has proven to be a difficult endeavor given numerous characteristics of CTL antigen recognition including (a) extreme diversity of the T-cell repertoire generally ensures that clonotypes of interest are present in very low numbers, (b) T-cell epitope recognition is a low affinity interaction that must occur in the context of polygenic and highly polyallelic MHC molecules, (c) processing and presentation of both exogenous and endogenous peptides on MHC molecules makes for an enormous T-cell epitope space to be screened, and (d) substantial level of cross-reactivity is present in the T-cell repertoire, for example, it has been found that a single CTL is capable of recognizing on the order of 106 different peptide-MHC (pMHC) antigens. Extensive research and development efforts in the field of T-cell epitope discovery have been ongoing over the previous three decades but to date no practical high throughput method is available to routinely identify T-cell epitopes, Sharma and Holt, Human Immunology, 75: 514-519 (2014).",
                        "In view of the above, the availability of a high throughput and convenient method to routinely identify epitopes of selected T cells would be highly advantageous to many fields in medicine and biology, including cancer immunotherapy, vaccine development, organ transplantation, autoimmune disease diagnosis and therapy, and the like."
                    ],
                    "subsections": [],
                    "outline_long": [
                        "introduce T-cell epitopes",
                        "explain MHC class I",
                        "describe difficulties in T-cell epitope discovery",
                        "highlight need for high-throughput method"
                    ],
                    "num_characters": 2321,
                    "outline_medium": [
                        "motivate T-cell epitope discovery",
                        "limitations of current methods"
                    ],
                    "outline_short": [
                        "motivate T-cell epitope discovery"
                    ]
                },
                {
                    "title": "SUMMARY OF THE INVENTION",
                    "paragraphs": [
                        "The present invention is directed to methods and compositions for identifying and/or isolating T cell epitopes. Aspects of the present invention are exemplified in a number of implementations and applications, some of which are summarized below and throughout the specification.",
                        "In some embodiments the invention includes a method for determining epitopes recognized by cytotoxic lymphocytes comprising the steps of: (a) expressing a library of candidate epitope-encoding nucleic acids in reporter cells capable of presenting expressed peptides of such candidate epitope-encoding nucleic acids in the context of a membrane-bound major histocompatibility complex (MHC) protein and generating a signal upon recognition thereof by a cytotoxic lymphocyte and activation of effector functions of the cytotoxic T-cell; (b) contacting the reporter cells containing the expressed library of candidate epitope-encoding nucleic acids with a sample comprising cytotoxic lymphocytes; and (c) analyzing the candidate epitope-encoding nucleic acids of reporter cells that generate a signal indicating recognition by a cytotoxic lymphocyte of the sample to identify sequences of the epitope-encoding nucleic acids. In some embodiments, a step is included for isolating the reporter cells generating a signal indicating recognition by said cytotoxic lymphocyte. In particular, in such embodiments, the reporter cells may be genetically modified to express a FRET-based fluorescent protein signaling system that generates a fluorescent signal whenever enzymatically cleaved by an effector agent delivered to the reporter cell by a cytotoxic lymphocyte. In some embodiments, such effector agent is a granzyme.",
                        "In some embodiments, the invention includes a method for determining epitopes recognized by cytotoxic lymphocytes comprising the steps of: (a) expressing a library of candidate epitope-encoding nucleic acids or an enriched library of candidate epitope-encoding nucleic acids in reporter cells capable of presenting expressed peptides of such candidate epitope-encoding nucleic acids in the context of a membrane-bound major histocompatibility complex (MHC) protein and generating a signal upon recognition thereof by a cytotoxic lymphocyte and activation of effector functions of the cytotoxic lymphocyte; (b) contacting the reporter cells containing the expressed library of candidate epitope-encoding nucleic acids with a sample comprising cytotoxic lymphocytes; (c) isolating reporter cells generating a signal indicating recognition by a cytotoxic lymphocyte; (d) extracting candidate epitope-encoding nucleic acids from the isolated reporter cells and generating therefrom an enriched library of candidate epitope-encoding nucleic acids; (e) repeating steps (a)-(d) with the enriched library of candidate epitope-encoding nucleic acids until a frequency of reporter cells generating the signal indicating recognition by a cytotoxic lymphocyte is greater than or equal to a predetermined value; (f) analyzing the candidate epitope-encoding nucleic acids of reporter cells generating a signal to identify sequences of the epitope-encoding nucleic acids.",
                        "In other embodiments, the invention includes a method for testing the presence and/or level of cellular immunity in an individual to a predetermined antigen or class of antigens comprising the steps of: (a) providing reporter cells expressing a library of epitopes derived from the predetermined antigen or class of antigens, the reporter cells being MHC matched to the individual, the reported cells capable of generating a detectable signal in response to recognition by a cytotoxic T cell and activation of an effector response by cytotoxic T cell; (b) combining the reporter cells with a sample of cytotoxic T cells from the individual; and (c) determining the presence and/or level of cellular immunity of the individual to the predetermined antigen or class of antigens by a number or frequency of reporter cells generating a signal.",
                        "In another embodiment, the present invention provides a method for identifying epitopes suitable for use in vaccinations and other methods of stimulating the immune system to respond against infectious agents to effectively clear acute and latent infections.",
                        "In a still further embodiment, the present invention provides a method for identifying epitopes involved in autoimmune disorders and also organ transplant rejection and Graft Versus Host Disease, for the purpose of diagnosis and treatment of these disorders.",
                        "In another embodiment, the present invention provides a method for identifying epitopes suitable for use in vaccinations and other methods of inducing immune tolerance against commensal microorganisms or self-antigens.",
                        "In an alternative embodiment, the present invention provides a method for identifying the epitopes recognized by the public T-cell clonotypes associated with infectious agents or tumor neoantigens and to correlate these with effective immune responses.",
                        "In some embodiments, the method of the invention for determining the identity of the epitopes recognized by T-cells comprises the steps of: 1) expressing an encoded DNA. RNA or peptide library of candidate epitope sequences in a recipient reporter cell capable of providing a detectable signal upon cytotoxic attack from a single cognate T-cell; 2) contacting the reporter cells containing the library of candidate epitopes with T-cells of interest; 3) detecting and isolating the reporter cells with a signal indicating cytotoxic attack from a T-cell; and 4) analyzing the cells with a signal indicating cytotoxic T-cell attack to identify the epitope sequences. Methods of identifying epitope-encoding sequences include but are not limited to nucleic acid sequencing, peptide sequencing and hybridization, e.g. to microarrays of complementary hybridization probes.",
                        "In one embodiment, the candidate epitope sequences are expressed in recipient cells which provide a fluorescent signal upon cytotoxic attack from a single cognate T-cell. In one embodiment a Caspase-3/7 detection reagent is used to detect the induction of apoptosis. In an alternative embodiment, a genetically-encoded CFP-YFP fusion FRET pair separated by a granzyme B (GzmB)-cleavable linker is used. Further alternative methods known to researchers skilled in the art which provide a signal upon cytotoxic attack from a T-cell may be used.",
                        "In one embodiment the detection and isolation of the reporter cells emitting a signal indicating cytotoxic attack from a single cognate T-cell may be accomplished by flow cytometry or microfluidics methods.",
                        "In one aspect of the present invention, Tumour Infiltrating Lymphocytes (TILs) from a cancer patient may be added to the reporter cells in order to identify the epitopes that the Tumour Infiltrating Lymphocytes recognize. In further embodiments, cytotoxic T-cell antigens in particular CD8+ cytotoxic T lymphocytes from a cancer patient may be evaluated. In further alternative embodiments, T-cells from patients suffering from infections or immune disorders may be evaluated in order to identify the epitopes that said T-cells recognize.",
                        "These above-characterized aspects, as well as other aspects, of the present invention are exemplified in a number of illustrated implementations and applications, some of which are shown in the figures and characterized in the claims section that follows. However, the above summary is not intended to describe each illustrated embodiment or every implementation of the present invention."
                    ],
                    "subsections": [],
                    "outline_long": [
                        "introduce method for identifying T-cell epitopes",
                        "describe reporter cells and signal generation",
                        "outline steps for determining epitopes",
                        "explain isolation of reporter cells",
                        "describe FRET-based fluorescent protein signaling",
                        "outline alternative method for determining epitopes",
                        "describe enriched library of candidate epitope-encoding nucleic acids",
                        "explain testing for cellular immunity",
                        "describe method for identifying epitopes for vaccinations",
                        "outline method for identifying epitopes for autoimmune disorders",
                        "describe method for identifying epitopes for immune tolerance",
                        "outline method for identifying epitopes recognized by public T-cell clonotypes",
                        "describe expression of encoded DNA, RNA, or peptide library",
                        "outline detection and isolation of reporter cells",
                        "describe analysis of cells to identify epitope sequences"
                    ],
                    "num_characters": 7535,
                    "outline_medium": [
                        "introduce method for identifying T-cell epitopes",
                        "describe reporter cell-based method",
                        "outline steps for determining epitopes",
                        "describe method for testing cellular immunity",
                        "application of method to vaccinations",
                        "application of method to autoimmune disorders",
                        "application of method to identifying epitopes for immune tolerance"
                    ],
                    "outline_short": [
                        "introduce method for identifying T-cell epitopes",
                        "describe various embodiments of the method",
                        "outline applications of the invention"
                    ]
                },
                {
                    "title": "DETAILED DESCRIPTION OF THE INVENTION",
                    "paragraphs": [
                        "The practice of the present invention may employ, unless otherwise indicated, conventional techniques and descriptions of organic chemistry, molecular biology (including recombinant techniques), cell biology, and biochemistry, which are within the skill of the art. Such conventional techniques include, but are not limited to, preparation and use of synthetic peptides, synthetic polynucleotides, monoclonal antibodies, nucleic acid cloning, amplifying, sequencing and analysis, and related techniques. Specific illustrations of suitable techniques can be had by reference to the example herein below. However, other equivalent conventional procedures can, of course, also be used. Such conventional techniques and descriptions can be found in standard laboratory manuals such as Genome Analysis: A Laboratory Manual Series (Vols. 1-IV); PCR Primer: A Laboratory Manual; and Molecular Cloning: A Laboratory Manual (all from Cold Spring Harbor Laboratory Press); Lutz and Bornscheuer, Editors, Protein Engineering Handbook (Wiley-VCH, 2009); Hermanson. Bioconjugate Techniques, Second Edition (Academic Press, 2008); and like references.",
                        "The invention is directed to methods, compositions of matter and kits directed to the identification and/or isolation of T-cell epitopes of an individual. In one aspect, the invention provides reporter cells that are species and HLA matched to an individual (i.e. MHC matched), wherein such reporter cells express a library of epitopes for MHC-restricted presentation and wherein such reporter cells provide a detectable signal whenever a cytotoxic lymphocyte of the individual recognizes an MHC-epitope complex presented by such cells and is activated to produce an effector response or function. In some embodiments, a detectable signal permits reporter cells to be isolated and the nucleic acids encoding their epitopes analyzed for identification. In other embodiments, reporter cells that are recognized by an individual's cytotoxic lymphocytes are ruptured by apoptotic processes and release nucleic acids into a reaction mixture from which such cell-free epitope-encoding nucleic acids may be detected directly, for example, by amplification or by amplification and sequencing. In alternatives of the latter embodiments, additional steps may include separating the reaction mixture or culture supernatant from intact cells prior to amplification and sequencing. Guidance for isolating, amplifying and sequencing cell-free DNA of this latter embodiment is found in Oliphant et al, U.S. patent publication 2013/0143213, and like references, which are incorporated herein by reference.",
                        "In another aspect, such reporter cells are used in a method for determining epitopes recognized by T cells of an individual comprising the steps of: (a) contacting reporter cells expressing a library of epitopes with a sample of cytotoxic lymphocytes from the individual under conditions that permit the cytotoxic lymphocytes to have an effector response whenever their T cell receptors recognize a cognate epitope-MHC complex; (b) isolating reporter cells that have been recognized by cytotoxic lymphocytes and induced to generate a detectable signal; (c) analyzing the epitope-encoding nucleic acids of the isolated reporter cells to determine the identity of epitopes recognized by cytotoxic lymphocytes of the individual. The foregoing step of analyzing may be carried out by a variety of techniques, such as, hybridization to microarrays, DNA sequencing, polymerase chain reaction (PCR), quantitative PCR (qPCR), or like techniques. In some embodiments, the step of analyzing is carried out by sequencing the epitope-encoding nucleic acids. In other embodiments, the step of analyzing is carried out by amplifying the epitope-encoding nucleic acids from the isolated reporter cells, or a sample thereof, to form an amplicon, followed by DNA sequencing of member polynucleotides of the amplicon.",
                        "Features of the foregoing method are illustrated diagrammatically in FIGS. 1A and 1B. Reporter cells (102) are combined with cytotoxic lymphocytes (100), either individually using single cell techniques or in bulk by combining populations of each, under conditions that permit specific binding and recognition of an MHC-epitope complex by T cell receptors of the cytotoxic lymphocytes. In some embodiments, reporter cells and cytotoxic lymphocytes are combined in a reaction mixture under conventional tissue culture conditions for mammalian cell culture. Such reaction mixtures may include conventional mammalian cell culture media, such as DMEM, RPMI, or like commercially available compositions, with or without additional components such as indicators and buffering agents to control pH and ionic concentrations, physiological salts, growth factors, antibiotics, and like compounds. Reporter cells and cytotoxic lymphocytes may be incubated for a period of time, e.g. 30 min to 24 hours, or in other embodiments, 30 min to 6 hours, under such conditions to permit cell-cell contact and receptor recognition; that is, where T cell receptors of cytotoxic lymphocytes specifically recognize MHC-epitope complexes and generate an effector response that leads to the generation of a detectable signal in reporter cells. Returning to FIG. 1A, upon contact and specific recognition (104) of T cell receptor (106) and MHC-epitope complex (108 and 110), epitope-specific lymphocyte (100) is activated (111) to produce granules (114) that contain a variety of effector agents, including granzyme proteases (120) and perforins (118). As part of an effector response, granules of the activated epitope-specific lymphocyte (100) are transported to the cell surface and released (116) into the intercellular environment adjacent to reporter cell (102) by exocytosis. Perforins (118) assemble and form pores (122) through the cell membrane of reporter cell (102), after which granzymes and other effector agents enter (124) the cytosol of reporter cell (102). In some embodiments, a signal-generating structure (125) may comprise a quenched fluorescent protein that may be unquenched by granzyme cleavage (126) of a peptide link that releases a fluorescent moiety to generate signal (130).",
                        "In contrast, as illustrated in FIG. 1B, if no recognition and specific binding (105) occur between T cell receptors of epitope-specific lymphocyte (100) and MHC-epitope complex (110 and 109), for example, because epitope (109) is not recognized by the receptor, then no activation takes place, no effector agents get delivered to the cytosol of reporter cell (102), and no signal is generated (132). Thus, only reporter cells whose epitopes are recognized generate signals. Reporter cells may be isolated based on such signals and the nucleic acids encoding their epitope are determined. In some embodiments, recognized reporter cells generate optical signals and are isolated based on the presence, absence and/or level of such optical signal, e.g. by FACS. In some embodiments, recognized reporter cells generate a cell surface affinity molecule, e.g. as described by Pacini et al, Anal. Biochem., 331(1): 46-59 (2004), and like references, and may be isolated by affinity purification, panning, bead capture, or the like, using a complementary binding compound.",
                        "In one embodiment, high-throughput epitope screening involves the use of a reporter cell line genetically modified with an encoded library of candidate epitope-encoding nucleic acids that express products capable of fluorescing upon cytotoxic attack from a cytotoxic T-cell. Such genetic modification may be carried out by transient or stable transfection, transduction by conventional vectors, such as, retroviruses lentiviruses, adenoviruses, adeno-associated viruses (AAVs), and the like, as well as by genetic engineering tools, such as, the CRISPR/Cas9 system, meganucleases, zinc finger nucleases, transcription activator-like effector nucleases (TALENs), and the like. Fluorescent cells can then be separated from the population at-large by fluorescence-activated cell sorting (FACS) and analyzed by next-generation sequencing (NGS). Schemes illustrating two implementations of this embodiment are shown in FIGS. 1A and 1B. Exemplary vectors for transfecting the reporter cells lines are illustrated in FIGS. 2A and 2B.",
                        "In accordance with the invention, identification of nucleic acids encoding reactive epitopes from sequence data may require application of well-known bioinformatics methods (e.g., Kent, Genome Res. 12 (4): 656-664 (2002)) for comparing sequence read data with database sequences of an individual's genome sequence or with other available databases of genomic sequences, transcriptome sequences, cancer genome sequences, or the like."
                    ],
                    "subsections": [
                        {
                            "title": "Iterative Determination of T Cell Epitopes",
                            "paragraphs": [
                                "In some embodiments, a population of reporter cells expressing a library of epitopes may be exposed repeatedly to cytotoxic lymphocytes in successive cycles of steps that enrich the epitope-encoding library for signal-inducing epitopes after each cycle. In some such embodiments, successive cycles may include the steps of contacting reporter cells to a sample comprising cytotoxic lymphocytes of an individual, selecting or isolating responding reporter cells; expanding the selected or isolated reporter cells. These cycles may be repeated a predetermined number of times, e.g. 2-5 times, after which epitope-encoding nucleic acids are identified, for example, by amplification and sequencing, or the like. Alternatively, cycles may include an identifying step and the number of such cycles may be repeated until the number of epitope-encoding nucleic acids identified falls below a predetermined number, e.g. 20, and/or the frequencies of a predetermined number of epitope-encoding nucleic acids identified rises above a predetermined frequency.",
                                "In some embodiments, the above method for determining epitopes recognized by cytotoxic lymphocytes may be carried out by the following steps: (a) expressing a library of candidate epitope-encoding nucleic acids or an enriched library of candidate epitope-encoding nucleic acids in reporter cells capable of presenting expressed peptides of such candidate epitope-encoding nucleic acids in the context of a membrane-bound major histocompatibility complex (MHC) protein and generating a signal upon recognition thereof by a cytotoxic lymphocyte and activation of effector functions of the cytotoxic lymphocyte; (b) contacting the reporter cells containing the expressed library of candidate epitope-encoding nucleic acids with a sample comprising cytotoxic lymphocytes; (c) isolating reporter cells generating a signal indicating recognition by a cytotoxic lymphocyte; (d) extracting candidate epitope-encoding nucleic acids from the isolated reporter cells and generating therefrom an enriched library of candidate epitope-encoding nucleic acids; (e) repeating steps (a)-(d) with the enriched library of candidate epitope-encoding nucleic acids until a frequency of reporter cells generating the signal indicating recognition by a cytotoxic lymphocyte for each reporter cell is greater than or equal to a predetermined value; (f) analyzing the candidate epitope-encoding nucleic acids of reporter cells to identify sequences of the epitope-encoding nucleic acids. Exemplary frequencies of step (c) include at least 5 percent, at least 10 percent, at least 25 percent, or at least 50 percent. An enriched library of epitope-encoding nucleic acids may be constructed by amplifying the extracted candidate epitope-encoding nucleic acids (e.g. of step (d)), inserting them into a vector, stably transfecting or transforming autologous cells of the individual to produce a population of reporter cells expressing such enriched library."
                            ],
                            "subsections": [],
                            "outline_long": [
                                "describe iterative method",
                                "outline steps of iterative method",
                                "describe identifying step",
                                "describe repeating cycles",
                                "illustrate exemplary frequencies"
                            ],
                            "num_characters": 2979,
                            "outline_medium": [
                                "describe iterative method: repeating cycles of contacting, selecting, and expanding reporter cells",
                                "describe identifying epitope-encoding nucleic acids: amplification, sequencing, or the like"
                            ],
                            "outline_short": [
                                "describe iterative method for enriching epitope-encoding library"
                            ]
                        },
                        {
                            "title": "Reporter Cells",
                            "paragraphs": [
                                "In one aspect, a reporter cell of the invention has (1) the capability of presenting an epitope from a predetermined library of epitopes on its surface in the context of an MHC class I molecule so that a T cell recognizing it is activated to generate an effector response and (2) the capability of generating a detectable signal in response to effector agents from the T cell entering the cytosol of the reporter cell. In regard to (2), a detectable signal may be generated by direct action of an effector agent, e.g. granzyme B cleavage to release a quenched fluorescent moiety, or by indirect action of an effector agent, e.g. a caspase-activatable fluorescent reagent, such as CellEvent.",
                                "In some embodiments, reporter cells may be a primary or immortalized antigen presenting cell (APC) line that is MHC class I positive, and preferably, species matched and MHC matched with the individual whose T cell epitopes are being identified. Thus, in some embodiments, reporter cells may be derived from any autologous MHC class I positive cells of an individual. Such cells may be immortalized by conventional techniques, e.g. by viral transformation. In one embodiment, reporter cells may be autologous B cells, e.g. from the peripheral blood of the individual whose T cell epitopes are being identified, that have been transformed into B cell lymphoblastoid cells by viral transformation, for example, by EBV.",
                                "Alternatively, in some embodiments, if the sequence of the class I MHC molecule is known for an individual whose T cell epitopes are to be identified, then a reporter cell may be a non-autologous cell or cell line and may be transfected or transduced with a transgene encoding the individual's MHC class 1 molecule for expression on its surface, for example, as taught by Dommair et al, U.S. patent publication 2013/0195900, which is incorporated herein by reference. In some embodiments, non-autologous cells or cells of a cell line may be transfected or transduced with a library comprising vectors that are all capable of expression the same patient-matched MHC class I molecule but different epitopes.",
                                "Epitopes from a predetermined library are introduced into reporter cells by transfection and/or transduction using conventional techniques. In some embodiments, reporter cells are transduced using a viral vector, such as a lentivirus, which results in a stable viral integration into the reporter cell genome. Transduction is carried out under conditions that result in on average no more than one viral integration event per target reporter cell. Transduction techniques include, but are not limited to, lipofection, electroporation, and the like.",
                                "As noted above, one function of a reporter cell is to generate a detectable signal whenever its displayed epitope is recognized by a T cell and the T cell generates an effector response. In some embodiments, a detectable signal is generated by a signal generating product expressed by one or more transgenes in the reporter cell. Such transgene may be inserted into the reporter cell by conventional transfection or transformation techniques. In some embodiments, the activity of protease effector agents, such as granzyme B, is employed directly or indirectly (e.g. via activation of a caspase protease) to activate signaling agents. In some embodiments, optical signals are generated by a FRET-based signaling system or a leuco-dye-based system wherein a cleavage event or other chemical modification converts a non-signaling reporter to one that generated an optical signal, e.g., Muthyala, Editor, \u201cChemistry and Applications of Leuco Dyes,\u201d (Plenum Press, New York, 1997). A wide variety of FRET-based and protein and organic leuco-dye signaling systems are available for use in the invention, including such systems that are genetically encoded, for example, fluorescent proteins, and that are delivered to reporter cells as membrane permeable reagents, for example, the CellEvent\u00ae reagent available from Invitrogen (Carlsbad, Calif.), the GranToxiLux\u00ae reagent available from OncoImmunin, Inc. (Gaithersburg, Md.), and the like. FRET-based fluorescent protein signaling systems are commercially available and well-known in the art. Guidance for their application is described in the following exemplary references, which are incorporated by reference: Shimozono et al, Methods Cell Biol., 85: 381-393 (2008)(describing FRET-based signaling systems comprising cyan fluorescent protein (CFP) and yellow fluorescent protein (YFP)); Xu et al, Nucleic Acids Research, 26(8): 2034-2035 (1998)(describing FRET-based signaling systems comprising green fluorescent protein (GFP) and blue fluorescent protein (BFP)); Felber et al. Biotechniques, 36(5): 878-885 (2004); and the like. In some embodiments, a genetic construct (which may be part of a vector encoding epitopes) expresses a fusion protein which is a FRET-based signaling system having the form: FP1-p-FP2, where FP1 is an acceptor moiety, FP2 is a donor moiety, and p is a peptide linkage that contains a recognitions site for a protease. FP1 and FP2 are selected so that when held in proximity to one another by p, FP1 quenches fluorescent emissions by FP2, and whenever peptide linkage, p, is cleaved, FP1 and FP2 are release from one another so that FP2 emits a fluorescent signal freely. Vectors expressing such FRET-based signaling systems (or agents) may be constructed using conventional molecular biology techniques, as exemplified in the above-cited references and the examples below. Conventional techniques for protein expression in mammalian cells may be used in implementing variations of the invention, e.g. as disclosed by Hartley (Editor), \u201cProtein expression in mammalian cells,\u201d Methods in Molecular Biology, vol. 801 (Humana Press, 2012).",
                                "Exemplary constructs for introducing signaling agents or systems into reporter cells are shown in FIGS. 2A and 2B. FIG. 2A shows vector pCAG-CY which may be used for validation of encodable signaling agents, in the case illustrated, a granzyme B-activatable FRET gene, and for stable reporter cell line development. FIG. 2B shows a plasmid containing a bicistronic antigen-reporter gene separated by a P2A self-cleaving sequence. This construct may be used for transient co-transfection of a control or test antigen or antigen libraries and a FRET reporter gene.",
                                "FIG. 2C illustrates diagrammatically one embodiment of a lentivirus construct for inserting both epitope-encoding nucleic acids and a FRET-based signaling system sensitive to granzyme B cleavage. The vector is based on the lentivirus vector disclosed by Halene et al. Blood. 94, 3349-57 (1999). Briefly, downstream of MND promoter (250) is inserted minigene (252) containing epitope-encoding nucleic acid (254) and flanking nucleic acids that may include primer binding sequences to facilitate identification after isolation, a P2A self-cleaving site (256) that permits discrete translation of epitope peptides and signaling proteins, gene (258) encoding a cyan fluorescent protein (CFP), nucleic acid (260) encoding a peptide linker cleavable by granzyme B, gene (262) encoding yellow fluorescent protein (YFP), as well as other lentivirus elements.",
                                "A variety of conventional techniques may be used to analyze epitope-encoding nucleic acids from reporter cells that have been induced to generate a signal indicating recognition and activation of a cognate T cell. In some embodiments, such reporter cells are first isolated then, in turn, the epitope-encoding nucleic acids are isolated from such cells. For example, in some embodiments epitopes are expressed from plasmids so that the encoding nucleic acids may be isolated using conventional miniprep techniques, for example, using commercially available kits, e.g. Qiagen (Valencia, Calif.), after which encoding sequences may be identified by such steps as PCR amplification, DNA sequencing or hybridization to complementary sequences. In other embodiments, where epitopes are expressed from integrated vectors, epitope-encoding nucleic acids from isolated reporter cells may be amplified from the reporter cell genome by PCR, followed by isolation and analysis of the resulting amplicon, for example, by DNA sequencing. In the latter embodiments, epitope-encoding nucleic acids may be flanked by primer binding sites to facilitate such analysis.",
                                "Exemplary human cell lines from which reporter cells may be constructed include, but are not limited to, HeLa, HEK293 and K562 cells, e.g. available commercially or from public repositories, such as the American Type Culture Collection (ATCC)."
                            ],
                            "subsections": [],
                            "outline_long": [
                                "describe reporter cell capabilities",
                                "motivate MHC class I molecule",
                                "describe autologous cells",
                                "describe immortalized antigen presenting cell line",
                                "describe transfection and transduction",
                                "describe viral vector",
                                "describe signal generating product",
                                "describe FRET-based signaling system",
                                "describe leuco-dye-based system",
                                "illustrate exemplary signaling systems",
                                "describe genetic construct",
                                "illustrate FRET-based signaling system",
                                "describe protein expression",
                                "illustrate exemplary constructs",
                                "describe lentivirus construct",
                                "describe analyzing epitope-encoding nucleic acids",
                                "illustrate human cell lines"
                            ],
                            "num_characters": 8595,
                            "outline_medium": [
                                "describe reporter cell: presents epitope on surface, generates detectable signal",
                                "describe signal generation: direct or indirect action of effector agents",
                                "describe reporter cell derivation: autologous MHC class I positive cells",
                                "describe transfection and transduction: introducing epitopes into reporter cells",
                                "describe signal generating products: FRET-based, leuco-dye-based, or the like",
                                "describe genetic constructs: expressing fusion proteins, FRET-based signaling systems",
                                "illustrate constructs: FIGS. 2A, 2B, and 2C",
                                "describe analyzing epitope-encoding nucleic acids: PCR, sequencing, hybridization"
                            ],
                            "outline_short": [
                                "define reporter cells and their capabilities",
                                "describe construction of reporter cells",
                                "outline signal generation in response to T cell recognition",
                                "provide examples of signaling systems and their application"
                            ]
                        },
                        {
                            "title": "Epitope-Encoding Nucleic Acid Libraries",
                            "paragraphs": [
