Repository: boschresearch/Pap2Pat

# Pap2Pat Dataset

### File Schema

Every directory in `data` corresponds to one patent-paper pair and contains the full texts of both patent and paper, as well as the patent outlines. We include all information in JSON for programmatic parsing and Markdown for manual inspection.

```yaml
data/:
    paper_id-patent_id/:
        # Nested JSON format
        patent.json: JSON file containing patent metadata and full-text, as well as all outlines
        paper.json: JSON file containing paper metadata and full-text
        # Markdown format
        patent.md: patent full-text formatted in markdown
        paper.md: paper full-text formatted in markdown

File: Pap2Pat/data/W2979025311-US20200326085/paper.json (part 1 of 2)
{
    "id": "https://semopenalex.org/work/W2979025311",
    "authors": [
        "Som Shrestha",
        "Kaushik Biswas",
        "Jerald Allen Atchley",
        "Diana Hun"
    ],
    "title": "Thermally Anisotropic Composites for Improving the Energy Efficiency of Building Envelopes",
    "date": "2019-10-05",
    "abstract": "This article describes a novel application of thermal anisotropy for improving the energy efficiency of building envelopes. The current work was inspired by existing research on improved heat dissipation in electronics using thermal anisotropy. Past work has shown that thermally anisotropic composites (TACs) can be created by the alternate layering of two dissimilar, isotropic materials. Here, a TAC consisting of alternate layers of rigid foam insulation and thin, high-conductivity aluminum foil was investigated. The TAC was coupled with copper tubes with circulating water that acted as a heat sink and source. The TAC system was applied to a conventional wood-framed wall assembly, and the energy benefits were investigated experimentally and numerically. For experimental testing, large scale test wall specimens were built with and without the TAC system and tested in an environmental chamber under simulated diurnal hot and cold weather conditions. Component-level and whole building numerical simulations were performed to investigate the energy benefits of applying the TAC system to the external walls of a typical, single-family residential building.",
    "sections": [
        {
            "title": "Introduction",
            "paragraphs": [
                "Globally, buildings consume about 40% of the total energy, and are responsible for 30% of carbon dioxide emissions [1]. In building envelope systems, thermal management is important from both energy conservation and thermal comfort perspectives [1][2][3]. Thermal management to reduce unwanted heat flows through the opaque building envelope sections (walls, roof, and foundation) has traditionally been done via insulation materials. Alternative methods that have been proposed include thermal mass, solar control and shading, ventilation, etc. [2,3]. Phase change materials (PCMs), used as latent thermal storage technologies, have shown the potential for reductions in envelope-generated heating and cooling loads [4,5], but systematic studies evaluating the benefits of PCMs in large-scale, real building applications are missing. Vacuum insulation panels (VIPs) and aerogels are among the new generation of high-performance insulation materials being investigated for building envelope applications [6][7][8], but suffer from high cost and/or durability-related questions.",
                "This study investigates the feasibility of applying thermal anisotropy [9] for improved thermal management in building envelopes. Unlike isotropic materials, the thermal conductivity of anisotropic materials is different in different directions, enabling preferential heat transfer in one direction compared to another. Thermal anisotropy allows heat to dissipate in a preferential direction, and has been investigated for improved heat dissipation and hot spot remediation in electronics [10][11][12][13]. Suszko and El-Genk [11] numerically investigated thermally anisotropic composite heat spreaders comprised of two 0.5 mm thick copper (Cu) laments separated by a thin (0.25-1.0 mm) layer of graphite to achieve in-plane thermal conductivities of 200-325 W/(mK) and cross-plane conductivities of 5-20 W/(mK). The composite spreaders were predicted to remove up to 429% higher heat than an all-Cu spreader [11]. Conversely, Ren and Lee [13] utilized the high cross-plane conductivity and low in-plane conductivity of holey silicon nanostructures to achieve improved thermoelectric cooling effectiveness compared to high-thermal conductivity bulk silicon.",
                "The goal of the current research was to investigate if preferential heat transfer using thermal anisotropy can be used for a more effective thermal management of building envelopes compared to passive insulation systems. Narayana and Sato [14] and Vemuri and Bandaru [15], among others, proposed that a practical approach to creating anisotropy is to build a stacked composite from macroscopic layers of isotropic materials. The reasoning is that in a composite made of alternating sheets of two materials, the overall conductivity parallel to the layers is the arithmetic mean (AM) of the individual conductivities of the layers, while the overall conductivity perpendicular to the layers is the harmonic mean (HM) of the individual conductivities [15]. Since HM \u2264 AM, the resultant composite will exhibit thermal anisotropy, and the degree of anisotropy can be tuned based on the selection of the isotropic materials and their geometric orientation [15].",
                "Buildings, as major energy end users, have great potential to relieve the stress of the power surplus/shortage of the electric grid by shifting their loads from on-peak to off-peak periods [16]. Furthermore, with an increasing focus on net-zero energy buildings and stringent future carbon emission targets, envelopes need to switch from passive to dynamic and \"responsive\" systems [17,18]. For this study, the authors investigated the efficacy of a thermally anisotropic composite (TAC) comprising of alternating layers of rigid extruded polystyrene (XPS) foam sheets and thin aluminum (Al) foil in reducing the heat transfer through a wall system compared to insulation materials alone. The specific TAC materials were chosen because XPS is a commonly used building insulation material, and Al foil is another low-cost, readily available material. In fact, Al foil-faced insulation materials are commercially available. The system design was guided by some preliminary finite element analysis using COMSOL Multiphysics \u00ae (https://www.comsol.com/heat-transfer-module) (version 5.4, COMSOL, Inc., Burlington, MA, USA). The Al foil layers were connected to copper (Cu) tubes circulating water that acted as heat sinks and sources, thus providing a dynamic and controllable system. The presence of the Al foils provides very high in-plane conductance compared to the cross-plane conductance across the thickness of the TAC. Figure 1 graphically describes the concept of a TAC diverting heat to a heat sink. This study investigates the feasibility of applying thermal anisotropy [9] for improved thermal management in building envelopes. Unlike isotropic materials, the thermal conductivity of anisotropic materials is different in different directions, enabling preferential heat transfer in one direction compared to another. Thermal anisotropy allows heat to dissipate in a preferential direction, and has been investigated for improved heat dissipation and hot spot remediation in electronics [10][11][12][13]. Suszko and El-Genk [11] numerically investigated thermally anisotropic composite heat spreaders comprised of two 0.5 mm thick copper (Cu) laments separated by a thin (0.25-1.0 mm) layer of graphite to achieve in-plane thermal conductivities of 200-325 W/(mK) and cross-plane conductivities of 5-20 W/(mK). The composite spreaders were predicted to remove up to 429% higher heat than an all-Cu spreader [11]. Conversely, Ren and Lee [13] utilized the high crossplane conductivity and low in-plane conductivity of holey silicon nanostructures to achieve improved thermoelectric cooling effectiveness compared to high-thermal conductivity bulk silicon.",
                "The goal of the current research was to investigate if preferential heat transfer using thermal anisotropy can be used for a more effective thermal management of building envelopes compared to passive insulation systems. Narayana and Sato [14] and Vemuri and Bandaru [15], among others, proposed that a practical approach to creating anisotropy is to build a stacked composite from macroscopic layers of isotropic materials. The reasoning is that in a composite made of alternating sheets of two materials, the overall conductivity parallel to the layers is the arithmetic mean (AM) of the individual conductivities of the layers, while the overall conductivity perpendicular to the layers is the harmonic mean (HM) of the individual conductivities [15]. Since HM \u2264 AM, the resultant composite will exhibit thermal anisotropy, and the degree of anisotropy can be tuned based on the selection of the isotropic materials and their geometric orientation [15].",
                "Buildings, as major energy end users, have great potential to relieve the stress of the power surplus/shortage of the electric grid by shifting their loads from on-peak to off-peak periods [16]. Furthermore, with an increasing focus on net-zero energy buildings and stringent future carbon emission targets, envelopes need to switch from passive to dynamic and \"responsive\" systems [17,18]. For this study, the authors investigated the efficacy of a thermally anisotropic composite (TAC) comprising of alternating layers of rigid extruded polystyrene (XPS) foam sheets and thin aluminum (Al) foil in reducing the heat transfer through a wall system compared to insulation materials alone. The specific TAC materials were chosen because XPS is a commonly used building insulation material, and Al foil is another low-cost, readily available material. In fact, Al foil-faced insulation materials are commercially available. The system design was guided by some preliminary finite element analysis using COMSOL Multiphysics \u00ae (https://www.comsol.com/heat-transfermodule) (version 5.4, COMSOL, Inc., Burlington, MA, USA). The Al foil layers were connected to copper (Cu) tubes circulating water that acted as heat sinks and sources, thus providing a dynamic and controllable system. The presence of the Al foils provides very high in-plane conductance compared to the cross-plane conductance across the thickness of the TAC. Figure 1 graphically describes the concept of a TAC diverting heat to a heat sink.  The coupled TAC-heat sink/source concept is promising in terms of reducing energy consumption as well as reducing and/or shifting peak loads. This proof-of-concept research involved experimental evaluations of a full-scale 2.44 \u00d7 2.44 m 2 wall in an environmental chamber as well as component-level and whole-building simulations to estimate the energy benefits of the TAC combined with heat sinks/sources. The component-level simulations were performed using COMSOL, and the whole-building simulations were performed with EnergyPlus (E+) (https://energyplus.net/)."
            ],
            "subsections": []
        },
        {
            "title": "Materials and Methods",
            "paragraphs": [],
            "subsections": [
                {
                    "title": "Test Walls, TAC, and Heat Sink/Source",
                    "paragraphs": [
                        "Three test walls were created for testing and evaluation. The baseline (\"Base\") test wall consisted of typical wood-framed assemblies that are used in residential buildings in North America. The walls were built with wood studs of 3.8 cm width and 8.9 cm depth that were spaced 0.4 m apart. The wall cavities, i.e., the spaces between the wood studs, were filled with fiberglass insulation and were covered by 1.3 cm thick oriented strand board (OSB) and gypsum board as exterior and interior sheathings, respectively. Next, the baseline wall was upgraded by adding three layers of 1.3 cm thick XPS as exterior insulation to create the \"Base + XPS\" test wall. Finally, a third test wall (\"Base + TAC\") was created by adding the TAC and Cu tubes to the baseline wall. Figure 2 shows a COMSOL-generated schematic of the cross-section of the \"Base + TAC\" wall. For clarity, only the half-width of the wall is shown.",
                        "component-level and whole-building simulations to estimate the energy benefits of the TAC combined with heat sinks/sources. The component-level simulations were performed using COMSOL, and the whole-building simulations were performed with EnergyPlus (E+) (https://energyplus.net/)."
                    ],
                    "subsections": []
                }
            ]
        },
        {
            "title": "Materials and Methods",
            "paragraphs": [],
            "subsections": [
                {
                    "title": "Test Walls, TAC, and Heat Sink/Source",
                    "paragraphs": [
                        "Three test walls were created for testing and evaluation. The baseline (\"Base\") test wall consisted of typical wood-framed assemblies that are used in residential buildings in North America. The walls were built with wood studs of 3.8 cm width and 8.9 cm depth that were spaced 0.4 m apart. The wall cavities, i.e., the spaces between the wood studs, were filled with fiberglass insulation and were covered by 1.3 cm thick oriented strand board (OSB) and gypsum board as exterior and interior sheathings, respectively. Next, the baseline wall was upgraded by adding three layers of 1.3 cm thick XPS as exterior insulation to create the \"Base + XPS\" test wall. Finally, a third test wall (\"Base + TAC\") was created by adding the TAC and Cu tubes to the baseline wall. Figure 2 shows a COMSOLgenerated schematic of the cross-section of the \"Base + TAC\" wall. For clarity, only the half-width of the wall is shown.",
                        "The TAC consisted of three alternating layers of 1.3 cm thick XPS sheets and 0.13 mm thick Al foil, for a total of six layers. The solid blue lines in Figure 2 indicate the Al foil layers that create the thermal anisotropy and are connected to the Cu tubes, highlighted by the green circles. The external and internal diameter of the Cu tubes were nominally 12.7 mm and 10.9 mm, respectively. Three Cu tubes were installed along alternate wall cavities. Figure 3 shows the physical assembly and construction of the TAC and Cu tubes system. Each Al foil layer was installed and attached to the Cu tubes using Al foil adhesive tape before the corresponding XPS layer was added above. The process was repeated twice to install the three layers each of XPS and Al foil.  The TAC consisted of three alternating layers of 1.3 cm thick XPS sheets and 0.13 mm thick Al foil, for a total of six layers. The solid blue lines in Figure 2 indicate the Al foil layers that create the thermal anisotropy and are connected to the Cu tubes, highlighted by the green circles. The external and internal diameter of the Cu tubes were nominally 12.7 mm and 10.9 mm, respectively. Three Cu tubes were installed along alternate wall cavities. Figure 3 shows the physical assembly and construction of the TAC and Cu tubes system. Each Al foil layer was installed and attached to the Cu tubes using Al foil adhesive tape before the corresponding XPS layer was added above. The process was repeated twice to install the three layers each of XPS and Al foil."
                    ],
                    "subsections": []
                },
                {
                    "title": "Environmental Chamber and Test Conditions",
                    "paragraphs": [
                        "The experimental evaluations were performed in an environmental chamber called the large scale climate simulator (LSCS). The LSCS consists of three chambers-climate, meter, and guard-as shown in Figure 4. The climate chamber is above ground and simulates outdoor weather conditions of temperature, humidity, irradiance (using infrared or IR lamps), and wind speed. It can maintain steady conditions or simulate diurnal weather conditions. The lower portion of the LSCS contains a guard chamber and a meter chamber. Test specimens are installed at the interface of the climate and meter/guard chambers. The meter chamber is surrounded by the guard chamber on five sides, except for the side facing up, which is exposed to the test specimen. The meter and guard chambers simulate indoor temperature and humidity. The LSCS serves as a guarded hot box apparatus, and tests are performed in accordance with ASTM C1363 [19].  "
                    ],
                    "subsections": []
                },
                {
                    "title": "Environmental Chamber and Test Conditions",
                    "paragraphs": [
                        "The experimental evaluations were performed in an environmental chamber called the large scale climate simulator (LSCS). The LSCS consists of three chambers-climate, meter, and guard-as shown in Figure 4. The climate chamber is above ground and simulates outdoor weather conditions of temperature, humidity, irradiance (using infrared or IR lamps), and wind speed. It can maintain steady conditions or simulate diurnal weather conditions. The lower portion of the LSCS contains a guard chamber and a meter chamber. Test specimens are installed at the interface of the climate and meter/guard chambers. The meter chamber is surrounded by the guard chamber on five sides, except for the side facing up, which is exposed to the test specimen. The meter and guard chambers simulate indoor temperature and humidity. The LSCS serves as a guarded hot box apparatus, and tests are performed in accordance with ASTM C1363 [19].",
                        "The test wall assemblies were installed horizontally such that their exterior surfaces (OSB or XPS) were exposed to the climate chamber, and their interior surfaces were exposed to the meter chamber. The wall assemblies were supported at the open end of the guard and meter chambers. The meter chamber can be raised and lowered to accommodate the test specimens. During testing, the edge of the meter chamber is sealed against the indoor side of the wall assembly, and provides a measurement of the total heat flow through the 2.44 \u00d7 2.44 m 2 central measurement area of the test walls. The surrounding guard temperature is maintained close to the meter chamber temperature to minimize heat flows across the meter chamber walls. Thus, the heat flow through the test wall can be calculated from an energy balance of the meter chamber, i.e., the heat input to or removal from the meter chamber to maintain the \"indoor\" temperature. Reduction in the net heat transfer between the climate and meter chambers was evaluated to prove the efficacy of the proposed TAC with heat sink/source concept. The climate chamber of the LSCS was programmed to impose a diurnally varying cyclic temperature and IR irradiance on the exterior side of the test wall assemblies. The meter chamber The test wall assemblies were installed horizontally such that their exterior surfaces (OSB or XPS) were exposed to the climate chamber, and their interior surfaces were exposed to the meter chamber. The wall assemblies were supported at the open end of the guard and meter chambers. The meter chamber can be raised and lowered to accommodate the test specimens. During testing, the edge of the meter chamber is sealed against the indoor side of the wall assembly, and provides a measurement of the total heat flow through the 2.44 \u00d7 2.44 m 2 central measurement area of the test walls. The surrounding guard temperature is maintained close to the meter chamber temperature to minimize heat flows across the meter chamber walls. Thus, the heat flow through the test wall can be calculated from an energy balance of the meter chamber, i.e., the heat input to or removal from the meter chamber to maintain the \"indoor\" temperature. Reduction in the net heat transfer between the climate and meter chambers was evaluated to prove the efficacy of the proposed TAC with heat sink/source concept.",
                        "The climate chamber of the LSCS was programmed to impose a diurnally varying cyclic temperature and IR irradiance on the exterior side of the test wall assemblies. The meter chamber was nominally set to an indoor or \"room\" condition of 23.9 \u2022 C. The heaters, chillers, and fans associated with the meter chamber are controlled to maintain the indoor temperature as near as 23.9 \u2022 C as possible, while compensating for the heat gain or loss through the test walls. The walls were instrumented to measure the surface temperatures on the exterior and interior surfaces. For the tests with the TAC walls, a water pump and chiller were used to circulate water through the Cu tubes. The tests were performed under assumed summer and winter environmental conditions. Under summer conditions, the water circulation in the Cu tubes acted as heat sinks with an average inlet water temperature of about 27.8 \u2022 C. Under winter conditions, the circulating water acted as heat sources with an average inlet temperature of about 20.5 \u2022 C. The sink and source temperatures were based on some preliminary numerical simulations using COMSOL that showed that relatively mild sink/source temperatures can enable significant reductions in heat transfer through the wall."
                    ],
                    "subsections": []
                },
                {
                    "title": "Numerical Simulation Methods and Tools",
                    "paragraphs": [
                        "To further evaluate the energy benefits of TACs combined with heat sinks/sources, both component-level and whole building numerical simulations were performed. First, geometries matching the LSCS test walls were created using COMSOL, and model validation simulations were performed. Two-dimensional (2D) geometries were created to match the cross-sections of the different test walls (similar to Figure 2) and utilizing appropriate materials properties, as listed in Table 1. In the \"Base\" wall model, the OSB was the outmost layer, and the \"Base + XPS\" wall model only contained the XPS sheets as the exterior insulation. The material properties were obtained from the ASHRAE Handbook of Fundamentals [20], except for the properties of Cu and Al, which were taken from the COMSOL material library. The model validations were performed using the transient test data from the LSCS. The measured surface temperatures on the exterior wall surface and the meter chamber air temperatures were used as boundary conditions for these simulations. The heat transfer between the interior wall surface and meter chamber air was calculated using a surface heat transfer coefficient ('h meter ') for non-reflective horizontal surfaces according to the ASHRAE Handbook of Fundamentals [20]. 'h meter ' was 9.26 W/(m 2 \u2022K) for heat flow in the upward direction, and 6.13 W/(m 2 \u2022K) for heat flow in the downward direction [20]. The measured and calculated heat flows between the climate and meter chambers were compared to validate the models. For the \"Base + TAC\" model, the heat sink/source represented by the Cu tubes were modeled using an internal convection heat transfer coefficient (h int ) and a mean water temperature. The mean water temperature was based on the measured inlet and outlet water temperatures in the Cu tubes. 'h int ' was calculated using the following correlation for a laminar, fully developed internal flow under constant heat flux conditions [21].",
                        "In Equation ( 1), 'D' is the internal tube diameter, and 'k' is the conductivity of the fluid (water). Equation ( 1) is valid for Reynolds numbers (Re) < 10,000 [21]. For convection heat transfer calculations in internal flows, the assumption of constant heat flux conditions applies to cases where the outer tube surface is uniformly heated or irradiated [21]. This assumption of constant heat flux is deemed reasonable for the current situation, because the exterior surfaces of the test walls were irradiated by an array of uniformly distributed IR lamps.",
                        "Following the 2D model validation, annual simulations were performed using COMSOL and E+ using typical climate conditions for two US cities, Phoenix, AZ and Baltimore, MD, which lie in climate zones 2 and 4, respectively, according to ASHRAE 90.1 [22]. Figure 5 illustrates the overall modeling and analysis process used for the annual simulations. tube surface is uniformly heated or irradiated [21]. This assumption of constant heat flux is deemed reasonable for the current situation, because the exterior surfaces of the test walls were irradiated by an array of uniformly distributed IR lamps. Following the 2D model validation, annual simulations were performed using COMSOL and E+ using typical climate conditions for two US cities, Phoenix, AZ and Baltimore, MD, which lie in climate zones 2 and 4, respectively, according to ASHRAE 90.1 [22]. Figure 5 illustrates the overall modeling and analysis process used for the annual simulations. The first step of the annual simulation methodology was to build an E+ baseline whole building model, based on a residential prototype building model [23]. The building used for this analysis is a wood-framed, two-story single-family detached house with a total conditioned floor area of about 223 m 2 . The baseline whole-building E+ model was simulated to generate the indoor and outdoor boundary conditions for the 2D COMSOL models, based on the climate conditions of Phoenix and Baltimore. The exterior surface boundary condition included the impacts of solar irradiance as well as convection and radiation heat transfer with the outdoor environment. The internal boundary conditions included convection and radiation heat transfer with the interior space. The room temperatures for both Phoenix and Baltimore were assumed to be within the heating and cooling set points of 22.2 \u00b0C and 23.9 \u00b0C, respectively, from the residential prototypes model. The parameters of outdoor and indoor temperatures, solar irradiance, and exterior and interior convection coefficients were generated from the baseline E+ model. An assumption was made that exterior and interior heat transfer coefficients are independent of the wall construction. This is a reasonable approximation based on the research team's experience with whole-building simulations, which has shown that wall construction has a trivial impact on the calculated surface heat transfer coefficients.",
                        "Next, the simplified 2D COMSOL models were used to calculate the wall-generated heating and cooling loads from the \"Base\", \"Base + XPS\", and \"Base + TAC\" wall configurations. Figure 6 shows the simplified 2D model of the cross-section of the \"Base + TAC\" wall for the annual simulations. The simplified models include only two wall cavities and symmetric boundary conditions, i.e., the model assumes that the geometry is repeated symmetrically on either side. The wall components and properties were the same as the 2D validation models.",
                        "In the \"Base + TAC\" model, a Cu tube was assumed to be installed along the center of one of the two modeled wall cavities, same as the LSCS test wall. The internal convection coefficient within the tube was calculated using Equation (1). The Cu tubes were assumed to switch between heat sinks and heat sources during cooling and heating periods, respectively. The mean water temperature was assumed to be 27.8 \u00b0C in heat sink mode and 20 \u00b0C in heat source mode. For the current work, the switch from heat sink to heat source was assumed when the outdoor ambient temperature fell below 12.8 \u00b0C and vice versa. For this study, 12.8 \u00b0C was assumed to be the balance point temperature (BPT) for the modeled building. The BPT varies based on building and climate conditions [24], but 12.8 \u00b0C is deemed a suitable approximation for the current proof-of-concept simulations.  The first step of the annual simulation methodology was to build an E+ baseline whole building model, based on a residential prototype building model [23]. The building used for this analysis is a wood-framed, two-story single-family detached house with a total conditioned floor area of about 223 m 2 . The baseline whole-building E+ model was simulated to generate the indoor and outdoor boundary conditions for the 2D COMSOL models, based on the climate conditions of Phoenix and Baltimore. The exterior surface boundary condition included the impacts of solar irradiance as well as convection and radiation heat transfer with the outdoor environment. The internal boundary conditions included convection and radiation heat transfer with the interior space. The room temperatures for both Phoenix and Baltimore were assumed to be within the heating and cooling set points of 22.2 \u2022 C and 23.9 \u2022 C, respectively, from the residential prototypes model. The parameters of outdoor and indoor temperatures, solar irradiance, and exterior and interior convection coefficients were generated from the baseline E+ model. An assumption was made that exterior and interior heat transfer coefficients are independent of the wall construction. This is a reasonable approximation based on the research team's experience with whole-building simulations, which has shown that wall construction has a trivial impact on the calculated surface heat transfer coefficients.",
                        "Next, the simplified 2D COMSOL models were used to calculate the wall-generated heating and cooling loads from the \"Base\", \"Base + XPS\", and \"Base + TAC\" wall configurations. Figure 6 shows the simplified 2D model of the cross-section of the \"Base + TAC\" wall for the annual simulations. The simplified models include only two wall cavities and symmetric boundary conditions, i.e., the model assumes that the geometry is repeated symmetrically on either side. The wall components and properties were the same as the 2D validation models.",
                        "Energies 2019, 12, x FOR PEER REVIEW 6 of 15 tube surface is uniformly heated or irradiated [21]. This assumption of constant heat flux is deemed reasonable for the current situation, because the exterior surfaces of the test walls were irradiated by an array of uniformly distributed IR lamps. Following the 2D model validation, annual simulations were performed using COMSOL and E+ using typical climate conditions for two US cities, Phoenix, AZ and Baltimore, MD, which lie in climate zones 2 and 4, respectively, according to ASHRAE 90.1 [22]. Figure 5 illustrates the overall modeling and analysis process used for the annual simulations. The first step of the annual simulation methodology was to build an E+ baseline whole building model, based on a residential prototype building model [23]. The building used for this analysis is a wood-framed, two-story single-family detached house with a total conditioned floor area of about 223 m 2 . The baseline whole-building E+ model was simulated to generate the indoor and outdoor boundary conditions for the 2D COMSOL models, based on the climate conditions of Phoenix and Baltimore. The exterior surface boundary condition included the impacts of solar irradiance as well as convection and radiation heat transfer with the outdoor environment. The internal boundary conditions included convection and radiation heat transfer with the interior space. The room temperatures for both Phoenix and Baltimore were assumed to be within the heating and cooling set points of 22.2 \u00b0C and 23.9 \u00b0C, respectively, from the residential prototypes model. The parameters of outdoor and indoor temperatures, solar irradiance, and exterior and interior convection coefficients were generated from the baseline E+ model. An assumption was made that exterior and interior heat transfer coefficients are independent of the wall construction. This is a reasonable approximation based on the research team's experience with whole-building simulations, which has shown that wall construction has a trivial impact on the calculated surface heat transfer coefficients.",
                        "Next, the simplified 2D COMSOL models were used to calculate the wall-generated heating and cooling loads from the \"Base\", \"Base + XPS\", and \"Base + TAC\" wall configurations. Figure 6 shows the simplified 2D model of the cross-section of the \"Base + TAC\" wall for the annual simulations. The simplified models include only two wall cavities and symmetric boundary conditions, i.e., the model assumes that the geometry is repeated symmetrically on either side. The wall components and properties were the same as the 2D validation models.",
                        "In the \"Base + TAC\" model, a Cu tube was assumed to be installed along the center of one of the two modeled wall cavities, same as the LSCS test wall. The internal convection coefficient within the tube was calculated using Equation (1). The Cu tubes were assumed to switch between heat sinks and heat sources during cooling and heating periods, respectively. The mean water temperature was assumed to be 27.8 \u00b0C in heat sink mode and 20 \u00b0C in heat source mode. For the current work, the switch from heat sink to heat source was assumed when the outdoor ambient temperature fell below 12.8 \u00b0C and vice versa. For this study, 12.8 \u00b0C was assumed to be the balance point temperature (BPT) for the modeled building. The BPT varies based on building and climate conditions [24], but 12.8 \u00b0C is deemed a suitable approximation for the current proof-of-concept simulations.  In the \"Base + TAC\" model, a Cu tube was assumed to be installed along the center of one of the two modeled wall cavities, same as the LSCS test wall. The internal convection coefficient within the tube was calculated using Equation (1). The Cu tubes were assumed to switch between heat sinks and heat sources during cooling and heating periods, respectively. The mean water temperature was assumed to be 27.8 \u2022 C in heat sink mode and 20 \u2022 C in heat source mode. For the current work, the switch from heat sink to heat source was assumed when the outdoor ambient temperature fell below 12.8 \u2022 C and vice versa. For this study, 12.8 \u2022 C was assumed to be the balance point temperature (BPT) for the modeled building. The BPT varies based on building and climate conditions [24], but 12.8 \u2022 C is deemed a suitable approximation for the current proof-of-concept simulations.",
                        "Finally, the hourly heat flows between the walls and the indoor space calculated from COMSOL were inserted into modified residential prototype E+ models as internal loads. The residential prototype building model used for the E+ simulations was a single-family detached house that complied with International Energy Conservation Code (IECC) 2006. The coefficient of performance (COP) of the cooling system was assumed to be 3.97 at standard design conditions. A gas furnace was modeled to provide heating, and the gas burner efficiency is assumed to be 0.78.",
                        "The E+ models were modified to make the opaque wall sections adiabatic, while the other aspects of the prototype models remained the same. The COMSOL-calculated heat gains and losses through the 2D model of the opaque wall sections were treated as cooling and heating loads to the corresponding conditioned space, respectively, in the modified E+ models. This modification was necessary, as E+ utilizes a one-dimensional conduction heat transfer for wall assemblies, and it is not possible to capture the 2D nature of the directional heat flows in the TAC in E+. Thus, this modified approach was used to calculate the heat flows through the opaque wall sections using 2D COMSOL models, and then incorporate them within modified E+ models as wall-generated cooling or heating loads to evaluate the energy benefits of using TACs."
                    ],
                    "subsections": []
                }
            ]
        },
        {
            "title": "Results",
            "paragraphs": [],
            "subsections": [
                {
                    "title": "LSCS Experimental Evaluations",
                    "paragraphs": [
                        "The climate chamber conditions were programmed to create 24-h diurnal cycles of air temperature and IR irradiance (IRR) for assumed summer and winter conditions. The goal of these proof-of-concept tests was to demonstrate the potential of TAC to reduce the heat transfer through the test wall. Each test was over multiple diurnal cycles, and data from 72 h (or three 24-h cycles) were used for evaluation and comparison. Figures 7 and8 show the diurnally varying climate chamber air temperature and the IRR on the exterior surfaces, respectively, of the test walls for the assumed summer and winter conditions. The LSCS was programmed to create the same diurnal conditions for the three test walls as much as possible, but some differences were observed between the different test walls. Figure 9 shows the average inlet and outlet temperatures of the water circulating through the three Cu tubes in \"Base + TAC\" wall. The water circulation rate varied between 0.053 and 0.057 kg/s through each Cu tube. Finally, the hourly heat flows between the walls and the indoor space calculated from COMSOL were inserted into modified residential prototype E+ models as internal loads. The residential prototype building model used for the E+ simulations was a single-family detached house that complied with International Energy Conservation Code (IECC) 2006. The coefficient of performance (COP) of the cooling system was assumed to be 3.97 at standard design conditions. A gas furnace was modeled to provide heating, and the gas burner efficiency is assumed to be 0.78.",
                        "The E+ models were modified to make the opaque wall sections adiabatic, while the other aspects of the prototype models remained the same. The COMSOL-calculated heat gains and losses through the 2D model of the opaque wall sections were treated as cooling and heating loads to the corresponding conditioned space, respectively, in the modified E+ models. This modification was necessary, as E+ utilizes a one-dimensional conduction heat transfer for wall assemblies, and it is not possible to capture the 2D nature of the directional heat flows in the TAC in E+. Thus, this modified approach was used to calculate the heat flows through the opaque wall sections using 2D COMSOL models, and then incorporate them within modified E+ models as wall-generated cooling or heating loads to evaluate the energy benefits of using TACs."
                    ],
                    "subsections": []
                }
            ]
        },
        {
            "title": "Results",
            "paragraphs": [],
            "subsections": [
                {
                    "title": "LSCS Experimental Evaluations",
                    "paragraphs": [
