Repository: boschresearch/Pap2Pat

# Pap2Pat Dataset

### File Schema

Every directory in `data` corresponds to one patent-paper pair and contains the full texts of both patent and paper, as well as the patent outlines. We include all information in JSON for programmatic parsing and Markdown for manual inspection.

```yaml
data/:
    paper_id-patent_id/:
        # Nested JSON format
        patent.json: JSON file containing patent metadata and full-text, as well as all outlines
        paper.json: JSON file containing paper metadata and full-text
        # Markdown format
        patent.md: patent full-text formatted in markdown
        paper.md: paper full-text formatted in markdown

File: Pap2Pat/data/W2979025311-US20200326085/patent.json
{
    "id": "US20200326085",
    "authors": [
        "Som S. Shrestha",
        "Kaushik Biswas",
        "Diana Hun",
        "Jerald A. Atchley"
    ],
    "title": "Thermally Anisotropic Composites for Thermal Management in Building Environments",
    "date": "2020-04-15 00:00:00",
    "abstract": "An improved system for thermal management is provided. The system includes thermally anisotropic composites coupled with a thermal loop to re-direct, reduce, and shape heat flows through a building envelope, having the potential to (1) significantly reduce envelope-generated heating and cooling loads and (2) provide grid services such as decreasing peak loads and shaping energy use. In one embodiment, the thermal management system includes an anisotropic composite that consists of alternating layers of thermal insulation and thermally conductive materials that are immediately adjacent to each other, including polyisocyanurate foam boards and aluminum sheets. The thermal management system also includes a thermal loop along the long edge or the entire the perimeter of the anisotropic composite, the thermal loop having dynamically controlled or floating temperature that is maintained at lower than an outdoor ambient temperature (for cooling). An interior wall structure is inwardly adjacent to the anisotropic composite.",
    "sections": [
        {
            "title": "DESCRIPTION",
            "paragraphs": [],
            "subsections": [
                {
                    "title": "FIELD OF THE INVENTION",
                    "paragraphs": [
                        "The present invention relates to the thermal management of building envelopes using thermally anisotropic composites that are connected to a thermal loop that serves as a heat sink or source."
                    ],
                    "subsections": [],
                    "outline_long": [
                        "introduce thermal management of building envelopes"
                    ],
                    "num_characters": 191,
                    "outline_medium": [
                        "introduce thermal management of building envelopes"
                    ],
                    "outline_short": [
                        "introduce thermal management of building envelopes"
                    ]
                },
                {
                    "title": "BACKGROUND OF THE INVENTION",
                    "paragraphs": [
                        "In buildings, thermal management is important for both energy consideration and thermal comfort. Thermal management to limit heat transfer through the building envelope (walls, roof, and foundation) has traditionally been performed with insulation materials. Alternative methods have been proposed, including an emphasis on thermal mass, solar control and shading, and ventilation. Vacuum insulation panels and aerogels are among a new generation of high-performance insulation materials being investigated. These materials can provide higher thermal resistance compared to current foam and fibrous insulation materials, but suffer from high cost, low durability, and diminishing savings. Accordingly, there remains a continued need for new thermal management systems for building envelopes, and in particular, thermal management systems that can be dynamically controlled to reduce peak energy demand, shape energy use, and redirect heat for thermal energy harvesting or thermal storage in existing and new buildings. Previously proposed dynamic systems primarily focus on controlling the heat transfer rate through the envelope by changing their thermal resistance, but are not able to redirect heat."
                    ],
                    "subsections": [],
                    "outline_long": [
                        "motivate thermal management in buildings",
                        "discuss limitations of current insulation materials"
                    ],
                    "num_characters": 1202,
                    "outline_medium": [
                        "motivate need for new thermal management systems"
                    ],
                    "outline_short": [
                        "motivate need for new thermal management systems"
                    ]
                },
                {
                    "title": "SUMMARY OF THE INVENTION",
                    "paragraphs": [
                        "An improved system for thermal management is provided. The system includes thermally anisotropic composites coupled with a thermal loop to dynamically redirect, reduce, and/or shape heat flows through a building envelope, having the potential to (1) significantly reduce envelope-generated heating and cooling loads in buildings and (2) provide grid services such as decreasing peak loads and shaping energy use.",
                        "In one embodiment, the thermal management system includes an anisotropic composite that is made of alternating layer(s) of thermal insulation material and thin layer(s) of thermally conductive material. The thermal management system also includes a thermal loop that serves as heat sink or source along a long edge or the entire perimeter of the anisotropic composite. The temperature of the fluid circulating in the thermal loop (referred to as fluid hereafter) is either dynamically controlled or is let to float. During cooling periods, the fluid in the thermal loop is maintained at a temperature that is lower than that of the outdoor ambient temperature. When the outdoor ambient temperature reaches a building balance point temperature (the building balance point temperature is the outdoor air temperature when the heat gains of the building are equal to the heat losses), for example, 12.78\u00b0 C. (55\u00b0 F.), the thermal loop can stop circulating a cooling fluid (i.e., temperature of the fluid is lower than outdoor air temperature) and optionally switches to circulating a heating fluid (i.e., temperature of the fluid is greater than outdoor air temperature).",
                        "In another embodiment, the thermal management system operates as part of the ceiling, roof, or ground floor to dynamically redirect, reduce, and/or shape heat transfer through the building envelope. The thin layer(s) of thermally conductive material includes a thickness of between 5 microns and 500 microns, inclusive, further optionally about 100 microns, and the polyisocyanurate foam or any insulation board includes a thickness of between 0.25 inches and 7 inches, inclusive, further optionally 0.5 inches. The thermal loop can include a pipe (e.g., copper, crosslinked polyethylene (PEX)) for circulating a fluid at a dynamically controlled or floating temperature. The thermal loop can switch between a heat sink mode and a heat source mode depending on the outdoor ambient temperature and can turn off circulation at other times. As set forth below, finite element heat transfer simulations and large-scale laboratory experiments of the thermal management system of the present invention demonstrated the feasibility of greater than 20% reductions in envelope-related cooling energy with a negligible increase in wall thickness when compared to a wall with exterior continuous insulation. The embodiments of the present invention are well suited for both new constructions and existing constructions across a variety of climates to (1) significantly reduce envelope-generated heating and cooling loads and (2) provide grid services such as decreasing peak loads and shaping energy use.",
                        "Energy from the thermal loop can be harvested and used for domestic hot water systems, heat pump systems, thermoelectric cloth dryers, or any appliances and equipment that needs thermal energy. Energy from the thermal loop can also be harvested and stored in thermal energy storage systems that use phase-change materials, chemical energy storage, or other thermal energy storage systems to use the thermal energy at later time. If no device is available to utilize the harvested thermal energy, it can be discarded in the ground or outdoor air. To operate the thermal loop as heat source, waist heat from appliances, equipment, and/or ground can be utilized.",
                        "These and other features and advantages of the present invention will become apparent from the following description of the invention, when viewed in accordance with the accompanying drawings and appended claims."
                    ],
                    "subsections": [],
                    "outline_long": [
                        "introduce thermal management system",
                        "describe anisotropic composite",
                        "describe thermal loop",
                        "outline system operation",
                        "highlight energy harvesting and storage",
                        "mention applications",
                        "summarize benefits"
                    ],
                    "num_characters": 3951,
                    "outline_medium": [
                        "introduce thermal management system",
                        "describe system components",
                        "highlight system benefits"
                    ],
                    "outline_short": [
                        "summarize improved thermal management system"
                    ]
                },
                {
                    "title": "DETAILED DESCRIPTION OF THE CURRENT EMBODIMENTS",
                    "paragraphs": [
                        "Referring to FIG. 1, a thermal management system for a building envelope component is illustrated and generally designated 10. Though illustrated as a wall component, the thermal management system 10 is also suitable for use as a roof component and as a ground floor component. The thermal management system 10 generally includes an anisotropic composite 12 and a thermal loop 14 in thermal communication with the anisotropic composite 12 to re-direct, reduce, and shape heat flows through a building envelope. Each such feature of the thermal management system 10 is discussed below.",
                        "The thermal management system 10 includes an anisotropic composite 12. As used herein, an \u201canisotropic composite\u201d means a composite whose thermal conductivity is anisotropic, such that its in-plane thermal conductivity differs from its through-plane thermal conductivity. In the illustrated embodiment, the thermal conductivity (W/(m\u00b7K)) of the anisotropic composite 12 is greater in-plane than through-plane. To achieve this anisotropic thermal conductivity, the composite 12 is composed of alternating layers of a thermally conductive material 16 and an insulating material 18. The conductive material 16 is placed on the insulating material 18, being aluminum in the present embodiment, optionally with a thickness of between 5 microns and 500 microns, inclusive, further optionally 100 microns. The conductive material 16 can include other materials in other embodiments, for example copper foil. The insulating material 18 includes a polyisocyanurate foam board in the current embodiment. In other embodiments, the insulating material 18 includes rigid extruded polystyrene (XPS) or other foam insulation, for example extruded polystyrene foam, while in still other embodiments the insulating core material 18 can include fibrous insulation materials, for example polyester fibers or glass fibers. The composite 12 includes insulation boards a thickness of between 0.25 inches and 7 inches, inclusive, further optionally 0.5 inches.",
                        "Each anisotropic composite 12 is composed of alternating layers of an insulating material 18 and a thermally conductive material 16, which, during the cooling season, draws heat in-plane toward the thermal loop 14 and decreases the through-plane (inward) heat transfer to the building interior. The thermal management system 10 includes an anisotropic composite with three alternating layers of conductive and insulating materials 12 that are in contact with each other in the present embodiment. The anisotropic composite can be made of greater or fewer alternating layers of conductive and insulating materials in other embodiments. The thermal loop 14 is disposed along the side of the anisotropic composite 12, in direct contact with the edge of the conductive material 16. In other embodiments, the thermal loop 14 is disposed within a portion of the composite 12, between adjacent conductive materials, being entirely self-contained within the composite 12. In still other embodiments, one or more thermal loops 14 are disposed distal from the edges (as shown in FIG. 8), entirely within the interior of a panel 12. The thermal loop 14 operates as a heat sink when the building needs cooling and operates as a heat source when building needs heating. The thermal loop 14 extends along the long edge or the entire perimeter of the anisotropic composite 12.",
                        "In the current embodiment, the thermal loop 14 includes one or more copper pipes 20 circulating water 22 (depicted in box 14 in FIG. 1) at a dynamically controlled temperature. One pipe 20 is shown in FIG. 1, but a greater number of pipes 20 can be used if desired, for example one pipe 20 for each thermally conductive material (e.g., one copper pipe for each aluminum facing). When operating in a cooling mode, the water temperature within the thermal loop is regulated to be about 10\u00b0 C. lower than the outdoor ambient temperature. When operating in a heating mode, the water temperature within the thermal loop is regulated to be about 10\u00b0 C. greater than the outdoor ambient temperature. The same pipes 22 are used for both cooling and heating. In cooling operations, the thermal loop 14 runs water at 10\u00b0 C. less than the outdoor ambient temperature until the outdoor air temperature is 12.78\u00b0 C. (55\u00b0 F.), and thereafter turns off. Below this building balance point temperature, the thermal loop 14 is optionally switched to a heat source 14 with temperatures 10\u00b0 C. higher than outdoor temperatures. The thermal loop 14 is optionally operated in accordance with a closed feedback loop, in which a control action (e.g., control of thermal loop temperature) is determined by comparing a measured value (e.g., the temperature of the cooling fluid) with a reference value (e.g., outdoor ambient temperature minus a buffer, for example 10\u00b0 C.). The resulting difference creates an error signal, which is used to raise or lower the temperature of the cooling fluid to maintain a temperature of approximately 10\u00b0 C. below ambient. Though described above as circulating water, the thermal loop 14 can circulate other fluids (e.g., glycol, refrigerant) and temperature differences as desired. The thermal loop optionally uses Earth ground for regulating the temperature of the fluid 22. The outdoor ambient temperature measurements can be made periodically on an hourly basis, and as noted above, the building balance point temperature can be 55\u00b0 F. or some other value as desired.",
                        "The thermal management system 10 is disposed between conventional building materials along an exterior of the building structure. As shown in FIG. 1 for example, a 0.25\u2033 stucco 24 is spaced apart from a wall structure comprising oriented strand board (OSB) 26, cavity insulation 28, wood studs 30, and drywall 32. Though shown as part of a wall structure, the thermal management system 10 can constitute part of roofs or ground floors. The components of the anisotropic composite 12 can be pre-bonded to each other as a single construction, or separately applied to the OSB 26. Alternatively, the thermal management system 10 can be disposed between conventional building materials along the interior of the building structure.",
                        "A method for installing the thermal management system 10 for new constructions or as a retrofit includes positioning the anisotropic composite 12 between a wall structure (or roof structure) and its exterior cladding 24. The anisotropic composite 12 comprises of alternating layers of an insulating material, for example polyisocyanurate foam, and a thermally conductive material, for example aluminum sheets. Three alternating layers of 0.5-inch-thick insulation boards and 0.04-inch-thick aluminum sheets are used at each wall section, but greater or fewer panels and panels of varying thicknesses can be used in other embodiments. Once secured to the wall structure, for example OSB 26 that is opposite cavity insulation 28, the method includes running a thermal loop 14 along the long edge or the entire perimeter of the composite 12. The method then includes applying the outer cladding to the outermost layer of the composite 12. The method further includes operating the thermal loop 14 in a cooling mode to maintain its temperature lower than the outdoor ambient temperature or operating the thermal loop 14 in a heating mode to maintain it at greater than the outdoor ambient temperature. In some operations, the thermal loop 14 turns off. Below a building balance point temperature, the thermal loop can be switched to a heat source with temperatures 10 C higher than outdoor temperatures."
                    ],
                    "subsections": [
                        {
                            "title": "EXAMPLE 1",
                            "paragraphs": [
                                "Two geometries were constructed for modeling wall-generated cooling modes. As shown in FIG. 2 (left to right), the baseline geometry included 2\u2033 polyisocyanurate foam (PIR) board (kPIR=0.024 W/m\u00b7K) with no conductive materials and no thermal loop. The second geometry included four 0.5\u2033 PIR boards (2\u2033 in total) with alternating 0.04\u2033 aluminum (Al) sheets (kPIR=0.024 W/m-K, kAl=283 W/m\u00b7K) and a thermal loop. The simulation assumed a west-facing wall using Phoenix, Ariz., weather data, and the thermal loop was assumed to have a temperature lower than the outdoor temperature by 10\u00b0 C. The room temperature was allowed to float between assumed heating and cooling set points (20-23.3\u00b0 C. or 69-74\u00b0 F.). Internal heat gains and losses were calculated at the interior surface of the wall. As shown in FIG. 3, calculated cooling loads were reduced by 69% with the PIR-Al composite as compared to the baseline 2\u2033 PR. As shown in FIG. 4, summertime calculations show discernable differences in the depth of heat penetration from an exterior surface for the first (baseline) geometry and the present invention."
                            ],
                            "subsections": [],
                            "outline_long": [
                                "describe simulation setup",
                                "present simulation results"
                            ],
                            "num_characters": 1106,
                            "outline_medium": [
                                "present simulation results"
                            ],
                            "outline_short": [
                                "simulate wall-generated cooling modes"
                            ]
                        },
                        {
                            "title": "EXAMPLE 2",
                            "paragraphs": [
                                "In this example, the thermal performance of the following systems were evaluated: (a) 0.25\u2033 stucco over 0.5\u2033 sheathing (\u201cbaseline\u201d); (b) 0.25\u2033 stucco over 1.5\u2033 continuous insulation PIR board (\u201cCI\u201d); (c) 0.25\u2033 stucco over three alternating layers of 0.5\u2033 PIR panels and 0.04\u2033 aluminum sheets and a heat sink of 10\u00b0 C. below ambient (\u201cPIR-Al(1)\u201d); (d) and 0.25\u2033 stucco over three alternating layers of 0.5\u2033 PIR and 0.04\u2033 aluminum sheets and a heat sink of 10\u00b0 C. below ambient but turned off below 12.78\u00b0 C. (55\u00b0 F.) (\u201cPIR-Al(2)\u201d). These materials were assumed to extend over 0.625\u2033 OSB, 3.5\u2033 cavity insulation, and 0.5\u2033 drywall. FIG. 5 compares the calculated heat flux (W/m2) on an hourly basis from annual simulations for a west-facing wall using Phoenix, Ariz., weather data. The differences in peak heat gains are readily observable. For FIG. 6, the same results are plotted for CI, PIR-Al(1), and PIR-Al(2) for shorter time periods during winter and summer. Both PIR-Al(1) and PIR-Al(2) geometries showed reduced peak summer heat gains compared to CI. During winter modeling, the PIR-Al(2) geometry showed lower peak heat losses compared to PIR-Al(1). Similar reductions in calculated peak gains during summer months were observed in simulation results using weather conditions from Baltimore, Md. FIG. 7 shows the calculated heat fluxes through a north-facing wall in Baltimore during winter and summer periods. Of note, for PIR-Al(3), the heat sink temperature was 10\u00b0 C. lower than outdoor temperatures when the outdoor temperature was higher than 12.78\u00b0 C. Below this building balance point temperature, the heat sink was switched to a heat source with temperatures 10\u00b0 C. higher than outdoor temperatures. All PIR-Al geometries showed a similar reduction in summertime peak heat games compared to the CI geometry. The simulation results show that with a suitable thermal loop, significant reductions in both heating and cooling loads can be obtained compared to the baseline scenario and even the CI geometry."
                            ],
                            "subsections": [],
                            "outline_long": [
                                "describe simulation setup",
                                "present summer simulation results",
                                "present winter simulation results",
                                "discuss simulation results"
                            ],
                            "num_characters": 2019,
                            "outline_medium": [
                                "present simulation results",
                                "compare system performance"
                            ],
                            "outline_short": [
                                "evaluate thermal performance of systems"
                            ]
                        },
                        {
                            "title": "EXAMPLE 3",
                            "paragraphs": [
                                "In this example, the net heat transfer through a thermal anisotropic composite (\u201cTAC\u201d), discussed below, was measured by the net heating or cooling power (Qmeter) needed to maintain a meter chamber at or near the \u201croom\u201d temperature of 23.9\u00b0 C. This example was performed in a large-scale climate simulator (LSCS) consisting of three chambers: climate, meter, and guard. The climate chamber was above ground and simulates outdoor weather conditions, the meter and guard chambers were below ground and simulated indoor temperature and humidity. The meter chamber was surrounded on five sides by the guard chamber except for the side facing up, which is exposed to the test specimen. During testing, the edge of the meter chamber is sealed against the indoor side of the wall assembly and provides a measurement of the total heat flow through the 2.44 m\u00d72.44 m central measurement area of the test specimen. The LSCS serves as a guarded hot box apparatus and testing was performed in according with ASTM C1363. A positive Qmeter indicates net heat flow from the climate chamber to the meter chamber (heat gain) or a cooling load, while negative Qmeter indicates heat loss from the meter chamber or a heating load.",
                                "The TAC is shown in FIG. 8, consisting of three alternating layers of 1.3 cm thick XPS boards and 0.13 mm thick Al foil for a total of six layers, with copper (Cu) conduits (12.7 mm OD, 10.9 mm ID) installed next to alternating wall cavities within the intermediate XPS boards. FIG. 9 shows the effectiveness of the TAC connected to thermal loop in reducing both cooling and heating loads compared to the two baseline walls. The baseline or \u201cBase\u201d wall was built with wood studs of 3.8 cm width and 8.9 cm depth that were spaced 0.4 m apart. The wall cavities, i.e., the spaces between the wood studs, were filled with fiberglass insulation and were covered by 1.3 cm thick oriented strand board (OSB) and gypsum board as exterior and interior sheathings, respectively. Next, the baseline wall was upgraded by adding three layers of 1.3 cm thick XPS as exterior insulation to create the \u201cBase+XPS\u201d test wall. Finally, a third test wall (\u201cBase+TAC\u201d) was created by adding the TAC and Cu tubes to the baseline wall. Under summer conditions, the peak cooling loads were reduced by 43.4% with the \u201cBase+XPS\u201d wall and by 79.5% with the \u201cBase+TAC\u201d wall compared to the \u201cBase\u201d wall. Under winter conditions, the reductions in peak heating loads were 42.1% and 63.7% with the \u201cBase+XPS\u201d and \u201cBase+TAC\u201d walls, respectively. FIG. 10 compares the integrated cooling and heating loads over 72-hour summer and winter periods and the percent reductions in the loads with the addition of XPS only and the TAC+thermal loop to the baseline wall. The results showed that thermal anisotropic composite connected with a thermal loop can significantly outperform insulation materials of similar thickness. Under summer conditions, \u201cBase+TAC\u201d doubled the decrease in cooling loads compared to \u201cBase+XPS.\u201d Under winter conditions, \u201cBase+TAC\u201d increased the reduction in heating loads by 40% compared to \u201cBase+XPS.\u201d",
                                "The above description is that of current embodiments of the invention. Various alterations and changes can be made without departing from the spirit and broader aspects of the invention as defined in the appended claims, which are to be interpreted in accordance with the principles of patent law including the doctrine of equivalents. This disclosure is presented for illustrative purposes and should not be interpreted as an exhaustive description of all embodiments of the invention or to limit the scope of the claims to the specific elements illustrated or described in connection with these embodiments. For example, and without limitation, any individual element(s) of the described invention may be replaced by alternative elements that provide substantially similar functionality or otherwise provide adequate operation. This includes, for example, presently known alternative elements, such as those that might be currently known to one skilled in the art, and alternative elements that may be developed in the future, such as those that one skilled in the art might, upon development, recognize as an alternative. Further, the disclosed embodiments include a plurality of features that are described in concert and that might cooperatively provide a collection of benefits. The present invention is not limited to only those embodiments that include all of these features or that provide all of the stated benefits, except to the extent otherwise expressly set forth in the issued claims. Any reference to claim elements in the singular, for example, using the articles \u201ca,\u201d \u201can,\u201d \u201cthe\u201d or \u201csaid,\u201d is not to be construed as limiting the element to the singular."
                            ],
                            "subsections": [],
                            "outline_long": [
                                "describe experimental setup",
                                "describe thermal anisotropic composite",
                                "present summer experimental results",
                                "present winter experimental results",
                                "discuss experimental results",
                                "compare to baseline",
                                "compare to XPS insulation",
                                "discuss benefits",
                                "summarize results"
                            ],
                            "num_characters": 4776,
                            "outline_medium": [
                                "describe large-scale laboratory experiment",
                                "present experimental results",
                                "compare system performance",
                                "highlight system benefits"
                            ],
                            "outline_short": [
                                "describe thermal anisotropic composite",
                                "measure net heat transfer through composite"
                            ]
                        }
                    ],
                    "outline_long": [
                        "describe thermal management system",
                        "detail anisotropic composite",
                        "describe thermal loop",
                        "outline system operation",
                        "describe cooling mode",
                        "describe heating mode",
                        "discuss thermal loop control",
                        "describe system installation",
                        "discuss system operation",
                        "describe thermal loop materials",
                        "discuss system variations",
                        "describe system components",
                        "discuss system integration",
                        "describe system benefits",
                        "summarize system features"
                    ],
                    "num_characters": 7598,
                    "outline_medium": [
                        "describe thermal management system components",
                        "detail anisotropic composite structure",
                        "describe thermal loop operation",
                        "illustrate system installation",
                        "describe system operation modes",
                        "highlight system advantages",
                        "discuss system variations"
                    ],
                    "outline_short": [
                        "describe anisotropic composite",
                        "describe thermal loop",
                        "describe operation of thermal management system"
                    ]
                }
            ],
            "outline_long": [],
            "num_characters": 0,
            "outline_medium": [],
            "outline_short": []
        }
    ],
    "claims": [
        "1. A thermal management system for a structure comprising:\nan anisotropic composite that consists of alternating layers of insulating material and thermally conductive material;\na thermal loop disposed along an edge of the anisotropic composite, the thermal loop having a dynamically controlled or floating temperature that is lower than an outdoor ambient temperature during a cooling season; and\na wall structure that is inwardly adjacent to the anisotropic composite, wherein the anisotropic composite has an in-plane thermal conductivity that is greater than a through-plane thermal conductivity to reduce heat transfer to the wall structure.",
        "2. The thermal management system of claim 1 wherein the thermally conductive material include aluminum having a thickness of between 5 microns and 500 microns, inclusive.",
        "3. The thermal management system of claim 1 wherein the insulating material includes polyisocyanurate foam with a thickness of between 0.25 inches and 7 inches, inclusive.",
        "4. The thermal management system of claim 1 wherein the thermal loop includes a copper pipe circulating fluid at a dynamically controlled or floating temperature.",
        "5. The thermal management system of claim 4 wherein the thermal loop stops circulating water when the outdoor ambient temperature lowers below a building balance point temperature.",
        "6. The thermal management system of claim 4 wherein the thermal loop circulates heated water when the outdoor ambient temperature is below a building balance point temperature.",
        "7. The thermal management system of claim 1 wherein the thermal loop extends laterally along a perimeter of the anisotropic composite.",
        "8. A method for installing a thermal management system, the method comprising:\npositioning the anisotropic composite against an exterior wall, in which the anisotropic composite consists of alternating layers of insulation and a thermally conductive material;\nrunning a thermal loop along an edge of the anisotropic composite, such that the thermal loop is thermally coupled to the thermally conductive material;\ncirculating a cooling fluid through the thermal loop, the cooling fluid having a dynamically controlled or floating temperature that is at least a predetermined amount less than an outdoor ambient temperature; and\npositioning an outer cladding over the anisotropic composite, wherein the anisotropic composite has an in-plane thermal conductivity that is greater than a through-plane thermal conductivity to reduce heat transfer through the exterior wall.",
        "9. The method of claim 8 wherein the cooling fluid includes a dynamically controlled or floating temperature that is lower than the outdoor ambient temperature.",
        "10. The method of claim 9 wherein the cooling fluid stops circulating when the outdoor air temperature lowers to a predetermined building balance point temperature.",
        "11. The method of claim 10 wherein the predetermined building balance point temperature is approximately 13\u00b0 C.",
        "12. The method of claim 8 wherein the thermally conductive material includes aluminum having a thickness of between 5 microns and 500 microns, inclusive.",
        "13. The method of claim 8 wherein the insulation includes polyisocyanurate foam with a thickness of between 0.25 inches and 7 inches, inclusive.",
        "14. A thermal management system comprising:\nan anisotropic composite that consists of alternating layers of polyisocyanurate foam boards and aluminum sheets; and\na thermal loop disposed along an edge of the anisotropic composite, the thermal loop including a moving fluid having a dynamically controlled or floating temperature that is less than ambient in a cooling season and greater than ambient in a heating season,\nwherein the anisotropic composite has an in-plane thermal conductivity that is greater than a through-plane thermal conductivity.",
        "15. The thermal management system of claim 14 wherein the aluminum sheet includes a thickness of between 5 microns and 500 microns, inclusive.",
        "16. The thermal management system of claim 14 wherein polyisocyanurate foam boards include a thickness of between 0.25 inches and 7 inches, inclusive.",
        "17. The thermal management system of claim 14 wherein the anisotropic composite includes at least three polyisocyanurate boards each having a thickness of not more than 0.75 inches.",
        "18. The thermal management system of claim 14 wherein the thermal loop includes a copper pipe and wherein the moving fluid includes water.",
        "19. The thermal management system of claim 14 wherein the water is maintained at below the outdoor ambient temperature during the cooling season.",
        "20. The thermal management system of claim 14 wherein the water is maintained at above the outdoor ambient temperature during the heating season."
    ]
}
