Repository: boschresearch/Pap2Pat

# Pap2Pat Dataset

### File Schema

Every directory in `data` corresponds to one patent-paper pair and contains the full texts of both patent and paper, as well as the patent outlines. We include all information in JSON for programmatic parsing and Markdown for manual inspection.

```yaml
data/:
    paper_id-patent_id/:
        # Nested JSON format
        patent.json: JSON file containing patent metadata and full-text, as well as all outlines
        paper.json: JSON file containing paper metadata and full-text
        # Markdown format
        patent.md: patent full-text formatted in markdown
        paper.md: paper full-text formatted in markdown

File: Pap2Pat/data/W2982148684-US20210109003/patent.json (part 1 of 3)
{
    "id": "US20210109003",
    "authors": [
        "Crystal Elaine Owens",
        "Gareth H. McKinley",
        "Anastasios John Hart"
    ],
    "title": "SYSTEMS, DEVICES, AND METHODS FOR RHEOLOGICAL MEASUREMENT OF YIELD STRESS FLUIDS USING FRACTAL-LIKE FIXTURES",
    "date": "2020-10-15 00:00:00",
    "abstract": "The present disclosure is directed to rheometric fixtures for making rheological measurements of yield stress fluids. In some embodiments, the fixture can be an improvement of a typical vane by having the ability to create a more homogeneous shear profile in a test material, e.g., a yield stress fluid. These vane fixtures having fractal-like cross-sectional structures enable robust rheological measurements of the properties of yield stress fluids due to several outer contact edges that lead to increased kinematic homogeneity at the point of yielding and beyond. The branching structure of the fractal-like fixtures can alter the shape of a wetted perimeter of the fixture while minimizing an area thereof to allow the fixture to be inserted into fluids with less disturbance. In some embodiments, a cup with a ribbed inner surface can be used to hold the sample fluid and disassembles for ease of cleaning following completion of the measurement.",
    "sections": [
        {
            "title": "DESCRIPTION",
            "paragraphs": [],
            "subsections": [
                {
                    "title": "FIELD",
                    "paragraphs": [
                        "The present disclosure relates to systems, devices, and methods for making rheological measurements, and more particularly relates to improved rheometric fixtures for measuring various parameters of yield stress fluids."
                    ],
                    "subsections": [],
                    "outline_long": [
                        "relate to rheological measurement systems"
                    ],
                    "num_characters": 219,
                    "outline_medium": [
                        "relate to rheological measurement systems"
                    ],
                    "outline_short": [
                        "define field of invention"
                    ]
                },
                {
                    "title": "BACKGROUND",
                    "paragraphs": [
                        "The rheology of a material describes its viscosity as a function of shear rate, temperature, concentration, and other factors. This measurement allows for quantitatively predicting material behavior in a wide variety of processes, including mixing, pumping, squirting, and scooping, and is also useful for quality control. Materials such as yield stress fluids are those that have a critical stress above which it flows like a viscoplastic liquid, and below which it deforms as a viscoelastic solid. Common yield stress fluids include emulsions, foams, particulate suspensions, and granular materials, in which particles, bubbles, emulsions, or other microparticle constituents interact via weak physico-chemical forces and geometric packing/jamming constraints. Some examples of industrial yield stress fluids include shampoo, conditioner, hair gel, lotions, toothpaste, condiments like ketchup and mayonnaise, structural materials like concrete and grout, and more. As the imposed stress acting on these soft solids increases, complex time-dependent rheological signatures arise from underlying microstructural processes such as shear-induced break-down and restructuring. Additionally, other effects can wise such as time-dependent aging and onset of non-homogeneous flow, resulting in common rheological signatures, including a strong influence of the history of deformation, hysteresis, thixotropy, shear-banding, and of slip of the material on the surface of the tool used for rheological measurements. As a result, sensitivity to loading conditions, ensuring kinematic homogeneity, and unambiguous control of history of deformation each pose challenges for rheological measurements of yield stress fluids.",
                        "Further, as a result of the complexities encountered in measuring the rheology of thixo-elasto-visco-plastic (TEVP) yield stress fluids, a vane has become the rheometric tool geometry of choice, as it prevents the slip of material and minimizes sample damage/alteration during the sample loading process. The vane geometry for rheometry initially was developed in the 1980s by civil engineers as a tool to quantify the yield stress of soils and thick clays. Work by Nguyen and Boger adapted the vane for muds and slurries and derived a simple quantitative relationship between the torque imposed on the rotating vane and the resulting shear stress acting on the sample. The vane subsequently has become a standard tool for measuring the yield stress of delicate materials and structured fluids.",
                        "The vane geometry most typically consists of four to six straight blades of equal length fanning out from a center point in a cruciform or hexagonal arrangement, and \u201cvane\u201d can refer to either the bladed portion of the tool contacting the material being tested or to the entire tool, with the vane most commonly being a fluid-contacting end and a rotor being the entire tool. The vane is submerged inside a cup of the sample material and then rotated about its central axis; the rheometer records the torque and rotation angle. This rotation deforms an approximately cylindrical plug of material, generating an ideally axisymmetric stress field, while also restricting sample slip, which is an issue for cylindrical Couette rotors. The vane, despite its more complex geometry, has been used to impose a range of standard rheometric test protocols, including measurement of steady state flow curves, start-up of steady shear, creep/recoil, small amplitude oscillatory shear (SAOS), and large amplitude oscillatory shear (LAOS). Systematic comparisons of rheological measurements made using vanes to those using other standard rheometric tools can sometimes have some numerical agreement between values measured with vanes and with other geometries, as long as the fluids being measured have significant yield stress, a shear thinning index above 0.5, and no significant thixotropy or history-dependent viscosity. However, many fluids do not conform to those requirements, but still require slip-free measurements enabled by vane-like tools.",
                        "Accordingly, there is a need to create improved systems, devices, and methods for reducing recirculation of yield stress fluids between the vane arms and increase the shear stress homogeneity in the fluid close to the vanes without substantially increasing the occluded area fraction of the vane."
                    ],
                    "subsections": [],
                    "outline_long": [
                        "define rheology",
                        "describe yield stress fluids",
                        "motivate rheological measurements",
                        "limitations of measuring yield stress fluids",
                        "introduce vane geometry",
                        "describe vane development",
                        "summarize vane advantages",
                        "motivate improved vane design"
                    ],
                    "num_characters": 4347,
                    "outline_medium": [
                        "define rheology",
                        "describe yield stress fluids",
                        "limitations of current rheometric tools",
                        "motivate improved rheometric fixtures"
                    ],
                    "outline_short": [
                        "motivate rheological measurements",
                        "limitations of current vane geometry"
                    ]
                },
                {
                    "title": "SUMMARY",
                    "paragraphs": [
                        "The systems, devices, and methods provided for in the present disclosure are directed to rheometric fixtures for making rheological measurements of yield stress fluids. The rheometric fixtures can include a branched structure having a central location with one or more sets of arms extending therefrom in a fractal-like pattern. In some embodiments, the branched structure can include a first generation of arms that includes one or more arms that extend from the central location with a second generation of one or more additional arms branching from the first set of arms, with the second generation of arms being separately disposed from the central location. The arms can include a plurality of contact points for interacting with a yield stress fluid to take measurements thereof. The branching structure allows inclusion of additional contact points of the fixture while minimizing an area thereof to allow the fixture to be inserted into fluids with less disturbance. The branching meanwhile increases a concavity of internal voids in the vane, which are typically air-filled or fluid-filled when using the vane to measure fluid properties, and result in less deformation of an enclosed fluid. The fixture can be configured to couple to a rheometer to make accurate viscosity measurements of fluids and gels, while the design is optimized for yield stress fluids. In some embodiments, the fixture can be used with a cup that is configured to have a sample of a fluid therein for performing measurements thereof.",
                        "One exemplary embodiment of a system for measuring fluid properties includes a fixture having a branched structure. The branched structure has a central location and one or more central arms extending from the central location. The one or more central arms have at least one additional generation of arms branching from the one or more central arms. The at least one additional generation of arms initiates from a location along the one or more central arms that is disposed radially away from the central location.",
                        "Each of the at least one additional generation of arms can include a plurality of contact points for interacting with one or more fluids being characterized, with the plurality of contact points comprising a wetted perimeter of the fixture. The at least one additional generation of arms can further include at least one second additional generation of arms initiating from a location along the at least one additional generation of arms. In some embodiments, the at least one additional generation of arms can further include at least one more additional generation of arms initiating from a location along at least one previous generation of arms, with the at least one more additional generation of arms being separately disposed from the central location. Branches between the central location and outer surface can enclose concave regions or cavities that contain the test material during tests. In some embodiments, a space between each central arm and each additional generation of arms can be occlusion-free. The one or more central arms can span less than a full vertical extent of the fixture.",
                        "A ratio of the occluded area fraction to the number of outer contact edges of the fixture can be approximately in the range of about 0.01 to about 0.05. In some embodiments, a normalized displaced volume (NDV) of the fixture is approximately in the range of 0.03 to about 0.23. An occluded area fraction of the fixture can be approximately in the range of about 0.10 to about 0.45. In some embodiments, the vane can be devoid of a cruciform shape extending from the central location.",
                        "The system can further include a rheometer to which the vane can be configured to couple. In some embodiments, the system can further include a cup configured to have a sample material to be measured disposed therein, with the fixture being configured to be received within the cup. The cup can include a textured inner surface for gripping the sample material. The sample material to be measured can include a yield stress material.",
                        "One exemplary rheometric fixture includes a vane with at least one set of internal arms extending from a central location of the vane. At least one arm of the at least one set of internal arms has one or more additional arms branching from it such that no portion of the one or more additional arms extends linearly and/or directly from the central location.",
                        "A cross-sectional planform of the fixture emanating from the central location can have a fractal-like geometry. In some embodiments, concave cavities can be present between each arm in the at least one set of internal arms and the one or more additional arms, with the concave cavities having air or a sample material therein.",
                        "An occluded area fraction of the fixture can be approximately in the range of about 0.10 to about 0.45. A ratio of a wetted perimeter of the fixture to an occluded area fraction of the fixture can be approximately in the range of about 40 to about 70. At least one set of internal arms or the one or more additional arms can be non-linear.",
                        "The fixture can further include a spindle that couples to a rheometer. In some embodiments, the fixture can be manufactured using methods comprising 3D printing. In some embodiments, the fixture can include about eight outer contact points to about twenty-four outer contact points.",
                        "One exemplary embodiment of a method for using a rheometric fixture includes placing a sample fluid in a cup and testing the sample fluid by contacting the sample fluid with a plurality of contact points of a vane. The plurality of contact points are disposed at distal terminal ends of arms that have proximal terminal ends emanating from another arm of the vane. The method further includes rotating the vane within the sample fluid to measure one or more of torque or rotation angle of the vane in the sample material.",
                        "In some embodiments, at least some of the arms on which the plurality of contact points are disposed do not extend directly from a central location of the vane. The method can further include detaching the vane from the cup and disassembling the cup after measurement of the sample fluid is performed."
                    ],
                    "subsections": [],
                    "outline_long": [
                        "introduce branched vane structure",
                        "describe fractal-like pattern",
                        "summarize contact points",
                        "motivate concavity of internal voids",
                        "describe fixture configuration",
                        "introduce cup for sample material",
                        "describe exemplary embodiment",
                        "summarize additional generations of arms",
                        "describe occluded area fraction",
                        "introduce normalized displaced volume",
                        "describe vane without cruciform shape",
                        "summarize system components"
                    ],
                    "num_characters": 6199,
                    "outline_medium": [
                        "introduce branched vane structure",
                        "describe fractal-like pattern",
                        "application of branched vane",
                        "embodiment of system for measuring fluid properties",
                        "describe fixture with multiple generations of arms",
                        "summarize advantages of branched vane"
                    ],
                    "outline_short": [
                        "introduce branched vane structure",
                        "application of branched vane",
                        "embodiment of system for measuring fluid properties"
                    ]
                },
                {
                    "title": "DETAILED DESCRIPTION",
                    "paragraphs": [
                        "Certain exemplary embodiments will now be described to provide an overall understanding of the principles of the structure, function, manufacture, and use of the systems, devices, and methods disclosed herein. One or more examples of these embodiments are illustrated in the accompanying drawings. Those skilled in the art will understand that the systems, devices, and methods specifically described herein and illustrated in the accompanying drawings are non-limiting exemplary embodiments and that the scope of the present disclosure is defined solely by the claims. The features illustrated or described in connection with one exemplary embodiment may be combined with the features of other embodiments. Such modifications and variations are intended to be included within the scope of the present disclosure.",
                        "To the extent a term like \u201cfractal\u201d or \u201cfractal-like\u201d is used herein, a person skilled in the art, in view of the present disclosure, will understand that it includes a design that branches for two or more generations in a fractal-type or -like pattern, understanding that fractals can go on infinitely but the instantly disclosed designs can continue in fractal-like patterns for several generations. Additionally, a person skilled in the art will recognize that the term \u201cfractal structure\u201d refers to a construction having one or more core branches extending axially that break into multiple arms, as described and illustrated in greater detail below.",
                        "Further, to the extent the term \u201ccruciform\u201d is described in the present disclosure, a person skilled in the art will recognize that it refers to a shape that resembles a wind turbine or a cross, among other shapes recognizable by those skilled in the art in view of the present disclosure. Typical examples of the cruciform shape can have three arms disposed in a triangular arrangement, four arms disposed in a cross arrangement, or six arms that are disposed in a hexagonal arrangement. The arms of the cruciform shape can typically be straight, though, in some embodiments, one of the arms of the cruciform shape can be curved.",
                        "Further, to the extent features, sides, or steps are described as being \u201cfirst\u201d or \u201csecond,\u201d such numerical ordering is generally arbitrary, and thus such numbering can be interchangeable. Still further, in the present disclosure, like-numbered components of various embodiments generally have similar features when those components are of a similar nature and/or serve a similar purpose. Lastly, the present disclosure includes some illustrations and descriptions that include prototypes or bench models. A person skilled in the art will recognize how to rely upon the present disclosure to integrate the techniques, systems, devices, and methods provided for into a product in view of the present disclosures.",
                        "The present disclosure generally relates to systems, devices, and methods for design, fabrication, and use of a fixture for making rheological measurements, i.e., measurements (e.g., yield stress) pertaining to the deformation and flow of a material. The fixture can be in the shape of a vane having a fractal-like structure, including a central spindle with core branches extending axially from the spindle, one or more of the core branches breaking into multiple arms. The spindle can be circularly symmetric.",
                        "A person skilled in the art will recognize that the vanes disclosed in the present disclosure are structurally different from conventional vanes provided for in the prior art. For example, unlike existing embodiments of vanes having one or more arms that emanate from a single central location in a cruciform shape, the vanes of the present embodiments have a fractal-like structure that includes one or more arms that originate at one or more of the existing arms. This configuration provided herein provides a larger number of contact points at the edge of the vane while minimizing the occluded area of the fixture. The branching, tree-like fractal structure can be optimized to give a large surface area and large number of perimeter contact points with material to be tested, e.g., a test fluid, while the internal structure remains sparse in terms of displaced volume relative to a bob to limit pre-shearing of a structurally-sensitive material during sample loading. In particular, the series of fractal-like branched structures, which in some instances may be referred to as vane structures, are designed to minimize material displacement when loading the tool into the sample material, making this structure uniquely better in some situations than current tools. Some non-limiting examples of terms that can be used to describe the structures of the present embodiments in lieu of and/or in addition to the term \u201cvane,\u201d and are described as being \u201cvanes\u201d for purposes of brevity throughout the instant application, can include a snare, e.g., fractal snare, snare cup, a thixometer, e.g., fractal thixometer, cup thixometer, props, e.g., propellers such as thixometer prop, biprop, octo-prop, icosatetra-prop (24), a rotor or lace rotor, a venous rotor, miter, grapnel, mesh anchor, fractal (fractal-rotor), fractal anchor, dumbbell anchor, firefly, tractor (traction rotor), dendril (tendril), trap, slip-trap rotor, grip-n-grab rotor, antler rotor, Vaneomous Tentacula, Velcro vane, Gecko foot, fluid snare, soft matter snare, dreamcatcher, streamcatcher, creamcatcher, branching capillaries, arterial occlusion, octopus, Electron tree, Lichtenberg fractal, Burr rotor, Articule (from articum), stirrolator, swimmer spinner, e.g., the slimmer swimmer spinner, and/or a STAR rotor (Slip-free testing advantage rotor rotor), among others. Therefore, even though the term \u201cvane\u201d is used to describe the fixtures of the present embodiments, the instantly disclosed structures are different from those previously known to a person skilled in the art, although a term different than \u201cvane\u201d may or may not be used herein and the differences between prior art vanes and what is provided for herein will still be understood by a person skilled in the art. The instantly disclosed embodiments can create a more homogeneous stress field, reducing the level of error in measurements, and improving quantitative accuracy in measuring yield stress. The partially enclosed cavities formed within the fractal-like structures additionally limit recirculation of enclosed fluids during measurements, and the disclosed embodiments can create more precise measurements of the viscosity of less viscous fluids.",
                        "In some embodiments, the instantly disclosed embodiments can be three-dimensionally (3D) printed rather than machined out of metal, which allows for production at a much lower cost and at a more rapid rate. In some embodiments, the vane can be used with a cup to improve convenience and versatility of the entire testing procedure. For example, the cup can hold the sample material being tested, and can include a textured inner surface for gripping material. The cup can be detachable from a rigid base, as a cylinder without a bottom, making it easy to load and clean thicker or gelling samples. The base can be designed to facilitate attachment of different cups thereto. In other embodiments, the vane can be used directly in a large vat of fluid or in a cup of various shapes.",
                        "Rheology of Yield Stress Fluids and Prior Art",
                        "The generic term \u201cyield stress fluid\u201d typically applies to a fluid that exhibits a characteristic stress below which it may deform viscoelastically (i.e., as it creeps) but does not flow, and above which it flows steadily like a (typically shear-thinning) liquid. In addition to the role of a critical material stress, time-dependent degradation and rebuilding of the underlying material structure may occur, leading to complex rheological responses that depend both on time and on sample history.",
                        "The simplest constitutive model appropriate for describing the steady flow curve of yield stress fluids is the Hershel-Bulkley model,",
                        "\u03c3({dot over (\u03b3)})=\u03c3y+k{dot over (\u03b3)}n \u03c3\u2265\u03c3y",
                        "{dot over (\u03b3)}=0 \u03c3<\u03c3y \u2003\u2003(1)",
                        "where \u03c3 is the shear stress, \u03c3y is the yield stress in shear, k is the consistency index, {dot over (\u03b3)} is the shear rate, and n is the power law index. When n=1, this corresponds to a Bingham fluid, with k\u2192\u03bc being the plastic viscosity. While many more complex models exist that can account for viscoelastic responses below yield as well as time and rate-dependent thixotropic responses (e.g., the soft glassy rheology model, the isotropic kinematic hardening model, and models by Saramito and Coussot), the simple Herschel-Bulkley viscoplastic model is sufficient for comparison with the results of steady state measurements presented herein.",
                        "FIGS. 1A-1C illustrate an exemplary prior art vane 10. As shown, and as discussed above, the vane 10 has arms 12, as shown four, of equal length fanning out from a center point 14 in a cruciform arrangement. In use, the vane 10 can be inserted into a cup 20 having a yield stress material 30 therein. Following insertion, the vane 10 can be rotated, which causes the shearing of the material 30 to exert a torque on the vane 10. This rotation deforms an approximately cylindrical plug of material, generating an ideally axisymmetric stress field, while also restricting sample slip, which is a key issue for cylindrical Couette rotors. The vane 10 has been used to impose a range of standard rheometric test protocols, including measurement of steady state flow curves, start-up of steady shear, creep/recoil, small amplitude oscillatory shear (SAOS), and large amplitude oscillatory shear (LAOS). Systematic comparisons of rheological measurements made using vanes to those using other standard rheometric tools generally have found good numerical agreement between values measured with vanes and with other geometries. Meanwhile, any differences in measured values typically occur due to wall slip and differing sample history, affecting primarily large strain measurements and general level of repeatability in data measured with vanes compared to other non-cruciform shapes. In particular, for bentonite, direct comparisons have revealed that cone-and-plate tests systematically underestimate yield stress as compared with vanes, due, at least in part, to thixotropy associated with sample loading; for foams, SAOS measurements with vanes agree well with measurements made with parallel plate fixtures, while vanes induce less bubble coalescence; for soft cheeses, SAOS measurements with a parallel plate geometry agree well with vanes, though only vanes were capable of imposing reproducible larger-amplitude strain deformations due to sample slip occurring against the parallel plates. In direct comparisons of inter- and intra-laboratory tests, yield stress measurements made with vanes in start-up of steady shear tests have been found to be more reproducible than measurements made by other tools including slump tests on inclined planes, or creep experiments or stress ramp tests with cones and textured concentric cylinders.",
                        "The torque can then be measured as a function of rotation angle and rate by a rheometer 40 to which the vane 10 is coupled. Due to the presence of a yield stress in the material being measured, the sample in the cup deforms as a sheared cylinder guided by the vanes, preventing slip and generating kinematics that closely approximate those of a concentric cylinder system.",
                        "As shown in FIG. 1B, the local stress decays radially from the cylinder of material 30 cut by the vane, out to a radius Rv where \u03c3(r)=\u03c3y. Inside the vane boundary r<Rv, material ideally moves as a solid plug guided by the vane arms, and the radial velocity v(r) decays from v=\u03a9Rv at the edge of the vane to v=0 at r=Ry, although the velocity profile is expected to deviate from an axisymmetric path, especially if the vane has few arms. While the vane geometry is well suited for measuring the instantaneous torque My (and the corresponding yield stress \u03c3y at the instant of yielding), the streamlines become noncircular when measuring strongly shear-thinning materials at higher shear rates, or for measuring viscous Newtonian fluids, due to secondary flows (i.e., slow recirculation of fluid eddies) between the vane arms. That is, the fluid-filled space between each pair of vane arms functions as a lid-driven cavity with a slow steady recirculating flow that contributes additional dissipation to the total measured torque.",
                        "Further, the stress field in the sheared sample is non-uniform and localized around the perimeter at the edges of each arm of the vane 10. In fact, analysis for the stress field (in a Newtonian fluid or a linear elastic solid) near a knife-edge singularity in torsional deformation shows that at each arm tip there is a stress singularity that scales inversely proportionally to the number of vane arms. By increasing the number of tips in contact with outer fluid, the stress field becomes progressively more homogeneous along circles of constant radius from the vane center.",
                        "The shearing profile around the vane is axisymmetric only for certain materials and under specific flow conditions. Secondary flows arise when the viscosity is too low, resulting in recirculation between neighboring pairs of arms; these are exacerbated when the power-law index of a shear thinning fluid is >0.5 (more Newtonian); and when the vane has too few arms to hold a given material securely (typically needing greater than three arms) and flow kinematics are measurably influenced even with six arms. For viscoelastic materials, this recirculation has been shown to cause a significant artificial increase in the apparent viscosity reported by the instrument at high Reynolds numbers. Detailed theoretical and computational analysis of the region near a single knife-edge of a vane reveals that the stress field is singular at the tip, and consequently the stress field around a multi-arm vane tool shows spatially periodic variations for any material with Newtonian, yield stress, or linear elastic behavior. Consequently, even when the streamlines in a sheared fluid sample are circular, instantaneous structural parameters characterizing the local properties of thixotropic fluids can be strongly influenced by the location of the blades, becoming non-axisymmetric with the vane rotation.",
                        "Vanes with a larger number of arms that extend from a central location can lead to errors in measurement. For example, adding more arms to the vane 10 displaces and disturbs more material when the vane 10 is inserted into a sample, which has been shown to lead to underestimations of the yield stress, and may make measurements on thixotropic fluids that exhibit a strong memory of their initial deformation history during loading less repeatable. To quantify this effect and explore it systematically, we define the occluded area fraction (OAF) as the cross-sectional area of fluid displaced by an N-arm vane normalized by the area of a circle with the same outer radius:",
                        "OAFAvane/\u03c0Rv2. \u2003\u2003(2)",
                        "As shown in FIG. 1C, the OAF for a three-arm vane can be 0.12 while that of a cylinder is 1.00, as the cylinder displaces an amount of fluid proportional to the full cross-sectional area of the cylinder. A person skilled in the art will recognize that computing numerical values of this expression obviously depends on N as well as the thickness t of each vane. For example, a 4-arm vane with a thickness of 0.13Rv (typical of commercial vanes) has an OAF of 4\u00d70.13/\u03c0=0.16=16%. In addition to displaced area, more complex material systems (e.g., thixotropic fluids or multiphase systems with large particulate inclusions) may also be influenced by the overall branched structure and by loading procedures such as speed of insertion of the tool. Cross-sectional profiles of conventional vane designs are shown in FIG. 1C, along with numerical values of OAF for each design, and corresponding values for vanes with N straight radial arms (denoted OAFN for clarity). Despite the above-mentioned difficulties and/or errors, vanes are particularly useful for ensuring repeatability of measurements and for characterizing structurally-sensitive materials. This is at least because vanes displace far less material and impose a much weaker deformation history during initial sample loading, which is particularly important for thixotropic samples. With a cone-and-plate, parallel-plate, or concentric-cylinder tool configurations, the sample must be compressed and sheared to fill the thin gap between the two fixture surfaces. Compared to a bob, a vane can more easily be inserted into a cup that has been previously filled with a structured material, and the vane typically displaces less than 20% of the sample volume compared to a bob of equivalent radius. A person skilled in the art will recognize that a bob is a solid cylinder that is configured to be used inside a cylindrical sample cup. The fluid is tested in the annulus between these two concentric cylinders with a rheometer motor and torque sensor connected to one or both objects. The resulting torque on the rheometer is measured, allowing shear force at the bob surface to be calculated. This results in more repeatable measurements and control of the initial shear history for the material. Furthermore, use of vanes allows samples to be prepared and aged in containers for long waiting times before testing on the rheometer.",
                        "Alternatives to the vane geometry that have been proposed for yield stress fluids include paired helical blades for preventing sedimentation while measuring dense samples such as concrete with large aggregates, torsional mixers, and planetary rotating systems, along with other styles of test including penetration and slump tests. Due to their easy insertion into fluids, four-armed vanes also find wide-spread use in field tests for industrial measurements, with designs for \u201cbucket rheometers\u201d for concrete and industrial slurries powered by a hand drill and a similar extended rod for in situ or \u201csyn-eruptive\u201d measurements of lava flows oozing from active vents, where the magnitude of the yield stress is a strong indicator of probability of eruption.",
                        "Rheometric tools are typically manufactured via machining of aluminum or of stainless steel. The introduction of a new fractal-based vane geometry utilizes a manufacturing method that can achieve complex features without excessive cost, and that is capable of creating thin and closely-spaced features such as the profiles shown in FIG. 2, which are discussed in greater detail below. Three-dimensional (3D) printing is exceptionally well suited for this task, as its layer-by-layer nature allows complex geometries to be created in three dimensions with, ideally, minimal post-processing or shaping. In particular, designs such as these extruded vanes that are geometrically complex with fractal-like patterns along a single axis and without overhanging features can be printed with high quality using stereolithography. Manufacturing thin, high-aspect ratio cavities by other methods such as machining, injection molding, or casting would be more challenging.",
                        "FIG. 2 illustrates embodiments of a family of fixtures 110 having fractal vane geometries that are characterized by the number of arms N. The fixtures 110 can include a fractal-like internal structure in that the fixtures of the present embodiments include one or more arms 112 that extend from a root location 114, as shown centrally disposed as a central location. The arms 112 can be considered to be extending linearly or directly from the root location 114. A person skilled in the art will recognize that while the root location 114 is central within the fixture 110 in the illustrated views, it may not be centrally disposed relative to a height of the fixture. Moreover, in some embodiments, the root location 114 can be offset from the central location. It will be appreciated that although the term central location can be used in the instant specification, the location from which the arms eminate need not always be \u201ccentral\u201d within the fixture.",
                        "The cross-sectional planform emanating from the central location can include a fractal-like internal structure that can reduce recirculation of fluid between the vane arms and increase the shear stress homogeneity in the sample close to the vanes without substantially increasing the occluded area fraction of the vane. The fixtures 110 of the present embodiments, unlike the vanes of the prior art, are not in a cruciform arrangement. Rather, the presently disclosed fixtures 110 include a fractal or fractal-like internal structure. As shown, the fractal internal structure can include one or more additional branches of arms 112\u2032 that originate from the arms that extend from the central location of the fixture. These additional branches of arms 112\u2032 can create a second generation of arms that extend the surface area of the fixture 110 while maintaining a larger surface area-to-volume ratio to the tool, leading to improved axisymmetry of the yield surfaces at the point of yielding and a more accurate determination of the yield stress.",
