Repository: boschresearch/Pap2Pat

# Pap2Pat Dataset

### File Schema

Every directory in `data` corresponds to one patent-paper pair and contains the full texts of both patent and paper, as well as the patent outlines. We include all information in JSON for programmatic parsing and Markdown for manual inspection.

```yaml
data/:
    paper_id-patent_id/:
        # Nested JSON format
        patent.json: JSON file containing patent metadata and full-text, as well as all outlines
        paper.json: JSON file containing paper metadata and full-text
        # Markdown format
        patent.md: patent full-text formatted in markdown
        paper.md: paper full-text formatted in markdown

File: Pap2Pat/data/W3000627172-US20220042999/paper.json
{
    "id": "https://semopenalex.org/work/W3000627172",
    "authors": [
        "Upender Manne",
        "Andrew Green",
        "Keerthi Gogineni",
        "Jaspreet Kaur",
        "Padmashree C.G. Rida",
        "Ritu Aneja",
        "Michael S. Toss",
        "Emad A. Rakha",
        "Karuna Mittal",
        "Emiel A. M. Janssen",
        "Islam M. Miligy",
        "Remus O\u015fan",
        "Guanhao Wei",
        "Brian D. Melton",
        "Da Hoon Choi",
        "H\u00e5vard S\u00f8iland"
    ],
    "title": "A Quantitative Centrosomal Amplification Score Predicts Local Recurrence of Ductal Carcinoma <i>In Situ</i>",
    "date": "2020-06-15",
    "abstract": "Purpose: The purpose of this study is to predict risk of local recurrence (LR) in ductal carcinoma in situ (DCIS) with a new visualization and quantification approach using centrosome amplification (CA), a cancer cell\u2013specific trait widely associated with aggressiveness. Experimental Design: This first-of-its-kind methodology evaluates the severity and frequency of numerical and structural CA present within DCIS and assigns a quantitative centrosomal amplification score (CAS) to each sample. Analyses were performed in a discovery cohort (DC, n = 133) and a validation cohort (VC, n = 119). Results: DCIS cases with LR exhibited significantly higher CAS than recurrence-free cases. Higher CAS was associated with a greater risk of developing LR (HR, 6.3 and 4.8 for DC and VC, respectively; P < 0.001). CAS remained an independent predictor of relapse-free survival (HR, 7.4 and 4.5 for DC and VC, respectively; P < 0.001) even after accounting for potentially confounding factors [grade, age, comedo necrosis, and radiotherapy (RT)]. Patient stratification using CAS (P < 0.0001) was superior to that by Van Nuys Prognostic Index (VNPI; HR for CAS = 6.2 vs. HR for VNPI = 1.1). Among patients treated with breast-conserving surgery alone, CAS identified patients likely to benefit from adjuvant RT. Conclusions: CAS predicted 10-year LR risk for patients who underwent surgical management alone and identified patients who may be at low risk of recurrence, and for whom adjuvant RT may not be required. CAS demonstrated the highest concordance among the known prognostic models such as VNPI and clinicopathologic variables such as grade, age, and comedo necrosis.",
    "sections": [
        {
            "title": "INTRODUCTION",
            "paragraphs": [
                "Approximately 20% of screen-detected breast cancers (BC) are DCIS, a pre-invasive form of BC wherein malignant epithelial cells are confined to the lumen of a mammary duct and do not invade into the adjacent stroma (1,2). Notably, 20-53% of women with untreated DCIS progress to invasive BC over a period of \u226510 years (3). Since the progressive potential of a DCIS lesion cannot be reliably determined, local control via surgical excision with or without local radiotherapy is the mainstay strategy, with addition of endocrine blockade in some cases (4). Unfortunately, 10-35% of DCIS patients treated with lumpectomy or breast conservation surgery (BCS) later present with a local recurrence (LR) and about half of all recurrences occur in the form of invasive breast cancer (IBC) (5,6). A major challenge is to avoid under-or over-treatment by developing prognostic biomarkers that can stratify DCIS patients based on their recurrence risk.",
                "Current predictors of recurrence risk for DCIS such as the Van Nuys Prognostic Index (VNPI) (7) and the Memorial Sloan Kettering DCIS nomogram (8) are based on routinely-used clinicopathological parameters but lack consistency and reproducibility in risk prediction (9,10). In addition, these tools do not integrate prognostically-informative molecular predictors, and underestimate DCIS heterogeneity.",
                "While Oncotype Dx Breast DCIS score, a commercially-available gene-expression based assay, has some value in predicting LR, it has only been validated in two cohorts (ECOG E5194 and Ontario DCIS). The poor stratification of high/intermediate-risk patients in these two cohorts has called into question the prognostic value of this tool (11).",
                "Extensive genetic and phenotypic intratumoral heterogeneity (ITH) characterizes DCIS (12,13). In a pre-invasive lesion, higher ITH predicts greater likelihood of LR and invasive BC (14). Amplified centrosomes underlie erroneous mitoses and fuel chromosomal instability (CIN), which is a wellrecognized driver of ITH (15,16). Although normal cells have one centrosome pre-S-phase and two centrosomes post-S-phase, cancer cells invariably display centrosome amplification (CA); an abnormal increase in the number (i.e., numerical amplification) and/or volume (i.e., structural amplification) of centrosomes (17). Semi-quantitative studies have shown that CA correlates with higher tumor grade, larger tumor size, disease recurrence and/or distant metastasis in various malignancies (18). Moreover, CA occurs within precancerous and preinvasive lesions including DCIS, suggesting that CA is an early event in tumorigenesis (19,20). CA increases with higher DCIS grade, and high-grade (HG) DCIS has elevated expression of Aurora-A and Nek2 kinases that are strongly associated with CA. In addition, the risk of LR in DCIS is predictable by dysregulation of genes like cyclin-D, cyclin-E, and p53/p21 that regulate the centrosome duplication process (21). In the present study, we postulated that recurrent and non-recurrent DCIS cases might differ in the extent and/or type of CA. The prognostic value of CA has remained unexplored for clinical application, as there is no methodology available for the rigorous quantitation of CA phenotypes. Also, it is unclear whether the prognostic value of CA lies in numerical and/or structural CA. It is unknown which of the two features of CA--frequency (i.e., percentage of cells showing amplified centrosomes), and/or severity (i.e., how abnormal the number/volume of centrosomes is in a given sample) --is prognostically informative.",
                "Herein, we present a new methodology for centrosomal phenotyping to quantitate both numerical and structural centrosomal aberrations in clinical tissue samples. Centrosomes were immunofluorescently stained using an antibody against \u03b3-tubulin, and co-stained nuclei with Hoechst. Our analytical procedure allows robust interrogation of the capacity of centrosomal overload to predict the risk of LR after a lumpectomy. We have developed an algorithm that quantitates the frequency/prevalence and severity of CA (both numerical and structural) in formalin-fixed paraffin-embedded (FFPE) clinical samples, and computes a centrosome amplification score (CAS) for each sample. CAS is a promising metric that may improve treatment recommendations and allow identification of patients at low risk of recurrence for whom adjuvant RT may not be required. CAS demonstrates the highest concordance among the known prognostic models such as VNPI and commonly used clinicopathological variables such as grade, age, and comedo necrosis."
            ],
            "subsections": []
        },
        {
            "title": "Clinical tissue samples",
            "paragraphs": [
                "This is a retrospective study included FFPE tissue sections of primary pure DCIS consecutively diagnosed between 1988 and 2012 were obtained from Nottingham City Hospital, UK. Tumor tissue were preserved by standard approved processing methods using formalin fixation and embedding in paraffin. These tumor blocks were stored in the Nottingham tissue bank. Patients had (a) adequate amount of tissue, (b) available all relevant clinicopathologic data, and (c) at least 10 years of follow-up were eventually included in the study. The samples for the study were shared in three batches. For the pilot study to estimate the sample size, samples for the first 50 consecutive cases that met inclusion criteria were shared and based upon our findings, the proposed sample size of 116 for each cohort was expected to yield a power of 80% with an alpha of 0.05 (Supplementary Fig. 1). Subsequently, samples for the next 83 cases were shared which together with the earlier 50 samples formed the discovery cohort (DC). The validation cohort (VC) was received only after the study (staining, imaging, and image analysis) on the DC was completed. To exclude any bias, the GSU research group were totally blinded to clinicopathologic and outcome details of the patients included in the study. These data were not shared with GSU research team who performed the staining, imaging, and image analysis until the CAS scores were generated for each patient in all cohorts. The discovery cohort (DC) (n=133) and validation cohort (VC) (N=119) comprised of consecutive pure DCIS patients (no evidence of microinvasive or invasive breast cancer) with available tissue samples that showed free surgical margins >2mm (to avoid the effect of this confounder on the study outcome) and underwent BCS or mastectomy with or without adjuvant radiotherapy (RT) (Supplementary Fig. 2) (22)(23)(24). All cases were histologically reviewed, and diagnoses were confirmed by two independent pathologists (MST and IM, and in case of disagreement between the two reviewing pathologists the specialist breast pathologist (EAR) confirmed the diagnosis). All cases included data pertaining to their clinicopathologic variables such as age at diagnosis, menopausal status, DCIS size, nuclear grade, presence of comedo-type necrosis, treatment, VNPI, Ki67 proliferation index, and information about treatment (adjuvant RT), recurrence-free survival (RFS) defined by the time (in months) between 6 months after the first surgery and occurrence of ipsilateral LR in the form of either DCIS or IBC, date of initial diagnosis, date of surgery, and patient status at last contact (23). Patients who underwent completion surgery within the first 6 months after primary resection surgery due to positive/close surgical margins or presence of residual tumor tissue were not considered to have disease recurrence. All patients who developed contralateral breast events were censored at the time of development of the contralateral tumor. None of the patients in our discovery/validation cohorts received adjuvant endocrine therapy.",
                "To determine normal volumes of the centrosomes, full-face sections of normal breast tissue from reduction mammoplasties (n=40) and breast tumors with extensive regions of adjacent uninvolved tissues (n=40) were obtained from Stavanger University Hospital, Norway, Nottingham City Hospital, UK, and West Georgia Hospital, GA, USA. All study aspects were (a) approved by every Institutional Review Board, and (b) in compliance with guidelines in material transfer and data use agreements for all involved institutions, and Georgia State University. Informed consent was obtained from all subjects."
            ],
            "subsections": []
        },
        {
            "title": "Immunofluorescence staining and confocal microscopy imaging of clinical samples",
            "paragraphs": [
                "Centrosomes were immunofluorescently stained for \u03b3-tubulin (red) and nuclei (with Hoechst) in paraffinembedded sections of DCIS. Images of tissue samples were acquired with a Zeiss LSM 700 confocal microscope (using 63x oil immersion lens with a numerical aperture of 1.4 at 1.5x optical zoom). All imaging parameters were fixed across all samples. For optimal results, laser power was adjusted to the minimum level wherein fluorophore emission was saturated. For detector saturation, the gain (master) was adjusted such that the detector registers the target fluorophores in each channel within full range of detector settings (8-bit, 12-bit, 16-bit) to prevent over-and under-saturation and maximize accuracy.",
                "The offset was adjusted to minimize the background in the sample. Normal, DCIS and IBC areas premarked by a pathologist were imaged to obtain at least 10 regions of interest (ROIs) each containing 20-30 nuclei and associated centrosomes (Fig. 1)."
            ],
            "subsections": []
        },
        {
            "title": "Scoring of centrosomes in clinical samples",
            "paragraphs": [
                "Raw 3D image data were processed using IMARIS Biplane 8.2 3D volume rendering software to determine the volume of each centrosome within each ROI. \"Volume rendering\" refers to transforming a 2D image stack for 3D visualization and subsequent analysis. To exclude non-specific signals, a common background subtraction was applied to all images. This parameter was derived by first measuring the average diameter of ~100 centrosomes in 10 ROIs (Fig. 1), and then using the background corresponding to this average diameter as the background subtraction threshold. Finally, data from all optical sections were ordered to enable volume measurement for each centrosome. The final data of volumes of all centrosomes were then compared to a maximum intensity projection image and centrosomes for each cell were quantified based on proximity to their associated nuclei. The number and volume of all centrosomes associated with each nucleus in the tumor area were recorded."
            ],
            "subsections": []
        },
        {
            "title": "Categorization of centrosomes into iCTRs and mCTRs",
            "paragraphs": [
                "Centrosomes in breast tissue (normal, DCIS or IBC) were categorized into individually distinguishable centrosomes (iCTRs) and megacentrosomes (mCTRs). iCTRs were defined as centrosomes that stain positive for \u03b3-tubulin; iCTR numbers and boundaries were clearly distinguishable, and their volumes lay within the range of centrosome volumes found in normal breast tissue stained for \u03b3-tubulin. The volume range for a normal centrosome was determined by analyzing volumes of centrosomes from both adjacent uninvolved tissue from cancer patients and normal breast tissue from disease-free individuals (Supplementary Fig. 3). For adjacent uninvolved tissues, the selected cohort (n=40 patients) had a median age of 53.5 years (age range: 38-69.5 years). We evaluated centrosomal volumes in these samples as described in the analysis section. The mean centrosome volume for the adjacent uninvolved tissue sections was higher relative to the normal tissue from reduction mammoplasty. Thus, we chose the smallest and largest values for individual centrosome volume from normal tissue as the \"normal centrosome volume range\" for breast tissue. The mean volume of centrosomes in normal breast epithelial cells ranged from 0.2-0.74 \u00b5m 3 . Centrosomes with volumes > 0.74 \u00b5m 3 were categorized as mCTRs. All centrosomes in each ROI were thus categorized as iCTRs or mCTRs. In other words, mCTRs are centrosomes with aberrantly large volumes and are considered to represent structurally amplified centrosomes. The numbers and volumes of each iCTR and mCTR associated with each nucleus in an ROI were recorded."
            ],
            "subsections": []
        },
        {
            "title": "Algorithm-based analytics",
            "paragraphs": [
                "For each sample, a cumulative CAS (CAStotal) was computed based on the formula: CAStotal =CASi + CASm, where CASi and CASm are scores that describe numerical and structural CA phenotypes, respectively. Details on quantitation of numerical and structural CA are added in Supplementary data."
            ],
            "subsections": []
        },
        {
            "title": "Statistical Analysis",
            "paragraphs": [
                "Statistical analysis was accomplished with SAS 9.4 software (Cary, NC, USA), and the R-project Wallis tests depending on the number of groups used for comparison, where the y-axis reflects the ranks of observations. RFS was used as the endpoint for the survival analysis (restricted to 10 years).",
                "The optimal cutoff (threshold used to categorize patients into high-or low-risk of LR subgroups) of the CAStotal value was selected based on the results of 133 log-rank tests. We simply set each possible CAStotal value from 133 cases in the DC as cutoff and then constructed Kaplan-Meier survival estimators for cases classified into high-risk and low-risk groups. The value 1.436 was finalized since it minimized the log-rank p-value. The same CAStotal cutoff was then used for the 119 cases from the VC to validate the model's effectiveness. Both univariate and multivariable Cox proportional hazard models, with age, grade, comedo necrosis, and RT controlled, were built to estimate Hazard Ratios (HRs) and 95% confidence intervals (CIs) between high vs. low CAStotal groups. A non-zero slope was detected in a generalized linear regression of the scaled Schoenfeld residuals on functions of time, which satisfied of the proportional hazards assumption (Supplementary Fig. 5). A 2X2 confusion matrix and performance metrics was used for sensitivity analysis. The fitted Cox models were also used to predict the approximate 10-year recurrence rate using SAS PROC PHREG module. For all tests p<0.05 was considered to be statistically significant."
            ],
            "subsections": []
        },
        {
            "title": "Traditional clinicopathological variables have limited capacity to predict recurrence for DCIS patients",
            "paragraphs": [
                "We found that among the 133 patients in the DC (details in Table 1), 28 patients developed ipsilateral LR. The median age at diagnosis was 58 years (age range: 41-84), and median follow-up was 132 months (14-333 months). Out of 133 patients, ~42% (n=55) received RT. Higher nuclear grade, the presence of comedo necrosis and the use of RT were clinicopathological parameters that showed proportional differences between recurring and LR-free patient subgroups (Table 1A). However, only high grade and comedo necrosis showed associations with RFS in a univariable Cox regression analysis (Table 2A). Intriguingly, none of these clinicopathological variables showed any significant association with RFS in multivariate analyses (Table 2A), thereby indicating the limited capacity of traditional clinicopathological variables to predict LR for DCIS in our DC. Our VC was also from Nottingham University Hospital, UK (patient characteristics in Table 1B) and comprised of 119 DCIS patients out of which 24 patients presented with ipsilateral LR. Median age of these patients was 56 years, and the median follow-up was 121 months. Histograms representing distribution of age and tumor size are added in the supplementary data (Supplementary Fig. 6). In addition we performed the KM survival analysis to show the effect of standard prognostic markers like age, tumor size, radiotherapy and comedo necrosis on recurrence for the whole dataset (DC and VC, n=252) (Supplementary Fig. 7). Out of 119 patients, ~12% (n=14) received RT. In the VC, tumor size, presence of the comedo necrosis, and age, showed significant proportional differences between the LR and LR-free subgroups."
            ],
            "subsections": []
        },
        {
            "title": "Recurrent DCIS patients show higher CAS compared to non-recurrent DCIS ones",
            "paragraphs": [
                "Centrosome numbers and volumes, evaluated and scored for numerical (CASi) and structural (CASm) centrosomal aberrations (as described in methods) were integrated using our algorithm to generate a composite CAStotal value for each sample of the DC (Fig 2A ,B). Interestingly, DCIS patients that developed LR within 10 years showed significantly higher CASi relative to LR-free patients (p=<0.0001; Fig. 2C). These patients with LR showed greater severity (CASi severity) (p=0.25; Supplementary Fig. 8A) and higher frequency (CASi frequency) (p<0.0001; Supplementary Fig. 8B) of numerical CA compared to LR-free patients. Analysis of structural CA revealed that CASm was significantly higher (p=0.04, Fig. 2D) for the LR subgroup relative to LR-free subgroup. DCIS with LR exhibited greater severity (CASm severity) (p=0.01, Supplementary Fig. 8C) and frequency (CASm frequency) (p=0.08, Supplementary Fig. 8D) of structural CA compared to LR-free DCIS. Cumulatively, a summation of CASi and CASm generated CAStotal, which was significantly higher for DCIS patients with LR relative to LR-free patients regardless of grade (mean scores in Supplementary Table 1) (Fig. 2E).",
                "Employing the same methodology for the VC, we calculated CAS (Supplementary Fig. 9) and found that irrespective of grade, DCIS cases with LR exhibited higher CAStotal relative to LR-free patients (p<0.0001) (Fig. 2F). Further, similar trends were seen for other CAS subcomponents as observed in the DC; the ranked mean values of CASi (p<0.0001) (Fig. 2G) and CASm (p<0.0001) (Fig. 2H), including their severity (CASi severity p=0.0014; CASm severity p=0.014) and frequency (CASi frequency p<0.0001, CASm frequency p<0.0001) components, were higher in the patient subgroup with LR than in the LR-free subgroup (Supplementary Fig. 8 E,F,G,H). Similar findings were evident for grade-matched patients in DC and VC (Supplementary Fig. 10) and patients that were treated only with BCS (Supplementary Fig. 11). Collectively, our data strongly suggest a stark difference in centrosomal aberrations between DCIS tumors of patients with and without LR.",
                "Next, we co-immunolabeled 15 high-grade DCIS samples for both centrosomes (using anti \u03b3-tubulin antibody) and centrioles (using anti-centrin-2 antibody) and generated CAStotal as described before. In all samples, \u03b3-tubulin foci invariably overlapped with centrin-2 foci, confirming that both structurally and numerically amplified centrosomes are bona fide centrosomes and not simply aggregates of pericentriolar material. We also observed that none of the mCTRs had >2 centrin-2 foci, suggesting that enlarged \u03b3-tubulin foci represent structurally augmented centrosomes and not supernumerary centrosomes that are tightly clustered to be indistinguishable (Supplementary Fig. 12)."
            ],
            "subsections": []
        },
        {
            "title": "CAS stratifies DCIS patients into subgroups with high-and low-risk of LR within 10 years of diagnosis",
            "paragraphs": [
                "Upon stratification of all DC patients into low-and high-CAS groups (the threshold used was the one that minimized log-rank p-value) (Fig. 3), we found that DCIS patients with high CASi were associated with poorer RFS (p<0.001, HR=4.80) relative to those with low CASi (Fig. 3A, Supplementary Fig. 13A,B, and Supplementary Table 2). Similarly, high CASm was associated with poorer RFS (p=0.04, HR=2.396) compared to low CASm (Fig. 3B, Supplementary Fig. 13C,13D, and Supplementary Table 2). CAStotal stratified the high-risk and low-risk DCIS patients with high significance and hazard ratio (p<0.001, HR= 6.3) (Fig. 3C). We found that 85.7% of patients with LR were in the high CAStotal group. This association with CAStotal remained significant (p<0.001, HR=7.4) even after accounting for potential confounders, including comedo necrosis, tumor grade, age, RT, and receptor status (Table 2A). Although presence of comedo necrosis and CAStotal were associated with RFS in univariate analyses, only CAStotal remained significantly associated with RFS in multivariable analyses (Table 2A). Furthermore, when similar cox regression univariate and multivariate analysis was performed for CASi and CASm separately CASi and CASm was the strongest and most significant independent predictor of RFS respectively (Supplementary Table 3A and4A) Similar results were evident for the cases that were treated only with lumpectomy (Supplementary Fig. 14).",
                "To verify whether CAStotal, CASi, and CASm could be used to stratify patients in the VC, we used predetermined CAS cutoffs from the DC (Fig. 3). We found that high CASi, CASm and CAStotal were associated with poorer RFS compared to low CASi, CASm and CAStotal, respectively. Of the patients with LR, 75% were classified into the high CASi group (Fig. 3D) and ~67% of patients with LR were classified into the high CAStotal subgroups (Fig. 3E). Of the patients in the recurrence-free group, 87% were classified in the low CASm group (Fig. 3F). In both univariate and multivariate analyses after adjusting for potentially confounding effects of factors like age, grade, RT and receptor status CAStotal and comedo necrosis was the strongest and most significant independent predictor of RFS (i.e., HRs for CAStotal were higher than HRs of all other clinicopathologic factors (Table 2B). Similar to DC we observed that CASi and CASm also independently predicted the RFS (Supplementary Table 3B and4B).",
                "In addition we performed the bootstrap analysis for the COX regression univariate and multivariate models on the combined (DC+VC=252) dataset and observed that mean HR for the univariate analysis is 5.22 and the multivariate analysis conditional on all other variables is 6.58 (p <0.0001) (Supplementary Fig. 15 and Supplementary Table 5). Also, CAStotal was able to identify patients for both DCIS (Supplementary Fig. 16A andB, Supplementary Table 8Ai and8Bii) and invasive recurrence even after adjusting for potentially confounding effects of factors like age, grade, and RT (Supplementary Fig. 16C andD, Supplementary Table 8AiI and8Bii) in both DC and VC.",
                "(clinicopathological characteristics summarized in Supplementary Table 6 and7).",
                "Further, in both the DC and VC, the 10-year estimated risk of LR increased continuously as the CAS increased (Supplementary Fig. 17). Next, we determined if our survival model had high predictive accuracy using the Harrell's concordance index. The higher the concordance index, the better the survival model discriminates between patients who experienced LR versus those who remained LRfree. The results indicated that any patient with a poorer/shorter RFS had a 72.6% probability of being in the high CAStotal group. Also, we created a 2x2 confusion matrix performance metrics to show the accuracy of CAS to predict 10-year LR. To do so, we calculated the sensitivity (Sn), specificity (Sp), positive predictive value (PPV), negative predictive value (NPV) and accuracy (Acc) of CAS and odds ratio (OR which represents the increase in odds of a patient in a high-risk group developing recurrence relative to a patient in a low-risk group), for both cohorts to compare the performance of CAS with that of the traditional clinicopathological variables (those used in the Cox regression analysis). As presented in the tables below, our CAStotal yielded an accuracy (or Acc) of 0.60, sensitivity of 0.85, specificity of 0.53, PPV of 0.32, NPV of 0.93, and OR of 6.8 in the DC (Supplementary Table 9). We noticed that the CAStotal produced a lower accuracy and specificity compared to comedo necrosis (0.71). However, comparison of the Sp, PPV, NPV, and OR performance metrics showed the overall superiority of CAStotal, in both cohorts, when compared to the clinicopathologic variables.",
                "Thus, these results collectively show that CAS can robustly predict 10-year LR risk for DCIS patients from two different cohorts."
            ],
            "subsections": []
        },
        {
            "title": "CAS can identify patients who could benefit from radiotherapy",
            "paragraphs": [
                "In the DC, CAStotal stratified DCIS patients treated with surgery (mastectomy/BCS) or BCS alone (Supplementary Fig. 18B and18C) into subgroups with high and low LR risks with greater significance relative to patients treated with surgery (mastectomy/BCS) and post-operative RT (Supplementary Fig. 18A) (HR=11.6, p<0.0001 for surgery alone; HR=17.05, p=0.0005 for BCS alone, and HR=2.4, p=0.3589 for surgery + RT). Similarly, in the VC, CAS stratified DCIS patients treated with surgery only (Supplementary Fig 19A and19B) into subgroups with high and low LR risks with higher significance compared to patients treated with surgery (mastectomy or BCS) and post-operative adjuvant RT (surgery+RT) (HR=3.97, p=0.049 for surgery alone and HR=1.4, p=0.109 for surgery+RT). These data suggest that CAStotal can identify LR patients who might benefit from adjuvant RT. In addition, we observed that DCIS patients who recurred as IBC exhibited higher CAStotal (p=0.07) compared to the patients who recurred as DCIS (Supplementary Fig. 20) in the DC.",
                "We next evaluated the clinical significance of CAS by examining the associations of CAS with traditionally-employed clinicopathological variables i.e., age, grade, tumor size, comedo necrosis, and RT (Supplementary Figs. 21 and22). Our data shows that CAStotal provides clinically-relevant prognostic information over and beyond what is provided by current clinicopathologic parameters alone.",
                "Given that high CA is associated with more aggressive disease phenotypes, we not only observed the association of high CAStotal with higher recurrence rates (RR), but also found that CAStotal segments patient subgroups more deeply than traditional clinicopathologic parameters (see RR forest plot in Supplementary Fig. 16A). For example, the RR forest plot (Supplementary Fig. 23A) for high grade DCIS patients in the DC showed that patients with comedo necrosis (red), are at high risk of recurrence (0.59) compared to the overall RR for patients (0.33), regardless of the CAS of their tumors. When we further stratified these DCIS patients with comedo necrosis into high (green) and low (blue) CAS groups, we observed that the RR for the high CAS group (green) was 0.83 and RR for the low CAS subgroup (blue) was 0.10. Similar results were observed for VC (see RR forest plot in Supplementary Fig. 23B). Thus, CAS was able to more deeply segment the patients with comedo necrosis into high and low risk LR groups. Similar trends were evident for tumor size, RT, and age."
            ],
            "subsections": []
        },
        {
            "title": "CAS stratification of DCIS patients into LR and LR-free groups is superior to that afforded by the Van Nuys Prognostic Index (VNPI)",
            "paragraphs": [
                "The widely used VNPI is based on patients' age at diagnosis, tumor size, resection margin width and tumor grade. To test the performance of this index in our (DC and VC combined) cohort, we calculated VNPI based on scoring methods described in the literature. Each of the factors was assigned a score between 1-3, and the sum of scores for the four parameters (i.e., the final VNPI score) was used to stratify patients into high, low and intermediate risk groups for LR, employing the binary cutoff score of \u00b38. Next, we compared the performance of VNPI and CAStotal in cases from the DC and VC (n=164) (Fig. 4A and4B) using univariate and Kaplan Meier survival analyses. We found that higher VNPI was not significantly associated with poorer RFS and VNPI did not significantly stratify patients as high and low risk of LR subgroups. By contrast, CAStotal stratified DC and VC patients into subgroups of high and low risk of LR with greater significance and HRs (CAStotal HR=5.6 vs. VNPI HR=0.70) (Supplementary Table 10). Multivariable analyses adjusted for other potentially confounding factors, such as tumor size, presence of comedo necrosis, age, and RT along with VNPI and CAS, revealed that CAStotal showed the highest association with RFS, with a HR=6.86 (Supplementary Table 11).",
                "These findings compellingly suggest that the CAS stratification of DCIS patients is superior to that of the traditional VNPI index."
            ],
            "subsections": []
        },
        {
            "title": "Discussion",
            "paragraphs": [
                "DCIS exhibits considerable inter-patient heterogeneity and has a poorly understood natural history. A lack of accurate models for prediction of risk of LR results in over-and under-treatment, complicated by the variable prognostic evidence of patient age, tumor margins, DCIS grade, and size. CA is a hallmark of cancers and is observable in >80% of breast tumors including pre-invasive lesions, and is associated with high grade in DCIS and IBC (18,19). Amplified centrosomes are present in premalignant cells and increase as the disease progresses to dysplasia, highlighting the potential involvement of CA in neoplastic transformation and progression (25).",
                "Our laboratory has previously shown that (a) high levels of CA are associated with poor progressionfree survival in invasive breast tumors, and (b) CA is higher in the aggressive TNBC subtype compared to grade-matched non-TNBCs (26,27). This notion was further validated by analysis of the CA20 gene score, which is based on genes associated with CA (28). Recent studies have reported that higher CA induces high-grade features in BCs; thus, CA has been associated with tumor evolution (29). Although studies have reported that BCs exhibit structurally amplified centrosomes, they have not yet established the prognostic value of this structural CA (30). This may be due, in part, to the 2D (i.e., cross-sectional) approaches used in these studies, which have limitations to accurately capture the 3D size of the centrosome. Moreso, most studies (31) examining CA in BCs have not rigorously evaluated confounding effects of other clinicopathologic variables on the prognostic value of CA.",
                "Our new semi-automated methodology uses quantitative centrosomal phenotyping and an algorithm to measure both numerical and structural centrosomal aberrations in DCIS tumors. For each sample, a continuous CAS was computed that categorized patients as having a high or low 10-year risk of LR.",
                "Findings from our retrospective study, which involved two large, well-characterized cohorts (DC and VC) of DCIS cases, showed that patients with LR within 10 years exhibited higher CAStotal relative to LR-free patients. Our study is the first to show that organellar-level differences distinguish DCIS patients with LR from LR-free patients, and that high levels of both numerical and structural CA are associated with increased 10-year risk of LR in DCIS patients. Our results suggest that aberrant centrosomal homeostasis in DCIS drives pathophysiological alterations that potentially facilitate disease progression through CIN-dependent as well as CIN-independent mechanisms. While CA may drive ITH through CIN, an increased centrosome complement may, via modulation of the microtubule cytoskeleton, enhance directional migration and invasion of malignant cells and thus enhance the risk of LR in the longer term (32). We have demonstrated that CAStotal is significantly and independently associated with poor RFS, and upon inclusion of both CAStotal and VNPI into multivariable models, we found that CAStotal outperforms VNPI in predicting LR. CAStotal predicts the 10-year risk of LR with higher concordance than VNPI. In DCIS patient subsets, defined based on their clinical and histopathological parameters, stratification by CAStotal prognostically augmented several clinicopathologic parameters in determining rate of recurrence. Among subsets of DCIS patients treated with BCS or those receiving additional adjuvant RT, CAStotal identified patients with high risk of LR.",
                "Thus, CAStotal can be used as a clinical tool to identify patients who can be safely treated with BCS/mastectomy alone, and those who will benefit from the inclusion of RT. Our centrosomal profiling methodology, which dichotomizes DCIS patients into high-and low-risk categories, enables clear go/no-go therapeutic decision making, and can substantially augment individualized management of DCIS based upon risk conferred by the patient's centrosomal complement. CAS, as the linear expression of the severity and frequency of numerical and structural CA, may serve as an indirect measure of ITH in DCIS. Our study, the first to robustly quantify CA in both pure and mixed DCIS samples, has contributed evidence supporting a model of CA-driven DCIS progression into IBC. These findings concur with previous studies wherein we, and others, observed that TNBC, the most aggressive subtype of BC, exhibits highest CA among all BC subtypes (26,29). Centrosome profiling can complement clinicopathologic and genomic evaluation to provide a comprehensive portrait of disease status. An exciting avenue for future research is to profile CA in all the stages of tumor progression starting from atypical hyperplasia to invasive and metastatic disease to evaluate if CA can function as a biomarker for tumor evolution.",
                "The commercially available Oncotype Dx DCIS score is applicable mainly to cases with resection margins of at least 3 mm and low/intermediate-grade DCIS measuring \u22642.5 cm, or in high-grade DCIS of \u22641 cm, as this is the set of patients from the ECOG 5194 study upon which the test was initially clinically validated (11). By contrast, our quantitative centrosomal phenotyping methodology is more broadly applicable and could be refined for other cancer types with rampant CA. The gene signature that comprises the basis of the Oncotype DCIS Score consists mainly of proliferation-related genes. CA is a phenotypic biomarker that serves as a readout of hundreds of deregulated signaling pathways that culminate in numerical and/or structural CA, including dysregulated proliferation-related signaling cascades. Thus, our methodology captures prognostic information from a broader swath of biological pathways that are deregulated in and drive the biology of DCIS. CAS-based risk profiling of core biopsies may reduce the number of re-excisions even in the event of close/positive margins.",
                "However, our study has a few limitations. There are imbalances in the number of patients in different subgroups, in the DC and the VC of the study, which has resulted in better performance of CAS (higher HR) in the DC. While the DC has more high-grade patients, the VC has a balanced number of high, intermediate, and low-grade patients. High-grade patients tend to present with invasive recurrence. A higher number of patients recurred as invasive in the DC and patients with invasive recurrence exhibited higher CAS when compared to patients who recurred as DCIS in DC. Whereas, in VC due to more balanced numbers of high, intermediate, and low-grade patients, no such variation in the type of LR was observed. Furthermore, lack of receptor status in some cases precluded study of the confounding effect of receptors in this dataset. The study cohort did not include any patients treated with endocrine therapy. These limitations in the DC and VC perhaps lead to the slightly different performance of CAS among the two cohorts. Validation studies in external cohorts and mechanistic studies to understand the role of CA-associated proteins in DCIS progression model are warranted.   (iCTRs) and megacentrosomes (mCTRs). iCTRs were defined as centrosomes that stain positive for \u03b3-tubulin and whose volumes lie within the range of centrosome volumes found in normal breast tissue stained for \u03b3-tubulin. (B) mCTRs were defined as centrosomes in a neoplastic region that stain positive for \u03b3-tubulin and whose volume is greater than the upper limit of the centrosome volume range found in corresponding normal tissue immunostained for \u03b3-tubulin. Thus, mCTRs are centrosomes with aberrantly large volumes and are considered to represent structurally amplified centrosomes.      "
            ],
            "subsections": []
        },
        {
            "title": "Supplementary Materials and Methods",
            "paragraphs": [
                "where: Rth is the highest number of centrosomes present in a normal breast cell, i.e., 2. Ni is the number of iCTRs in a cell that contains more than 2 iCTRs; Thus, (Ni-Rth) indicates the number of excess centrosomes present in a cell with numerical CA; R is the range of values for number of centrosomes present in a normal cell, which is 2 here; pi is the percentage of cells with >2 iCTRs; \u00dfi is a scaling factor to ensure that both CASi (numerical) and CASm (structural) are assigned equal weight in the formula for CAStotal; N is the total number of cells analyzed in the sample; Ni depicts the average number of cells with numerical CA.",
                "The \"severity\" component of CASi, (i.e., \ud835\udc34\ud835\udc63\ud835\udc52\ud835\udc5f\ud835\udc4e\ud835\udc54\ud835\udc52 N D H OP QR P S quantifies how \"severe\" the numerical CA is [i.e., the extent to which the numerical CA exceeds the baseline value of 2 in cells that carry three or more iCTRs (i.e., Ni >2)] (Supplementary Fig. 4Ai and4ii). Therefore, cancer cells with 1 or 2 iCTRs do not contribute to this component. Since cells with larger numbers of iCTRs represent severe numerical CA, a linear measurement was implemented to provide a measure of the number of iCTRs (above the baseline value of 2) in a given cell by computing the score (Ni -2) for each cell. Finally, an average of all these scores is determined. The \"frequency\" component of the CASi score (i.e., pi/\u00dfi) provides the scaled frequency of numerical CA in the sample (Supplementary Fig. 4Aiii andiv). The value of CASi scaling factor \ud835\udefd . used here is 0.1 for breast tissue.",
                "Quantitation of structural CA: Equation 2 for CASm represents how an aggregate value reflecting both frequency and severity of structural CA is derived for the sample: \ud835\udc49 .V is the volume of the \ud835\udc5a 12 mCTR in the \ud835\udc56 12 nucleus; \ud835\udc5d V is the percentage of cells with mCTRs; where a mCTR is defined as a centrosome whose volume exceeds the \ud835\udc49 12 critical for that tissue; \ud835\udc49 12 critical for a given tissue is the maximum volume of a normal centrosome in that tissue, which is 0.735 \u00b5m 3 for breast tissue; \ud835\udefd V is a scaling factor used to ensure that both CASi and CASm contribute equally towardsCAStotal. Value of \ud835\udefd V used here is 0.148. \ud835\udf0e X .V is the standard deviation of the volume of mCTRs. For each mCTR, a z-score was computed based on the formula below, reflecting the extent to which the volume of that mCTR exceeded the maximal normal value (i.e., the value for \ud835\udc49 .V -\ud835\udc49 12 critical is computed) relative to the baseline (achieved by dividing by the \ud835\udf0e X .V the standard deviation): z = \ud835\udc49 .V -\ud835\udc49 12 \ud835\udf0e X .V Next, this value was multiplied by the number of mCTRs per nucleus. Finally, all values were averaged to obtain the severity score for structural CA (Supplementary Fig. 4Bi andii). The frequency component of CASm has essentially the same overall mathematical formula as the corresponding term in the CASi component Supplementary Fig. 4Biii andiv). The components, CASi and CASm, contribute equally to the CAStotal score. Supplementary Table 4: Multivariate Cox proportional regression analysis for the risk of LR in DCIS treated with BCS or mastectomy comparing the influence of common clinicopathological variables relative to CASi and CASm in DC and VC."
            ],
            "subsections": []
        },
        {
            "title": "Supplementary Table 5: Table representing the Hazard Ratios from univariate and multivariate bootstrap analysis for CAStotal (high vs low).",
            "paragraphs": [
                "Supplementary Figure 15: Fitted normal and kernel density curves on the histogram are estimated based on the bootstrap sample mean and standard deviation. They show that 1000 hazard ratios are nearly normally distributed with light skewness. (A) univariate analysis, and (B) multivariate analysis. Supplementary Table 6: Descriptive statistics of clinicopathological characteristics for pure DCIS based on the recurrence status in the DC (A) where recurrence was in DCIS form and (B) where recurrence was in invasive form. The \ud835\udf12 J p-values were used to determine if the differences in proportions were statistically significant. Supplementary Table 7: Descriptive statistics of clinicopathological characteristics for pure DCIS based on the recurrence status in the VC (A) where recurrence was in DCIS form and (B) where recurrence was in invasive form. The \ud835\udf12 J p-values were used to determine if the differences in proportions were statistically significant. "
            ],
            "subsections": []
        }
    ]
}
