Repository: boschresearch/Pap2Pat

# Pap2Pat Dataset

### File Schema

Every directory in `data` corresponds to one patent-paper pair and contains the full texts of both patent and paper, as well as the patent outlines. We include all information in JSON for programmatic parsing and Markdown for manual inspection.

```yaml
data/:
    paper_id-patent_id/:
        # Nested JSON format
        patent.json: JSON file containing patent metadata and full-text, as well as all outlines
        paper.json: JSON file containing paper metadata and full-text
        # Markdown format
        patent.md: patent full-text formatted in markdown
        paper.md: paper full-text formatted in markdown

File: Pap2Pat/data/W3000627172-US20220042999/patent.json (part 1 of 4)
{
    "id": "US20220042999",
    "authors": [
        "Karuna Mittal",
        "Padmashree Rida",
        "Ritu Aneja"
    ],
    "title": "Quantitative Centrosomal Amplification Score to Predict Local Recurrence of Ductal Carcinoma In Situ",
    "date": "2019-12-06 00:00:00",
    "abstract": "Embodiments may provide capability to predict the 10-year risk of local recurrence of ductal carcinoma in situ (DCIS) conditions or other non-invasive carcinomas in situ. Embodiments may evaluate the severity and frequency of numerical and structural CA present within DCIS, and may assign a quantitative centrosomal amplification score (CAS) to each sample. For example, a method of determining the risk profile of a carcinoma in situ in a patient may comprise determining severity and frequency of numerical and structural centrosome amplification present within a sample of a carcinoma in situ from the patient and determining at least one centrosome amplification score (CAS) value for the sample based on the determined severity and frequency of numerical and structural centrosome amplification in the sample, wherein the determined at least one CAS value provides a measure of a level of a 10-year risk of local recurrence associated with the carcinoma in situ.",
    "sections": [
        {
            "title": "DESCRIPTION",
            "paragraphs": [],
            "subsections": [
                {
                    "title": "BACKGROUND",
                    "paragraphs": [
                        "The present invention relates to techniques that provide improved capability to predict the risk of recurrence of DCIS and other non-invasive carcinomas in situ cancer conditions using a quantitative centrosomal amplification score.",
                        "Approximately 20% of screen-detected breast cancers (BC) are Ductal Carcinoma In Situ (DCIS), a pre-invasive form of BC wherein malignant epithelial cells are confined to the lumen of a mammary duct and do not invade into the adjacent stroma. Notably, 20-53% of women with untreated DCIS progress to invasive BC over a period of \u226510 years. Since the progressive potential of a DCIS lesion cannot be reliably determined, local control via surgical excision with or without local radiotherapy is the mainstay strategy, with addition of endocrine blockade in some cases. Unfortunately, 10-35% of DCIS patients treated with lumpectomy or breast conservation surgery (BCS) later present with a local recurrence (LR) and about half of all recurrences occur in the form of invasive breast cancer (IBC). A major challenge is to avoid under- or over-treatment by developing prognostic biomarkers that can stratify patients diagnosed with DCIS or other non-invasive carcinomas in situ based on their recurrence risk.",
                        "Current predictors of recurrence risk for DCIS such as the Van Nuys Prognostic Index (VNPI) and the Memorial Sloan Kettering DCIS nomogram are based on routinely-used clinicopathological parameters but lack consistency and reproducibility in risk prediction. In addition, these tools do not integrate prognostically-informative molecular predictors, and underestimate DCIS heterogeneity. While Oncotype Dx Breast DCIS score, a commercially-available gene-expression based assay, has some value in predicting LR, it has only been validated in two cohorts (ECOG E5194 and Ontario DCIS). The poor stratification of high/intermediate-risk patients in these two cohorts has called into question the prognostic value of this tool.",
                        "Extensive genetic and phenotypic intratumoral heterogeneity (ITH) characterizes DCIS. In a pre-invasive lesion, higher ITH predicts greater likelihood of LR and invasive BC. Amplified centrosomes underlie erroneous mitoses and fuel chromosomal instability (CIN), which is a well-recognized driver of ITH. Although normal cells have one centrosome pre-S-phase and two centrosomes post-S-phase, cancer cells invariably display centrosome amplification (CA); an abnormal increase in the number (i.e., numerical amplification) and/or volume (i.e., structural amplification) of centrosomes.",
                        "Accordingly, a need arises for techniques that provide improved capability to predict the risk of recurrence of DCIS or other non-invasive carcinomas in situ, as well as to provide more personalized therapy and reduce the risk of over-treatment or under-treatment."
                    ],
                    "subsections": [],
                    "outline_long": [
                        "introduce DCIS",
                        "describe limitations of current predictors",
                        "explain centrosome amplification",
                        "highlight need for improved prediction",
                        "motivate new approach"
                    ],
                    "num_characters": 2819,
                    "outline_medium": [
                        "introduce DCIS and its challenges",
                        "limitations of current predictors of recurrence risk"
                    ],
                    "outline_short": [
                        "motivate DCIS recurrence prediction"
                    ]
                },
                {
                    "title": "SUMMARY",
                    "paragraphs": [
                        "Embodiments of the present systems and methods may provide improved capability to predict the risk of recurrence of ductal carcinoma in situ (DCIS) conditions or other non-invasive carcinoma in situ. Embodiments may utilize differences in in the extent and/or type of CA to distinguish recurrent and non-recurrent DCIS. Embodiments may provide a methodology for the rigorous quantitation of CA phenotypes, as well as using the prognostic value of numerical and/or structural CA. Embodiments may utilize the two features of CA-frequency (i.e., percentage of cells showing amplified centrosomes), and/or severity (i.e., how abnormal the number/volume of centrosomes is in a given sample) for prognostic purposes.",
                        "Embodiments may provide a methodology for centrosomal phenotyping to quantitate both numerical and structural centrosomal aberrations in clinical tissue samples. Centrosomes may be immunofluorescently stained using an antibody against \u03b3-tubulin, and nuclei may be co-stained with Hoechst. Embodiments of the analytical procedure may provide robust interrogation of the capacity of centrosomal overload to predict the risk of LR after a lumpectomy. Embodiments may provide an algorithm that quantitates the frequency/prevalence and severity of CA (both numerical and structural) in formalin-fixed paraffin-embedded (FFPE) clinical samples, and computes a centrosome amplification score (CAS) for each sample. Embodiments may use CAS as a metric that may improve treatment recommendations and allow identification of patients at low risk of recurrence for whom adjuvant radiotherapy (RT) may not be required. CAS demonstrates the highest concordance among the known prognostic models such as VNPI and commonly used clinicopathological variables such as grade, age, and comedo necrosis.",
                        "Embodiments may utilize FFPE full-face sections, tissue microarrays, biopsies, fresh frozen sections and sections fixed with a variety of other fixation protocols, cells in culture, fine needle aspirates, circulating tumor cells, or tumor cells dislodged (from tumor) or isolated or cultured using any other means (including patient-derived xenografts or primary cultures). Likewise, embodiments may utilize staining the nucleus, staining cell boundaries, or otherwise visualizing cell boundaries. Further, embodiments may determine the normal 3-D volume range by staining any component of the pericentriolar material (using a procedure similar to that used in herein) or staining individual centrioles, as long as an appropriate volume range/cutoff for normal tissue is used to define iCTRs vs mCTRs. In embodiments, centrosomes may also be labelled using immunohistochemistry and appropriate volumes may be determined. Similarly, transmission electron microscopy may be utilized. Further, centrosome volumes may also be determined if the tumor cells are transfected with plasmids or viruses expressing epitope-tagged or fluorescently-tagged proteins that are PCM or centriole components and would localize to centrosomes.",
                        "For example, in an embodiment, a method of determining a 10 year risk of local recurrence of a patient diagnosed with a carcinoma in situ may comprise determining severity and frequency of numerical and structural centrosome amplification present within a sample of a carcinoma in situ from the patient, and determining at least one centrosome amplification score (CAS) value for the sample based on the determined severity and frequency of numerical and structural centrosome amplification in the sample, wherein the determined at least one CAS value provides a measure of a level of a 10 year risk of local recurrence associated with the carcinoma in situ.",
                        "In embodiments, determining severity and frequency may comprise (a) processing a sample of tumor tissue or cancer cells from the patient in a form suitable for visualization and demarcation of cell nuclei, individually distinguishable centrosomes (iCTRs) and megacentrosomes (mCTRs) in a region of interest (ROI) defined by a plurality of cell nuclei, (b) determining a volume of each iCTR and mCTR in the ROI, and (c) determining numbers of iCTRs and mCTRs associated with each cell nucleus in the ROI, wherein a centrosome is categorized as an iCTR when the volume of the centrosome is within a range of volumes found in normal tissue, and a centrosome is categorized as an mCTR when the volume the centrosome is greater than the range of volumes found in normal tissue. The range of volumes found in normal tissue may be about 0.20-0.74 cubic microns for breast tissue stained to visualize gamma-tubulin distribution. Determining at least one CAS value may comprise (d) calculating at least one structural CAS value for the sample based on the determined volumes of each iCTR and mCTR in the ROI, wherein the total structural CAS value is an aggregate value of both frequency and severity of structural centrosome amplification, (e) calculating at least one numerical CAS value for the sample based on the determined numbers of iCTRs and mCTRs associated with each cell nucleus in the ROI, wherein the total numerical CAS value is an aggregate value of both frequency and severity of numerical centrosome amplification, and (f) calculating at least one total CAS value for the sample based the at least one structural CAS value and the at least one numerical CAS value, wherein the at least one structural CAS value, the at least one numerical CAS value, and the at least one total CAS value provides a measure of a level of a 10 year risk of local recurrence associated with the carcinoma in situ.",
                        "In embodiments, an above-threshold CAS value may indicate a greater risk of local recurrence of the carcinoma in situ than does a below-threshold CAS value. The CAS value may be an independent predictor of relapse-free survival after accounting for potentially confounding factors including at least one of tumor grade, patient age, comedo necrosis, patient treatment with radiotherapy, and receptor status. An above-threshold numerical CAS value may indicate a greater risk of local recurrence of the carcinoma in situ than does a below-threshold numerical CAS value. An above-threshold structural CAS value may indicate a greater risk of local recurrence of the carcinoma in situ than does a below-threshold structural CAS value. An above-threshold total CAS value may indicate a greater risk of local recurrence of the carcinoma in situ than does a below-threshold total CAS value. The total CAS value may stratify patients into those at high risk of recurrence of carcinoma in situ and into those at low risk of recurrence of carcinoma in situ. The total CAS value may stratify patients into those at high risk of recurrence of carcinoma in situ and into those at low risk of recurrence of carcinoma in situ after accounting for confounding factors including at least one of tumor grade, patient age, comedo necrosis, patient treatment with radiotherapy, and receptor status and wherein the stratification provided by the total CAS value is superior to the stratification provided by the Van Nuys Prognostic Index. An above-threshold total CAS value may indicate patients that have had breast conservation surgery for the carcinoma in situ who would benefit from adjuvant radiotherapy.",
                        "In an embodiment, a computer program product for determining the risk profile of a patient diagnosed with a carcinoma in situ, the computer program product comprising a non-transitory computer readable storage having program instructions embodied therewith, the program instructions executable by a computer, to cause the computer to perform a method comprising determining severity and frequency of numerical and structural centrosome amplification present within a sample of a carcinoma in situ from the patient, determining at least one centrosome amplification score (CAS) value for the sample based on the determined severity and frequency of numerical and structural centrosome amplification in the sample, wherein the determined at least one CAS value provides a measure of a level of a 10 year risk of local recurrence associated with the carcinoma in situ.",
                        "In embodiments, determining severity and frequency may comprise (a) processing a sample of tumor tissue or cancer cells from the patient in a form suitable for visualization and demarcation of cell nuclei, individually distinguishable centrosomes (iCTRs) and megacentrosomes (mCTRs) in a region of interest (ROI) defined by a plurality of cell nuclei, (b) determining a volume of each iCTR and mCTR in the ROI, and (c) determining numbers of iCTRs and mCTRs associated with each cell nucleus in the ROI, wherein a centrosome is categorized as an iCTR when the volume of the centrosome is within a range of volumes found in normal tissue, and a centrosome is categorized as an mCTR when the volume the centrosome is greater than the range of volumes found in normal tissue. The range of volumes found in normal tissue may be about 0.20-0.74 cubic microns for breast tissue stained to visualize gamma-tubulin distribution. Determining at least one CAS value may comprise (d) calculating at least one structural CAS value for the sample based on the determined volumes of each iCTR and mCTR in the ROI, wherein the total structural CAS value is an aggregate value of both frequency and severity of structural centrosome amplification, (e) calculating at least one numerical CAS value for the sample based on the determined numbers of iCTRs and mCTRs associated with each cell nucleus in the ROI, wherein the total numerical CAS value is an aggregate value of both frequency and severity of numerical centrosome amplification, and (f) calculating at least one total CAS value for the sample based the at least one structural CAS value and the at least one numerical CAS value, wherein the at least one structural CAS value, the at least one numerical CAS value, and the at least one total CAS value provides a measure of a level of a 10 year risk of local recurrence associated with the carcinoma in situ.",
                        "In embodiments, an above-threshold CAS value may indicate a greater risk of local recurrence of the carcinoma in situ than does a below-threshold CAS value. The CAS value may be an independent predictor of relapse-free survival after accounting for potentially confounding factors including at least one of tumor grade, patient age, comedo necrosis, patient treatment with radiotherapy, and receptor status. An above-threshold numerical CAS value may indicate a greater risk of local recurrence of the carcinoma in situ than does a below-threshold numerical CAS value, an above-threshold structural CAS value may indicate a greater risk of local recurrence of the carcinoma in situ than does a below-threshold structural CAS value, an above-threshold total CAS value may indicate a greater risk of local recurrence of the carcinoma in situ than does a below-threshold total CAS value, the total CAS value may stratify patients into those at high risk of recurrence of carcinoma in situ and into those at low risk of recurrence of carcinoma in situ, the total CAS value may stratify patients into those at high risk of recurrence of carcinoma in situ and into those at low risk of recurrence of carcinoma in situ after accounting for confounding factors including at least one of tumor grade, patient age, comedo necrosis, patient treatment with radiotherapy, and receptor status, the stratification provided by the total CAS value may be superior to the stratification provided by the Van Nuys Prognostic Index, and an above-threshold total CAS value may indicate patients that have had surgery for the carcinoma in situ who would benefit from adjuvant radiotherapy. An above-threshold total CAS value may indicate patients that have had breast conservation surgery for the carcinoma in situ who would benefit from adjuvant radiotherapy."
                    ],
                    "subsections": [],
                    "outline_long": [
                        "introduce embodiments",
                        "describe CA-based prediction",
                        "outline centrosomal phenotyping",
                        "detail analytical procedure",
                        "calculate centrosome amplification score",
                        "use CAS for treatment recommendations",
                        "describe sample preparation",
                        "stain centrosomes and nuclei",
                        "determine normal 3-D volume range",
                        "label centrosomes using immunohistochemistry",
                        "use transmission electron microscopy",
                        "determine centrosome volumes",
                        "describe method for determining 10-year risk",
                        "process sample for visualization",
                        "determine volume of each iCTR and mCTR",
                        "determine numbers of iCTRs and mCTRs",
                        "calculate structural CAS value",
                        "calculate numerical CAS value",
                        "calculate total CAS value",
                        "interpret CAS values",
                        "describe computer program product",
                        "execute program instructions",
                        "determine risk profile"
                    ],
                    "num_characters": 11883,
                    "outline_medium": [
                        "introduce centrosomal amplification score",
                        "utilize differences in CA to distinguish recurrent and non-recurrent DCIS",
                        "provide methodology for quantitating CA phenotypes",
                        "utilize CA-frequency and severity for prognostic purposes",
                        "provide centrosomal phenotyping methodology",
                        "immunofluorescently stain centrosomes and nuclei",
                        "provide algorithm for computing CAS",
                        "use CAS to improve treatment recommendations",
                        "utilize various sample types and staining methods",
                        "determine normal 3-D volume range",
                        "provide method of determining 10-year risk of local recurrence"
                    ],
                    "outline_short": [
                        "introduce centrosomal amplification score",
                        "describe centrosomal phenotyping methodology",
                        "outline algorithm for centrosome amplification score",
                        "summarize application of centrosome amplification score",
                        "highlight advantages over existing prognostic models"
                    ]
                },
                {
                    "title": "DETAILED DESCRIPTION",
                    "paragraphs": [
                        "Embodiments of the present systems and methods may provide improved capability to predict the risk of recurrence of ductal carcinoma in situ (DCIS) conditions or other non-invasive carcinoma in situ. Embodiments may utilize differences in in the extent and/or type of CA to distinguish recurrent and non-recurrent DCIS. Embodiments may provide a methodology for the rigorous quantitation of CA phenotypes, as well as using the prognostic value of numerical and/or structural CA. Embodiments may utilize the two features of CA-frequency (i.e., percentage of cells showing amplified centrosomes), and/or severity (i.e., how abnormal the number/volume of centrosomes is in a given sample) for prognostic purposes. Although DCIS is used as an example herein, the present techniques may be equally applied to other non-invasive carcinoma in situ, as well as to other conditions, such as evaluation after breast conservation surgery, etc.",
                        "In embodiment, the methodology may evaluate the severity and frequency of numerical and structural CA present within DCIS, and may assign a quantitative centrosomal amplification score (CAS) to each sample. For example, analyses were performed in a discovery cohort (DC, n=133) and a validation cohort (VC, n=119).",
                        "Embodiments may provide results indicating that DCIS cases with LR exhibited significantly higher CAS than recurrence-free cases. Higher CAS may be associated with a greater risk of developing LR (HR=6.3 and 4.8 for DC and VC, respectively; p<0.001). CAS remained an independent predictor of relapse-free survival (HR=7.4 and 4.5 for DC and VC, respectively; p<0.001) even after accounting for potentially confounding factors (grade, age, comedo necrosis and radiotherapy). Patient stratification using CAS (p<0.0001) may be superior to that by Van Nuys Prognostic Index (VNPI) (HR for CAS=6.2, vs. HR for VNPI=1.1). Among patients treated with breast-conserving surgery alone, CAS identified patients likely to benefit from adjuvant radiotherapy (RT).",
                        "For example, in embodiments, CAS predicted 10-year LR risk for patients who underwent surgical management alone and identified patients who may be at low risk of recurrence, and for whom adjuvant RT may not be required. CAS demonstrated the highest concordance among the known prognostic models such as VNPI and clinicopathological variables such as grade, age, and comedo necrosis.",
                        "In embodiments, the present techniques quantitated amplified centrosomes using a semi-automated pipeline technology that integrates immunofluorescence confocal microscopy with digital image analysis to generate a quantitative centrosome amplification score (CAS). CAS is a summation of the severity and frequency of centrosomal aberrations in clinical tumor samples. Embodiments may be utilized in developing CAS as a readily quantifiable biomarker that can predict the risk of local recurrence (LR) in DCIS with higher concordance than existing predictive tools. CAS may stratify lumpectomy cases into \u201clow-CA DCIS\u201d and \u201chigh-CA DCIS\u201d wherein \u201chigh-CA DCIS\u201d are much more likely to have LR, thereby aiding treatment decision-making. Embodiments may highlight organellar-level differences between recurrent and non-recurrent DCIS. CAS may serve as a promising new clinical tool to aid decision-making and improve treatment recommendations for DCIS patients.",
                        "Embodiments may provide a methodology for centrosomal phenotyping to quantitate both numerical and structural centrosomal aberrations in clinical tissue samples. Centrosomes may be immunofluorescently stained using an antibody against \u03b3-tubulin, and co-stained nuclei with Hoechst. Embodiments of the analytical procedure may provide robust interrogation of the capacity of centrosomal overload to predict the risk of LR after a lumpectomy. Embodiments may provide an algorithm that quantitates the frequency/prevalence and severity of CA (both numerical and structural) in formalin-fixed paraffin-embedded (FFPE) clinical samples, and computes a centrosome amplification score (CAS) for each sample. Embodiments may use CAS as a metric that may improve treatment recommendations and allow identification of patients at low risk of recurrence for whom adjuvant RT may not be required. CAS demonstrates the highest concordance among the known prognostic models such as VNPI and commonly used clinicopathological variables such as grade, age, and comedo necrosis.",
                        "Embodiments may utilize FFPE full-face sections, tissue microarrays, biopsies, fresh frozen sections and sections fixed with a variety of other fixation protocols, cells in culture, fine needle aspirates, circulating tumor cells, or tumor cells dislodged (from tumor) or isolated or cultured using any other means (including patient-derived xenografts or primary cultures). Likewise, embodiments may utilize staining the nucleus, staining cell boundaries, or otherwise visualizing cell boundaries.",
                        "Materials and Methods",
                        "Clinical Tissue Samples",
                        "A retrospective study was conducted that included FFPE tissue sections of primary pure DCIS consecutively diagnosed between 1988 and 2012 that were obtained from Nottingham City Hospital, UK. Tumor tissues were preserved by standard approved processing methods using formalin fixation and embedding in paraffin. These tumor blocks were stored in the Nottingham tissue bank. Cases that had (a) adequate amount of tissue, (b) all relevant clinicopathologic data available, and (c) at least 10 years of follow-up were eventually included in the study. The samples for the study were shared in three batches. For the pilot study to estimate the sample size, samples for the first 50 consecutive cases that met inclusion criteria were shared and based upon our findings, the proposed sample size of 116 for each cohort was expected to yield a power of 80% with an alpha of 0.05 (FIG. 8). FIG. 8 shows Kaplan Meier survival curves representing the RFS of patients in the DC stratified into \u201cCAStotal\u201d high and low groups in a cohort of 50 patients.",
                        "Subsequently, samples for the next 83 cases were shared which together with the earlier 50 samples formed the discovery cohort (DC). The validation cohort (VC) was received only after the study (staining, imaging, and image analysis) on the DC was completed. To exclude any bias, the GSU research group was totally blinded to clinicopathologic and outcome details of the patients included in the study. These data were not shared with GSU research team who performed the staining, imaging, and image analysis until the CAS scores were generated for each patient in all cohorts. The discovery cohort (DC) (n=133) and validation cohort (VC) (N=119) comprised of consecutive pure DCIS patients (no evidence of microinvasive or invasive breast cancer) with available tissue samples that showed free surgical margins >2 mm (to avoid the effect of this confounder on the study outcome) and underwent BCS or mastectomy with or without adjuvant radiotherapy (RT) (FIG. 9). FIG. 9 shows a REMARK diagram describing the flow of patients through the study, including the number of patients included in each stage of the analysis.",
                        "All cases were histologically reviewed, and diagnoses were confirmed by two independent pathologists, and in case of disagreement between the two reviewing pathologists the specialist breast pathologist (EAR) confirmed the diagnosis. All cases were accompanied by data pertaining to their clinicopathologic variables such as age at diagnosis, menopausal status, DCIS size, nuclear grade, presence of comedo-type necrosis, treatment, VNPI, Ki67 proliferation index, and information about treatment (adjuvant RT), recurrence-free survival (RFS) defined by the time (in months) between 6 months after the first surgery and occurrence of ipsilateral LR in the form of either DCIS or IBC, date of initial diagnosis, date of surgery, and patient status at last contact (23). Patients who underwent completion surgery within the first 6 months after primary resection surgery due to positive/close surgical margins or presence of residual tumor tissue were not considered to have disease recurrence. All patients who developed contralateral breast events were censored at the time of development of the contralateral tumor. None of the patients in our discovery/validation cohorts received adjuvant endocrine therapy.",
                        "To determine normal volumes of the centrosomes, full-face sections of normal breast tissue from reduction mammoplasties (n=40) and breast tumors with extensive regions of adjacent uninvolved tissues (n=40) were obtained from Stavanger University Hospital, Norway, Nottingham City Hospital, UK, and West Georgia Hospital, GA, USA. All study aspects were (a) approved by every Institutional Review Board, and (b) in compliance with guidelines in material transfer and data use agreements for all involved institutions, and Georgia State University. Informed consent was obtained from all subjects.",
                        "FIG. 1a illustrates centrosomes in breast tissues (normal, DCIS or IBC) that were categorized into individually distinguishable centrosomes (iCTRs 102) and megacentrosomes (mCTRs 104). iCTRs 102 were defined as centrosomes that stain positive for \u03b3-tubulin and whose volumes lie within the range of centrosome volumes found in normal breast tissue stained for \u03b3-tubulin. FIG. 1b illustrates mCTRs 104 that were defined as centrosomes in a neoplastic region that stain positive for \u03b3-tubulin and whose volume is greater than the upper limit of the centrosome volume range found in corresponding normal tissue immunostained for \u03b3-tubulin. Thus, mCTRs are centrosomes with aberrantly large volumes and are considered to represent structurally amplified centrosomes.",
                        "FIGS. 2a and 2b illustrate an example of a semi-automated workflow to quantify CA in clinical samples. At 202, sample selection may be performed. At 204, DCIS resection tissue from patients or subjects may be obtained. Samples may be obtained from surgically removed tumors/biopsies, or fine-needle aspirate or any cell suspension, cells isolated from body fluid samples or cells dislodged from tumor by any other means. At 206, clinicopathological data from the patients or subjects may be obtained. At 208, recurrence and treatment data for the patients or subjects may be obtained.",
                        "At 210, tissue staining may be performed. For example, types of normal and cancer tissue samples that may be selected may include Formalin-fixed paraffin-embedded or tissue that was fresh-frozen in OCT compound and sectioned or tissue fixed with methanol or any other appropriate fixative. Centrosomes may be immunofluorescently stained 212 for \u03b3-tubulin (red) and nuclei (with Hoechst) 214 in paraffin embedded sections of DCIS. For dual color staining 214, samples to be used may be stained with, for example, antibodies (or any binding agent) directed against any component of centrosomes or centrioles or the peri-centriolar matrix (PCM) or any protein that shows substantial localization to centrosomes at any or all stages of the cell cycle.",
                        "Examples of centrosomal proteins may include Cell division cycle protein 27 homolog (CDC27Hs), Centrosomal protein of 110 kDa (Cep110), Centriolin (110 kDa centrosomal protein), Tubulin gamma-1 chain (GCP-1), Separin, Centrosomal protein of 27 kDa (Cep27), Gamma-tubulin complex component 4 (GCP-4), Serine/threonine-protein phosphatase 4 catalytic subunit (PP4C), Spindle assembly abnormal protein 6 homolog (HsSAS-6), Nucleophosmin (NPM), Serine/threonine-protein kinase PLK1, Aurora C, Centrosomal protein of 290 kDa (Cep290), Ninein (hNinein), Centrin-1, Kinesin-like protein KIF15, Centrosomal protein of 63 kDa (Cep63), A-kinase anchor protein 9 (AKAP 450), Cytoskeleton-associated protein 5 (Colonic and hepatic tumor over-expressed protein: Ch-TOG protein), Breast cancer type 1 susceptibility protein (RING finger protein 53), Serine/threonine-protein kinase Nek2, pericentrin, centrin-2, cenexin.",
                        "For example, staining of centrosomes may be performed using antibodies directed against \u03b3-tubulin and centrin may be used for some samples to do the verification.",
                        "Likewise, staining of nuclei may be performed using DAPI or any other nuclear stain, or any Ab or binding agent targeted against any nuclear component or nuclear membrane component. For example, Hoechst may be used as nuclear stain.",
                        "Optimized staining steps involving antigen retrieval and incubation time may be performed.",
                        "Confocal microscopy 218 imaging of clinical samples.",
                        "Types of microscopy/analytical method: laser scanning or spinning-disk confocal, electron microscopy, electron microscope tomography, IHC, 3D-SIM, X-ray microscopy or any other kind of microscopy/analysis that allows the volume of centrosomes in individual cells to be determined. For example, the LSM 700 confocal microscope may be used.",
                        "Images of tissue samples may be acquired with, for example, a Zeiss LSM 700 confocal microscope 218 (using 63\u00d7 oil immersion lens with a numerical aperture of 1.4 220 at 1.5\u00d7 optical zoom 222). All imaging parameters may be fixed across all samples. For optimal results, laser power may be adjusted to the minimum level wherein fluorophore emission was saturated. For detector saturation, the gain (master) may be adjusted such that the detector registers the target fluorophores in each channel within full range of detector settings 224 (8-bit, 12-bit, 16-bit) to prevent over- and under-saturation and maximize accuracy. The offset may be adjusted to minimize the background in the sample. Normal, DCIS and IBC areas premarked by a pathologist were imaged to obtain at least 10 regions of interest (ROIs) each containing 20-30 nuclei and associated centrosomes 226. For example, 10-15 fields of view within the stained tissue may be imaged via laser scanning confocal microscopy and for each field, 9-15 optical sections of 0.45 um thickness each are acquired.",
                        "At 228, image analysis and counting may be performed. At 230, background subtraction, surfacing, splitting, and volume rendering may be performed. At 232, iCTR and mCTR counting and volume determination may be performed.",
                        "An example of image analysis and counting 228 is shown in more detail in FIG. 42. Image analysis and counting 228 begins with 4202, in which for each field of view, the raw image may be used to first quantify the volume of each centrosome to determine which are iCTRs and which are mCTRs and to allocate them to related nuclei. If there is any confusion or is not clear from the raw image, then Maximum intensity projection may be used to resolve the image. To do this, the optical sections are stacked to produce a \u201cmaximum intensity projection image\u201d and a region of interest (ROI) is defined wherein there are several nuclei (at least 10) and centrosomes and each nucleus can be assigned to a centrosome or centrosome cluster. Any nucleus which is not visible completely is excluded (along with the centrosome(s) associated with it) from the ROI.",
                        "At 4204, the centrosomes may be categorized. Centrosomes may be categorized as individual centrosomes (iCTRs) if their numbers and boundaries can be clearly distinguished and their volumes lie within the range of volumes found in normal tissue, for example, (0.2-0.74 cubic microns for breast tissue stained to visualize gamma-tubulin distribution). Centrosomes may be categorized as megacentrosomes (mCTRs) if the volume of a centrosome is greater than the range of volumes found in normal tissue, for example 0.74 cubic micron for breast tissue stained to visualize gamma-tubulin distribution. Note that normal tissues usually have only 1 or 2 iCTRs associated with each nucleus, and no mCTRs.",
                        "At 4206, iCTR and mCTR counting may be performed. Within each region of interest, the number of iCTRs and/or mCTRs associated with each individual nucleus may be recorded as 1i, 2i, 3i, etc., for iCTRs and 1m, 2m, 3m, etc., for mCTRs. The total number of iCTRs and mCTRs within the ROI may be calculated.",
                        "At 4208, iCTR and mCTR volume determination may be performed. The raw confocal images are then opened in a suitable volume rendering software for determining the volumes of each iCTR and mCTR present in each ROI. For analysis, the IMARIS 8.2 3D volume analysis SOFTWARE may be used, for example. Any suitable volume rendering software may be used for this step. A low fluorescence intensity threshold value may be selected on the basis of smallest visible centrosome in normal samples (the same value is used in tumor samples too). The volume for all the centrosomes in the image may be obtained through this software. The volume range for a normal centrosome may be determined by analyzing the volumes of at least 1000 iCTRs from normal uninvolved breast tissue of, for example, 3 patients. The smallest and the largest value for centrosomal volume may provide the \u201cnormal centrosome volume range\u201d for that tissue, for example (0.20-0.74 cubic microns for breast tissue stained to visualize gamma-tubulin). Since, normal samples do not have megacentrosomes, that aspect may be ignored.",
                        "For images of tumor samples, volumes of all iCTRs and mCTRs may be determined using the same (i) volume rendering software as for normal tissue, and (ii) fluorescence intensity threshold as for the corresponding normal tissue.",
                        "At 4210, using the \u201cnormal centrosome volume range\u201d determined for normal samples, centrosomes in the cancer sample may be classified into iCTRs and mCTRs. At 4212, for each ROI in the cancer tissue, the number of iCTRs and mCTRs associated with each nucleus within the ROI may be recorded for analysis. At 4214, also shown as 234 of FIG. 2b, a cumulative Centrosome Amplification Score (CAS) may be determined for the cancer sample using, for example, the formula below:",
                        "For example, the CAS may have two components, CASi and CASm. CASi may be an aggregate value of both frequency and severity of numerical centrosome amplification, and may be scaled relative to the range found in normal somatic tissue. CASm, may be an aggregate value of both frequency and severity of structural centrosome amplification, and may be scaled relative to the volume range found in normal somatic tissue. Then",
                        "CAStotal=CASi+CASm",
                        "Quantitation of Numerical CA:",
                        "The numerical centrosome amplification component (i-component) may be determined according to:",
