Repository: boschresearch/Pap2Pat

# Pap2Pat Dataset

### File Schema

Every directory in `data` corresponds to one patent-paper pair and contains the full texts of both patent and paper, as well as the patent outlines. We include all information in JSON for programmatic parsing and Markdown for manual inspection.

```yaml
data/:
    paper_id-patent_id/:
        # Nested JSON format
        patent.json: JSON file containing patent metadata and full-text, as well as all outlines
        paper.json: JSON file containing paper metadata and full-text
        # Markdown format
        patent.md: patent full-text formatted in markdown
        paper.md: paper full-text formatted in markdown

File: Pap2Pat/data/W3003038085-US20200363300/patent.json (part 1 of 3)
{
    "id": "US20200363300",
    "authors": [
        "Aaron Enten",
        "Todd Sulchek"
    ],
    "title": "PULSE-MODULATED PERIODIC BACKFLUSH FOR CLEARANCE OF FOULING LAYERS IN DEAD-END FILTRATION SYSTEMS",
    "date": "2019-01-30 00:00:00",
    "abstract": "Embodiments of the present disclosure relate generally to dead-end filtration systems and, more particularly, to pulse-modulated periodic backflush systems and methods for clearing fouling layers in dead-end filtration systems. In some embodiments, a controller may control the flow of fluid in the system from cycling from a forward flow to a reverse flow. In some embodiments, the controller may cycle from forward to reverse flow based on a volumetric flow ratio. Embodiments of the present disclosure describe optimal volumetric flow ratios for optimizing the break of cake in a dead-end filtration system. Embodiments of the present disclosure describe optimal volumetric flow ratios for optimizing recovery percentages of targeted particles.",
    "sections": [
        {
            "title": "DESCRIPTION",
            "paragraphs": [],
            "subsections": [
                {
                    "title": "FIELD OF THE DISCLOSURE",
                    "paragraphs": [
                        "Embodiments of the present disclosure relate generally to dead-end filtration systems and, more particularly, to pulse-modulated periodic backflush systems and methods for clearing fouling layers in dead-end filtration systems."
                    ],
                    "subsections": [],
                    "outline_long": [
                        "relate to dead-end filtration systems"
                    ],
                    "num_characters": 227,
                    "outline_medium": [
                        "relate to dead-end filtration systems"
                    ],
                    "outline_short": [
                        "introduce dead-end filtration systems"
                    ]
                },
                {
                    "title": "BACKGROUND",
                    "paragraphs": [
                        "Filtrations systems and techniques for the isolation of targeted particles and removal of nontargeted particles are standard in both laboratory and clinical settings. This type of sorting process is applied across a wide range of spaces from disease diagnostics, to sample purifications for therapeutics, to cellular isolations for study and treatment of cell and tissue injury. The immense utility of these techniques has sprung the development of a variety of filtration systems. This variety can be summarily organized into two main modalities: labeled filtration and label-free filtration.",
                        "Labeled techniques include attaching other particles, such as biomolecules or primers, to the targeted particle in the system. One downside of such techniques is that attaching additional particles to the targeted particles may affect the function of those targeted particles after sorting. This can be particularly problematic when the targeted particles are being sorted for studies, therapeutics, or other treatments. Alternatively, label-free techniques do not involve attaching additional labeling particles to the targeted particles, but instead rely on mechanical properties of the targeted particles, such as size, density, and/or stiffness. The contraindications of labeled techniques have pushed the clinical sorting market away from labeling and towards label-free methods.",
                        "Size exclusion is one type of label-free technique that is well established as a method that avoids many of the negative effects of other filtration systems and methods. Two major size-based filtration systems used in laboratory and clinical settings are cross-flow filters and dead-end filters. Cross-flow filtration is a technique wherein the bulk flow from the feed stream runs parallel to the filtration surface, and the filtration occurs primarily via osmotic pressure. Conversely, dead-end systems are fluidic circuits where the filtration surface is set up perpendicular to the feed stream. Accordingly, this means that all particulate in the bulk sample must interact with the filtration surface to complete flow through the circuit.",
                        "Both size-based systems have their advantages and disadvantages. The industry utilizes four main metrics to analyze a filtration system's ability to isolate targeted from nontargeted particulate: purity, enrichment factor, recovery percentage, and throughput. An ideal system maintains a high value for each of these four metrics. Cross-flow systems obtain high purity and enrichment factors. However, the throughput and recovery percentage of the systems tend to be significantly lower than other size-based systems due to their parallel flow and osmotic-filtration characteristics\u2014many targeted particles merely pass by the filtration surface instead of passing through the surface.",
                        "Dead-end filtration achieves high purity, enrichment factor, and throughput. However, these systems also achieve poor recovery percentage. The perpendicular nature of these systems, where the bulk sample must interact with the filtration surface, causes what is known as membrane fouling. Fouling occurs when a fouling layer and a cake layer forms at one end of the filtration surface as particles build up. This buildup of cake prevents the targeted particles from passing through the filtration surface. As a result, permeate flux will approach zero as cake builds. Dead-end systems are an ideal target for improvement to filtration systems, however. Their enormous enrichment factors, high purity, and high throughput are desirable in the clinical and laboratory settings. What is needed, therefore, are systems and methods that maintain the beneficial characteristics of dead-end filtration but also eliminate the problems associated with particle recovery percentage."
                    ],
                    "subsections": [],
                    "outline_long": [
                        "introduce filtration systems",
                        "describe labeled and label-free techniques",
                        "discuss size exclusion",
                        "compare cross-flow and dead-end filters",
                        "highlight limitations of dead-end filters",
                        "identify need for improvement",
                        "summarize industry metrics"
                    ],
                    "num_characters": 3782,
                    "outline_medium": [
                        "introduce filtration systems",
                        "describe limitations of labeled techniques",
                        "contrast cross-flow and dead-end systems"
                    ],
                    "outline_short": [
                        "motivate need for improved filtration systems"
                    ]
                },
                {
                    "title": "SUMMARY",
                    "paragraphs": [
                        "Embodiments of the present disclosure address these concerns as well as other needs that will become apparent upon reading the description below in conjunction with the drawings. Briefly described, embodiments of the present disclosure relate generally to dead-end filtration systems and, more particularly, to pulse-modulated periodic backflush systems and methods for clearing fouling layers in dead-end filtration systems.",
                        "An exemplary embodiment of the present invention provides a filtration system comprising a channel having an inlet and an outlet. The inlet may be configured to receive a suspension comprising a fluid, a plurality of first particles, and a plurality of second particles, the first particles being larger than the second particles. The filtration system may further comprise a membrane positioned between the inlet and the outlet, wherein the membrane is configured to allow at least a portion of the fluid and a portion of the plurality of second particles to permeate through the membrane from the inlet to the outlet and prevent at least a portion of the plurality of first particles from permeating through the membrane from the inlet to the outlet. The filtration may further comprise a controller configured to cycle a flow of the fluid from flowing in a forward direction from the inlet, through the membrane, and to the outlet to flowing in a reverse direction from the outlet, through the membrane, and to the inlet.",
                        "In any of the embodiments described herein, for each cycle, a volume of fluid flowing through the membrane in the forward direction may be greater than a volume of fluid flowing through the membrane in the reverse direction.",
                        "In any of the embodiments described herein, the controller may cycle the flow of the fluid from the forward direction to the reverse direction based on a volumetric flow ratio, wherein the volumetric flow ratio is equal to",
                        "\\(\\frac{V_{f}}{V_{f} + V_{r}},\\)",
                        "wherein Vf is the volume of fluid flowing through the membrane in the forward direction of a cycle, and Vr is the volume of fluid flowing through the membrane in the reverse direction of the cycle.",
                        "In any of the embodiments described herein, the volumetric flow ratio may be from between 0.5 and 1.00.",
                        "In any of the embodiments described herein, the volumetric flow ratio may be from between 0.55 and 0.80.",
                        "In any of the embodiments described herein, the controller may be configured to vary at least one of a volumetric flow rate of the fluid in the forward direction or a volumetric flow rate of the fluid in the reverse direction from a first cycle to a subsequent second cycle.",
                        "In any of the embodiments described herein, the controller may be configured to increase the volumetric flow rate of the fluid in the reverse direction from a first cycle to a subsequent second cycle.",
                        "In any of the embodiments described herein, a volumetric flow rate of the fluid in the reverse direction may be greater than a volumetric flow rate of the fluid in the forward direction.",
                        "In any of the embodiments described herein, a volumetric flow rate of the fluid in the forward direction may be greater than a volumetric flow rate of the fluid in the reverse direction.",
                        "In any of the embodiments described herein, a first side of the membrane proximate the inlet of the channel may comprise a cake layer, the cake layer comprising a portion of the plurality of first particles and a portion of the plurality of second particles, and wherein the flow of the fluid in the reverse direction is configured to break apart at least a portion of the cake layer.",
                        "In any of the embodiments described herein, the membrane may comprise at least one of a fibrous membrane, patterned microsieve membrane, pillar membrane, trap membrane, or weir membrane.",
                        "In any of the embodiments described herein, the membrane may comprise a tissue.",
                        "In any of the embodiments described herein, the tissue may comprise at least one of an extracellular matrix or a bone matrix.",
                        "In any of the embodiments described herein, the fluid may comprise whole blood, wherein the first particles are white blood cells and the second particles are red blood cells.",
                        "In any of the embodiments described herein, the fluid may comprise a diluting agent.",
                        "In any of the embodiments described herein, the second particles may be bacterial cells.",
                        "In any of the embodiments described herein, the first particles may be aggregated particulates resulting from a protein conjugation protocol and the second particles may be conjugated microspheres.",
                        "In any of the embodiments described herein, the controller may be configured to decrease the volumetric flow ratio in each subsequent cycle.",
                        "In any of the embodiments described herein, the controller may be configured to increase the volumetric flow ratio in each subsequent cycle.",
                        "In any of the embodiments described herein, the controller may be configured to monitor an amount of the plurality of second particles permeating through the membrane during flow of the fluid in the forward direction of a first cycle, and based on the monitored amount, vary at least one of the volumetric flow ratio, volumetric flow rate in the forward direction, volumetric flow rate in the reverse direction, duration of flow in the forward direction, and a duration of flow in the reversion direction, during a subsequent second cycle.",
                        "According to another embodiment of the present invention, a method of filtering particles is provided. The method comprises providing a filtration system comprising a membrane and a channel, the channel having an inlet and an outlet, the membrane positioned in the channel between the inlet and the outlet. The method may further comprise providing a suspension into the inlet of the channel, the suspension comprising a fluid, a plurality of first particles and a plurality of second particles, the first particles being larger than the second particles. The method may further comprise cycling a flow of the fluid through the filtration system between a forward direction in which at least a portion of the fluid flows from the inlet, through the membrane, and to the outlet and a reverse direction in which at least a portion of the fluid flows from the outlet, through the membrane, and to the inlet. When fluid is flowed in the forward direction, at least a portion of the plurality of second particles permeate from the inlet, through the membrane, and to the outlet, and the membrane prevents the plurality of first particles from permeating from the inlet, through the membrane, and to the outlet.",
                        "In any of the embodiments described herein, for each cycle, a volume of fluid flowing through the membrane in the forward direction may be greater than a volume of fluid flowing through the membrane in the reverse direction.",
                        "In any of the embodiments described herein, the flow of the fluid through the filtration system may cycle between the forward direction and the reverse direction based on a volumetric flow ratio, wherein the volumetric flow ratio is equal to",
                        "\\(\\frac{V_{f}}{V_{f} + V_{r}},\\)",
                        "wherein Vf is the volume of fluid flowing through the membrane in the forward direction of a cycle, and Vr is the volume of fluid flowing through the membrane in the reverse direction of the cycle.",
                        "In any of the embodiments described herein, the volumetric flow ratio may be from between 0.5 and 1.00.",
                        "In any of the embodiments described herein, the volumetric flow ratio may be from between 0.55 and 0.80.",
                        "In any of the embodiments described herein, the volumetric flow ratio may decrease in each subsequent cycle.",
                        "In any of the embodiments described herein, the volumetric flow ratio may increase in each subsequent cycle.",
                        "In any of the embodiments described herein, a volumetric flow rate of the fluid in the reverse direction may be greater than a volumetric flow rate of the fluid in the forward direction.",
                        "In any of the embodiments described herein, a volumetric flow rate of the fluid in the forward direction may be greater than a volumetric flow rate of the fluid in the reverse direction.",
                        "In any of the embodiments described herein, the flow of the fluid in the forward direction may form a cake layer about a first side of the membrane proximate the inlet of the channel, the cake layer comprising at least a portion of the plurality of first particles and at least a portion of the plurality of second particles, and wherein the flowing of the fluid in the reverse direction breaks apart at least a portion of the cake layer.",
                        "In any of the embodiments described herein, the membrane may comprise at least one of a fibrous membrane, patterned microsieve membrane, pillar membrane, trap membrane, or weir membrane.",
                        "In any of the embodiments described herein, the membrane may comprise a tissue.",
                        "In any of the embodiments described herein, the tissue may comprise at least one of an extracellular matrix or a bone matrix.",
                        "In any of the embodiments described herein, the fluid may comprise whole blood, wherein the first particles are white blood cells and the second particles are red blood cells.",
                        "In any of the embodiments described herein, the fluid may comprise a diluting agent.",
                        "In any of the embodiments described herein, the second particles may be bacterial cells.",
                        "In any of the embodiments described herein, the first particles may be aggregated particulates resulting from a protein conjugation protocol and the second particles may be conjugated microspheres.",
                        "In any of the embodiments described herein, the method may comprise decreasing the volumetric flow ratio in each subsequent cycle.",
                        "In any of the embodiments described herein, the method may comprise increasing the volumetric flow ratio in each subsequent cycle.",
                        "In any of the embodiments described herein, the method may comprise monitoring an amount of the plurality of second particles permeating through the membrane during flow of the fluid in the forward direction of a first cycle. In any of the embodiments described herein, the method may comprise varying, based on the monitored amount, at least one of the volumetric flow ratio, a volumetric flow rate in the forward direction, a volumetric flow rate in the reverse direction, a duration of flow in the forward direction, and a duration of flow in the reversion direction, during a subsequent second cycle.",
                        "In any of the embodiments described herein, the method may comprise cycling a flow of the fluid through the filtration system between the forward direction in which a portion of the fluid flows from the outlet, through the membrane, and to the inlet and in the reverse direction in which at least a portion of the fluid flows from the inlet, through the membrane, and to the outlet. When the fluid is flowed in the forward direction, at least a portion of the plurality of second particles may permeate the outlet, through the membrane, and to the inlet.",
                        "In any of the embodiments described herein, the volumetric flow ratio may have a linear relationship to a recovery percentage for a portion of the second particles permeating from the inlet, through the membrane, and to the outlet. The method may comprise calculating the recovery percentage of the second particles permeating from the inlet, through the membrane, and to the outlet at a plurality of volumetric flow ratios. The method may comprise identifying a desired permeation amount for a portion of the second particles based on the recovery percentage. The method may comprise calculating a desired volumetric flow ratio based on the linear relationship. The method may comprise adjusting the volumetric flow ratio to equal the desired volumetric flow ratio. The method may comprise recovering the desired permeation amount for the portion of the second particles.",
                        "According to another embodiment of the present invention, a method of controlling seed density and uniformity in a profusion bioreactor is provided. The method comprises providing a filtration system comprising a tissue scaffold and a channel, the channel having an inlet and an outlet, the tissue scaffold positioned in the channel between the inlet and the outlet. The method may comprise providing a suspension into the inlet of the channel, the suspension comprising a fluid and a plurality of cells. The method may comprise cycling a flow of the fluid through the filtration system between a forward direction in which at least a portion of the fluid flows from the inlet and through the tissue scaffold, and a reverse direction in which at least a portion of the fluid flows from the outlet and through the tissue scaffold. When fluid is flowed in the forward direction, at least a portion of the plurality of cells may permeate from the inlet and through the tissue scaffold.",
                        "In any of the embodiments described herein, for each cycle, a volume of fluid flowing through the tissue scaffold in the forward direction may be greater than a volume of fluid flowing through the tissue scaffold in the reverse direction.",
                        "In any of the embodiments described herein, the flow of the fluid through the filtration system may cycle between the forward direction and the reverse direction based on a volumetric flow ratio, wherein the volumetric flow ratio is equal to",
                        "\\(\\frac{V_{f}}{V_{f} + V_{r}},\\)",
                        "wherein Vf is the volume of fluid flowing through the tissue scaffold in the forward direction of a cycle, and Vr is the volume of fluid flowing through the tissue scaffold in the reverse direction of the cycle.",
                        "In any of the embodiments described herein, the volumetric flow ratio may be from between 0.5 and 1.00.",
                        "In any of the embodiments described herein, the volumetric flow ratio may be from between 0.55 and 0.80.",
                        "In any of the embodiments described herein, the volumetric flow ratio may decrease in each subsequent cycle.",
                        "In any of the embodiments described herein, the volumetric flow ratio may increase in each subsequent cycle.",
                        "In any of the embodiments described herein, a volumetric flow rate of the fluid in the reverse direction may be greater than a volumetric flow rate of the fluid in the forward direction.",
                        "In any of the embodiments described herein, the flow the fluid in the forward direction may form a cake layer about a first side of the tissue scaffold proximate the inlet of the channel, the cake layer comprising at least a portion of the plurality of cells, and wherein the flowing the fluid in the reverse direction breaks apart at least a portion of the cake layer.",
                        "In any of the embodiments described herein, the tissue scaffold may comprise at least one of an extracellular matrix or a bone matrix.",
                        "In any of the embodiments described herein, the method may comprise decreasing the volumetric flow ratio in each subsequent cycle.",
                        "In any of the embodiments described herein, the method may comprise increasing the volumetric flow ratio in each subsequent cycle.",
                        "In any of the embodiments described herein, the method may comprise cycling a flow of the fluid through the filtration system between the forward direction in which a portion of the fluid flows from the outlet and through the tissue scaffold, and in the reverse direction in which at least a portion of the fluid flows from the inlet and through the tissue scaffold. In any of the embodiments described herein, when fluid is flowed in the forward direction, at least a portion of the plurality of cells permeate the outlet and through the tissue scaffold.",
                        "According to another embodiment of the present invention, a method of delivering molecules into a permeated cell is provided. The method may comprise providing a filtration system comprising a membrane and a channel, the channel having an inlet and an outlet, the membrane positioned in the channel between the inlet and the outlet. The method may comprise providing a suspension into the inlet of the channel, the suspension may comprise a cell medium, a plurality of cells, and a plurality of molecules. The system may comprise cycling a flow of the cell medium through the filtration system between a forward direction in which at least a portion of the cell medium may flow from the inlet, through the membrane, and to the outlet and a reverse direction in which at least a portion of the cell medium may flow from the outlet, through the membrane, and to the inlet. The system may comprise causing at least a portion of the plurality of cells to permeate from the inlet, through the membrane, and to the outlet. In some embodiments, the permeation of the permeated cells through the membrane may apply a shear stress to the permeated cells. The system may comprise permeabilizing the permeated cells that pass through the membrane. The system may comprise delivering at least one molecule of the plurality of molecules into one of the permeabilized cells.",
                        "In any of the embodiments described herein, for each cycle, a volume of cell medium flowing through the medium in the forward direction may be greater than the volume of cell medium flowing through the membrane in the reverse direction.",
                        "In any of the embodiments described herein, the flow of the cell medium through the filtration system may cycle between the forward direction and the reverse direction based on a volumetric flow ratio, wherein the volumetric flow ratio is equal to",
                        "\\(\\frac{V_{f}}{V_{f} + V_{r}},\\)",
                        "wherein Vf is the volume of cell medium flowing through the membrane in the forward direction of a cycle, and Vr is the volume of cell medium flowing through the membrane in the reverse direction of the cycle.",
                        "In any of the embodiments described herein, the volumetric flow ratio may be from between 0.5 and 1.00.",
                        "In any of the embodiments described herein, the volumetric flow ratio may be from between 0.55 and 0.80.",
                        "In any of the embodiments described herein, the volumetric flow ratio may decrease in each subsequent cycle.",
                        "In any of the embodiments described herein, the volumetric flow ratio may increase in each subsequent cycle.",
                        "In any of the embodiments described herein, a volumetric flow rate of the cell medium in the reverse direction may be greater than a volumetric flow rate of the cell medium in the forward direction.",
                        "In any of the embodiments described herein, a volumetric flow rate of the cell medium in the forward direction may be greater than a volumetric flow rate of the cell medium in the reverse direction.",
                        "In any of the embodiments described herein, the flow of the cell medium in the forward direction may form a cake layer about a first side of the membrane proximate the inlet of the channel, the cake layer comprising at least a portion of the plurality of cells, and wherein the flowing of the cell medium in the reverse direction breaks apart at least a portion of the cake layer.",
                        "In any of the embodiments described herein, the membrane may comprise a fibrous membrane, patterned microsieve membrane, pillar membrane, trap membrane, or weir membrane.",
                        "In any of the embodiments described herein, the membrane may comprise a tissue.",
                        "In any of the embodiments described herein, the tissue may comprise at least one of an extracellular matrix or a bone matrix.",
                        "In any of the embodiments described herein, the membrane may comprise microchannels.",
                        "In any of the embodiments described herein, the plurality of molecules may comprise at least one of macromolecules, nanoparticles, sugars, plasmids, mRNA, enzymes, nucleases, DNA, RNP, antibodies, beads, viruses, immune cells, stem cells, stromal cells, or therapeutic cells.",
                        "In any of the embodiments described herein, the volumetric flow ratio may decrease in each subsequent cycle.",
                        "In any of the embodiments described herein, the volumetric flow ratio may have a linear relationship to a recovery percentage for the permeated cells. The method may comprise calculating the recovery percentage of the permeated cells permeating from the inlet, through the membrane, and to the outlet at a plurality of volumetric flow ratios. The method may comprise identifying a desired permeation amount for a portion of the permeated cells based on the recovery percentage. The method may comprise calculating a desired volumetric flow ratio based on the linear relationship. The method may comprise adjusting the volumetric flow ratio to equal the desired volumetric flow ratio. The method may comprise recovering the desired permeation amount for the portion of permeated cells.",
                        "These and other aspects of the present disclosure are described in the Detailed Description below and the accompanying figures. Other aspects and features of embodiments of the present disclosure will become apparent to those of ordinary skill in the art upon reviewing the following description of specific, example embodiments of the present disclosure in concert with the figures. While features of the present disclosure may be discussed relative to certain embodiments and figures, all embodiments of the present disclosure can include one or more of the features discussed herein. Further, while one or more embodiments may be discussed as having certain advantageous features, one or more of such features may also be used with the various embodiments of the disclosure discussed herein. In similar fashion, while example embodiments may be discussed below as device, system, or method embodiments, it is to be understood that such example embodiments can be implemented in various devices, systems, and methods of the present disclosure."
                    ],
                    "subsections": [],
                    "outline_long": [
                        "introduce pulse-modulated periodic backflush systems",
                        "describe filtration system components",
                        "detail membrane configuration",
                        "explain forward and reverse flow directions",
                        "define volumetric flow ratio",
                        "provide ratio ranges",
                        "describe controller functions",
                        "detail cake layer formation and breakage",
                        "list membrane types",
                        "describe tissue composition",
                        "specify fluid and particle types",
                        "describe controller adjustments",
                        "detail monitoring and varying flow rates",
                        "describe method of filtering particles",
                        "detail cycling flow between forward and reverse directions",
                        "describe permeation of second particles",
                        "detail cake layer formation and breakage",
                        "list membrane types",
                        "describe tissue composition",
                        "specify fluid and particle types",
                        "describe decreasing volumetric flow ratio",
                        "describe increasing volumetric flow ratio",
                        "detail monitoring and varying flow rates",
                        "describe method of controlling seed density",
                        "detail cycling flow between forward and reverse directions",
                        "describe permeation of cells",
                        "detail cake layer formation and breakage",
                        "list tissue scaffold types",
                        "describe decreasing volumetric flow ratio",
                        "describe increasing volumetric flow ratio",
                        "detail monitoring and varying flow rates",
                        "describe method of delivering molecules",
                        "detail cycling flow between forward and reverse directions",
                        "describe permeation of cells",
                        "detail cake layer formation and breakage",
                        "list membrane types",
                        "describe tissue composition",
                        "specify molecule types",
                        "describe decreasing volumetric flow ratio",
                        "describe increasing volumetric flow ratio",
                        "detail monitoring and varying flow rates",
                        "describe recovering desired permeation amount"
                    ],
                    "num_characters": 21416,
                    "outline_medium": [
                        "introduce pulse-modulated periodic backflush systems",
                        "describe filtration system components",
                        "detail membrane configuration",
                        "explain forward and reverse flow directions",
                        "define volumetric flow ratio",
                        "specify volumetric flow ratio range",
                        "describe controller functionality",
                        "detail cake layer formation and breakage",
                        "list membrane types",
                        "describe fluid and particle types",
                        "detail controller adjustments",
                        "describe monitoring and varying flow rates",
                        "describe method of filtering particles",
                        "detail cycling flow of fluid",
                        "describe volumetric flow ratio calculation",
                        "specify volumetric flow ratio ranges",
                        "describe adjusting flow rates",
                        "describe monitoring and varying flow rates",
                        "describe method of controlling seed density",
                        "describe method of delivering molecules",
                        "describe permeabilizing cells"
                    ],
                    "outline_short": [
                        "introduce pulse-modulated periodic backflush systems",
                        "describe filtration system with channel and membrane",
                        "explain forward and reverse flow directions",
                        "define volumetric flow ratio",
                        "describe varying volumetric flow ratio",
                        "explain cake layer formation and breakage",
                        "describe membrane types",
                        "describe fluid and particle types",
                        "describe controller functionality",
                        "summarize method of filtering particles"
                    ]
                },
                {
                    "title": "DETAILED DESCRIPTION",
                    "paragraphs": [
                        "Although certain embodiments of the disclosure are explained in detail, it is to be understood that other embodiments are contemplated. Accordingly, it is not intended that the disclosure is limited in its scope to the details of construction and arrangement of components set forth in the following description or illustrated in the drawings. Other embodiments of the disclosure are capable of being practiced or carried out in various ways. Also, in describing the embodiments, specific terminology will be resorted to for the sake of clarity. It is intended that each term contemplates its broadest meaning as understood by those skilled in the art and includes all technical equivalents which operate in a similar manner to accomplish a similar purpose.",
                        "It should also be noted that, as used in the specification and the appended claims, the singular forms \u201ca,\u201d \u201can\u201d and \u201cthe\u201d include plural references unless the context clearly dictates otherwise. References to a composition containing \u201ca\u201d constituent is intended to include other constituents in addition to the one named.",
                        "Ranges may be expressed herein as from \u201cabout\u201d or \u201capproximately\u201d or \u201csubstantially\u201d one particular value and/or to \u201cabout\u201d or \u201capproximately\u201d or \u201csubstantially\u201d another particular value. When such a range is expressed, other exemplary embodiments include from the one particular value and/or to the other particular value.",
                        "Herein, the use of terms such as \u201chaving,\u201d \u201chas,\u201d \u201cincluding,\u201d or \u201cincludes\u201d are open-ended and are intended to have the same meaning as terms such as \u201ccomprising\u201d or \u201ccomprises\u201d and not preclude the presence of other structure, material, or acts. Similarly, though the use of terms such as \u201ccan\u201d or \u201cmay\u201d are intended to be open-ended and to reflect that structure, material, or acts are not necessary, the failure to use such terms is not intended to reflect that structure, material, or acts are essential. To the extent that structure, material, or acts are presently considered to be essential, they are identified as such.",
                        "It is also to be understood that the mention of one or more method steps does not preclude the presence of additional method steps or intervening method steps between those steps expressly identified. Moreover, although the term \u201cstep\u201d may be used herein to connote different aspects of methods employed, the term should not be interpreted as implying any particular order among or between various steps herein disclosed unless and except when the order of individual steps is explicitly required.",
                        "The components described hereinafter as making up various elements of the disclosure are intended to be illustrative and not restrictive. Many suitable components that would perform the same or similar functions as the components described herein are intended to be embraced within the scope of the disclosure. Such other components not described herein can include, but are not limited to, for example, similar components that are developed after development of the presently disclosed subject matter. Additionally, the components described herein may apply to any other component within the disclosure. Merely discussing a feature or component in relation to one embodiment does not preclude the feature or component from being used or associated with another embodiment.",
