Repository: boschresearch/Pap2Pat

# Pap2Pat Dataset

### File Schema

Every directory in `data` corresponds to one patent-paper pair and contains the full texts of both patent and paper, as well as the patent outlines. We include all information in JSON for programmatic parsing and Markdown for manual inspection.

```yaml
data/:
    paper_id-patent_id/:
        # Nested JSON format
        patent.json: JSON file containing patent metadata and full-text, as well as all outlines
        paper.json: JSON file containing paper metadata and full-text
        # Markdown format
        patent.md: patent full-text formatted in markdown
        paper.md: paper full-text formatted in markdown

File: Pap2Pat/data/W3009874878-US20200225389/patent.json (part 1 of 2)
{
    "id": "US20200225389",
    "authors": [
        "Hongtao Ding",
        "Qinghua Wang"
    ],
    "title": "TRANSPARENT CONDUCTING SURFACES FOR TERAHERTZ BANDPASS METAMATERIALS AND USES THEREOF",
    "date": "2020-01-10 00:00:00",
    "abstract": "The disclosure relates to a composite comprising a metal film having a first major surface and opposed second major surface, at least a portion of the metal film having a sheet resistance of at least 15 \u03a9/sq, an optical transmittance of at least 60% within the visible spectrum, and tunable bandpass filtering effect in the THz frequency range; a dielectric substrate comprising a first major surface and opposed second major surface; the metal film first major surface located on at least a portion of the dielectric substrate first major surface. The disclosure also relates to methods of making such composites and articles comprising such composites.",
    "sections": [
        {
            "title": "DESCRIPTION",
            "paragraphs": [],
            "subsections": [
                {
                    "title": "BACKGROUND",
                    "paragraphs": [
                        "Imaging or sensing using terahertz electromagnetic radiation has emerged as a highly promising nondestructive evaluation technique for wide-ranging applications in agriculture and food science, communication, medical biology, and security screening. There is a growing need in the development of new THz devices to generate, detect and manipulate THz waves. However, it remains a challenging task for scaling up the manufacturing process of current designs of THz devices, particularly those with an ease of tuning in the THz-domain. In addition, most of the available THz materials are usually not transparent within the visible spectrum, which does not make them useful for broad applications.",
                        "It is therefore of great interest to develop a low-cost transformative manufacturing solution for THz devices, which can be functional in both visible and THz spectra with an ease of THz-domain modulating capability."
                    ],
                    "subsections": [],
                    "outline_long": [
                        "motivate THz devices"
                    ],
                    "num_characters": 913,
                    "outline_medium": [
                        "motivate THz devices"
                    ],
                    "outline_short": [
                        "motivate THz devices"
                    ]
                },
                {
                    "title": "SUMMARY",
                    "paragraphs": [
                        "The disclosure provides, among other things, laser-based metamaterial fabrication (LMF) process for high-throughput fabrication of transparent conducting surfaces on dielectric substrates, such as glass, quartz and polymers (e.g., soda lime glass, aluminosilicate glass, borosilicate glass, boroaluminosilicate glass, alkali-containing aluminosilicate glass, alkali-containing borosilicate glass, alkali-containing boroaluminosilicate glass, polycarbonate, polyimide, and acrylates/acrylics, such as polymethyl methacrylate), to achieve tunable THz bandpass characteristics. The LMF process comprises two steps: (1) applying ultrathin-film (e.g., in the order of nm as opposed to the micrometer regime) metal deposition on the dielectric substrate; and (2) creating a feature pattern on the metal film using nanosecond pulsed laser ablation. The resulting composite has newly integrated functional capabilities including: (a) highly conductive (e.g., at least 15 \u03a9/sq) sheet resistance, (b) optically transparent (e.g., at least 60% transmittance within visible spectrum), and (c) tunable bandpass filtering effect in the THz frequency range. The disclosure therefore describes an economical and scalable manufacturing technique capable of treating large surface area for multi-functional composites.",
                        "Such multi-functional composites will be of vital importance for design and fabrication of THz bandpass filtering devices with a variety of dielectric substrates, including glass-based substrates. For example, the composites and methods described herein can be fashioned into THz optics or windows having at least three, practical features in a single device: (i) electronic tuning or heating functions (e.g., for applications in, among other places, automotive and airplane windows where camouflage and signal reception/filtering might be desirable); (ii) visible transparency; and (iii) electrical conductivity that are maintained after integration with a THz device.",
                        "Unless otherwise indicated, all figures and drawings in this document are not to scale and are chosen for the purpose of illustrating different embodiments of the invention. In particular the dimensions of the various components are depicted in illustrative terms only, and no relationship between the dimensions of the various components should be inferred from the drawings, unless so indicated. Although terms such as \u201ctop\u201d, \u201cbottom\u201d, \u201cupper\u201d, \u201clower\u201d, \u201cunder\u201d, \u201cover\u201d, \u201cfront\u201d, \u201cback\u201d, \u201cup\u201d and \u201cdown\u201d, and \u201cfirst\u201d and \u201csecond\u201d may be used in this disclosure, it should be understood that those terms are used in their relative sense only unless otherwise noted."
                    ],
                    "subsections": [],
                    "outline_long": [
                        "introduce LMF process",
                        "describe fabrication steps",
                        "summarize composite properties",
                        "highlight applications",
                        "clarify drawing conventions"
                    ],
                    "num_characters": 2639,
                    "outline_medium": [
                        "introduce LMF process",
                        "describe composite properties"
                    ],
                    "outline_short": [
                        "introduce LMF process"
                    ]
                },
                {
                    "title": "DESCRIPTION",
                    "paragraphs": [
                        "Reference will now be made in detail to certain embodiments of the disclosed subject matter, examples of which are illustrated in part in the accompanying drawings. While the disclosed subject matter will be described in conjunction with the enumerated claims, it will be understood that the exemplified subject matter is not intended to limit the claims to the disclosed subject matter.",
                        "The instant disclosure relates to a composite comprising:",
                        "a metal film having a first major surface and opposed second major surface, at least a portion of the metal film having a sheet resistance of at least 15 \u03a9/sq, an optical transmittance of at least 60% within the visible spectrum, and tunable bandpass filtering effect in the THz frequency range (e.g., wherein the THz frequency range is from about 0.3 THz to about 3 THz);",
                        "a dielectric substrate comprising a first major surface and opposed second major surface;",
                        "the metal film first major surface located on at least a portion of the dielectric substrate first major surface.",
                        "For example, a portion of the metal film or substantially the entire metal film can have a sheet resistance of at least 15 \u03a9/sq, at least 20 \u03a9/sq, at least 30 \u03a9/sq, at least 40 \u03a9/sq, such as a sheet resistance of from about 15 \u03a9/sq to about 50 \u03a9/sq, about 15 \u03a9/sq to about 30 \u03a9/sq, about 20 \u03a9/sq to about 40 \u03a9/sq, about 25 \u03a9/sq to about 30 \u03a9/sq or about 15 \u03a9/sq to about 30 \u03a9/sq. In addition, or alternatively, the metal film can have an optical transmittance of at least 60%, at least 70%, at least 80%, at least 90%, at least 95%, at least 99% or higher, such as from about 60% to about 100%, from about 60% to about 90%, about 60% to about 80%, about 75% to about 90% or about 70% to about 90%, within the visible spectrum (e.g., from about 350 nm to about 800 nm). In some examples, the optical transmittance is at least 70% from about 380 nm to about 700 nm.",
                        "In some examples, substantially the entire metal film has a sheet resistance of at least 15 \u03a9/sq, an optical transmittance of at least 70% within the visible spectrum, and tunable bandpass filtering effect in the THz frequency range (e.g., wherein the THz frequency range is from about 0.3 THz to about 3 THz).",
                        "A portion of the metal film or substantially the entire metal film can have a THz transmission of at least about 30% (e.g., at least about 40%, at least about 50%, at least about 60%, at least about 70%, such as from about 30% to about 70%, about 40% to about 60%, about 35% to about 55%, about 55% to about 65% or about 30% to about 60%) from about 0.1 THz to about 10 THz (e.g., from about 0.5 THz to about 3 THz, from about 1 THz to about 3 THz, about 1.5 THz to about 2.5 THz, about 1 THz to about 2.5 THz, about 0.5 THz to about 2.5 THz or about 1.5 THz to about 3 THz).",
                        "The metal film of the composites of the instant disclosure has a tunable bandpass filtering effect in the THz frequency range. As used herein, the term \u201ctunable bandpass filtering effect in the THz frequency range\u201d generally means that the key THz transmission properties (e.g., location of resonance frequency and transmission intensity) of the LMF-built metasurfaces described herein can be modulated by applying an external physics field (e.g., at least one of electric field, magnetic field, and mechanical deformation). Thus, for example, the THz filtering effect difference of the composites described herein can be a frequency shift of at least 0.2 THz and a at least a 10% reduction in THz transmission intensity with an applied bias voltage, such as an applied voltage of 10 V.",
                        "Making reference to FIG. 1, the metal film 102 of the composites 100 of the instant disclosure can have a thickness (t) that is substantially constant and is defined as a distance between the first major surface 104 and the second major surface 106. The thickness (t) as used herein refers to the maximum thickness of the metal film.",
                        "The metal film of the composites of the instant disclosure can have any suitable thickness (t), such as a thickness, measured at the thickest point in the metal film, that is less than about 100 nm (e.g., 90 nm, less than 80 nm, less than 70 nm, less than 50 nm, less than 25 nm, less than 15 nm, less than 5 nm, less than 1 nm, such as from about 1 nm to about 100 nm, about 0.1 nm to about 10 nm, about 0.1 nm to about 100 nm, about 0.5 nm to about 5 nm, about 0.5 nm to about 10 nm, about 5 nm to about 50 nm, about 10 nm to about 80 nm or about 25 nm to about 75 nm).",
                        "As shown in FIG. 1, the metal film 102 includes a width (W) defined as a first maximum dimension of one of the first or second major surfaces orthogonal to the thickness (t), and a length (L) defined as a second maximum dimension of one of the first or second surfaces orthogonal to both the thickness and the width. The dimensions discussed herein can be average dimensions.",
                        "The metal film 102, for example, can have a width (W) in a range from about 1 cm to about 250 cm, from about 5 cm to about 20 cm, from about 10 cm to about 250 cm, from about 15 cm to about 250 cm, from about 20 cm to about 250 cm, from about 25 cm to about 250 cm, from about 30 cm to about 250 cm, from about 35 cm to about 250 cm, from about 40 cm to about 250 cm, from about 45 cm to about 250 cm, from about 50 cm to about 250 cm, from about 55 cm to about 250 cm, from about 60 cm to about 250 cm, from about 65 cm to about 250 cm, from about 70 cm to about 250 cm, from about 75 cm to about 250 cm, from about 80 cm to about 250 cm, from about 85 cm to about 250 cm, from about 90 cm to about 250 cm, from about 95 cm to about 250 cm, from about 100 cm to about 250 cm, from about 110 cm to about 250 cm, from about 120 cm to about 250 cm, from about 130 cm to about 250 cm, from about 140 cm to about 250 cm, from about 150 cm to about 250 cm, from about 5 cm to about 240 cm, from about 5 cm to about 230 cm, from about 5 cm to about 220 cm, from about 5 cm to about 210 cm, from about 5 cm to about 200 cm, from about 5 cm to about 190 cm, from about 5 cm to about 180 cm, from about 5 cm to about 170 cm, from about 5 cm to about 160 cm, from about 5 cm to about 150 cm, from about 5 cm to about 140 cm, from about 5 cm to about 130 cm, from about 5 cm to about 120 cm, from about 5 cm to about 110 cm, from about 5 cm to about 110 cm, from about 5 cm to about 100 cm, from about 5 cm to about 90 cm, from about 5 cm to about 80 cm, or from about 5 cm to about 75 cm.",
                        "The metal film 102 can also have a length (L) in a range from about 5 cm to about 250 cm, from about 30 cm to about 90 cm, from about 10 cm to about 250 cm, from about 15 cm to about 250 cm, from about 20 cm to about 250 cm, from about 25 cm to about 250 cm, from about 30 cm to about 250 cm, from about 35 cm to about 250 cm, from about 40 cm to about 250 cm, from about 45 cm to about 250 cm, from about 50 cm to about 250 cm, from about 55 cm to about 250 cm, from about 60 cm to about 250 cm, from about 65 cm to about 250 cm, from about 70 cm to about 250 cm, from about 75 cm to about 250 cm, from about 80 cm to about 250 cm, from about 85 cm to about 250 cm, from about 90 cm to about 250 cm, from about 95 cm to about 250 cm, from about 100 cm to about 250 cm, from about 110 cm to about 250 cm, from about 120 cm to about 250 cm, from about 130 cm to about 250 cm, from about 140 cm to about 250 cm, from about 150 cm to about 250 cm, from about 5 cm to about 240 cm, from about 5 cm to about 230 cm, from about 5 cm to about 220 cm, from about 5 cm to about 210 cm, from about 5 cm to about 200 cm, from about 5 cm to about 190 cm, from about 5 cm to about 180 cm, from about 5 cm to about 170 cm, from about 5 cm to about 160 cm, from about 5 cm to about 150 cm, from about 5 cm to about 140 cm, from about 5 cm to about 130 cm, from about 5 cm to about 120 cm, from about 5 cm to about 110 cm, from about 5 cm to about 110 cm, from about 5 cm to about 100 cm, from about 5 cm to about 90 cm, from about 5 cm to about 80 cm, or from about 5 cm to about 75 cm.",
                        "Making reference to FIG. 1, the dielectric substrate 108 of the composites 100 of the instant disclosure can have a thickness (t\u2032) that is substantially constant and is defined as a distance between the first major surface 110 and the second major surface 112. The thickness (t\u2032) as used herein refers to the maximum thickness of the glass substrate.",
                        "The dielectric substrate 108 of the composites of the instant disclosure can have any suitable thickness (t\u2032), such as a thickness, measured at the thickest point in the dielectric substrate, that is less than about 5 mm (e.g., less than about 2.5 mm, less than 1 mm, less than 0.5 mm, such as from about 0.5 mm to about 5 mm, about 0.5 mm to about 1.5 mm, about 1 mm to about 3 mm, about 1 mm to about 2 mm or about 1 mm to about 3 mm).",
                        "As shown in FIG. 1, the dielectric substrate 108 includes a width (W\u2032) defined as a first maximum dimension of one of the first or second major surfaces orthogonal to the thickness (t\u2032), and a length (L\u2032) defined as a second maximum dimension of one of the first or second surfaces orthogonal to both the thickness and the width. The dimensions discussed herein can be average dimensions.",
                        "The dielectric substrate 108, for example, can have a width (W\u2032) in a range from about 1 cm to about 250 cm, from about 5 cm to about 20 cm, from about 10 cm to about 250 cm, from about 15 cm to about 250 cm, from about 20 cm to about 250 cm, from about 25 cm to about 250 cm, from about 30 cm to about 250 cm, from about 35 cm to about 250 cm, from about 40 cm to about 250 cm, from about 45 cm to about 250 cm, from about 50 cm to about 250 cm, from about 55 cm to about 250 cm, from about 60 cm to about 250 cm, from about 65 cm to about 250 cm, from about 70 cm to about 250 cm, from about 75 cm to about 250 cm, from about 80 cm to about 250 cm, from about 85 cm to about 250 cm, from about 90 cm to about 250 cm, from about 95 cm to about 250 cm, from about 100 cm to about 250 cm, from about 110 cm to about 250 cm, from about 120 cm to about 250 cm, from about 130 cm to about 250 cm, from about 140 cm to about 250 cm, from about 150 cm to about 250 cm, from about 5 cm to about 240 cm, from about 5 cm to about 230 cm, from about 5 cm to about 220 cm, from about 5 cm to about 210 cm, from about 5 cm to about 200 cm, from about 5 cm to about 190 cm, from about 5 cm to about 180 cm, from about 5 cm to about 170 cm, from about 5 cm to about 160 cm, from about 5 cm to about 150 cm, from about 5 cm to about 140 cm, from about 5 cm to about 130 cm, from about 5 cm to about 120 cm, from about 5 cm to about 110 cm, from about 5 cm to about 110 cm, from about 5 cm to about 100 cm, from about 5 cm to about 90 cm, from about 5 cm to about 80 cm, or from about 5 cm to about 75 cm.",
                        "The dielectric substrate 108 can also have a length (L\u2032) in a range from about 5 cm to about 250 cm, from about 30 cm to about 90 cm, from about 10 cm to about 250 cm, from about 15 cm to about 250 cm, from about 20 cm to about 250 cm, from about 25 cm to about 250 cm, from about 30 cm to about 250 cm, from about 35 cm to about 250 cm, from about 40 cm to about 250 cm, from about 45 cm to about 250 cm, from about 50 cm to about 250 cm, from about 55 cm to about 250 cm, from about 60 cm to about 250 cm, from about 65 cm to about 250 cm, from about 70 cm to about 250 cm, from about 75 cm to about 250 cm, from about 80 cm to about 250 cm, from about 85 cm to about 250 cm, from about 90 cm to about 250 cm, from about 95 cm to about 250 cm, from about 100 cm to about 250 cm, from about 110 cm to about 250 cm, from about 120 cm to about 250 cm, from about 130 cm to about 250 cm, from about 140 cm to about 250 cm, from about 150 cm to about 250 cm, from about 5 cm to about 240 cm, from about 5 cm to about 230 cm, from about 5 cm to about 220 cm, from about 5 cm to about 210 cm, from about 5 cm to about 200 cm, from about 5 cm to about 190 cm, from about 5 cm to about 180 cm, from about 5 cm to about 170 cm, from about 5 cm to about 160 cm, from about 5 cm to about 150 cm, from about 5 cm to about 140 cm, from about 5 cm to about 130 cm, from about 5 cm to about 120 cm, from about 5 cm to about 110 cm, from about 5 cm to about 110 cm, from about 5 cm to about 100 cm, from about 5 cm to about 90 cm, from about 5 cm to about 80 cm, or from about 5 cm to about 75 cm.",
                        "The metal film 102 can cover a portion or portions of the dielectric substrate 108, as shown in FIG. 2 or the metal film 102 can cover substantially the entire dielectric substrate 108 as shown in FIG. 1.",
                        "The metal film 102 of the composites 100 of the instant disclosure can be formed of any suitable metal and alloys thereof. Thus, for example, the metal film of the composites of the instant disclosure can be formed of copper (Cu), silver (Ag), gold (Au) or aluminum (Al) or alloys thereof.",
                        "The dielectric substrate 108 of the composites 100 of the instant disclosure can be formed of any suitable inorganic, organic or hybrid (e.g., organo silicates) dielectric material including oxides, nitrides, and halides, such as silicon dioxide (SiO2), silicon nitride (SiO3N4), rubidium bromide (RbBr), lithium fluoride (LiF), barium titanate (BaTiO3), lead titanate (PbTiO3), hafnium oxide (HfO2), tantalum oxide (TaO5), tungsten oxide (WO3), and zirconium oxide (ZrO2); as well as polyimide, polybenzoxazole (PBO), benzocyclobutene, polytetrafluoroethylene (PTFE), polyethylene terephthalate (PET) and/or the like.",
                        "Once again making reference to FIG. 1, the metal film 102 and the dielectric substrate 108 can be in direct contact. Composites where the metal film 102 and the dielectric substrate 108 are in direct contact can be formed using methods known in the art, including by e-beam evaporation, magnetron sputtering, plating, spin coating, chemical vapor deposition (CVD) (e.g. low pressure CVD, plasma-enhanced CVD, and very low pressure CVD), and atomic layer deposition. But there can be at least one layer 114 separating the metal film 102 and the dielectric substrate 108. The at least one layer 114 separating the metal film and the dielectric substrate can be an adhesive interlayer. The at least one layer can be formed from, among other materials, adhesives, such as LOCTITE\u00ae DSP 3192, LOCTITE\u00ae 5192DM, LOCTITE\u00ae 5192, and LOCTITE\u00ae DSP 3195DM, available from Henkel Corp.; optically clear adhesive 821X available from 3M; or pressure-sensitive adhesives.",
                        "The at least one layer 114 separating the metal film and the dielectric substrate can also be a layer comprising a metal or a metal oxide (e.g., a metal, such as Ti or Cr; or a metal oxide, such as ZnO or SiO2), which can act to, among other things, strengthen the bond of the metal film 102 to the dielectric substrate.",
                        "The disclosure also relates to methods of making the composites described herein, the methods comprising:",
                        "depositing the metal film on the substrate first major surface; and",
                        "laser patterning at least a portion of the metal film second major surface.",
                        "The depositing can be achieved by any method known in the art, including formed using methods known in the art, including by e-beam evaporation, magnetron sputtering, plating, spin coating, chemical vapor deposition (CVD) (e.g. low pressure CVD, plasma-enhanced CVD, and very low pressure CVD), and atomic layer deposition.",
                        "The laser patterning can be achieved by any method known in the art, including by with a laser beam from a Q-Switched Nd:YAG nanosecond laser, such as a 1,064 nm wavelength Q-Switched Nd:YAG nanosecond laser.",
                        "The laser patterning can be performed on at least one portion of the metal film for at least one of a suitable amount of time, a suitable laser pulse energy, scan rate relative to the metal film, and repetition rate necessary to, among other things, produce a metal film having a sheet resistance of at least 15 \u03a9/sq, an optical transmittance of at least 60% within the visible spectrum, and tunable bandpass filtering effect in the THz frequency range (e.g., wherein the THz frequency range is from about 0.3 THz to about 3 THz). For example, the laser patterning of, e.g., a portion of the of the metal film can be conducted with at least one of a laser pulse lasting at least 1 ns (e.g., at least 10 ns, at least 100 ns, at least 1 \u03bcs, such as from about 1 ns to about 1 \u03bcs, about 1 ns to about 100 ns, about 1 ns to about 500 ns, about 250 ns to about 1 \u03bcs, about 500 ns to about 5 \u03bcs, about 1 \u03bcs to about 500 \u03bcs or about 500 \u03bcs to about 1 s); a laser pulse having a pulse energy of at least 1 mJ (e.g., at least 5 mJ, at least 10 mJ, at least 50 mJ, such as from about 1 mJ to about 10 mJ, about 1 mJ to about 50 mJ, about 10 mJ to about 50 mJ, about 25 mJ to about 50 mJ or about 5 mJ to about 20 mJ); a scan rate relative to the metal film of up to 5 m/s; and a repetition rate of at least 10 Hz (e.g., at least 20 Hz, at least 50 Hz, at least 100 Hz, such as from about 10 Hz to about 100 Hz, about 25 Hz to about 50 Hz, about 100 Hz to about 500 Hz, about 250 Hz to about 1 kHz, about 500 Hz to about 1 kHz, about 1 kHz to about 20 kHz, about 10 kHz to about 20 kHz or about 5 kHz to about 20 kHz).",
                        "The laser patterning can be performed on at least one portion of the metal film for at least one of a suitable amount of time, a suitable laser pulse energy, and repetition rate necessary to, among other things, produce a metal film having a sheet resistance of at least 15 \u03a9/sq, an optical transmittance of at least 60% within the visible spectrum, and tunable bandpass filtering effect in the THz frequency range (e.g., wherein the THz frequency range is from about 0.3 THz to about 3 THz); without substantially thermally damaging the substrate.",
                        "The disclosure also relates to articles comprising the composites described herein, optionally made by the methods described herein. Such articles include THz devices, including sensors, tunable far-infrared filters, optical switching modulators, metamaterial absorbers, THz imagers, compact cavities, adaptive optics and lenses, tunable mirrors, isolators, and converters. Such devices can be incorporated into a variety of structures, including windows, such as windows used in the automotive and home construction windows.",
                        "Values expressed in a range format should be interpreted in a flexible manner to include not only the numerical values explicitly recited as the limits of the range, but also to include all the individual numerical values or sub-ranges encompassed within that range as if each numerical value and sub-range were explicitly recited. For example, a range of \u201cabout 0.1% to about 5%\u201d or \u201cabout 0.1% to 5%\u201d should be interpreted to include not just about 0.1% to about 5%, but also the individual values (e.g., 1%, 2%, 3%, and 4%) and the sub-ranges (e.g., 0.1% to 0.5%, 1.1% to 2.2%, 3.3% to 4.4%) within the indicated range. The statement \u201cabout X to Y\u201d has the same meaning as \u201cabout X to about Y,\u201d unless indicated otherwise. Likewise, the statement \u201cabout X. Y, or about Z\u201d has the same meaning as \u201cabout X, about Y, or about Z,\u201d unless indicated otherwise.",
                        "In this document, the terms \u201ca,\u201d \u201can,\u201d or \u201cthe\u201d are used to include one or more than one unless the context clearly dictates otherwise. The term \u201cor\u201d is used to refer to a nonexclusive \u201cor\u201d unless otherwise indicated. In addition, it is to be understood that the phraseology or terminology employed herein, and not otherwise defined, is for the purpose of description only and not of limitation. Any use of section headings is intended to aid reading of the document and is not to be interpreted as limiting; information that is relevant to a section heading may occur within or outside of that particular section. Furthermore, all publications, patents, and patent documents referred to in this document are incorporated by reference herein in their entirety, as though individually incorporated by reference. In the event of inconsistent usages between this document and those documents so incorporated by reference, the usage in the incorporated reference should be considered supplementary to that of this document; for irreconcilable inconsistencies, the usage in this document controls.",
                        "In the methods described herein, the steps can be carried out in any order without departing from the principles of the invention, except when a temporal or operational sequence is explicitly recited. Furthermore, specified steps can be carried out concurrently unless explicit claim language recites that they be carried out separately. For example, a claimed step of doing X and a claimed step of doing Y can be conducted simultaneously within a single operation, and the resulting process will fall within the literal scope of the claimed process.",
                        "The term \u201cabout\u201d as used herein can allow for a degree of variability in a value or range, for example, within 10%, within 5%, or within 1% of a stated value or of a stated limit of a range.",
                        "The term \u201csubstantially\u201d as used herein refers to a majority of, or mostly, as in at least about 50%, 60%, 70%, 80%, 90%, 95%, 96%, 97%, 98%, 99%, 99.5%, 99.9%, 99.99%, or at least about 99.999% or more."
                    ],
                    "subsections": [
                        {
                            "title": "Examples",
                            "paragraphs": [
                                "It is understood that the examples and embodiments described herein are for illustrative purposes only and that various modifications or changes in light thereof will be suggested to one skilled in the art without departing from the scope of the present disclosure."
                            ],
                            "subsections": [],
                            "outline_long": [
                                "introduce examples for illustrative purposes"
                            ],
                            "num_characters": 265,
                            "outline_medium": [
                                "introduce examples for illustrative purposes"
                            ],
                            "outline_short": [
                                "introduce examples for illustrative purposes"
                            ]
                        },
                        {
                            "title": "Laser-Based Metamaterial Fabrication",
                            "paragraphs": [
                                "Various thin film deposition processes and materials have been experimentally evaluated in order to provide a viable fabrication solution of ultrathin-film metal deposition for laser-based metamaterial fabrication (LMF). Two different metals, copper (Cu) and aluminum (Al), and two different glass-based substrate materials, soda-lime glass (abbreviated as \u201cglass\u201d) with a thickness of 1 mm and quartz with a thickness of 500 \u03bcm, were used respectively as metal film and substrate materials. Two different film deposition methods were respectively used for Cu and Al. For coating of the substrate with Cu film, pure Cu was deposited using the Angstrom Engineering's 6-pocket e-beam evaporator system. During the E-beam evaporation process, the thickness of the deposited metal was monitored in-situ by a piezoelectric thickness monitor. No intermediate layer (e.g., at least one layer 114 separating the metal film 102 and the dielectric substrate 108) was used on the substrate before the E-beam deposition process as it appeared that the Cu film did not detach from the glass-based substrate even after a long time storage in air.",
                                "For coating the substrate with Al film, pure Al was deposited using the direct current (DC) magnetron sputtering technique. The deposition facility used was an IntlVac-Nanochrome I Sputterer. During the DC magnetron sputtering process, the power was set at 400 W and the Ar gas flow rate was 16.5 sccm. Using these two deposition techniques respectively, Cu and Al films with thickness of around 10 nm were deposited onto the substrates.",
                                "A 1,064 nm wavelength Q-Switched Nd:YAG nanosecond laser was selected for the second step of laser patterning. A 3-axis galvanometer laser scanner (SCANLAB intelliSCAN\u00ae 20 and varioSCANde 40i), configured with an f-theta objective, served to direct the laser beam with a beam size of \u02dc100 \u03bcm onto the sample. The substrate materials of glass or quartz were highly transparent at this laser wavelength and hence absorbs little laser energy during patterning. It was determined that the long pulse mode of 120 ns duration with a pulse energy on the order of hundreds of mJ would be appropriate for laser patterning of the ultrathin film. The nanosecond laser ablation/patterning of Cu thin films enabled material removal without inducing thermal damage of the underlying glass or quartz substrate, allowing for the metallic micro-hole array to be directly produced on the substrate. An optical micrograph of the laser patterned micro-hole array pattern is shown in FIG. 3. The current LMF process used a laser line spacing of \u02dc150 \u03bcm and a processing speed of \u02dc1.5 mm/s. It is noted that this work applied a high energy nanosecond laser with a repetition rate of 10 Hz. The processing speed can be substantially increased by adopting higher pulse repetition lasers. A 36 mm\u00d736 mm area could be fabricated within 6 s using a nanosecond laser with a typical 10 kHz repetition rate. The high throughput of our laser texturing technique will enable large-area processing for industrial applications."
                            ],
                            "subsections": [],
                            "outline_long": [
                                "evaluate thin film deposition processes",
                                "describe metal film deposition methods",
                                "detail laser patterning process",
                                "specify laser parameters",
                                "describe substrate materials",
                                "discuss laser ablation/patterning of Cu thin films"
                            ],
                            "num_characters": 3066,
                            "outline_medium": [
                                "describe thin film deposition processes and materials",
                                "detail Cu and Al film deposition methods",
                                "describe laser patterning process using Q-Switched Nd:YAG nanosecond laser"
                            ],
                            "outline_short": [
                                "describe laser-based metamaterial fabrication process"
                            ]
                        },
                        {
                            "title": "Sheet Resistance",
                            "paragraphs": [
                                "The sheet resistance was quantitatively measured to demonstrate the electrical conductivity of the LMF-built specimens. Four-point probe sheet resistivity measurements were firstly performed for the as-deposited ultrathin Al and Cu films with varying thickness utilizing a Signatone Pro4 series system. For the as-deposited Al film, as the film thickness increased from 8 nm to 15 nm, the sheet resistance gradually decreased from 12.0 \u03a9/sq to 6.0 \u03a9/sq. For the as-deposited Cu film, as the film thickness increased from 6.5 nm to 15 nm, the sheet resistance gradually decreased from 11.0 \u03a9/sq to 2.4 \u03a9/sq. It can be found that the as-deposited Cu film has lower sheet resistance than as-deposited Al film with same film thickness because Cu has better electrical conductivity than Al.",
                                "The sheet resistance of the LMF-built samples varies with the laser pattern. A key parameter is areal density, which means the ratio of residual area after LMF process over the total area. As the areal density increased from 0.32 to 0.56, the sheet resistance decreased from 21.7 \u03a9/sq to 10.9 \u03a9/sq for the laser patterned 8 nm-thick Cu thin film. Compared with the as-deposited Cu film, the sheet resistance of the 8 nm-thick laser patterned Cu film increased as significant amount of metal was removed during laser patterning. However, the increase is still within a reasonable range. It should be noted that sheet resistance on the order of \u02dc30 \u03a9/sq for a transparent conductor is comparable to ITO, a common transparent conducting oxide and suitable for use in optoelectronic devices."
                            ],
                            "subsections": [],
                            "outline_long": [
                                "measure sheet resistance of as-deposited films",
                                "analyze effect of film thickness on sheet resistance",
                                "compare sheet resistance of Cu and Al films"
                            ],
                            "num_characters": 1574,
                            "outline_medium": [
                                "measure and discuss sheet resistance of LMF-built specimens"
                            ],
                            "outline_short": [
                                "measure sheet resistance of LMF-built specimens"
                            ]
                        },
                        {
                            "title": "Visible Transmittance",
                            "paragraphs": [
                                "Optical transparency of the LMF-built sample is demonstrated by clear texts seen through a typical LMF-built sample area of 36 mm\u00d736 mm. FIG. 4. The effects of various metal films and thickness were firstly experimentally evaluated by performing transmittance measurements using a UV-Vis spectrometer (USB4000, Ocean Optics). Cu films with thicknesses of 15 nm, 12 nm, 10 nm, 8 nm and 6.5 nm were deposited on a glass substrate. The as-deposited Cu film with a thickness of 15 nm only has an average visible transmittance of 23.8% in the visible wavelength range of 450 nm to 800 nm. When the thickness of Cu film was reduced to 10 nm and 8 nm, the average visible transmittance increased to 37.7% and 50.1% respectively. With the thickness of Cu film further reduced to 6.5 nm, the average visible transmittance increased further to 55.7%.",
                                "The Cu film thickness can be further reduced to ensure that the as-deposited Cu film has an average visible transmittance of 60% in the visible wavelength range of 450 nm to 800 nm with satisfying sheet resistance. The film thickness can be selected in order to maintain balance between the sheet resistance and visible transmittance on the as-deposited film.",
                                "Average visible transmittance of Al films with thicknesses of 8 nm, 10 nm and 15 nm deposited on the glass substrate were determined. The average visible transmittance of the 15 nm-thick Al film was 1.9%. When the thickness of Al film was reduced to 10 nm and 8 nm, the average visible transmittance increased to 3.7% and 17.4% respectively. It can be found the as-deposited Cu film has higher average visible transmittance that as-deposited Al film with same film thickness. Combined with the sheet resistance results, it can be concluded that Cu film is a suitable material choice for LMF as it helps achieve suitable combined photoelectric properties on the LMF surface.",
                                "Areal density of laser patterning is a parameter for the visible transmittance. As the areal density decreased from 0.56 to 0.32, the average visible transmittance increased from 56.2% to 67.2%. The average visible transmittance of the as-deposited 8 nm-thick Cu thin film is 50.1%. Laser patterning process increased the average visible transmittance by 17.1% using an areal density of 0.32. The LMF surface with the areal density of 0.32 also has a sheet resistance of 21.7 \u03a9/sq, demonstrating superior photoelectric properties.",
