Repository: boschresearch/Pap2Pat

# Pap2Pat Dataset

### File Schema

Every directory in `data` corresponds to one patent-paper pair and contains the full texts of both patent and paper, as well as the patent outlines. We include all information in JSON for programmatic parsing and Markdown for manual inspection.

```yaml
data/:
    paper_id-patent_id/:
        # Nested JSON format
        patent.json: JSON file containing patent metadata and full-text, as well as all outlines
        paper.json: JSON file containing paper metadata and full-text
        # Markdown format
        patent.md: patent full-text formatted in markdown
        paper.md: paper full-text formatted in markdown

File: Pap2Pat/data/W3017195183-US20210388515/paper.json
{
    "id": "https://semopenalex.org/work/W3017195183",
    "authors": [
        "Chao Jiang",
        "Y. Ding",
        "Boxun Hu",
        "Dong Ding",
        "Wenjuan Bian",
        "Hanping Ding",
        "Prabhakar Singh",
        "Lu\u2010Cun Wang",
        "Weiming Wu",
        "Christopher J. Orme",
        "Yunya Zhang"
    ],
    "title": "Self-sustainable protonic ceramic electrochemical cells using a triple conducting electrode for hydrogen and power production",
    "date": "2020-04-20",
    "abstract": "The protonic ceramic electrochemical cell (PCEC) is an emerging and attractive technology that converts energy between power and hydrogen using solid oxide proton conductors at intermediate temperatures. To achieve efficient electrochemical hydrogen and power production with stable operation, highly robust and durable electrodes are urgently desired to facilitate water oxidation and oxygen reduction reactions, which are the critical steps for both electrolysis and fuel cell operation, especially at reduced temperatures. In this study, a triple conducting oxide of PrNi 0.5 Co 0.5 O 3-\u03b4 perovskite is developed as an oxygen electrode, presenting superior electrochemical performance at 400~600 \u00b0C. More importantly, the self-sustainable and reversible operation is successfully demonstrated by converting the generated hydrogen in electrolysis mode to electricity without any hydrogen addition. The excellent electrocatalytic activity is attributed to the considerable proton conduction, as confirmed by hydrogen permeation experiment, remarkable hydration behavior and computations.",
    "sections": [
        {
            "title": "Introduction",
            "paragraphs": [
                "The share of renewable and sustainable energy power plants has been increasing for decades in order to reduce dependency on fossil fuels and to mitigate carbon dioxide emission. Neverthess, the intermittency and variability of such an energy system creates challenges for micro-grid operators1. To reduce the stress on peak shaving, the development of efficient energy conversion/storage technologies is crucial. The protonic ceramic electrochemical cell (PCEC) is a proton-conductor-based solid oxide cell that can serve in a reversible operation manner to store renewable energies using water electrolysis to produce hydrogen and then convert it back to electricity in fuel cell mode2\u20134. The application of PCECs demonstrates the uniqueness of combining the bi-function of energy storage and distributed power generation by integrating PCEC and balance of the plant into one system. As significant advances have been made in solid state proton conductors and related electrochemical cells (fuel cells and electrolzyers) in the past decade5,6, PCEC represents a promising technology for the purpose of achieving low-cost energy storage and conversion at reduced temperatures by offering attracting advantages such as high efficiency7,8, longer system durability9\u201311, and less expensive materials12,13. However, the large-scale deployment of PCECs still remains elusive by severe limitation on developing highly active and robust electrode due to sluggish electrode kinetic at intermediate temperatures and decayed lifetime of the material and interface, especially under high-steam concentration14,15. The self-sustainable operation proposed in this study further demands fast electrolysis rates to produce hydrogen that can then be directly utilized for generating electricity without external hydrogen feeding. This operation imposes more rigorous requirements upon high performing and reliable material system with reversible and/or thermal cycling. One early technical opportunity is the development of oxygen electrode materials to mitigate these problems that contribute the most to performance degradation and efficiency loss in the existing PCECs16. Currently, both the water oxidation reaction (WOR) and the oxygen reduction reaction (ORR) in the mixed ion and electronic conducting (MIEC) electrodes are strictly confined to the triple phase boundaries (TPBs) where ion, electron, and gas meet (Fig.\u00a01a). Therefore, in a PCEC system, it is highly desirable to introduce proton conduction into MIEC material to formulate a triple conducting oxide (TCO), i.e., electron, oxygen ion and proton, to extend TPBs from the electrolyte/electrode interface into the electrode bulk (Fig.\u00a01b). Despite these advantages, there are very few TCO candidates developed to date due to the difficulty of creating sufficient defects for proton conduction with the prerequisite of available readily-hydrated oxygen vancancies17,18. Early attempts have been limited to inducing a small fraction of electronic conductivity to proton conductors by rare-earth or transition metal doping into cerates/zirconates, e.g., BaCe0.5Bi0.5O3-\u03b419, BaZr0.5Pr0.3Y0.2O3-\u03b420, and BaZr0.6Co0.4O3-\u03b421. The low total conductivity still restrains the use of these single-phase electrodes. Only recently, a few layered perovskite structured electrodes PrBa0.5Sr0.5Co2O5+\u03b4 and NdBa0.5Sr0.5Co1.5Fe0.5O5+\u03b418,22 have been reported as TCOs in proton conducting fuel cells or electrolyzers at intermediate temperatures (600~700\u2009\u00b0C), although the existence of proton conductivity needs to be further validated through dedicated experimental methods23.Fig. 1Water splitting reaction on oxygen electrode and PNC\u2019s hydration.a Mixed oxygen-ion O2\u2212 and electron conducting electrode. b Triple (H+, O2\u2212, and electron) conducting electrode to extend reaction to entire electrode surface. c Chemical expansion of PNC perovskite structure observed in high-temperature X-ray diffraction at 600\u2009\u00b0C when exposed to wet air.",
                "In this article, we report our findings from the creation of a perovskite TCO electrode PrNi0.5Co0.5O3\u2212\u03b4 (PNC) in the PCECs with superior WOR and ORR activity. In addition to demonstrating excellent durability and thermal cycling capability, it shows outstanding electrochemical performances and self-sustainable and reversible PCEC at reduced temperature range (400~600\u2009\u00b0C). PNC is inspired by PrCoO3 (PCO) and lanthanide nickelates. PCO is a highly active oxygen electrode in oxygen-ion conducting fuel cells without alkaline earth metal (e.g., Sr or Ba) doping24\u201327, which tends to mitigate segregation and resulting degradation during operation. Furthermore, lanthanide nickelates receives considerable interest due to their excellent tolerance against high steam vapor and broad oxygen partial pressure28. Our experimental study and density function theory (DFT) calculation show that proper Ni replacement in the B-sites of PCO perovskite can surprisingly reduce the migration barrier for proton conduction when proton defects are readily induced by hydration reaction, thus enhancing proton conduction. The demonstrated triple conduction of this material facilitates WOR and ORR and promoted electrochemical performance of the cell in a self-sustainable and reversible operation at reduced temperatures."
            ],
            "subsections": []
        },
        {
            "title": "Results",
            "paragraphs": [],
            "subsections": [
                {
                    "title": "Characterization Of Proton Conductivity In Pnc Electrode",
                    "paragraphs": [
                        "The PNC perovskite was synthesized by the wet chemistry method and showed a single orthorhombic perovskite structure after 50% B-site replacement based on cobaltite PrCoO3 (Supplementary Note\u00a01 and Supplementary Fig.\u00a01a)24, space group Pbnm, with a\u2009=\u20095.405\u2009\u00c5, b\u2009=\u20095.380\u2009\u00c5, and c\u2009=\u20097.617\u2009\u00c5 after Rietveld refinement (Supplementary Fig.\u00a02)29. This material is stable after calcining at 600\u2009\u00b0C in wet air (~50% H2O) for 200\u2009h with absent changes on diffraction peaks. The transmission electron microscopy (TEM) and energy dispersive X-ray (EDX) analysis confirmed the presence of a highly crystalline nature and homogenous element distribution (Supplementary Fig.\u00a01b\u2013f). The oxygen deficiency was determined to be 0.085 at 600\u2009\u00b0C with iodometric titration method (Supplementary Fig.\u00a03). The chemical compatibility between the PNC and electrolyte was examined and the results didn\u2019t show any reaction at 1000\u2009\u00b0C (Supplementary Fig.\u00a04). X-ray photoelectron spectroscopy, DFT calculations and thermogravimetry analysis (TGA) were used to understand the effect of Ni doping on oxygen vacancy formation and hydration behavior in the wet condition and proton migration energy. The majority valence of Ni dopant is shown to be +2, contributing to intrinsic oxygen vacancy concentration (Supplementary Fig.\u00a05), indicating the multiple valence of A-site Pr. We have performed non-spin polarized DFT calculations to obtain the formation energies of oxygen vacancies in both PCO and PNC with an orthorhombic Pbnm structure (Supplementary Note\u00a02 and Supplementary Fig.\u00a06c). The symmetrically distinct oxygen sites in PCO (O1 and O2) and PNC (O1, O2, and O3) are shown in Supplementary Fig.\u00a06a and b. When 50% of Co sites are replaced with Ni atoms, the vacancy formation energy can be significantly decreased, e.g., from 3.40 to 1.61\u2009eV at O1 sites and from 3.49 to 1.72\u2009eV at O2 sites (Supplementary Fig.\u00a06c). The reduction of oxygen vacancy formation energies due to Ni doping has also been confirmed by our spin polarized DFT calculations (Supplementary Fig. 6d), in which PCO and PNC in antiferromagnetic (AFM) and ferromagnetic (FM) magnetic configurations are considered, respectively. Both AFM PCO and FM PNC are semiconducting with a band gap of 1.25 and 1.05\u2009eV, respectively (Supplementary Fig.\u00a07). Since the formation of oxygen vacancies is a prerequisite for water dissociative incorporation into the defective lattice, the formation energy reduction may induce essential water hydration, which is of high importance. The high-temperature in-situ X-ray diffraction turns out that the crystal structure evidently shows chemical expansion after water is introduced (Fig.\u00a01c), indicating full hydration after 20\u2009h at 600\u2009\u00b0C (Supplementary Fig.\u00a09). The hydration content is also characterized with thermogravimetric analysis (Supplementary Note\u00a03). In Fig.\u00a02a, water hydration behavior in PNC is compared with some recently developed oxygen electrode materials. Remarkably, PNC oxide exhibited a higher water insertion of 0.055%\u2009\u00b1\u20090.003%, in contrast to a 0.035%\u2009\u00b1\u20090.002% weight increase for PrBa0.5Sr0.5Co1.5Fe0.5O5+\u03b4 (PBSCF) after hydrating at 500\u2009\u00b0C for 15\u2009h (Supplementary Fig.\u00a010)30,31. PNC also showed higher hydration capability than conventional MIEC electrodes such as La0.6Sr0.4Co0.2Fe0.8O3\u2212\u03b4 (LSCF, ~0.031%) and PCO (~0.028%), which are normally rich in oxygen vacancies32. Clearly, the sufficient oxygen deficiency should not be the only factor considered when evaluating a proton conductor. Other factors, such as the energy of proton migration, may be taken in account in controlling the kinetics of the proton transport. Fig.\u00a02d and e further shows the minimum energy path (MEP) calculation results along two representative proton transfer pathways via inter-octahedral hopping (Fig.\u00a02b) and intra-octahedral hopping (Fig.\u00a02c) in the bulk PNC, where a proton diffuses from one oxygen ion to a neighboring oxygen ion. For both cases, the proton migration energy in PNC is significantly reduced, suggesting that the Ni doping can accelerate proton transport through the bulk. The effects of magnetism on proton migration barriers are also shown in Supplementary Fig.\u00a08. The two local minima in the MEPs for intra-octahedron proton hopping are the result of O\u2013H bond tilting at the O3 site toward neighboring O2 sites, presumably due to hydrogen bonding. Consequently, the intra-octahedron proton migration path consists of three stages: (i) O2 to O3 jump, (ii) O\u2013H bond rotation at O3 site from left to right, and (iii) O3 to O2 jump. The presence of protons in PNC was also confirmed by Fourier-transform infrared spectroscopy (FTIR) and temperature programmed desorption (TPD) (Supplementary Note\u00a04). As temperature increased, the intensity of OH peak (3000\u20133500\u2009cm\u22121) was continuously enhanced due to the loss of chemisorbed hydroxyl group at PNC surface at low temperature range (<400\u2009\u00b0C) and proton defects in lattice at higher temperatures (Supplementary Fig.\u00a011). The dehydrated water signal at temperature range (400~600\u2009\u00b0C) was also found by mass spectroscopy, which corresponds to lattice hydroxyl in PNC (Supplementary Fig.\u00a012). In addition, when the dense PNC membrane is used to permeate hydrogen, high fluxes of 4\u2009\u00d7\u200910\u22128 and 1.5\u2009\u00d7\u200910\u22127\u2009mol\u2009cm\u22122\u2009s\u22121 have been demonstrated at 500\u2009\u00b0C in dry and wet 3% hydrogen respectively, indicating the co-existence of proton and electron conductivity (Fig.\u00a02f). The hydrogen permeation rate is even higher than those of well-known cermet material Ni-BaCe0.7Zr0.1Y0.1Yb0.1O3 and mixed-conducting ceramic SrCe0.95Yb0.05O3\u2212\u03b433,34. It should be noted that fully replacing Co with Ni can cause decomposition into Pr2NiO4+\u03b4 and NiO in air above 1000\u2009\u00b0C, which limits full Ni substitution for maximizing proton conductivity35. The chemical stability in reducing condition after the experiment was confirmed by XRD (Supplementary Note\u00a05 and Supplementary Fig.\u00a013).Fig. 2Study of hydration behavior, hydrogen permeation and proton\u00a0migration energy.a Comparison of hydration ability for PCO, PNC, LSCF, and PBSCF electrodes at 500\u2009\u00b0C in wet air condition. b, c Proton migration pathway I along inter-octahedron direction and pathway II along intra-octahedron direction. d, e Minimum energy paths for proton migration along pathway I and II. f Hydrogen permeation fluxes of PNC dense membrane."
                    ],
                    "subsections": []
                },
                {
                    "title": "Electrochemical Performances Of Pcecs With Pnc Oxygen Electrode",
                    "paragraphs": [
                        "Figure\u00a03a shows the electrochemical performance of the proton conducting solid oxide fuel cell (H-SOFC) with a PNC electrode and BaCe0.4Zr0.4Y0.1Yb0.1O3 (BCZYYb4411) electrolyte operating at 400~600\u2009\u00b0C in fuel cell mode with pure hydrogen as fuel. The high open circuit voltages (OCVs) suggest the presence of a dense electrolyte membrane and good sealing, e.g., 1.06\u2009V at 600\u2009\u00b0C, which is close to the theoretical Nernst potential of 1.13\u2009V. The peak power densities are 528\u2009mW\u2009cm\u22122 at 600\u2009\u00b0C, 354\u2009mW\u2009cm\u22122 at 550\u2009\u00b0C, and 230\u2009mW\u2009cm\u22122 at 500\u2009\u00b0C, respectively, which are among the highest performances of H-SOFCs. For example, the performance in the present work at 600\u2009\u00b0C is nearly three times higher than the cell with a hybrid catalyst modified (La0.6Sr0.4)0.95Co0.2Fe0.8O3\u2212\u03b4 cathode (198\u2009mW\u2009cm\u22122 at 600\u2009\u00b0C) and 147% higher than for a cell with optimized electrolyte and electrode materials (214\u2009mW\u2009cm\u22122 at 600\u2009\u00b0C)36,37. The results are attributed to the excellent ORR activity for PNC electrode even without microstructure optimization, indicated from impedance spectra (Supplementary Note\u00a06 and Supplementary Fig.\u00a014a). When the cell was switched to electrolysis mode with humidified air (~10% H2O) in the PNC electrode and 10%H2/90%Ar in the Ni-BCZYYb4411 electrode, the OCVs were slightly decreased due to the diluted hydrogen, e.g. from 1.09\u2009V in 97% H2 to 1.04\u2009V in 10% H2 (Fig.\u00a03b). At the applied voltage of 1.4\u2009V, the electrolysis current densities of 1.31, 0.82, and 0.62\u2009A\u2009cm\u22122 were achieved at 600\u2009\u00b0C, 550\u2009\u00b0C and 500\u2009\u00b0C respectively. As the operating temperature was further decreased to 450\u2009\u00b0C and 400\u2009\u00b0C, the electrolysis current densities presented values of 0.27\u2009A\u2009cm\u22122 at 450\u2009\u00b0C and 0.15\u2009A\u2009cm\u22122 at 400\u2009\u00b0C at 1.4\u2009V, which are among the best performances reported at such low temperatures to our best knowledge. These promising results suggest that PNC electrode is active towards ORR and WOR at low temperatures. As indicated from the impedance spectra, the electrolyte resistances dominate the total cell resistance, which is related to the conductivity and thickness of the electrolyte. The interfacial polarization resistances, largely contributed by the electrode at a bias of 1.4\u2009V are 0.025, 0.075 and 0.130\u2009\u03a9\u2009cm2 at 600\u2009\u00b0C, 550\u2009\u00b0C and 500\u2009\u00b0C, respectively. At 450\u2009\u00b0C and 400\u2009\u00b0C, the resistance increases to 0.35\u2009\u03a9\u2009cm2 and 0.6\u2009\u03a9\u2009cm2 (Supplementary Fig.\u00a014b). The effect of gas condition at oxygen electrode and hydrogen electrode sides on the cell performance was also investigated (Supplementary Note\u00a07). When the wet air was switched to wet oxygen, the cell showed higher current density; however, it exhibited poor performance in argon (Supplementary Fig.\u00a015). The results are consistent with the finding in the study of symmetric cell, in which higher oxygen partial pressure can improve electrode polarization resistance at OCV conditions (Supplementary Fig.\u00a016). On the hydrogen electrode side, the less concentrated hydrogen gas may enhance the hydrogen production, and the cell showed the highest current density in pure argon. The electrolysis characteristics of the cell with PNC electrode at different voltages (1.2~1.6\u2009V) are shown in Fig.\u00a03c. The cell showed slight activation at each voltage, which may result from the decrease of interfacial electrode polarization. To examine long-term stability, the cell was operated at 1.4\u2009V and 1.6\u2009V, each for 120\u2009h (Fig.\u00a03e). As a result, the current density increased by 10% and 8% respectively after the entire electrolysis processes, which may be attributed to the improved electrode/electrolyte interface as indicated by the impedance spectra (Supplementary Note\u00a08 and Supplementary Fig.\u00a017). The performance stability in higher steam concentrations (20 and 30%) was also examined (Fig.\u00a03d). The current density was relatively stable, and minor changes were caused by the slight fluctuation of steam supply, further indicating the PNC\u2019s good chemical stability and interfacial binding with the electrolyte in high-content steam. The little dependence of current density on steam concentration may be attributed to the cell configuration with very thin oxygen electrode layer and small active area, in which the mass transport should not be the rate-limiting step as expected as the gas can be regarded as fully saturated. The lower oxygen partial pressure by increased steam concentration may affect electrode conductivity that leads to negative effect on electrolysis performance. The high-performance stability can be attributed to chemical stability of PNC electrode and strong interfacial bonding between electrode and electrolyte, which is indicated from the systematic stability study on material structure and symmetric cell under different water pressure (Supplementary Fig.\u00a018). Another longer-term stability testing was performed in 20% H2O at 500\u2009\u00b0C for 480\u2009h, showing the robust stability (Supplementary Fig.\u00a019). The thermal cycling capability of the cell was evaluated by measuring the current density at 1.4\u2009V as the temperature changed periodically (Fig.\u00a03f). After five cycles between 400\u2009\u00b0C and 600\u2009\u00b0C, the cell performance remained identical, indicating a good thermal cycling durability in a benchtop test. The Faradaic efficiencies at different temperatures were measured with larger electrolysis cells (1 inch in diameter), e.g., 79.3% at 1.32\u2009V and 600\u2009\u00b0C, 83.4% at 1.3\u2009V and 550\u2009\u00b0C, and 86.2% at 1.3\u2009V and 500\u2009\u00b0C (Supplementary Fig.\u00a020). As steam pressure increased from 15 to 50%, the efficiency was improved slightly due to increased proton concentration (Supplementary Note\u00a09).Fig. 3Electrochemical performances of PCEC with PNC oxygen electrode.a Performance in fuel cell mode (pure H2 is used as fuel). b Current\u2013voltage curves measured in electrolysis mode at various temperatures and dry 10% H2 and wet air (~10% H2O) are used as reactant gas in hydrogen electrode and oxygen electrode, respectively. c Current density response at different constant voltage of 1.2, 1.4 and 1.6\u2009V at 600\u2009\u00b0C. d Durability testing of the cell in different steam concentrations (20 and 30% H2O) at 500\u2009\u00b0C. e Stability testing of the cell at constant voltage of 1.4\u2009V and 1.6\u2009V at 500\u2009\u00b0C. f Thermal cycle durability of the cell between 400 and 600\u2009\u00b0C."
                    ],
                    "subsections": []
                },
                {
                    "title": "Enhanced Performances By Optimizing Microstructure Of Triple Conducting Electrode",
                    "paragraphs": [
                        "The electrochemical performance of this triple conducting PNC electrode enabled PCEC can be further improved by optimizing the microstructure to improve gas diffusion throughout the entire electrode (Supplementary Note\u00a010). A self-architectured mesh-like electrode is synthesized to construct a highly porous frame for enhanced mass transport (Fig.\u00a04). Each bundle consists of hollow PNC fibers with throughout holes (~3\u2009\u00b5m in diameter) for facilitating gas diffusion to entire nanoparticles-structured surface where reactions occur. For each single fiber, it is composed of nanoparticles with size ranging from 20 to 50\u2009nm. When this nanostructured electrode is incorporated into the cell (Supplementary Fig.\u00a021), the better performance is obtained. As shown in Fig.\u00a05a, the electrolysis current density at each temperature has been increased, e.g., 1.18\u2009A\u2009cm\u22122 at 1.3\u2009V and 1.72\u2009A\u2009cm\u22122 at 1.4\u2009V, comparing with 0.85 and 1.31\u2009A\u2009cm\u22122 for regular PNC at 600\u2009\u00b0C. In fuel cell mode, the peak power density was also correspondingly improved. At 600\u2009\u00b0C, 611\u2009mW\u2009cm\u22122 was achieved with the increase of 15.7% (Fig.\u00a05b). The performance enhancement mainly results from the decrease of electrode polarization resistance. For example, the electrode polarization resistance was reduced from 0.13 to 0.055\u2009\u2126\u2009cm2 at 500\u2009\u00b0C (Fig.\u00a05c). The results are attributed to the improved concentration polarization resistance and electrode reaction kinetics at interface due to high porosity and fine nanoparticles. The durability of the cell with this nanostructured electrode was examined. At 1.4\u2009V and 500\u2009\u00b0C, the electrolysis current density didn\u2019t show observable degradation over 220\u2009h while the improvement on the mesh-electrode/electrolyte interfacial strength is needed to further enhance the long-term stability (Fig.\u00a05d).Fig. 4Nanofiber-structured PNC mesh with high porosity and active nanoparticles.a\u2013d Scanning electron microscopy images of the electrode mesh with different magnification showing hollow-fiber-like string self-architectured to form mesh structure. e, f Transmission electron microscopy images of a single nanofiber composed of ~50\u2009nm particles.Fig. 5Enhanced electrochemical performances with nanofiber-structured electrode.a Current\u2013voltage curves measured in electrolysis mode at various temperatures and dry 10% H2 and wet air (~10% H2O) are used as reactant gas in hydrogen electrode and oxygen electrode, respectively. b Performance in fuel cell mode (pure H2 is used as fuel). c Comparison of impedance spectra under 1.4\u2009V at 500\u2009\u00b0C for cells with regular or 3D PNC electrode. d Durability testing of the cell in electrolysis mode at 500\u2009\u00b0C. e Performance comparison of representative SOECs at electrolysis voltage of 1.4\u2009V for oxide-ion conducting SOEC (O-SOEC), first-generation proton conducting SOEC (H-SOEC) operating at high temperatures (600~700\u2009\u00b0C), second-generation H-SOEC at intermediate temperatures (<600\u2009\u00b0C) and high-performing electrolysis cell developed in this work.",
                        "The performance of this PCEC ranks at the top among recent developed SOECs operated at high and intermediate temperature ranges (Supplementary Note\u00a011). The electrolysis performances obtained in this work were compared with those results from oxygen-ion conducting SOECs (O-SOEC) and proton conducting SOECs (H-SOEC), as shown in Fig.\u00a05e (and Supplementary Table\u00a01)38\u201354. The first-generation H-SOECs have shown the potential of reducing the operating temperature down to intermediate temperature (600~700\u2009\u00b0C) with improved performance. For example, Kim et al. reported a highly efficient electrolysis cell using layered perovskite PrBaMn2O5+\u03b4 and PBSCF as both electrodes with current density of 0.75\u2009A\u2009cm\u22122 at 1.4\u2009V and 600\u2009 \u00b0C, representing the best performance up to date for O-SOECs38. In contrast, H-SOEC shows the capability of decreasing operating temperature down to 500~600\u2009\u00b0C while still maintaining comparable performance. For example, Peng and Liu et al. recently reported H-SOECs with new electrodes exhibiting remarkable performances (0.34\u2009A\u2009cm\u22122 at 1.4\u2009V and 600\u2009\u00b0C for Pr2NiO4+\u03b4 electrode, and 0.58\u2009A\u2009cm\u22122 at the same condition for SrEu2Fe1.8Co0.2O7\u2212\u03b4 electrode)50,51. By further optimizing electrode composition of NdBa0.5Sr0.5Co1.5Fe0.5O5+\u03b4 layered perovskite and adopting proper operating condition, electrolysis current density can be improved to 0.6\u2009A\u2009cm\u22122 at 1.4\u2009V at a lower temperature of 550\u2009\u00b0C44. Most recently there have been several H-SOECs developed with high electrolysis performances at reduced temperature, such as 0.5\u2009A\u2009cm\u22122 at 500\u2009\u00b0C reported by Haile53 and 0.74\u2009A\u2009cm\u22122 at 1.4\u2009V in O\u2019Hayre\u2019s work54. The PNC electrode in this study clearly demonstrates one of the best performances, with highest current density at 500~600\u2009\u00b0C (1.72\u2009A\u2009cm\u22122 at 600\u2009\u00b0C, 1.44\u2009A\u2009cm\u22122 at 550\u2009\u00b0C, 0.84\u2009A\u2009cm\u22122 at 500\u2009\u00b0C, under 1.4\u2009V). The cell also obtained reasonable performance at reduced operating temperatures, e.g., 0.64\u2009A\u2009cm\u22122 at 450\u2009\u00b0C, and 0.35\u2009A\u2009cm\u22122 at 400\u2009\u00b0C, which shows the potential of PCECs operating at even lower temperatures than second-generation SOECs."
                    ],
                    "subsections": []
                },
                {
                    "title": "Self-Sustainable Reversible Operation Of Pcec",
                    "paragraphs": [
                        "To demonstrate self-sustainable reversible operation between water electrolysis and electricity generation, the electrochemical cell with regular PNC electrode was examined in a series of cycling experiments. First, the cell was operated at different voltages to switch working mode between SOEC and SOFC, e.g., 1.3, 1.4, and 1.5\u2009V for producing hydrogen and 0.8, 0.7, and 0.5\u2009V for generating electricity (Fig.\u00a06a). The current densities at each mode are stable with the trend of slight improvement55. The continuous hydrogen and power generation at different voltages in ten cycles demonstrates stable operation with resulting current densities. Furthermore, the capability of self-sustainable reversible operation was demonstrated after terminating additional hydrogen supply. As shown in Fig.\u00a06b, the cell was firstly operated at an electrolysis mode with a constant current density of 0.6\u2009A\u2009cm\u22122 for three minutes to generate hydrogen, which was instantly consumed by switching to a fuel cell mode at 0.2\u2009A\u2009cm\u22122 for two minutes. The stable electrolysis voltages in each cycle suggest that the reversible operation did not induce negative effect on the cell performance (Fig.\u00a06c). In the electricity generation process, the gradual deterioration of cell performance with cycles may be caused by the fact that hydrogen generated in the electrolysis mode cannot be completely used in the chamber, which is under further optimization on testing fixture. The successful demonstration of such electrolysis/fuel-cell mode cycling without additional hydrogen at hydrogen electrode is the first time to achieve the energy storage functionality in PCECs by self-sustainably converting electricity and hydrogen from each other. When the temperature was increased to 550\u2009\u00b0C, the cell cycling under larger current densities showed the similar behavior but more stable fuel-cell process (Supplementary Note\u00a012 and Supplementary Fig.\u00a022). The hydrogen production rate and electricity generation yield are calculated from current density, active electrode area and Faradaic efficiency to determine daily expected outputs in hydrogen and electricity in this reversible cell (Fig.\u00a06d and e). The average hydrogen production rate is 44.7\u2009ml\u2009cm\u22122\u2009h\u22121 at 500\u2009\u00b0C and 89.3\u2009ml\u2009cm\u22122\u2009h\u22121 at 550\u2009\u00b0C, respectively, when Faradaic efficiency is considered. The expected daily production yield is 643\u2009ml\u2009cm\u22122 and 1069\u2009ml\u2009cm\u22122 at 500\u2009\u00b0C and 550\u2009 \u00b0C respectively, based on current electrolysis/fuel-cell cycling scheduling. When the electrolysis hydrogen is used as fuel to convert back to electricity, the cell can deliver power with an average rate of 70 \u2009mWh\u2009cm\u22122 at 500\u2009\u00b0C and 200\u2009mWh\u2009cm\u22122 at 550\u2009\u00b0C, indicating the probability of better performance when the experiment apparatus is improved. As calculated, the daily generated electricity is 671\u2009mWh\u2009cm\u22122 and 2400\u2009mWh\u2009cm\u22122 at 500\u2009\u00b0C and 550\u2009\u00b0C, respectively. Therefore, the results fully demonstrate the capability of this PCEC on reversibility operation to store and convert hydrogen fuel transiently with stable electrode/electrolyte interface observed after testing (Supplementary Note\u00a013 and Supplementary Fig.\u00a023).Fig. 6Reversible operation and analysis in hydrogen and power generation.The cycling reversible operation of the electrochemical cell between electrolysis mode (hydrogen production) and fuel cell mode (electricity generation) at different current densities to examine the capability of converting hydrogen generated by electrolysis into electricity. a Reversible operation with external hydrogen supply: current density responses as working mode transiently changing between electrolysis and fuel cell at 500\u2009\u00b0C. b Schematic of self-sustainable reversible operation without external hydrogen feeding. c Voltage observation under switchable electrolysis and fuel cell current densities at 500\u2009\u00b0C. d Average hydrogen production based on results on current density and Faradaic efficiency and hydrogen yield assuming the cell is operated for 24\u2009h. e Average electricity generation rate and electricity yield in 24\u2009h."
                    ],
                    "subsections": []
                }
            ]
        },
        {
            "title": "Discussion",
            "paragraphs": [
                "Developing a triple (H+/O2\u2212/e\u02b9) conducting oxide as oxygen electrode for PCECs is technically critical for facilitating catalytic activity towards water oxidation and ORRs at reduced temperatures. Based on perovskite structure, the flexibility on crystal distortion allows element replacement to tailor the atomic arrangement to possibly increase the chance of material hydration and proton migration. However, the direct evidences on characterizing the existence of proton diffusion for new materials are rarely available in the development. In this work, hydration is considered as the prerequisite of proton conductivity. The high-temperature X-ray diffraction directly observes the chemical expansion behavior due to insertion of water molecule into atomic lattice to form the proton defects. The thermogravimetric analysis result can also give partial confirmation of weight increase attributing to proton formation in the water-containing atmosphere. Quantifying the proton/electron mixed conductivity is implemented by hydrogen permeation rate measurement when the feeding gas is changed from dry to wet condition. The high flux rate of 1.5\u2009\u00d7\u200910\u22127\u2009mol\u2009cm\u20132\u2009s at 500\u2009\u00b0C in wet 3% H2 has surpassed single-phase mixed conducting ceramic SrCe0.95Yb0.05O3\u2212\u03b4 at 900\u2009\u00b0C by 17 times and Ni-BaCe0.7Zr0.1Y0.1Yb0.1O3 cermet membrane at 700\u2009\u00b0C by 25%, which demonstrates higher proton conductivity of PNC oxide than these conventional barium/strontium cerate based proton conductors. The originated proton conduction in PNC can be attributed to lower proton migration energies validated by DFT study.",
                "The triple conduction in PNC has facilitated the catalytic activity significantly and consequently promoted the electrochemical performance in both electrolysis and fuel cell modes. While the water splitting and oxygen reduction occur at the entire electrode surface, the improvement of mass transport is needed to make gas diffusion throughout electrode grains more necessary. The incorporation of the three-dimensional mesh-like PNC electrode can make full use of the high porosity and active nanoparticles of nanofibers for superior performance. Our recent result has demonstrated that hydrogen production rate has been greatly improved by this self-architectured ultra porous layered perovskite PBSCF steam electrode43, e.g., 0.85\u2009A\u2009cm\u22122 at 1.3\u2009V and 600\u2009\u00b0C which was increased from regular electrode (0.55\u2009A\u2009cm\u22122). This ultra-porous structure could be further optimized by changing the treatment temperature to make a compromise between porosity and active sites.",
                "The high effectiveness of PCECs is necessary to convert a high fraction of electrons and water into hydrogen. The Faradaic efficiencies of electrolzyers based on proton conducting electrolytes have been recently reported by several research groups52\u201354. Electronic leakage within the electrolyte under direct current voltage becomes severe with increasing temperature and oxygen partial pressure, which can reduce the efficiency. On the other hand, the p-type electronic charge carrier concentration can be decreased by introducing higher steam pressure that can shift the equilibrium towards higher proton concentration, thus a higher proton transfer number. Haile et al. reported 74~84% efficiency for realistic electrolysis operational conditions in which the steam concentration was low (3% H2O). With increased water pressure, the efficiency has been improved to a reasonable range (75~90%). Therefore, lower operating temperature and electrolysis voltage are beneficial to electron-to-hydrogen conversion efficiency, which further explains the importance of active oxygen electrode that can facilitate second-generation H-SOECs towards operation in reduced temperatures. In addition, the further decrease of Ce content may also improve the efficiency while the performance and stability are maintained.",
                "In summary, a TCO electrode of PNC has been developed as an oxygen electrode for proton conducting electrochemical cells with superior performances at intermediate temperature range, resulting in a self-sustainable reversible operation demonstrated by generating electricity with hydrogen as the fuel transiently produced in electrolysis process. The DFT calculation and experimental characterizations have confirmed the formation of proton defects and reduction of proton migration energy, which facilitate the extension of active WOR/ORRs throughout the entire electrode. Rational design of PNC electrode could be a guideline for other electrochemical systems; and the self-sustainable PCEC represents a novel prototype of energy storage and conversion with hydrogen as an energy carrier."
            ],
            "subsections": []
        },
        {
            "title": "Methods",
            "paragraphs": [],
            "subsections": [
                {
                    "title": "Materials Synthesis And Characterizations",
                    "paragraphs": [
                        "The PNC electrode powder was synthesized by modified glycine-citrate combustion method, where nitric acid and glycine were used as parallel complexing agents. The precursor solution was prepared by dissolving stoichiometric amounts of Pr(NO3)3\u00b76H2O (99.9%, Alfa Aesar), Ni(NO3)3\u00b76H2O (99+%, Alfa Aesar), and Co(NO3)3\u00b76H2O (99%, STREM Chemicals) in citrate-glycine aqueous solution. Under heating and stirring conditions, the viscous gel ignited to obtain the ash that was calcined at 1000\u2009\u00b0C in air for 5\u2009h to form perovskite structure. The crystal structure, crystal lattice, and element valence states were examined by X-ray diffraction (XRD, Rigaku SmartLab), transmission electron microscopy (TEM, JEOL 4000 EX) and by X-ray photoelectron spectroscopy respectively. The oxygen non-stoichiometry was measured by iodometric titration method and thermogravimetric analysis. The hydration behavior of PNC and several other conventional electrode materials (LSCF and PBSCF) in humid air was studied by thermogravimetric analysis (TA Instruments, Q500). The weight change of the powder sample (~50\u2009mg) was recorded when the temperature was ramped to 950\u2009\u00b0C with a 1\u2009\u00b0C\u2009min\u22121 ramping rate and dwelled for 1\u2009h. After cooling to 500\u2009\u00b0C, the gas condition was switched from dry air to wet air (~3% H2O) and hydration process lasted for about 15\u2009h. The high-temperature X-ray diffraction was carried out by examining the phase structure at 600\u2009\u00b0C when the atmosphere exposed to the sample was changed from dry air to wet air. Fourier-transform infrared spectroscopy (FTIR, Nicolet iS50) was used to investigate the water and hydroxyl groups bound to the surface of PNC as function of temperature. The powder sample was hydrated at 600\u2009\u00b0C and then cooled down to room temperature. After flushing with dry argon for 1\u2009h, the baseline was collected. The in-situ measurement was carried out every 50\u2009\u00b0C from 50 to 600\u2009\u00b0C in dry argon with ramping rate of 10\u2009\u00b0C\u2009min\u22121. Temperature programmed desorption (TPD, OmniStar Analysis system) was utilized to study the dehydration process in PNC as powder sample was heated to 850\u2009\u00b0C with dry oxygen flushing the quartz chamber."
                    ],
                    "subsections": []
                },
                {
                    "title": "Hydrogen Permeation",
                    "paragraphs": [
                        "Permeation measurement was performed with disk-shaped PNC dense membrane (diameter of 12\u2009mm). The sample were prepared by dry pressing the powder into cylindrical die to form the green pellets followed by sintering at 1250\u2009\u00b0C for 8\u2009h in air. The sample (~0.3\u2009mm in thickness) was polished and painted with Pt paste for quick firing at 800\u2009\u00b0C to remove the carbon. Then the pellet was sealed in the house-made double chamber reactor using Ceramabond 552 and glass powder. After curing and glass sealing process, the mechanical leakage calibration was carried out and the result was used for calculating permeation flux. Argon was used as sweep gas (50\u2009ml\u2009min\u22121) on the permeation side whereas a mixture of dry or wet 3%H2 (1%N2, 96%He, 100\u2009ml\u2009min\u22121) was fed to the hydrogen-rich chamber. The gas chromatography (Shimadzu 2010 plus) was used to monitor the change of hydrogen concentration at sweep side. The permeation flux rate was calculated by the average of three measurement results."
                    ],
                    "subsections": []
                },
                {
                    "title": "Pcec Fabrication And Electrochemical Measurements",
                    "paragraphs": [
                        "The hydrogen electrode supported half cells of NiO-BCZYYb4411-electrode/BCZYYb4411-electrolyte (~1 inch in diameter) were fabricated by laminating the green tapes prepared by tape-casting method, following by sintering at 1450\u2009\u00b0C in air for 8\u2009h. The PNC-electrode slurry was screen painted onto electrolyte to form the full PCECs with active area about 3.1\u2009cm2 after firing at 950\u2009\u00b0C for 5\u2009h. The mesh-like ultra-porous PNC electrode was synthesized by template method, which was calcined at 800\u2009\u00b0C to form the phase structure, as described in elsewhere43. The 3D PNC mesh was adhered onto electrolyte by applying very small amount of PNC slurry for good bonding. The final PCEC cell was sealed in the house-made reactor using Ceramabond 552 and glass powder with the steam electrode side up exposing to humid air (80\u2009ml\u2009min\u22121) and hydrogen electrode side (30\u2009ml\u2009min\u22121) towards the inner tube for analysis of exhaust gas. The electrochemical performances of current\u2013voltage characteristic curves, impedance spectra, electrolysis stability at a constant voltage/current\u2013density were collected by electrochemical working station (Solartron 1400). Faradaic efficiencies were measured based on the ratio between the experimental hydrogen generation rate and theoretical one at fixed current densities. Gas chromatography was used to monitor hydrogen concentration at open circuit condition and constant electrolysis current density for calculating actual hydrogen generation amount. At each point, at least three measurements were executed for average values. The volume/mass variation of exhaust gas was also considered for accurate calculation. The thermal cycling was carried out with heating rate 5\u2009\u00b0C\u2009 min\u22121 and cooling rate 10\u2009\u00b0C\u2009min\u22121 respectively while the current density was recorded at a fixed electrolysis voltage of 1.4\u2009V. The post-test samples were examined by scanning electron microscope (SEM, FEI Quanta 250 FEG) to observe the layers and interfaces. For element mapping in transmission electron microscope (JEOL JEM-2010 FASTEM), the sample was prepared with focused ion beam technique (Thermo Fisher, Strata 400)."
                    ],
                    "subsections": []
                },
                {
                    "title": "Computational Method",
                    "paragraphs": [
                        "DFT calculations are performed using the Vienna ab initio Simulation Package (VASP) code56. The electron-ion interactions are described by the projector-augmented wave (PAW) method57. For exchange-correlation functional, we employ the generalized gradient approximation of Perdew, Burke, and Ernzerhof (PBE-GGA)58, augmented by a Hubbard correction on the 3d orbitals of cobalt and nickel to account for the localization and strong correlations of 3d electrons. A simplified rotationally invariant approach to GGA\u2009+\u2009U by Dudarev et al. is employed59, where the only input parameter is U-J. The U-J values for Co and Ni are respectively set at 3.3 and 6.4\u2009eV according to a previous study by Wang et al.60. The cutoff energy for plane-wave basis sets is set at 520\u2009eV. A large 160-atom supercell, which is a 2\u2009\u00d7\u20092\u2009\u00d7\u20091 extension of the 40-atom cell, is used to minimize the unphysical electronic and elastic interactions between a defect and its periodic images. For Brillouin zone sampling, a 2\u2009\u00d7\u20092\u2009\u00d7\u20094 Monkhorst-Pack k-point mesh is used. The migration barrier for proton hopping between neighboring oxygen atoms are calculated by a climbing image nudged elastic band (CI-NEB) technique61. To model non-charge-neutral defects such as proton, we artificially add/subtract electrons from the system, with the charges being compensated by a neutralizing jellium background.",
                        "A Co3+ ion in an octahedral environment such as PCO and PNC can have three possible electron spin states: low-spin with no unpaired electrons (S\u2009=\u20090), intermediate-spin (S\u2009=\u20091), and high-spin (S\u2009=\u20092). At low temperatures, the ground state of PCO is nonmagnetic with Co3+ in low-spin configuration62, while the intermediate-spin or high-spin states can be activated at finite temperatures. However, the precise picture of the temperature-dependent spin state of Co3+ is still not clear."
                    ],
                    "subsections": []
                }
            ]
        },
        {
            "title": "Supplementary Information",
            "paragraphs": [],
            "subsections": [
                {
                    "title": "",
                    "paragraphs": [
                        ""
                    ],
                    "subsections": []
                }
            ]
        }
    ]
}
