Repository: boschresearch/Pap2Pat

# Pap2Pat Dataset

### File Schema

Every directory in `data` corresponds to one patent-paper pair and contains the full texts of both patent and paper, as well as the patent outlines. We include all information in JSON for programmatic parsing and Markdown for manual inspection.

```yaml
data/:
    paper_id-patent_id/:
        # Nested JSON format
        patent.json: JSON file containing patent metadata and full-text, as well as all outlines
        paper.json: JSON file containing paper metadata and full-text
        # Markdown format
        patent.md: patent full-text formatted in markdown
        paper.md: paper full-text formatted in markdown

File: Pap2Pat/data/W3017195183-US20210388515/patent.json (part 1 of 2)
{
    "id": "US20210388515",
    "authors": [
        "Dong Ding",
        "Hanping Ding",
        "Wei Wu",
        "Chao Jiang"
    ],
    "title": "ELECTROCHEMICAL CELLS FOR HYDROGEN GAS PRODUCTION AND ELECTRICITY GENERATION, AND RELATED STRUCTURES, APPARATUSES, SYSTEMS, AND METHODS",
    "date": "2019-10-28 00:00:00",
    "abstract": "An electrochemical cell comprises a first electrode, a second electrode, and a proton-conducting membrane between the first electrode and the second electrode. The first electrode comprises a layered perovskite having the general formula: DAB2O5+\u03b4, wherein D consists of two or more lanthanide elements; A consists of one or more of Sr and Ba; B consists of one or more of Co, Fe, Ni, Cu, Zn, Mn, Cr, and Nd; and \u03b4 is an oxygen deficit. The second electrode comprises a cermet material including at least one metal and at least one perovskite. Related structures, apparatuses, systems, and methods are also described.",
    "sections": [
        {
            "title": "DESCRIPTION",
            "paragraphs": [],
            "subsections": [
                {
                    "title": "TECHNICAL FIELD",
                    "paragraphs": [
                        "The disclosure, in various embodiments, relates to electrochemical cells for hydrogen gas production and electricity generation, and to related structures, apparatuses, systems, and methods."
                    ],
                    "subsections": [],
                    "outline_long": [
                        "define technical field"
                    ],
                    "num_characters": 190,
                    "outline_medium": [
                        "define technical field"
                    ],
                    "outline_short": [
                        "define technical field"
                    ]
                },
                {
                    "title": "BACKGROUND",
                    "paragraphs": [
                        "Hydrogen (H2) gas is a clean and effective energy carrier to store renewable and sustainable energies, which can be efficiently converted to electricity through fuel cell technology. H2 gas production is important to achieving a carbon-neutral energy route. High-temperature electrolysis is a conventional process for H2 gas production that has several advantages, such as high efficiency, fast electrode kinetics, and relatively less expensive materials. Many electrochemical cells employed for high-temperature electrolysis can also be reversibly operated such that energy storage and electricity generation can be effectuated simultaneously.",
                        "High-temperature solid-oxide electrolysis cells (SOEC) are one type of electrochemical cell that has conventionally been employed to produce H2 gas through H2O electrolysis. However, high-temperature solid-oxide electrolysis cells can suffer from material degradation and material incompatibilities at the relatively higher operating temperatures (e.g., above 600\u00b0 C., above 700\u00b0 C.) typically required thereby.",
                        "To achieve H2 gas production at relatively lower temperatures, protonic ceramic electrolysis cells (PCECs) have been investigated, since the electrolyte material thereof generally exhibits lower ionic diffusion activation energy over conventional oxygen-ion conductors (e.g., YSZ, GDC, etc.). For example, the operating temperature for many PCECs can be as low as 400\u00b0 C. In addition, PCECs can produce dry H2 gas, circumventing many problems otherwise associated with purifying humid H2 gas and/or undesirable steam-based metal oxidation. However, challenges remain in the use of PCECs to produce H2 gas since the steam-side electrodes thereof generally need to be exposed to highly humid air conditions. If the operating temperature of the PCEC is further decreased, the steam-side electrodes may exhibit significant over-potential as catalytic activity becomes poor.",
                        "It would be desirable to have new structures, apparatuses, methods, and systems for producing H2 gas and generating electricity. It would further be desirable if the new structures, apparatuses, methods, and systems facilitated increased H2 gas production and electricity generation efficiency, increased operational life, and were relatively inexpensive and simple in operation."
                    ],
                    "subsections": [],
                    "outline_long": [
                        "motivate hydrogen gas production",
                        "describe high-temperature electrolysis",
                        "describe solid-oxide electrolysis cells",
                        "describe protonic ceramic electrolysis cells"
                    ],
                    "num_characters": 2309,
                    "outline_medium": [
                        "motivate hydrogen gas production",
                        "discuss limitations of conventional electrochemical cells"
                    ],
                    "outline_short": [
                        "discuss hydrogen gas production"
                    ]
                },
                {
                    "title": "BRIEF SUMMARY",
                    "paragraphs": [
                        "Embodiments described herein include electrochemical cells for H2 gas production and electricity generation, as well as related structures, apparatuses, systems, and methods. In some embodiments, an electrochemical cell comprises a first electrode, a second electrode, and a proton-conducting membrane between the first electrode and the second electrode. The first electrode comprises a layered perovskite having the general formula: DAB2O5+\u03b4, wherein D consists of two or more lanthanide elements; A consists of one or more of Sr and Ba; B consists of one or more of Co, Fe, Ni, Cu, Zn, Mn, Cr, and Nd; and \u03b4 is an oxygen deficit. The second electrode comprises a cermet material including at least one metal and at least one perovskite.",
                        "In additional embodiments, a system for H2 gas production and electricity generation comprises source of steam, and an electrochemical apparatus in fluid communication with the source of steam. The electrochemical apparatus comprises a housing structure configured and positioned to receive a steam stream from the source of steam, and an electrochemical cell within an internal chamber of the housing structure. The electrochemical cell comprises an electrode positioned to interact with the steam stream, another electrode, and a proton-conducting membrane between the electrode and the another electrode. The electrode comprises (Pr1\u2212xLnx)(Bay,Sr1\u2212y)(Coz,Tn1\u2212z)O5+\u03b4, wherein Ln is selected from La, Nd, Ce, Pm, Sm, Er, Gd, Dy, Ho, and Yb; Tn is selected from Fe, Ni, Cu, Zn, Mn, Cr, and Nd; 0\u2264x\u22641; 0\u2264y\u22641; 0\u2264z\u22641; and \u03b4 is an oxygen deficit. The another electrode comprises a metal/perovskite cermet. The proton-conducting membrane comprises a perovskite having an ionic conductivity greater than or equal to about 10\u22122 S/cm at one or more temperatures within a range of from about 400\u00b0 C. to about 700\u00b0 C.",
                        "In yet additional embodiments, a method of generating electricity comprises introducing steam to an electrochemical cell comprising a first electrode, a second electrode, and a proton-conducting membrane between the first electrode and the second electrode. The first electrode comprises (Pr1\u2212xLnx)(Bay,Sr1\u2212y)(Coz,Tn1\u2212z)O5+\u03b4, wherein Ln is selected from La, Nd, Ce, Pm, Sm, Er, Gd, Dy, Ho, and Yb; Tn is selected from Fe, Ni, Cu, Zn, Mn, Cr, and Nd; 0\u2264x\u22641; 0\u2264y\u22641; 0\u2264z\u22641; and \u03b4 is an oxygen deficit. The second electrode comprises a metal/perovskite cermet. A first potential difference is applied between the first electrode and the second electrode of the electrochemical cell to produce H2 gas from the steam. A second potential difference is applied between the first electrode and the second electrode of the electrochemical cell to generate electricity using the produced H2 gas as a fuel.",
                        "In further embodiments, a structure comprises at least one layered perovskite having the general formula: DAB2O5+\u03b4, wherein D consists of two or more of La, Ce, Pr, Nd, Pm, Sm, Er, Gd, Tb, Dy, Ho, Er, Tm, Yb, and Lu; A consists of one or more of Sr and Ba; B consists of one or more of Co, Fe, Ni, Cu, Zn, Mn, Cr, and Nd; and \u03b4 is an oxygen deficit.",
                        "In yet further embodiments, an apparatus comprises at least one structure comprising Pr0.5La0.5BaCo2O5+\u03b4, wherein \u03b4 is an oxygen deficit."
                    ],
                    "subsections": [],
                    "outline_long": [
                        "introduce electrochemical cells",
                        "describe first electrode composition",
                        "describe second electrode composition",
                        "describe system for H2 gas production",
                        "describe method of generating electricity",
                        "describe structure and apparatus"
                    ],
                    "num_characters": 3234,
                    "outline_medium": [
                        "introduce electrochemical cell",
                        "describe system for hydrogen gas production",
                        "outline method of generating electricity"
                    ],
                    "outline_short": [
                        "summarize electrochemical cells"
                    ]
                },
                {
                    "title": "DETAILED DESCRIPTION",
                    "paragraphs": [
                        "The following description provides specific details, such as material compositions and processing conditions (e.g., temperatures, pressures, flow rates, etc.) in order to provide a thorough description of embodiments of the disclosure. However, a person of ordinary skill in the art will understand that the embodiments of the disclosure may be practiced without necessarily employing these specific details. Indeed, the embodiments of the disclosure may be practiced in conjunction with conventional systems and methods employed in the industry. In addition, only those process components and acts necessary to understand the embodiments of the present disclosure are described in detail below. A person of ordinary skill in the art will understand that some process components (e.g., pipelines, line filters, valves, temperature detectors, flow detectors, pressure detectors, and the like) are inherently disclosed herein and that adding various conventional process components and acts would be in accord with the disclosure. In addition, the drawings accompanying the application are for illustrative purposes only, and are not meant to be actual views of any particular material, device, or system.",
                        "As used herein, the term \u201cnegative electrode\u201d means and includes an electrode having a relatively lower electrode potential in an electrochemical cell (i.e., lower than the electrode potential in a positive electrode therein). Conversely, as used herein, the term \u201cpositive electrode\u201d means and includes an electrode having a relatively higher electrode potential in an electrochemical cell (i.e., higher than the electrode potential in a negative electrode therein).",
                        "As used herein, the term \u201celectrolyte\u201d means and includes an ionic conductor, which can be in a solid state, a liquid state, or a gas state (e.g., plasma).",
                        "As used herein, the term \u201ccompatible\u201d means that a material does not undesirably react, decompose, or absorb another material, and also that the material does not undesirably impair the chemical and/or mechanical properties of the another material.",
                        "As used herein, spatially relative terms, such as \u201cbeneath,\u201d \u201cbelow,\u201d \u201clower,\u201d \u201cbottom,\u201d \u201cabove,\u201d \u201cupper,\u201d \u201ctop,\u201d \u201cfront,\u201d \u201crear,\u201d \u201cleft,\u201d \u201cright,\u201d and the like, may be used for ease of description to describe one element's or feature's relationship to another element(s) or feature(s) as illustrated in the figures. Unless otherwise specified, the spatially relative terms are intended to encompass different orientations of the materials in addition to the orientation depicted in the figures. For example, if materials in the figures are inverted, elements described as \u201cbelow\u201d or \u201cbeneath\u201d or \u201cunder\u201d or \u201con bottom of\u201d other elements or features would then be oriented \u201cabove\u201d or \u201con top of\u201d the other elements or features. Thus, the term \u201cbelow\u201d can encompass both an orientation of above and below, depending on the context in which the term is used, which will be evident to one of ordinary skill in the art. The materials may be otherwise oriented (e.g., rotated 90 degrees, inverted, flipped) and the spatially relative descriptors used herein interpreted accordingly.",
                        "As used herein, the singular forms \u201ca,\u201d \u201can,\u201d and \u201cthe\u201d are intended to include the plural forms as well, unless the context clearly indicates otherwise.",
                        "As used herein, \u201cand/or\u201d includes any and all combinations of one or more of the associated listed items.",
                        "As used herein, the term \u201cconfigured\u201d refers to a size, shape, material composition, material distribution, orientation, and arrangement of one or more of at least one structure and at least one apparatus facilitating operation of one or more of the structure and the apparatus in a pre-determined way.",
                        "As used herein, the term \u201csubstantially\u201d in reference to a given parameter, property, or condition means and includes to a degree that one of ordinary skill in the art would understand that the given parameter, property, or condition is met with a degree of variance, such as within acceptable manufacturing tolerances. By way of example, depending on the particular parameter, property, or condition that is substantially met, the parameter, property, or condition may be at least 90.0% met, at least 95.0% met, at least 99.0% met, at least 99.9% met, or even 100.0% met.",
                        "As used herein, \u201cabout\u201d or \u201capproximately\u201d in reference to a numerical value for a particular parameter is inclusive of the numerical value and a degree of variance from the numerical value that one of ordinary skill in the art would understand is within acceptable tolerances for the particular parameter. For example, \u201cabout\u201d or \u201capproximately\u201d in reference to a numerical value may include additional numerical values within a range of from 90.0 percent to 110.0 percent of the numerical value, such as within a range of from 95.0 percent to 105.0 percent of the numerical value, within a range of from 97.5 percent to 102.5 percent of the numerical value, within a range of from 99.0 percent to 101.0 percent of the numerical value, within a range of from 99.5 percent to 100.5 percent of the numerical value, or within a range of from 99.9 percent to 100.1 percent of the numerical value.",
                        "An embodiment of the disclosure will now be described with reference to FIG. 1, which schematically illustrates an electrochemical cell 100. As shown in FIG. 1, the electrochemical cell 100 includes a first electrode 102 (e.g., a steam side electrode), a second electrode 106 (e.g., an H2 gas side electrode), and a proton-conducting membrane 104 between the first electrode 102 and the second electrode 106. As described in further detail below, the electrochemical cell 100 may be operated in an electrolysis mode to produce H2 gas from steam (e.g., gaseous H2O), and may also be operated (e.g., reversibly operated) in a fuel cell mode to generate electricity from H2 gas (e.g., at least a portion of the H2 gas produced when the electrochemical cell 100 is operated in the electrolysis mode).",
                        "The first electrode 102 (e.g., steam side electrode) may be formed of and include a triple conducting layered perovskite compatible with the material compositions of the proton-conducting membrane 104 and the second electrode 106 and the operating conditions (e.g., temperature, pressure, current density, etc.) of the electrochemical cell 100. As used herein the term \u201ctriple conducting layered perovskite\u201d means and includes a layered perovskite formulated to conduct hydrogen ions (H+)(i.e., protons), oxygen ions (O2\u2212), and electrons (e\u2212). The triple conducting layered perovskite of the first electrode 102 may facilitate the production of H2 gas from steam (e.g., through water splitting reaction (WSR)) when the electrochemical cell 100 is operated in electrolysis mode at a temperature within the range of from about 400\u00b0 C. to about 700\u00b0 C., and may also facilitate electricity generation from H2 gas (e.g., the oxygen reduction reaction (ORR)) when the electrochemical cell 100 is operated in fuel cell mode at a temperature within the range of from about 400\u00b0 C. to about 700\u00b0 C. (e.g., from about 400\u00b0 C. to about 600\u00b0 C.).",
                        "The triple conducting layered perovskite of the first electrode 102 may exhibit a lattice structure having the general formula:",
                        "DAB2O5+\u03b4\u2003\u2003(1)",
                        "wherein two or more lanthanide elements (e.g., lanthanum (La), cerium (Ce), praseodymium (Pr), neodymium (Nd), promethium (Pm), samarium (Sm), europium (Er), gadolinium (Gd), terbium (Tb), dysprosium (Dy), holmium (Ho), erbium (Er), thulium (Tm), ytterbium (Yb), lutetium (Lu)) occupy \u201cD\u201d sites in the lattice structure; one or more of strontium (Sr) and barium (Ba) occupy \u201cA\u201d sites in the lattice structure; and one or more of cobalt (Co), iron (Fe), nickel (Ni), copper (Cu), zinc (Zn), manganese (Mn), chromium (Cr), and neodymium (Nd) occupy \u201cB\u201d sites in the lattice structure; and \u03b4 is the oxygen deficiency. By way of non-limiting example, the triple conducting layered perovskite of the first electrode 102 may comprise (Pr1\u2212xLnx)(Bay,Sr1\u2212y)(Coz,Tn1\u2212z)O5+\u03b4, wherein Ln is selected from La, Nd, Ce, Pm, Sm, Er, Gd, Dy, Ho, and Yb; Tn is selected from Fe, Ni, Cu, Zn, Mn, Cr, and Nd; 0\u2264x\u22641; 0\u2264y\u22641; and 0\u2264z\u22641. In some embodiments, the triple conducting perovskite of the first electrode 102 comprises Pr0.5La0.5BaCo2O5+\u03b4 (hereinafter also referred to as \u201cPLBC\u201d).",
                        "FIG. 2 shows a simplified perspective view of the lattice structure 200 of PLBC. The lattice structure 200 of PLBC may include one or more (e.g., two or more) barium oxide (BaO) layers 202, one or more (e.g., two or more) cobalt oxide (CoO2) layers 204, and one or more praseodymium/lanthanum oxide (Pr0.5La0.5Oz, wherein z<1) layers 206. For example, as shown in FIG. 2, the lattice structure 200 of PLBC may include at least two (2) BaO layers 202, at least two (2) CoO2 layers 204 intervening between the at least two (2) BaO layers 202, and at least one (1) Pr0.5La0.5Oz layer 206 intervening between the at least two (2) CoO2 layers 204. Put another way, the lattice structure 200 of PLBC may exhibit a stack sequence including a first BaO layer 202, a first CoO2 layer 204 on or over the first BaO layer 202, a first Pr0.5La0.5Oz layer 206 on or over the first CoO2 layer 204, a second CoO2 layer 204 on or over the first Pr0.5La0.5Oz layer 206, and a second BaO layer 202 on or over the second CoO2 layer 204. The stacking sequence may continue (e.g., a third CoO2 layer 204 may be positioned on or over the second BaO layer 202, a second Pr0.5La0.5Oz layer 206 may be positioned on or over the third CoO2 layer 204, a fourth CoO2 layer 204 may be positioned on or over the second Pr0.5La0.5Oz layer 206, and a third BaO layer 202 may be positioned on or over the fourth CoO2 layer 204, and so on) up to a desired thickness of the triple conducting layered perovskite of the first electrode 102 (FIG. 1).",
                        "With returned reference to FIG. 1, the proton-conducting membrane 104 of the electrochemical cell 100 may be formed of and include at least one electrolyte material compatible with the material compositions of the first electrode 102 and the second electrode 106 under the operating conditions (e.g., temperature, pressure, current density, etc.) of the electrochemical cell 100. The electrolyte material of the proton-conducting membrane 104 may be formulated to remain substantially adhered (e.g., laminated) to the first electrode 102 and the second electrode 106 at relatively high current densities, such as at current densities greater than or equal to about 0.1 amperes per square centimeter (A/cm2) (e.g., greater than or equal to about 0.5 A/cm2, greater than or equal to about 1.0 A/cm2, greater than or equal to about 2.0 A/cm2, greater than or equal to about 3.0 A/cm2, greater than or equal to about 4.0 A/cm2, etc.). In some embodiments, the electrolyte material of the proton-conducting membrane 104 comprises a perovskite having an ionic conductivity (e.g., H+ conductivity) greater than or equal to about 10\u22122 S/cm (e.g., within a range of from about 10\u22122 S/cm to about 1 S/cm) at one or more temperatures within a range of from about 400\u00b0 C. to about 700\u00b0 C.",
                        "By way of non-limiting example, the proton-conducting membrane 104 may comprise one or more a yttrium- and ytterbium-doped barium-cerate-zirconate (BCZYYb), such as BaCeyZr0.8\u2212yY0.2\u2212xYbxO3\u2212\u03b4, wherein x and y are dopant levels and \u03b4 is the oxygen deficit (e.g., BaCe0.4Zr0.4Y0.1Yb0.1O3\u2212\u03b4; BaCe0.5Zr0.3Y0.1Yb0.1O3\u2212\u03b4; BaCe0.7Zr0.1Y0.1Yb0.1O3\u2212\u03b4; etc.); a yttrium- and ytterbium-doped barium-strontium-niobate (BSNYYb), such as Ba3(Sr1\u2212xNb2\u2212yYxYby)O9\u2212\u03b4, wherein x and y are dopant levels and \u03b4 is the oxygen deficit; doped barium-cerate (BaCeO3) (e.g., yttrium-doped BaCeO3 (BCY)); doped barium-zirconate (BaZrO3) (e.g., yttrium-doped BaCeO3 (BZY)); barium-yttrium-stannate (Ba2(YSn)O5.5); and barium-calcium-niobate (Ba3(CaNb2)O9). In some embodiments, the proton-conducting membrane 104 comprises a BCZYYb.",
                        "The second electrode 106 (e.g., H2 gas side electrode) of the electrochemical cell 100 may be formed of and include material compatible with the material compositions of the first electrode 102 and the proton-conducting membrane 104 under the operating conditions (e.g., temperature, pressure, current density, etc.) of the electrochemical cell 100. The material composition of the second electrode 106 may permit the production of H2 gas from steam when the electrochemical cell 100 is operated in electrolysis mode at an operational temperature within the range of from about 400\u00b0 C. to about 700\u00b0 C. (e.g., from about 400\u00b0 C. to about 600\u00b0 C.), and may also permit electricity generation from H2 gas when the electrochemical cell 100 is operated in fuel cell mode at an operational temperature within the range of from about 400\u00b0 C. to about 700\u00b0 C. (e.g., from about 400\u00b0 C. to about 600\u00b0 C.).",
                        "By way of non-limiting example, the second electrode 106 may comprise a cermet material including at least one metal (e.g., Ni) and at least one perovskite, such as a nickel/perovskite cermet (Ni-perovskite) material (e.g., a Ni-BCZYYb, such as Ni\u2014BaCe0.4Zr0.4Y0.1Yb0.1O3\u2212\u03b4, Ni\u2014BaCe0.5Zr0.3Y0.1Yb0.1O3\u2212\u03b4, or Ni\u2014BaCe0.7Zr0.1Y0.1Yb0.1O3\u2212\u03b4; a Ni- BSNYYb; Ni\u2014BaCeO3; Ni\u2014BaZrO3; Ni\u2014Ba2(YSn)O5.5; Ni\u2014Ba3(CaNb2)O9). In some embodiments, the second electrode 106 comprises a Ni-BCZYYb.",
                        "The first electrode 102, the second electrode 106, and the proton-conducting membrane 104 may each individually exhibit any desired dimensions (e.g., length, width, thickness) and any desired shape (e.g., a cubic shape, cuboidal shape, a tubular shape, a tubular spiral shape, a spherical shape, a semi-spherical shape, a cylindrical shape, a semi-cylindrical shape, a conical shape, a triangular prismatic shape, a truncated version of one or more of the foregoing, and irregular shape). The dimensions and the shapes of the first electrode 102, the second electrode 106, and the proton-conducting membrane 104 may be selected relative to one another such that the proton-conducting membrane 104 substantially intervenes between opposing surfaces of the first electrode 102 and the second electrode 106. In some embodiments, the first electrode 102 and the second electrode 106 each individually exhibit a thickness within a range of from about 10 micrometers (\u03bcm) to about 1000 \u03bcm; and the proton-conducting membrane 104 exhibit a thickness within a range of from about 5 \u03bcm to about 1000 \u03bcm.",
                        "The electrochemical cell 100, including the first electrode 102, the proton-conducting membrane 104, and the second electrode 106 thereof, may be formed using conventional processes (e.g., rolling process, milling processes, shaping processes, pressing processes, consolidation processes, etc.), which are not described in detail herein. The electrochemical cell 100 may be mono-faced or bi-faced, and may have a prismatic, folded, wound, cylindrical, or jelly rolled configuration.",
                        "Electrochemical cells (e.g., the electrochemical cell 100) in accordance with embodiments of the disclosure may be used in embodiments of H2 gas production and electricity generation systems of the disclosure. For example, FIG. 3 schematically illustrates a system 300 for producing H2 gas and generating electricity, according to embodiments of disclosure. As shown in FIG. 1, the system 300 includes at least one steam source 302, and at least one electrochemical apparatus 304 in fluid communication with the steam source 302. The electrochemical apparatus 304 includes a housing structure 306, and one or more embodiments of the electrochemical cell 100 previously described with reference to FIG. 1 contained within the housing structure 306. The electrochemical cell 100 is electrically connected (e.g., coupled) to a power source 308, and includes the first electrode 102 (e.g., steam side electrode), the second electrode 106 (e.g., H2 gas side electrode), and the proton-conducting membrane 104 between the first electrode 102 and the second electrode 106. As shown in FIG. 3, optionally, the system 300 may also include one or more of at least one H2 gas source 310 in fluid communication with the electrochemical apparatus 304, at least one O2 gas source 332 in fluid communication with the electrochemical apparatus 304, and at least one heating apparatus 312 operatively associated with the electrochemical apparatus 304.",
                        "The steam source 302 comprises at least one apparatus configured and operated to produce a steam stream 314 including steam (e.g., gaseous H2O). The steam stream 314 may be directed into the electrochemical apparatus 304 from the steam source 302 to interact with the first electrode 102 of the electrochemical cell 100 therein when the electrochemical cell 100 is operated in electrolysis mode, as described in further detail below. The steam source 302 may also receive an H2O stream 316 containing one or more phases of H2O (e.g., steam) exiting the electrochemical apparatus 304 when the electrochemical cell 100 is operated in fuel cell mode, as also described in detail herein. By way of non-limiting example, the steam source 302 may comprise a boiler apparatus configured and operated to heat liquid H2O to a temperature greater than or equal to 100\u00b0 C. In some embodiments, the steam source 302 is configured and operated to convert the liquid H2O to steam having a temperature within a range of an operating temperature of the electrochemical cell 100 of the electrochemical apparatus 304, such as a temperature within a range of from about 400\u00b0 C. to about 700\u00b0 C. (e.g., from about 400\u00b0 C. to about 600\u00b0 C.). In some embodiments, the steam source 302 is configured and operated to convert the liquid H2O into steam having a temperature below the operating temperature of the electrochemical cell 100. In such embodiments, the heating apparatus 312 may be employed to further heat the steam stream 314 to the operational temperature of the electrochemical cell 100, as described in further detail below.",
                        "The electrochemical apparatus 304, including the housing structure 306 and the electrochemical cell 100 thereof, is configured and operated to facilitate the production of H2 gas from steam (e.g., steam of the steam stream 314) when the electrochemical cell 100 is operated in electrolysis mode, and to facilitate the electricity generation from H2 gas (e.g., the H2 gas produced when the electrochemical cell 100 is operated in electrolysis mode) when the electrochemical cell 100 is operated in fuel cell mode. The housing structure 306 may exhibit any shape (e.g., a tubular shape, a quadrilateral shape, a spherical shape, a semi-spherical shape, a cylindrical shape, a semi-cylindrical shape, truncated versions thereof, or an irregular shape) and size able to contain (e.g., hold) the electrochemical cell 100 therein. In addition, the housing structure 306 is configured, such that when the electrochemical cell 100 is operated in electrolysis mode, the housing structure 306 may receive and directs the steam stream 314 to the first electrode 102 of the electrochemical cell 100, may direct O2 gas produced at the first electrode 102 of the electrochemical cell 100 away from the electrochemical apparatus 304 as an O2 gas stream 318, and may optionally direct H2 gas produced at the second electrode 106 of the electrochemical cell 100 away from the electrochemical apparatus 304 as an H2 gas stream 322. The housing structure 306 may also be configured, such that when the electrochemical cell 100 is operated in fuel cell mode, the housing structure 306 may receive and direct a H2 gas-containing stream 324 to the second electrode 106 of the electrochemical cell 100, may receive and direct a O2 gas-containing stream 320 to the first electrode 102 of the electrochemical cell 100, and may direct H2O produced at the first electrode 102 of the electrochemical cell 100 away from the electrochemical apparatus 304 as an H2O stream 316. The housing structure 306 may be formed of and include any material (e.g., glass, metal, alloy, polymer, ceramic, composite, combination thereof, etc.) compatible with the operating conditions (e.g., temperatures, pressures, etc.) of the electrochemical apparatus 304.",
                        "The housing structure 306 of the electrochemical apparatus 304 may at least partially define at least one internal chamber 326 at least partially surrounding the electrochemical cell 100. The electrochemical cell 100 may serve as a boundary between a first region 328 (e.g., a steam region) of the internal chamber 326 configured and positioned to temporarily contain steam, and a second region 330 (e.g., an H2 gas region) of the internal chamber 326 configured and positioned to temporarily contain H2 gas. H2O (e.g., steam) may be substantially limited to the first region 328 of the internal chamber 326 by the configurations and positions of the housing structure 306 and the electrochemical cell 100. Keeping the second region 330 of the internal chamber 326 substantially free of the H2O circumvents additional processing of produced H2 gas (e.g., to separate the produced H2 gas from steam) that may otherwise be necessary if the H2O (e.g., steam) was provided within the second region 330 of the internal chamber 326. In addition, protecting the second electrode 106 of the electrochemical cell 100 from exposure to H2O may enhance the operational life (e.g., durability) of the electrochemical cell 100 as compared to conventional electrochemical cells by preventing undesirable oxidation of the second electrode 106 that may otherwise occur in the presence of H2O.",
                        "Although the electrochemical apparatus 304 is depicted as including a single (i.e., only one) electrochemical cell 100 in FIG. 3, the electrochemical apparatus 304 may include any number of electrochemical cells 100. Put another way, the electrochemical apparatus 304 may include a single (e.g., only one) electrochemical cell 100, or may include multiple (e.g., more than one) electrochemical cells 100. If the electrochemical apparatus 304 includes multiple electrochemical cells 100, each of the electrochemical cells 100 may be substantially the same (e.g., exhibit substantially the same components, component sizes, component shapes, component material compositions, component material distributions, component positions, component orientations, etc.) and may be operated under substantially the same conditions (e.g., substantially the same temperatures, pressures, flow rates, etc.), or at least one of the electrochemical cells 100 may be different (e.g., exhibit one or more of different components, different component sizes, different component shapes, different component material compositions, different component material distributions, different component positions, different component orientations, etc.) than at least one other of the electrochemical cells 100 and/or may be operated under different conditions (e.g., different temperatures, different pressures, different flow rates, etc.) than at least one other of the electrochemical cells 100. By way of non-limiting example, one of the electrochemical cells 100 may be configured for and operated under a different temperature (e.g., different operating temperature resulting from a different material composition of one of more components thereof) than at least one other of the electrochemical cells 100. In some embodiments, two of more electrochemical cells 100 are provided in parallel with one another within the housing structure 306 of the electrochemical apparatus 304.",
                        "Although the system 300 is depicted as including a single (i.e., only one) electrochemical apparatus 304 in FIG. 3, the system 300 may include any number of electrochemical apparatuses 304. Put another way, the system 300 may include a single (e.g., only one) electrochemical apparatus 304, or may include multiple (e.g., more than one) electrochemical apparatuses 304. If the system 300 includes multiple electrochemical apparatuses 304, each of the electrochemical apparatuses 304 may be substantially the same (e.g., exhibit substantially the same components, component sizes, component shapes, component material compositions, component material distributions, component positions, component orientations, etc.) and may be operated under substantially the same conditions (e.g., substantially the same temperatures, pressures, flow rates, etc.), or at least one of the electrochemical apparatus 304 may be different (e.g., exhibit one or more of different components, different component sizes, different component shapes, different component material compositions, different component material distributions, different component positions, different component orientations, etc.) than at least one other of the electrochemical apparatuses 304 and/or may be operated under different conditions (e.g., different temperatures, different pressures, different flow rates, etc.) than at least one other of the electrochemical apparatuses 304. By way of non-limiting example, one of the electrochemical apparatuses 304 may be configured for and operated under a different temperature (e.g., a different operating temperature resulting from a different material composition of one of more components of one or more electrochemical cell(s) 100 thereof) than at least one other of the electrochemical apparatuses 304. In some embodiments, two of more electrochemical apparatuses 304 are provided in parallel with one another. In some embodiments, two of more electrochemical apparatuses 304 are provided in series with one another.",
                        "The power source 308 may comprise one or more of a device, structure, and apparatus able to apply a potential difference (e.g., voltage) between the first electrode 102 of the electrochemical cell 100 and the second electrode 106 of the electrochemical cell 100 to facilitate desired operation (e.g., electrolysis mode operation, fuel cell mode operation) of the electrochemical cell 100. During electrolysis mode operation of the electrochemical cell 100, the potential difference applied between the first electrode 102 and the second electrode 106 permits the first electrode 102 to serve as the positive electrode (e.g., anode) and the second electrode 106 to serve as the negative electrode (e.g., cathode) to facilitate water splitting reaction (WSR) and the production of H2 gas from steam, as described in further detail below. During fuel cell mode operation of the electrochemical cell 100, the potential difference applied between the first electrode 102 and the second electrode 106 permits the second electrode 106 to serve as the positive electrode (e.g., anode) and the first electrode 102 to serve as the negative electrode (e.g., cathode) to facilitate oxygen reduction reaction (ORR) and the electricity generation using H2 gas as a fuel, as also described in further detail below. The power source 308 may, for example, comprise one or more of a device, structure, or apparatus configured and operated to exploit one or more of solar energy, wind (e.g., wind turbine) energy, hydropower energy, geothermal energy, nuclear energy, combustion-based energy, and waste heat (e.g., heat generated from one or more of an engine, a chemical process, and a phase change process) to apply a potential difference between the first electrode 102 and the second electrode 106 of the electrochemical cell 100.",
