Repository: boschresearch/Pap2Pat

# Pap2Pat Dataset

### File Schema

Every directory in `data` corresponds to one patent-paper pair and contains the full texts of both patent and paper, as well as the patent outlines. We include all information in JSON for programmatic parsing and Markdown for manual inspection.

```yaml
data/:
    paper_id-patent_id/:
        # Nested JSON format
        patent.json: JSON file containing patent metadata and full-text, as well as all outlines
        paper.json: JSON file containing paper metadata and full-text
        # Markdown format
        patent.md: patent full-text formatted in markdown
        paper.md: paper full-text formatted in markdown

File: Pap2Pat/data/W3020050053-US20220372418/paper.json
{
    "id": "https://semopenalex.org/work/W3020050053",
    "authors": [
        "Benjamin Thierry",
        "Clive A. Prestidge",
        "Azadeh Nilghaz",
        "Ludivine Delon",
        "Edward Cheah"
    ],
    "title": "Unlocking the Potential of Organ\u2010on\u2010Chip Models through Pumpless and Tubeless Microfluidics",
    "date": "2020-04-28",
    "abstract": "Microfluidic organs\u2010on\u2010chips are rapidly being developed toward eliminating the shortcomings of static in vitro models and better addressing basic and translational research questions. A critical aspect is the dynamic culture environment they provide. However, the associated inherent requirement for controlled fluid shear stress (FSS) and therefore the need for precise pumps limits their implementation. To address this issue, here a novel approach to manufacture pumpless and tubeless organs\u2010on\u2010chips is reported. It relies on the use of a hydrophilic thread to provide a driving force for the perfusion of the cell culture medium through constant evaporation in the controlled conditions of a cell incubator. Well\u2010defined and tuneable flow rates can be applied by adjusting the length and/or diameter of the thread. This approach for the preparation of an intestine\u2010on\u2010chip model based on the Caco\u20102 cell line is validated. Five days culture under 0.02 dyn\u00b7cm \u22122 shear conditions yield monolayers similar to those prepared using a high\u2010precision peristaltic pump. A pumpless device can also be used to delineate the effect of FSS on the phenotype of adenocarcinomic human alveolar basal epithelial A549 cells. It is anticipated that the pumpless approach will facilitate and herefore increase the use of organs\u2010on\u2010chips models in the future.",
    "sections": [
        {
            "title": "Introduction",
            "paragraphs": [
                "Microfluidic cell culture technology, often referred to as organson-chips, is rapidly progressing and promises to allow the preparation of in vitro models that better recapitulate the key structural and functional aspects of human tissues, and consequently that are more physiologically relevant. [1] A key feature of organs-on-chips models is the application of dynamic culture environments that directly influence the phenotype and behavior of living cells and tissues, including their proliferation, DOI: 10.1002/adhm.201901784 differentiation, and migration. [2] This is not surprising as fluid shear stress (FSS) has been shown previously to have an important effect not only on endothelial cells [3] but more generally on epithelial cells, [4,5] cultured in vitro. Several organs-on-chips models are now well established and commonly used, including lung, [6] intestine, [7] and liver [8] on-chip, and their application is broadly anticipated to yield new knowledge and/or assist in the development of novel therapeutic approaches.",
                "Most of the organs-on-chips technologies developed to date require the use of an external pump connected to the device through tubing to enable the perfusion of cell culture medium and buffer within the microfluidic channels. [9] This configuration is a bottleneck in the application of organs-on-chips in laboratories with no experience in microfluidic technologies. It is inherently prone to the formation of bubbles and/or leakages within these microfluidic organs-on-chips devices, which creates uncontrolled culture conditions and therefore compromises the experiment. In addition, this configuration is also associated with specific biosafety issues for applications requiring the use of biologically hazardous agents such as pathogens or viruses. Finally, the requirement for high-precision pumps increases the initial capital cost required to establish organs-on-chips.",
                "To address these issues, alternative methods have been recently proposed to eliminate the need for external pumps and tubing. These include the application of hydrostatic pressure and resistance circuit, [10] gravity-induced bidirectional flow (rocking platform), [11][12][13][14] or modification of the gravity-driven siphon flow using an intravenous infusion set. [15] Despite their merits, these methods all have significant drawbacks in the context of organson-chips. Devices based on in-built hydrostatic pressure have limited flexibility in regard to modulating the flow conditions and do not allow rapid exchange of the culture medium, for example, to expose the cells to drugs. Rocking platforms create inhomogeneous complex flow conditions and therefore shear stresses, and remain expensive to implement. Simpler perfusion systems need to be developed to encourage and facilitate the use of organs-onchips by non-microfluidic users.",
                "To address this need, we demonstrate a simple yet robust approach to fabricate pumpless organs-on-chips devices. It is based on the introduction of a hydrophilic thread in the outlet of the microfluidic circuit (Figure 1). The ability of hydrophilic threads to serve as microfluidic capillary channels has been actively exploited to design lab-on-chip bioassay, but we demonstrate here their application in the field of organs-on-chips for the first time. Constant evaporation of the culture medium wicked by the threads in the controlled environment of a cell culture incubator (typically 37 \u00b0C, 5% CO 2 , and 90% humidity) provides a reliable driving force to achieve continuous flow of the culture medium over 24 h without the requirement for either a pump, external power source, or tubing. [16] Importantly, this approach is highly flexible and allows to readily tune the flow rate within the device, hence the shear stress experienced by cellular monolayers, simply by adjusting the length and/or diameter of the thread. It is also straightforward to inject medium/buffer to flush the cellular monolayer, for example, to expose it to a drug. We demonstrate the relevance and efficiency of the method by culturing two cell lines commonly used in organs-on-chips applications, namely Caco-2 and A549 cells, in microfluidic organs-on-chips models with different designs."
            ],
            "subsections": []
        },
        {
            "title": "Results and Discussion",
            "paragraphs": [],
            "subsections": [
                {
                    "title": "Characterization of Thread-Driven Flows within Microfluidic Devices",
                    "paragraphs": [
                        "Non-woven Spunlace threads are commonly used in a broad range of medical products such as wound dressing and available in different diameters. They were therefore selected for this application. The Spunlace thread structure is shown in Figure 2A,B by scanning electron microscope (SEM) images. Such threads are ready-to-use microfluidic channels made of twisted fibers and form capillary channels that wick aqueous solution from the wet sections of the thread to the dry ones. The fibers consisting the Spunlace thread used here displayed smooth surfaces and diameters of \u224815 \u00b5m as shown by SEM. Pieces of wax and other impurities can be seen on the images of the as-received threads. Such impurities can be easily removed by plasma oxidation or mercerization, which in turn makes the threads more hydrophilic. The capillary rise in Spunlace threads was first characterized by measuring the wicking height of a dye solution at different time points for threads with four different diameters (Figure 2C). These measurements confirmed the feasibility of tuning the wicking rates of threads by simply tuning their dimensions.",
                        "Next, we endeavored to demonstrate the feasibility of using the constant evaporation of the medium wicked by a thread inserted within the outlet of a microfluidic device to accurately drive the flow within. To ensure the channels never dries out during an experiment, the placement of the thread can be adjusted so that it does not touch the bottom of the channel. This simple trick interrupts the wicking of the cell culture medium before emptying out the main channel in the situation where the inlet reservoir has not been refilled. While manual placement of the thread within the outlet can be carried out, this should be done carefully to ensure that is correctly positioned. We envisage that a lid comprising the thread could be used to ensure the accurate placement of the thread.",
                        "The flow rate in a constant-width device (with dimensions of 1 mm in width and 150 \u00b5m in height) induced by a thread was measured by tracking the displacement of highly fluorescent polystyrene 200 nm beads (see videos in the Supporting Information SI1). These measurements are shown in Figure 3 and confirmed that the constant evaporation of a thread wicking the outlet of a microfluidic channel generates constant velocity over up to 24 h and therefore flow of the culture medium over time (Figure 3A). Importantly, changing the length of the thread as well as its diameter allowed to efficiently control the two key parameters driving the flow, namely the evaporation of the medium and rate of wicking, respectively (Figure 3B). Longer threads were found to be too heavy when wetted by the buffer/medium and collapse alongside the device. On the other hand, short threads remained orthogonal to the device, presenting a slightly different configuration as indicated in Figure 3. The flow rates induced by the various threads were measured, demonstrating the possibility of readily tuning rates from 0.15 \u00b5L min -1 (thread diameter of 0.5 mm and length of 1 mm) to 6 \u00b5L min -1 (thread diameter of 2 mm and length of 28 mm). Based on these measurements, we identified the most suitable thread length and diameter for a specific organ-on-chip device and cell type (Table 1). It should be noted that depending of the characteristic dimensions of the thread and the experimental conditions, including the medium/buffer composition and evaporation rate, the  utilization of a new thread will be required to maintain a constant flow within the device as the evaporation of the media containing salts and biomolecules will ultimately clog the thread.",
                        "In the experimental conditions used in this work, a single thread could be used over the 5 days required to obtain a differentiated monolayer."
                    ],
                    "subsections": []
                },
                {
                    "title": "Pumpless Culture of Caco-2 Cell Monolayers",
                    "paragraphs": [
                        "The Caco-2 cell line is the most commonly used in vitro model of the intestinal barrier, including in the context of intestine-on-chip models. We have previously demonstrated the importance of tuning the microfluidic culture condition of Caco-2 cells monolayers and more specifically the applied FSS induced by the culture medium flow within microfluidic channels using a peristaltic pump. [4] We therefore next endeavored to demonstrate that pumpless culture of Caco-2 cell monolayers using thread-driven flow generates monolayers displaying structure, functions, hence phenotype similar to those cultured using an external pump.  corresponding to well-defined ranges of applied FSS experienced by the cells (\ud835\udf0f cell ranging from 0.03 to 0.002 dyn cm -2 ). Confluent monolayers were formed at day 5 in all sections of the devices as well as for cells seeded in constant-width devices. Next, we investigated the characteristics of the Caco-2 cell monolayers obtained after 5 days of pumpless dynamic culture (\ud835\udf0f cell = 0.02 dyn cm -2 ). Caco-2 cells monolayers displayed a dense F-actin network (Figure 5A), high level of tight junctions (ZO-1 protein expression shown in Figure 5C), and high numbers of active mitochondria (Figure 5D). These observations are in excellent agreement with Caco-2 monolayers cultured under an identical FSS applied using an external pump [4,20,23] (Figure 5) and demonstrates that efficient differentiation occurs within 5 days of culture in the pumpless device."
                    ],
                    "subsections": []
                },
                {
                    "title": "Pumpless Culture of A549 Cell Monolayers",
                    "paragraphs": [
                        "Having demonstrated the feasibility of using thread-driven flow to culture cells within microfluidic organs-on-chips devices, we next aimed to illustrate the utility of this approach to delineate the phenotypical changes occurring in A549 cells in response to the applied FSS. It has been demonstrated that the adenocarcinomic human alveolar basal epithelial A549 cells undergo epithelial-mesenchymal transition (EMT) under specific conditions such as exposure to TGF-\ud835\udefd1, [24] menthol, and tobaccoflavored EC liquids or aerosols. [25] EMT is a key process of the metastatic spreading in which epithelial cells lose their cell polarity and cell-cell adhesion, and gain migratory and invasive properties. [26,27] Importantly, EMT can be triggered by FSS. [28] We applied the Hele-Shaw device to investigate the effect of FSS (\ud835\udf0f cell from 0.135 to 0.008 dyn cm -2 ) on expression of vimentin, a key marker of the mesenchymal phenotype. To this end, the A549 VIM RFP cell line was used. This is a variant of the A549 cell line where vimentin is constitutively tagged with the red fluorescent protein, thereby enabling direct monitoring with confocal microscopy of the expression levels of this marker of the mesenchymal phenotype. [27,29] Vimentin expression decreased significantly from Section 1 (higher shear stress) to Section 5 (lower shear stress) of the device (p = 0.02) (Figure 6). Based on vimentin expression, EMT was triggered in A549 VIM RFP cells when exposed to shear stress above \u22480.03 dyn cm -2 . In addition, the morphology of the A549 VIM RFP cells changed noticeably along the sections of the Hele-Shaw channel, presenting more spindle-like than circular morphologies when exposed to higher shear stress and forming less dense monolayers than in the lower shear stress sections of the device. Finally, we also confirmed that A549 VIM RFP cells cultured under a uniform FSS displayed uniform phenotype along the microfluidic culture channel. To this end, the A549 VIM RFP were grown within a constant-width device under high shear stress (0.15 dyn cm -2 ). High expression of vimentin was imaged throughout the whole length of the channel. In addition, the A549 VIM RFP cells were cytokeratin negative, confirming the acquisition of a mesenchymal phenotype under this culture condition. Cell morphologies as imaged by high resolution confocal microscopy also confirmed the EMT with most cells displaying the characteristic spindle shape associated with this migratory and invasive phenotype (Figure 7)."
                    ],
                    "subsections": []
                },
                {
                    "title": "Pumpless Cell Culture Device for Multiplexed Studies",
                    "paragraphs": [
                        "Finally, we report on the design of a microfluidic device allowing the simultaneous application of different flow rates and therefore FSS within a single chip. The device is designed to have five parallel channels which can be perfused with the same cell culture medium drawn from a common large rectangular reservoir in the inlet but under different flow rates driven by threads with different lengths (Figure S5A, Supporting Information SI5). We experimentally verified that different flow rates can be obtained in each channel by measuring nanoparticles velocity as described above (Figure S5B, Supporting Information SI5). We anticipate that this design provides a convenient methodology to test the influence of the shear stress experienced by cellular monolayers on their response to soluble factors."
                    ],
                    "subsections": []
                }
            ]
        },
        {
            "title": "Conclusion",
            "paragraphs": [
                "Microfluidic organs-on-chips are rapidly becoming a mainstay technology for in vitro studies and are broadly anticipated to at least partially replace preclinical animal models. Toward facilitating their implementation in laboratories with no or limited experience and facilities in microfluidics, we here developed a new pumpless organ-on-chip approach that enables autonomous perfusion of cellular monolayers. The perfusion within PDMS/glassbased microfluidic devices is driven by the controlled evaporation of medium or buffer wicking superhydrophilic fibers positioned in the outlet. The flow rate within the pumpless devices can be easily adjusted by changing the diameter and length of the thread. Caco-2 cells monolayers cultured within the pumpless device displayed similar characteristics as monolayers cultured using standard high-precision pumps. We also applied this approach to investigate the role of the FSS on A549 cells phenotype and demonstrated that they adopt mesenchymal phenotypes when cultured above 0.03 dyn cm -2 . The pumpless device is completely equipment free, versatile, and easy to use. The absence of tubings also enable to maintain the whole device within a sterile Petri dish, which greatly reduces the risk of contamination. A limitation of this approach is that very high flow rates cannot be realized, therefore limiting its application to organs-on-chips models based on cell types that do not require high applied shear stress. Nevertheless, we anticipate that their application could facilitate the preparation of organs-on-chips by non-specialist users, including for primary cells and patient-derived organoids."
            ],
            "subsections": []
        },
        {
            "title": "Experimental Section",
            "paragraphs": [
                "Device Fabrication: All devices were fabricated using standard soft lithography and consisted of single or multiple fluidic polydimethylsiloxane (PDMS) channels, bonded to glass coverslips (Proscitech, G418, No1). Briefly, SU-8 photoresist 50 was spun using a Karl Suss Delta 80 spin coater (Suss MicroTec, Germany) to produce a 150 \u00b5m layer (2000 rpm spin) on a silicon wafer. The master molds were created with a Dilase 650 mask writer (Kloe, France), followed by the development and thermal hardening of the SU-8. A 10 mm thick PDMS layer (10:1, w/w) was cast onto the master mold and cured for 2 h at 65 \u00b0C. It was cut and peeled off, then punched to create a hole (e.g., 8 mm) for the inlet reservoir while a 1.5 mm hole was punched to serve as the outlet. This smaller hole enables the placement of the thread within the outlet but without contacting the bottom glass substrate (see Figure 1). The PDMS layer was then oxygen plasma treated and bound to a glass coverslip for at least 10 min at 65 \u00b0C to produce permanent bonding. Three different microfluidic devices were used to validate the proposed \"pumpless approach,\" namely a constant-width channel device, a Hele-Shaw device which allows to apply a range of shear stresses along the FSS axis [4,17] (Figure S3, Supporting Information SI1), and a multiplex device with five parallel microchannels (Figure S5).",
                "Spunlace (70% rayon, 30% polyester, from Ebos Healthcare Australia) superhydrophilic threads (wet and dry tensile strength 45 g m -2 fabric) were used to drive the flow within the microfluidic devices. To activate the flow of culture medium or buffer, a thread was inserted in the outlet hole within the PDMS (Figure 1). In this configuration, evaporation of the liquid wicking the thread provides the driving force to achieve continuous flow within the channel. A small lid was placed at the inlet reservoir to prevent evaporation of the medium (see Figure 1). The length of the thread was adjusted depending on the flow rate required for a specific cell type. The complete devices were placed in sterile 92 \u00d7 16 mm Petri dishes (Sarstedt) and kept in an incubator as described below.",
                "Characterization of Threads: Threads were imaged on an adhesive carbon disc using a benchtop SEM (JEOL Neoscope (JCM-5000)) with an acceleration of 2 kV (Figure 2). To determine the capillary properties of the superhydrophilic thread, four different diameters of thread were tested (0.5, 1, 1.5, and 2 mm). Briefly, 10 cm thread lengths were dipped into a dye solution and the levels (wicking heights) of the dye was measured over time.",
                "Characterization of Thread-Driven Flow Rate: The flow behavior induced within the microfluidic channel by a thread of specific characteristics was verified experimentally by measuring the velocity of highly fluorescent nanoparticles. The motion of 200 nm polystyrene beads (Fluo-Spheres, Thermo Fisher) within a constant-width channel was monitored with an inverted Eclipse Ti-E Nikon microscope (Nikon, Japan) equipped with an ANDOR zyla 5.5 camera (Andor Technology Ltd., Belfast Northern Ireland) using 20\u00d7 objective. The NIS-Elements BR (Nikon, Japan) software and Icecream App were used for screen recording. The average flow rate was approximated using Equation (1).",
                "With Q fluid the flow rate (\u00b5L min -1 ); A channel the cross-sectional area of the channel (0.15 mm 2 in this study), and V particles the averaged velocities of three particles in three different areas (nine particles in total) in the middle of the channel (in mm min -1 ). Each experiment was repeated three times. Low flow rates (<1 \u00b5L min -1 ) were established by placing shorter threads straight out from the outlet while high flow rates (>1 \u00b5L min -1 ) were achieved by bending the thread out of the outlet.",
                "Pumpless Culture of Caco-2 and A549 Cells: Human intestinal epithelial Caco-2 cells (Caco-2 BBE human colorectal carcinoma line, ATCC CRL-2102) [18] were cultured in 75 cm 2 tissue culture flasks in Dulbecco's Modified Eagle Medium (DMEM, Sigma-Aldrich, Australia) F-12 Ham supplemented with 10% fetal bovine serum (FBS) (Life Technologies), 1% l-glutamine (Sigma-Aldrich), and 1% streptomycin/penicillin (Sigma-Aldrich) at 37 \u00b0C and at 5% CO 2 levels in a humidifying incubator. Human lung epithelial A549 cells (ATCC CCL-185 human lung carcinoma line) [19] were cultured in 75 cm 2 tissue culture flasks in DMEM F12-K mixture (Gibco, Thermo Fisher, Australia) supplemented with 10% FBS, 1% l-glutamine, and 1% streptomycin/penicillin at 37 \u00b0C and at 5% CO 2 levels in a humidifying incubator. The A549 VIM RFP cell line was also used (ATCC CCL-185EMT) to enable direct imaging of vimentin expression.",
                "Before seeding the devices, the channels were treated with 70% v/v ethanol and then washed with cold phosphate buffered saline (PBS, Ca 2+ and Mg 2+ free, pH = 7.4, Sigma-Aldrich), each for 30 min at room temperature (RT) in a biosafety hood. Each device was then transferred to a sterile Petri dish. A cold 1% v/v Matrigel basement membrane matrix solution (FAL354234, Corning, BD Biosciences, Tewksbury, MA, USA) in serum-free culture medium was then injected within the device from the outlet and left to incubate for 1 h at 37 \u00b0C under static conditions to coat the glass coverslip surface. Cells were harvested with 0.25% trypsin/EDTA (Sigma-Aldrich) and pipetted inside the device from the outlet to avoid cell loss in the relatively large inlet reservoir. A concentration of 2 \u00d7 10 5 cells per cm 2 was used and the cells were left to adhere to the Matrigel coated glass for at least 1 h. The total area of the surface area for the constant-width channel was 0.35 cm 2 and the total volume was 5.25 \u00b5L. The total area of the Hele-Shaw channel was 2.552 cm 2 and the total volume was 38.28 \u00b5L. Following cell attachment, cell culture medium was added in the inlet reservoir to gently flush the channel and remove unattached cells. A thread was then inserted in the outlet as described above. The cell medium flow rate post attachment for the constant-width channel was set at 0.15 \u00b5L min -1 , and for the Hele-Shaw chamber at 0.22 \u00b5L min -1 for Caco-2 cells. This corresponded in the device used here to an applied shear stress of 0.02 dyn cm -2 in the constant-width channels. The Caco-2 cells were grown for 5 days to form a confluent and fully differentiated monolayer, as previously described. [20] In the design used in this study, the inlet reservoir was defined in the PDMS slab and had a diameter of 8 mm. The inlet reservoir was refilled everyday with \u2248200 \u00b5L of fresh cell culture medium. The cell density was monitored daily using bright field microscopy on an inverted Eclipse Ti-E Nikon microscope (Nikon, Japan). A549 cells were cultured under higher flow rates corresponding to higher shear stress values (e.g., 0.075 dyn cm -2 in the constant-width channel). Indeed, intestinal cells (like Caco-2 cell line) are known to proliferate and differentiate well under low shear in such devices (\u22480.005-0.025 dyn cm -2 ), [4] while lung cells such as the A549 cell line have been shown to undergo EMT upon culture under moderate shear stress (up to 30 dyn cm -2 ). [5,21] The values of flow rates and shear stresses used in this study are summarized in Table 1 and in Figure S4, Supporting Information SI4 for the Hele-Shaw device. Note that the shear stress is the one experienced by the cells (\ud835\udf0f cell ).",
                "Characterization of Monolayers Cultured in Pumpless Organ-on-Chip Devices: Phase contrast images were captured with an inverted Eclipse Ti-E microscope (Nikon) equipped with an ANDOR zyla 5.5 camera (Andor Technology Ltd) at 10\u00d7 and 20\u00d7 magnifications and using the NIS-Elements BR (Nikon, Japan) software. Phase contrast was used to qualitatively image the density of vacuoles as well as the proliferation of the cells over time within the devices (Figure S1, Supporting Information SI2) while cells were alive. All immunofluorescence imaging was performed on cellular monolayers fixed with 4% w/v formaldehyde. Cells were permeabilized with 0.1% v/v Triton X-100 for 15 min before blocking with 5% w/v bovine serum albumin (BSA) for 1 h on ice and then washing with PBS (all from Sigma-Aldrich, Australia). Fixed monolayers were sequentially incubated at 4 \u00b0C overnight with primary antibodies in 1% BSA at the following concentrations: anti-Zona Occludens (ZO)-1 (mouse monoclonal, Thermo Fisher Scientific, # 33-9100) at 2 \u00b5g mL -1 , anti-Mucin 2 (Muc2) (polyclonal rabbit, Abcam, ab76774) at 2 \u00b5g mL -1 and FITCconjugated anti-pan cytokeratin (MACS, Clone REA831, 130-112-931) at 1 \u00b5g mL -1 . Corresponding secondary antibodies were then used: Alex-aFluor 488-conjugated goat anti-mouse IgG (Abcam) at 1 \u00b5g mL -1 , Alex-aFluor 647-conjugated goat anti-rabbit IgG (Sigma-Aldrich) at 1 \u00b5g mL -1 in PBS for 2 h at RT. Monolayers were finally incubated with 4\u02b9,6-diamidino-2-phenylindole dihydrochloride (DAPI) at 0.1 \u00b5g mL -1 (Sigma-Aldrich) for nuclei staining. To visualize F-actin, 20 \u00b5g mL -1 of FITC-Phalloidin (Sigma-Aldrich) was applied at RT for 40 min. To visualize mitochondria, 500 nm of MitoTraker Deep Red FM (Thermo Fisher Scientific) was perfused for 45 min in the devices at RT before fixation of the monolayers. All solutions were perfused in the devices at \u22485 \u00b5L min -1 using a sterile tissue placed in contact with the thread.",
                "Monolayers were imaged with a LSM 710 confocal microscope (Zeiss, Germany) equipped with a sCMOS PCO Edge camera using either a 10\u00d7, 20\u00d7 objective or an immersion oil objective 63\u00d7 with water immersion. Imaging was performed in random area within the constant-width devices and along the z axis of the Hele-Shaw channel as described previously. [4] Three images for each defined section (every cm) were randomly taken (this was repeated at least n = 3 independent devices). The mean fluorescence intensities for vimentin and cytokeratin (for A549 cells) were measured using ImageJ (NIH). The acquired 16-bit grey scale images were analyzed with ImageJ to calculate the pixel intensity normalized per unit of area (mean pixel intensity per unit area divided by maximum intensity of the images). [22] For evaluating the height of a monolayer using F-actin staining, five measurements at random positions were performed using ImageJ in two images for each section taken from each of the three independent experiments (Figure S2, Supporting Information SI2).",
                "Statistics: Data presented are the mean \u00b1 standard error of mean from three assays in a given type of device (constant width or Hele-Shaw). A Kruskal-Wallis test (non-parametric one-way analysis of variance) was performed except if indicated. The difference between each group was then compared with the Dunn's test. All statistical data analysis was performed with GraphPad Prism 7.04 for Windows (GraphPad Prism Software, La Jolla, CA). A p-value < 0.05 was validating a statistically significant difference between groups."
            ],
            "subsections": []
        },
        {
            "title": "Acknowledgements",
            "paragraphs": [
                "The authors acknowledge funding from the Australian Research Council Linkage Grant LP150100032 and the Australian Research Council Centre of Excellence in Convergent Bio-Nano Science and Technology. This work was performed in part at the South Australian node of the Australian National Fabrication Facility under the National Collaborative Research Infrastructure Strategy to provide nano-and microfabrication facilities for Australia's researchers. The authors acknowledge the facilities, scientific, and technical assistance of NCRIS and Microscopy Australia at the University of South Australia, a facility that is co-funded by the University of South Australia, the State and Federal Governments. The authors would like to thank Nobuyuki Kawashima for SEM imaging."
            ],
            "subsections": []
        },
        {
            "title": "Supporting Information",
            "paragraphs": [
                "Supporting Information is available from the Wiley Online Library or from the author."
            ],
            "subsections": []
        },
        {
            "title": "Conflict of Interest",
            "paragraphs": [
                "The authors declare no conflict of interest."
            ],
            "subsections": []
        }
    ]
}
