Repository: boschresearch/Pap2Pat

# Pap2Pat Dataset

### File Schema

Every directory in `data` corresponds to one patent-paper pair and contains the full texts of both patent and paper, as well as the patent outlines. We include all information in JSON for programmatic parsing and Markdown for manual inspection.

```yaml
data/:
    paper_id-patent_id/:
        # Nested JSON format
        patent.json: JSON file containing patent metadata and full-text, as well as all outlines
        paper.json: JSON file containing paper metadata and full-text
        # Markdown format
        patent.md: patent full-text formatted in markdown
        paper.md: paper full-text formatted in markdown

File: Pap2Pat/data/W3025245361-US20220009124/patent.json (part 1 of 12)
{
    "id": "US20220009124",
    "authors": [
        "Hai Xiao",
        "Jianhua Tong",
        "Fei Peng",
        "Kyle S. Brinkman",
        "Shenglong Mu",
        "Jincheng Lei",
        "Yuzhe Hong",
        "Hua Huang",
        "Rajendra Bordia"
    ],
    "title": "INTEGRATED ADDITIVE MANUFACTURING AND LASER PROCESSING SYSTEMS AND METHODS FOR CERAMIC, GLASS, AND SILICON CARBIDE APPLICATIONS",
    "date": "2020-12-30 00:00:00",
    "abstract": "A method for fabricating a protonic ceramic energy device includes: coating an electrolyte layer on an anode layer; and densifying the electrolyte layer by a rapid laser reactive sintering (RLRS) process on the electrolyte layer and/or the anode layer to form a half-cell comprising a dense electrolyte and a porous anode.",
    "sections": [
        {
            "title": "DESCRIPTION",
            "paragraphs": [],
            "subsections": [
                {
                    "title": "STATEMENT AS TO FEDERALLY SPONSORED RESEARCH",
                    "paragraphs": [
                        "This invention was made with the support of the United States government under Federal Grant No. DE-EE0008428 and awarded by the Department of Energy, Federal Grant No. DE-FE0031826 and awarded by the Department of Energy, Grant No. DE-FE0012272 and awarded by the Department of Energy, and Grant No. 1P20GM130451 awarded by the National Institutes of Health. The Government has certain rights in this invention."
                    ],
                    "subsections": [],
                    "outline_long": [
                        "disclose government sponsorship"
                    ],
                    "num_characters": 412,
                    "outline_medium": [
                        "disclose government sponsorship"
                    ],
                    "outline_short": [
                        "disclose government funding sources"
                    ]
                },
                {
                    "title": "BACKGROUND",
                    "paragraphs": [
                        "Research and development of advanced manufacturing technologies are continuously changing the world, aiming at triggering innovations for product design, enhancing manufacturing efficiency, reducing cost, and allowing for the design for manufacturability (DFM).",
                        "Additive manufacturing (AM) and laser-material processing are important manufacturing technologies developed in recent decades. Unlike subtractive methods, AM completes a three-dimensional (3D) object by adding and fusing the materials in a predefined geometry. AM is promising to improve the manufacturing of materials that are notoriously difficult to shape and/or process. However, due to the high melting point of inorganic materials and/or lack of effective in-situ processing techniques, AM of certain materials is still very challenging and can be highly dependent on post-treatments.",
                        "Laser-material processing is a promising candidate to integrate with the AM techniques for in-situ materials processing due to its compact size, high processing resolution, short processing time, and flexibility in processing control."
                    ],
                    "subsections": [],
                    "outline_long": [
                        "introduce advanced manufacturing technologies",
                        "describe limitations of additive manufacturing"
                    ],
                    "num_characters": 1090,
                    "outline_medium": [
                        "introduce advanced manufacturing technologies"
                    ],
                    "outline_short": [
                        "introduce additive manufacturing and laser-material processing"
                    ]
                },
                {
                    "title": "SUMMARY",
                    "paragraphs": [
                        "Some embodiments of the present invention are directed to a method of forming a silica film. The method includes: depositing silica sol-gel coating on a silica substrate; and sintering the coating by scanning the coating using a CO2 laser to form the silica film.",
                        "In some embodiments, scanning the coating includes scanning the coating in a straight line track of about 10 mm, at a fixed scanning speed of about 0.1 mm/sec, and using a laser power density of about 0.7 W.",
                        "In some embodiments, scanning the coating includes scanning the coating using a Galvo scanner and in a two-dimensional pattern to form the silica film with a two-dimensional pattern corresponding to the two dimensional pattern.",
                        "In some embodiments, the silica sol-gel coating includes an Er-doped silica sol-gel coating and the silica film includes an Er-doped silica film.",
                        "Some other embodiments of the present invention are directed to a method for fabricating a ceramic component. The method includes: (a) depositing a layer of ceramic paste on a substrate; and (b) scanning the layer of ceramic paste using a CO2 laser to form a laser-melted layer of ceramic.",
                        "In some embodiments, scanning the layer of ceramic paste includes scanning the layer of ceramic paste at a fixed scanning speed of at least about 3.5 mm/sec.",
                        "In some embodiments, scanning the layer of ceramic paste includes scanning the layer of ceramic paste along first and second spaced apart scanning paths. The first and second scanning paths may be spaced apart by about half a width of a melting zone of one of the scanning paths.",
                        "In some embodiments, scanning the layer of ceramic paste includes scanning the layer of ceramic paste with the first and second scanning paths spaced apart about 0.20 mm, at a scanning speed of about 1 mm/sec, and at a laser power of about 10 W.",
                        "In some embodiments, the layer of ceramic paste is a first layer of ceramic paste and the laser-melted layer of ceramic is a first laser-melted layer of ceramic, and the method further includes: (c) depositing a second layer of ceramic paste on the first layer of ceramic paste; and (d) scanning the second layer of ceramic paste using the CO2 laser to form a second laser-melted layer of ceramic.",
                        "In some embodiments, the ceramic paste includes at least one of alumina paste and fused silica paste.",
                        "Some other embodiments of the present invention are directed to a method of 3D printing a component formed of fused silica glass. The method includes: (a) depositing a first layer of fused silica paste based on a first 2D slice of a 3D model corresponding to the component; (b) melting the first layer of fused silica paste using a CO2 laser; (c) depositing a second layer of fused silica paste based on a second 2D slice of the 3D model corresponding to the component; (d) melting the second layer of fused silica paste using the CO2 laser; and (e) depositing and melting at least a third layer of fused silica paste to 3D print the component.",
                        "In some embodiments, the method further includes increasing laser power during the melting steps to reduce the porosity of the component to thereby increase the transparency of the component.",
                        "Some other embodiments of the present invention are directed to a method of forming an optical fiber sensor. The method includes: machining a microchannel in a ceramic substrate using a laser, the microchannel having a first portion having a first width and a second portion having a second width that is greater than the first width; receiving an optical fiber in the first portion of the microchannel; filling the second portion of the microchannel with a ceramic slurry to cover the optical fiber; preheating the slurry by scanning with a laser at a first power density and a first scanning speed; and sintering the slurry by scanning with the laser at a second power density that is greater than the first power density and at a second scanning speed that is slower than the first scanning speed.",
                        "In some embodiments, the machining step is carried out using a ps laser.",
                        "In some embodiments, the preheating step is carried out using a CO2 laser.",
                        "Some other embodiments of the present invention are directed to a method of forming a fiber-optic sensor. The method includes: 3D printing a housing on a diaphragm, the housing including a first cone-shaped portion and a second tubular portion on the first portion, the housing including a plurality of layers, wherein each layer is formed by extruding paste and irradiating the paste using a laser to melt the paste; coating an inner surface of the diaphragm; inserting a glass tube into the housing; filling a gap between the glass tube and the housing by inserting paste (e.g., fused silica paste) and melting the paste using a laser; inserting an optical fiber into the glass tube such that an end of the optical fiber is proximate the diaphragm; and fixing the optical fiber in place using laser irradiation.",
                        "In some embodiments, the 3D printing step, the filling step, and/or the fixing step are carried out using a CO2 laser.",
                        "In some embodiments, the paste comprises fused silica paste.",
                        "In some embodiments, the coating comprises gold.",
                        "Some other embodiments of the present invention are directed to a method for fabricating a protonic ceramic energy device. The method includes: coating an electrolyte layer on an anode layer; and densifying the electrolyte layer by a rapid laser reactive sintering (RLRS) process on the electrolyte layer and/or the anode layer to form a half-cell including a dense electrolyte and a porous anode.",
                        "In some embodiments, the method further includes depositing a cathode layer on the electrolyte layer or the dense electrolyte. The method may further include treating the half-cell and cathode layer in a furace to form a single cell including the dense electrolyte, the porous anode, and a porous cathode. The RLRS process may include a one-step tri-sintering of the anode layer, the electrolyte layer, and the cathode layer to form a single cell.",
                        "In some embodiments, the RLRS process includes a one-step co-sintering of the anode layer and the electrolyte layer.",
                        "In some embodiments, the RLRS process is carried out using a CO2 laser.",
                        "In some embodiments, the method further includes preheating the anode layer and the electrolyte layer before the RLRS process.",
                        "In some embodiments, the porous anode includes a nanoporous anode.",
                        "In some embodiments, the anode layer includes a pre-sintered anode.",
                        "In some embodiments, the RLRS process allows for the rapid manufacturing of the protonic ceramic half-cell with desired crystal structure, microstructure, and thickness.",
                        "Some other embodiments of the present invention are directed to a method for manufacturing at least one component for a protonic ceramic energy device. The method includes: depositing a precursor on a build surface; and rapid laser reactive sintering the precursor to form the at least one component, wherein the at least one component includes at least one of a dense electrolyte, a porous electrode/electrode scaffold, and a dense interconnect.",
                        "In some embodiments, the precursor includes an electrolyte precursor, the build surface includes an anode or an anode precursor, and the formed component includes a half-cell comprising a porous anode and the dense electrolyte. The rapid laser reactive sintering may include rapid laser reactive sintering the anode precursor and the electrolyte precursor in a single step to form the half-cell.",
                        "In some embodiments, the precursor includes an electrolyte precursor, the build surface includes an anode or an anode precursor, the method further includes depositing a cathode precursor on the electrolyte precursor, and the formed component includes a single cell comprising the porous anode, the dense electrolyte, and a porous cathode, and the rapid laser reactive sintering includes rapid laser reactive sintering the anode precursor, the electrolyte precursor, and the cathode precursor in a single step to form the single cell.",
                        "Some other embodiments of the present invention are directed to a method for fabricating a protonic ceramic component for a protonic ceramic energy device using an integrated additive manufacturing and laser processing system. The method includes: extruding a plurality of layers of paste in a layer-by-layer construction; after extruding each layer of paste, drying said layer of paste to form a green component; and sintering the green component to form the protonic ceramic component.",
                        "In some embodiments, the method further includes laser machining the green component. The laser machining may be for polishing the green component and/or for creating a complex geometry for the green component. The complex geometry may be one of a pellet, a cylinder, a cone, a ring, a bottom-closed straight tube, a top-closed straight tube, and a lobed tube. Laser machining the green component may include cutting each layer during the layer-by-layer construction to create the complex geometry.",
                        "In some embodiments, the drying step is carried out using a CO2 laser, the sintering step is carried out using a rapid laser reactive sintering (RLRS) process, and/or the laser machining step is carried out using a picosecond laser.",
                        "Some other embodiments of the present invention are directed to a method of direct inkjet printing nano-ribbons. The method includes: inkjet printing a set of spaced apart droplets of ink on a substrate, wherein the droplets interact and coalesce to form a line; and controlling a temperature of the substrate and/or a spacing of the droplets to stabilize the line.",
                        "In some embodiments, the temperature of the substrate is at least 60\u00b0 C.",
                        "In some embodiments, the spacing of the droplets is between about 25 and 50 \u03bcm.",
                        "In some embodiments, the ink includes sol-gel precursors.",
                        "In some embodiments, the nano-ribbons include mullite.",
                        "Further features, advantages and details of the present invention will be appreciated by those of ordinary skill in the art from a reading of the figures and the detailed description of the preferred embodiments that follow, such description being merely illustrative of the present invention."
                    ],
                    "subsections": [],
                    "outline_long": [
                        "introduce silica film formation method",
                        "describe CO2 laser sintering",
                        "specify scanning parameters",
                        "introduce Er-doped silica film",
                        "introduce ceramic component fabrication method",
                        "describe CO2 laser scanning",
                        "specify scanning speed and power",
                        "introduce multiple scanning paths",
                        "specify ceramic paste materials",
                        "introduce 3D printing of fused silica glass",
                        "describe CO2 laser melting",
                        "specify layer deposition and melting",
                        "introduce optical fiber sensor fabrication method",
                        "describe laser machining of microchannel",
                        "specify ceramic slurry filling and sintering",
                        "introduce fiber-optic sensor fabrication method",
                        "describe 3D printing of housing",
                        "specify paste extrusion and laser melting",
                        "introduce protonic ceramic energy device fabrication method",
                        "describe rapid laser reactive sintering"
                    ],
                    "num_characters": 10177,
                    "outline_medium": [
                        "describe method of forming silica film",
                        "specify scanning conditions for silica film",
                        "describe method for fabricating ceramic component",
                        "specify scanning conditions for ceramic component",
                        "describe method of 3D printing fused silica glass component",
                        "specify laser power control for 3D printing",
                        "describe method of forming optical fiber sensor",
                        "specify machining and sintering steps for optical fiber sensor",
                        "describe method for fabricating protonic ceramic energy device",
                        "specify RLRS process for protonic ceramic energy device"
                    ],
                    "outline_short": [
                        "describe method of forming silica film using CO2 laser",
                        "describe method for fabricating ceramic component using CO2 laser",
                        "describe method of 3D printing fused silica glass component",
                        "describe method of forming optical fiber sensor using laser",
                        "describe method of forming protonic ceramic energy device using rapid laser reactive sintering"
                    ]
                },
                {
                    "title": "DETAILED DESCRIPTION",
                    "paragraphs": [
                        "The present invention now will be described more fully hereinafter with reference to the accompanying drawings, in which illustrative embodiments of the invention are shown. In the drawings, the relative sizes of regions or features may be exaggerated for clarity. This invention may, however, be embodied in many different forms and should not be construed as limited to the embodiments set forth herein; rather, these embodiments are provided so that this disclosure will be thorough and complete, and will fully convey the scope of the invention to those skilled in the art.",
                        "It will be understood that when an element is referred to as being \u201ccoupled\u201d or \u201cconnected\u201d to another element, it can be directly coupled or connected to the other element or intervening elements may also be present. In contrast, when an element is referred to as being \u201cdirectly coupled\u201d or \u201cdirectly connected\u201d to another element, there are no intervening elements present. Like numbers refer to like elements throughout. As used herein the term \u201cand/or\u201d includes any and all combinations of one or more of the associated listed items.",
                        "In addition, spatially relative terms, such as \u201cunder,\u201d \u201cbelow,\u201d \u201clower,\u201d \u201cover,\u201d \u201cupper\u201d and the like, may be used herein for ease of description to describe one element or feature's relationship to another element(s) or feature(s) as illustrated in the figures. It will be understood that the spatially relative terms are intended to encompass different orientations of the device in use or operation in addition to the orientation depicted in the figures. For example, if the device in the figures is inverted, elements described as \u201cunder\u201d or \u201cbeneath\u201d other elements or features would then be oriented \u201cover\u201d the other elements or features. Thus, the exemplary term \u201cunder\u201d can encompass both an orientation of over and under. The device may be otherwise oriented (rotated 90 degrees or at other orientations) and the spatially relative descriptors used herein interpreted accordingly.",
                        "Well-known functions or constructions may not be described in detail for brevity and/or clarity.",
                        "The terminology used herein is for the purpose of describing particular embodiments only and is not intended to be limiting of the invention. As used herein, the singular forms \u201ca\u201d, \u201can\u201d and \u201cthe\u201d are intended to include the plural forms as well, unless the context clearly indicates otherwise. It will be further understood that the terms \u201ccomprises,\u201d \u201ccomprising,\u201d \u201cincludes\u201d and/or \u201cincluding,\u201d when used in this specification, specify the presence of stated features, integers, steps, operations, elements, and/or components, but do not preclude the presence or addition of one or more other features, integers, steps, operations, elements, components, and/or groups thereof.",
                        "It is noted that any one or more aspects or features described with respect to one embodiment may be incorporated in a different embodiment although not specifically described relative thereto. That is, all embodiments and/or features of any embodiment can be combined in any way and/or combination. Applicant reserves the right to change any originally filed claim or file any new claim accordingly, including the right to be able to amend any originally filed claim to depend from and/or incorporate any feature of any other claim although not originally claimed in that manner. These and other objects and/or aspects of the present invention are explained in detail in the specification set forth below.",
                        "Unless otherwise defined, all terms (including technical and scientific terms) used herein have the same meaning as commonly understood by one of ordinary skill in the art to which this invention belongs. It will be further understood that terms, such as those defined in commonly used dictionaries, should be interpreted as having a meaning that is consistent with their meaning in the context of the relevant art and will not be interpreted in an idealized or overly formal sense unless expressly so defined herein.",
                        "The term \u201cabout\u201d refers to numbers in a range of +/\u221210% or +/\u221220% of the noted value.",
                        "Embodiments of the present invention relate to integrated laser processing and additive manufacturing systems and methods for use with ceramic, glass, and carbide materials (e.g., SiC). The system can be used to make products including, but not limited to, fuel cells, electrolyzer, membrane reactors, batteries, heat exchangers, nuclear reactors, sensors, and glass products.",
                        "An integrated multi-laser 3D manufacturing system according to some embodiments includes a CO2 laser heating system, a picosecond (ps) laser microfabrication system, a free-forming extrusion system, and ultrasonic spray coating system.",
                        "The system can be configured with additive manufacturing capability to 3D-print ceramics, glass, carbide materials, and/or composites. To in-situ process the printed materials, a laser such as a CO2 laser is included in the system as a powerful heating source. In addition, the system is capable of high-resolution laser micromachining, e.g., ps laser micromachining. In this way, the additive and subtractive tools as well as in-situ material processing are integrated into one single system. Additional details of the system are set forth in Appendix A. A schematic of the integrated manufacturing system is provided at FIG. 1. A photograph of the integrated manufacturing system is provided at FIG. 2.",
                        "The system can be used for various ceramic, oxides, glass, and composite applications, as further described in the examples.",
                        "In some embodiments, the CO2 laser processing parameters for ceramic applications are provided in Table 1 below.",
                        "For the Galvo scanner, the spot size may be 15 mm defocus with 0.35 mm and the scanning speed may be 1 mm/sec to 5 m/sec for ceramic applications.",
                        "For the ps laser, the laser power may be 4-64 W, the scanning speed may be 5 mm/sec to 10 mm/sec, the repetition rate may be 10 kHz, and the spot size may be 0.018 mm at focus point for ceramic applications.",
                        "Optimal printing parameters for ceramic applications may be as follows: extrusion flowrate 200-500 \u03bcL/min, extrusion scanning speed 16-18 mm/sec, and layer step 0.1-0.5 mm. The ultrasonic spray coating may be used to introduce layers with thickness near to 5 \u03bcm to 100 \u03bcm.",
                        "The system can also be used for silicon carbide applications, as described in the examples.",
                        "The system can also be used to make (components for) protonic ceramic fuel cells, as described in the examples.",
                        "Some embodiments of the present invention are related to an advanced manufacturing technique, with integrated additive manufacturing and laser processing (e.g., laser drying, laser sintering, laser melting, laser cutting, laser polishing, etc.) for the rapid and cost-effective manufacturing of ceramic-based energy conversion/storage devices such as solid oxide fuel cells, solid oxide electrolysis cells, solid oxide membrane reactors, solid state batteries, solid state supercapacitors, solid oxide photoelectrochemical cells, microchannel heat exchangers, etc. The additive manufacturing based microextrusion, modified microextrusion by doctor blade smoothing, spray coating, and inkjet printing allow the manufacturing of thin layers with thickness from 5-1000 \u03bcm. The versatile geometries of tubes, cylinder, rings, lobed-tube, cones, films, heterogenous multilayers etc. have been successfully printed. Combined with laser cutting, precise complex shapes can also be fabricated. The laser processing can make a fully dense membrane and/or a highly porous membrane from cost-effective raw materials of carbonates and oxides, etc. Proper sintering additives are the critical factor for achieving crack-free large-area parts by rapid laser sintering. Laser cutting of the green layers can be used which allows building microchannels with a width less than 50 \u03bcm. As shown in the examples, the laser processing also allows the manufacturing of half-cell (porous electrode supported with dense electrolyte) and single cells (two porous electrodes with dense electrolyte in between). The excellent performance of protonic ceramic fuel cells and electrolysis cells has been demonstrated.",
                        "The system can also be used to make (components for) glass objects such as glass sensors, as described in the examples.",
                        "The optimal laser processing parameters for glass applications may be as follows: laser power 15 W (working range 14-18 W), laser scanning speed 1 mm/sec (working range 0.75-2 mm/sec), laser spot size at the focusing position is 0.25 \u03bcm (focal length is 38.1 mm), laser melting position\u2014defocusing upward 5.5 mm (working range 5-6 mm), and laser melting paste thickness 0.12 mm (working range less than 0.25 mm). The optimal printing parameters for glass applications may be as follows: extrusion flowrate 90-120 \u03bcL/min, extrusion scanning speed 12-14 mm/sec, and layer step 0.05-0.07 mm.",
                        "The following Examples are provided by way of illustration and not by way of limitation."
                    ],
                    "subsections": [],
                    "outline_long": [
                        "introduce integrated laser processing and additive manufacturing system",
                        "describe system components",
                        "specify ceramic, glass, and carbide material applications",
                        "introduce CO2 laser heating system",
                        "describe ps laser microfabrication system",
                        "specify free-forming extrusion system",
                        "introduce ultrasonic spray coating system",
                        "describe additive manufacturing capability",
                        "specify in-situ material processing",
                        "introduce CO2 laser processing parameters",
                        "specify Galvo scanner parameters",
                        "describe ps laser parameters",
                        "specify optimal printing parameters",
                        "introduce silicon carbide applications",
                        "describe protonic ceramic fuel cell applications",
                        "introduce glass object fabrication",
                        "specify optimal laser processing parameters for glass"
                    ],
                    "num_characters": 8990,
                    "outline_medium": [
                        "introduce integrated laser processing and additive manufacturing system",
                        "describe system components and capabilities",
                        "specify CO2 laser processing parameters for ceramic applications",
                        "specify ps laser processing parameters for ceramic applications",
                        "describe optimal printing parameters for ceramic applications",
                        "describe system applications for silicon carbide and protonic ceramic fuel cells",
                        "describe system applications for glass objects",
                        "specify optimal laser processing parameters for glass applications"
                    ],
                    "outline_short": [
                        "describe integrated laser processing and additive manufacturing system",
                        "describe CO2 laser processing parameters for ceramic applications",
                        "describe ps laser processing parameters for ceramic applications",
                        "describe optimal printing parameters for ceramic applications"
                    ]
                },
                {
                    "title": "EXAMPLES",
                    "paragraphs": [],
                    "subsections": [
                        {
                            "title": "Example 1\u2014Integrated Multi-Laser 3D Manufacturing System",
                            "paragraphs": [
                                "As described above, an integrated multi-laser 3D manufacturing system may include four sub-systems: a CO2 laser heating system, a picosecond (ps) laser microfabrication system, a free-forming extrusion system, and ultrasonic spray coating system.",
                                "A schematic of the CO2 laser heating system is shown in FIGS. 3A and 3B. In some embodiments, a water-cooled high-power CO2 laser (Firestar ti100, SYNRAD Inc.) with a free space wavelength of 10.6 \u03bcm is used to perform the heating processing on materials.",
                                "As shown in FIG. 3A, the laser scanning may be controlled by a three-dimensional (three-axial) translation stage (e.g., IMS-V series, Newport Inc.). A ZnSe lens with a focal length of \u02dc50 mm may be used to focus the CO2 laser beam into a spot size (D) of \u02dc220 \u03bcm. In some embodiments, during processing, the focused CO2 laser beam irradiates on the material and the computer-controlled translation stage moves the material in the predesignated toolpath. By adjusting the working distance in z-direction, the materials can be processed either at the focal point or the defocusing positions. In some embodiments, the scanning speed of the stage can reach 1 m/s.",
                                "As shown in FIG. 3B, a two-axial Galvo scanner (e.g., intelliSCAN 14, SCANLAB) may be used to control the scanning of the laser beam in two dimensions. The Galvo scanner can be mounted on the z-axis of the stage so that the focusing position can be adjusted. The laser beam may be input from the side of the scanner and reflected downwards by the mirrors inside it. At the output of the scanner, a ZnSe f-Theta lens with a focal length of 200 mm may be used to focus the CO2 laser beam into a spot size (D) of \u02dc1 mm. When controlled by the computer programming, the two axes move the laser beam to scan the designed patterns on materials. In some embodiments, the scanning speed of the Galvo scanner can be tuned from 0.1 mm/s to 2 m/s.",
                                "A schematic of the picosecond laser microfabrication system is shown in FIG. 4. A ND: YAG picosecond laser (e.g., APL-4000-1064, Attodyne Inc.) may be used for high-resolution microfabrication on different materials. In some embodiments, the maximum pulse energy is obtained when the repetition rate is smaller than 10 kHz, while the output power become maximum at the repetition rate over 100 kHz. The Gaussian laser beam may be guided through a 5\u00d7 objective lens (NA=0.13) to obtain a focusing beam with a spot size of \u02dc20 \u03bcm and a working distance of \u02dc11 mm. A CCD camera may be mounted on top of the objective lens to in-situ monitor the fabrication process. The laser beam may be moved by the three-axial translation stage under the computer control in predesignated toolpath with a speed up to 1 m/s.",
                                "A schematic of the free-forming extrusion system is shown in FIG. 5. A micro-extruder (e.g., eco-PEN300, Preeflow by ViscoTec Inc.) may be used to deposit the materials at the desired locations. In some embodiments, the micro-extruder can cover a wide range of materials with a viscosity ranging from zero to over 1000 Pars. 3D printing is realized by programming the stage to draw the 3D model while the micro-extruder keeps extruding materials.",
                                "To integrate the sub-systems for manufacturing, a control center can be used to control and coordinate all the hardware. FIG. 1 shows the configuration of the integrated system according to some embodiments. The controllers of the three-dimensional translation stage and the Galvo scanner may be connected to the control center and controlled by the Direct Machining Control software (e.g., DMC, Newport Inc.). In addition to move of the three-dimensional translation stage, the ACS controller can also provide a plurality of (e.g., ten) digital output (DOut) ports for external trigger control. When the lasers or extruder connect to these DOut ports, the ACS controller can send out a gate signal (e.g., 5V gate signal) to trigger the on/off status of the lasers or extruder. In the DMC software, this trigger signal can be programmed to send out at the start/stop position of the toolpath. In this way, the on/off of the devices can be automatically synchronized with the toolpath during manufacturing. Since every device is assigned a specific DOut port, devices can be accurately selected for processing without any confliction. Similarly, in some embodiments, the RTC-5 controller, which is used to control the movement of the Galvo scanners, also controls the on/off status of the lasers in the same way during laser scanning.",
                                "There are two ways to generate the toolpath in the DMC software. One is to draw the 2D patterns using the built-in drawing tools. The basic geometries like line, circle and rectangle can be easily created and every shape can be assigned one process. To generate a more complicated geometry, a unique 3D manufacturing function was enabled. Through inputting the CAD file designed in other software such as SolidWorks and AutoCAD, a 3D model can be generated in the DMC software. The input 3D model can be sliced into multiple layers with certain thickness in the DMC. At every layer, multiple processes can be assigned to process the material in designated sequence. In this way, the fabrication is completed layer-by-layer from bottom to top or from top to bottom.",
                                "The arrangement of the integrated manufacturing system according to some embodiments is shown in FIG. 2. The x- and y-stage are directly mounted on the optical table, while the z-stage is mounted on a gantry. The moving distance of the x-, y- and z-stage may be 600 mm, 600 mm and 300 mm, respectively. The laser heads are mounted outside the gantry and the laser beams are guided to the sample through the reflective mirrors."
                            ],
                            "subsections": [],
                            "outline_long": [
                                "describe CO2 laser heating system",
                                "specify laser and translation stage components",
                                "detail laser beam focusing and scanning",
                                "describe picosecond laser microfabrication system",
                                "specify picosecond laser and objective lens components",
                                "detail laser beam focusing and monitoring",
                                "describe free-forming extrusion system",
                                "specify micro-extruder and 3D printing process",
                                "describe control center and hardware integration",
                                "detail toolpath generation and synchronization",
                                "describe system arrangement and components"
                            ],
                            "num_characters": 5687,
                            "outline_medium": [
                                "describe CO2 laser heating system",
                                "describe picosecond laser microfabrication system",
                                "describe free-forming extrusion system",
                                "describe control center and integration of sub-systems",
                                "describe toolpath generation and system arrangement"
                            ],
                            "outline_short": [
                                "describe CO2 laser heating system",
                                "describe other sub-systems and integration"
                            ]
                        },
                        {
                            "title": "Example 2\u2014CO2 Laser Sintering of Sol-Gel Deposition",
                            "paragraphs": [
                                "Sol-gel process is a wet-chemical technique for fabricating solids through polymerization of small molecules. It has been widely used to fabricate ceramic materials such as silica, YSZ, mullite and alumina, since it requires mild synthesized conditions and delivers excellent composition controls. Normally, the sol-gel precursors are deposited as thin film and fired in electric furnace to obtain the pure ceramics. This conventional heating method makes it difficult to precisely pattern the films over a small local area, which hinders the fabrication of precise devices using the sol-gel method. Another challenge of sol-gel thin film deposition is the uncontrollable cracking when the thickness of the film exceeds the \u2018critical thickness\u2019, the thickness at which cracks start to occur during sintering, as the strain energy stored in the film exceeds the required energy for creating new cracks.",
