Repository: boschresearch/Pap2Pat

# Pap2Pat Dataset

### File Schema

Every directory in `data` corresponds to one patent-paper pair and contains the full texts of both patent and paper, as well as the patent outlines. We include all information in JSON for programmatic parsing and Markdown for manual inspection.

```yaml
data/:
    paper_id-patent_id/:
        # Nested JSON format
        patent.json: JSON file containing patent metadata and full-text, as well as all outlines
        paper.json: JSON file containing paper metadata and full-text
        # Markdown format
        patent.md: patent full-text formatted in markdown
        paper.md: paper full-text formatted in markdown

File: Pap2Pat/data/W3025557640-US20230003734/paper.json (part 1 of 2)
{
    "id": "https://semopenalex.org/work/W3025557640",
    "authors": [
        "Richard J. Hickey",
        "Andre F. Palmer",
        "Jingjing Zhang",
        "Nicole Walters",
        "Luong T. H. Nguyen",
        "Eduardo Re\u00e1tegui"
    ],
    "title": "Immunomagnetic Sequential Ultrafiltration (iSUF) Platform for Enrichment and Purification of Extracellular Vesicles from Biofluids",
    "date": "2020-05-15",
    "abstract": "Extracellular vesicles (EVs) derived from tumor cells have the potential to provide a much-needed source of non-invasive molecular biomarkers for liquid biopsies. However, current methods for EV isolation have limited specificity towards tumor-derived EVs that limit their clinical use. Here, we present an approach called immunomagnetic sequential ultrafiltration (iSUF) that consists of sequential stages of purification and enrichment of EVs (nonspecifically and specifically) in approximately 2 h. In iSUF, EVs present in different volumes of biofluids (0.5 mL to 100 mL) can be significantly enriched (up to 1000 times), with up to 99 % removal of contaminating proteins (e.g., albumin). The EV recovery rate by iSUF for cell culture media (CCM), serum, and urine corresponded to 98.0% \u00b1 3.6%, 96.0% \u00b1 2.0% and 94.0% \u00b1 1.9%, respectively (p > 0.05). The final step of iSUF enables the separation of tumor-specific EVs by incorporating immunomagnetic beads specific to a target subpopulation of EVs. Serum from a small cohort of clinical samples from metastatic breast cancer (BC) patients and healthy donors were processed by the iSUF platform and the isolated EVs from patients showed significantly higher expression levels of BC biomarkers (i.e., HER2, CD24, and miR21).",
    "sections": [
        {
            "title": "Introduction",
            "paragraphs": [
                "Extracellular vesicles (EVs) are increasingly recognized as relevant diagnostic and therapeutic entities present in different biofluids1. EVs are lipid particles with sizes that vary from 30\u00a0nm to a few microns2. EVs are endogenously shed from the surface of cells through distinct mechanisms, leading to different types of vesicles3. Multivesicular bodies that contain smaller vesicles can fuse with the plasma membrane to release their internal vesicles (i.e., exosomes)4. Larger lipid vesicles can directly bud from the plasma membrane as microvesicles5. EVs carry various biological cargo, including proteins, RNA, and DNA fragments, giving EVs unique roles in regulating cell\u2013cell communication6. Moreover, it has been shown that tumor EVs (tEVs) can tune cellular microenvironments at distant sites to promote angiogenesis, invasiveness, immunosuppression, and metastasis7\u201310.",
                "Different proof of concept studies have used tEVs to develop liquid biopsy assays to diagnose and monitor cancer at different stages11,12. EVs are more abundant than other circulating biomarkers (e.g., circulating tumor cells), and they are structurally more robust13. However, tEVs present in biofluids are surrounded by massive amounts of normal EVs (nEVs; secreted by healthy cells), and other biomolecules (e.g., albumin, lipoproteins, ribonucleoproteins, globulins)14, thus novel purification methods are required to isolate tEVs15. A recent survey on the methods used for isolation and characterization of EVs from research laboratories around the world reveals that more than 80% of researchers use ultracentrifugation (UC) for the isolation of EVs and western blotting for protein characterization16. Although UC and density gradient methods can be used to process different biofluids, they are labor-intensive, produce protein aggregate contaminants, and are nonspecific towards EV type (derived from a tumor or normal cells)17\u201319. Other EV isolation methods, including polymeric or salt precipitation kits20, size exclusion chromatography (SEC) columns (e.g., qEVs)21, and nano/microdevices have limitations22. Precipitation kits have low EV recovery rates, lack specificity, and have low purity23. qEVs can separate EVs into different size fractions with high purity and low protein contamination, but have low EV recovery rates and are nonspecific for EV subpopulation24. Recently, immunoaffinity methods that were developed for cell separation have been adapted for specific EV isolation25. Microfluidic and plasmonic devices have been functionalized with antibodies to target different EV populations26,27. However, the majority of these approaches target tetraspanins and annexins, which are ubiquitous proteins present in all EVs28. Other attempts used epithelial cell adhesion molecule (EpCAM); however, this antigen is also expressed on normal epithelial EVs29. Recently, we demonstrated the use of nanostructured polymeric brushes conjugated with epidermal growth factor receptor (EGFR) and integrated into a microfluidic channel to enhance specificity towards tumor-derived EVs isolated from glioblastoma (GBM) patients30. Although this approach can achieve a remarkable 94% specificity towards tEVs, the limited amount of biofluid processed (1\u20131.5\u00a0mL of serum or plasma) and the retention of albumin, significantly limits its use for proteomics31.",
                "Here, we present a novel approach termed immunomagnetic sequential ultrafiltration (iSUF) that overcomes current limitations for EV enrichment and purification. iSUF combines three stages of ultrafiltration and immunoaffinity separation: a tangential flow filtration (TFF) step, a standard centrifugal enrichment step, and a magnetic-bead antibody-based EV capture step. Using iSUF, we demonstrate that small or large volumes of biofluid can be processed (~\u20090.5\u00a0mL or 100\u00a0mL) while concomitantly removing up to 99% of contaminating proteins (e.g., albumin). We have demonstrated the use of iSUF to enrich EVs present in three different types of biofluids: cell culture media (CCM), serum, and urine for which the sample processing time was approximately 2\u00a0h. Another feature of iSUF is that it can enrich EVs up to 1000 times with an EV recovery rate higher than 94%, which overcomes the limitations of other commercially available methods. To further validate the clinical utility of iSUF, we have processed serum samples from 10 metastatic breast cancer (BC) patients and demonstrated the presence of HER2, CD24 and miR21 biomarkers at significantly higher levels compared to healthy controls (p\u2009<\u20090.05)."
            ],
            "subsections": []
        },
        {
            "title": "Materials And Methods",
            "paragraphs": [],
            "subsections": [
                {
                    "title": "Ethics",
                    "paragraphs": [
                        "Healthy donors (HDs) were enrolled via an approved Institutional Review Board at The Ohio State University (IRB# 2018H0268 and 2019C0189). All HDs participants provided written informed consent. We also confirm that all experiments were carried out following relevant guidelines and regulations."
                    ],
                    "subsections": []
                },
                {
                    "title": "Materials",
                    "paragraphs": [
                        "Polysulfone hollow fiber cartridges were used (molecular weight cut off, MWCO: 500\u00a0kDa; Repligen, Rancho Dominguez, CA). Amicon ultra-15 centrifugal filter units (MWCO: 3, 10, and 30\u00a0kDa) were purchased from MilliporeSigma (Burlington, MA). Streptavidin-coated magnetic particles (3.0\u20133.9\u00a0\u03bcm) were obtained from Spherotech (Lake Forest, IL). For capturing EVs, EGFR (Cetuximab) was purchased from Imclone Systems LLC (Branchburg, NJ). EpCAM (#AF960), and HER2 (#AF1129) antibodies were purchased from R&D Systems (Minneapolis, MN). Antibodies were biotinylated using an EZ-Link micro Sulfo-NHS-biotinylation kit (Thermo Fisher Scientific, Waltham, MA)."
                    ],
                    "subsections": []
                },
                {
                    "title": "Cell Culture And Supernatant Collection",
                    "paragraphs": [
                        "U-251 glioblastoma (GBM), MCF-7 breast, and A375 melanoma cancer cell lines were supplied by American Type Culture Collection (ATCC, Manassas, VA). Cell lines were cultured in their recommended culture medium32 containing 10% FBS and 1% penicillin\u2013streptomycin at 37\u00a0\u00b0C in a 5% CO2 incubator. For isolation of EVs from CCM, U251, MCF7, and A375 cells were grown in T75 flasks to 90% cell confluence, followed by washing the cells twice with PBS. Culture medium with 10% EV-depleted FBS was added to cells for 24\u00a0h. CCM was centrifuged at 1, 000\u00d7g for 5\u00a0min at room temperature (RT) to discard cell debris before further processing. EV-depleted FBS was prepared by using the permeate of FBS filtered by tangential flow filtration (TFF) (MWCO: 300\u00a0kDa)."
                    ],
                    "subsections": []
                },
                {
                    "title": "Healthy Donor Serum Collection",
                    "paragraphs": [
                        "10\u00a0mL of whole blood from healthy donors was collected into BD SST serum tubes (Thermo Fisher Scientific, Waltham, MA). Tubes were rocked 10 times and then gently placed upright to coagulate for 60\u00a0min. Then, the tubes were centrifuged at RT at 1100\u00d7g for 10\u00a0min. The serum was subsequently aspirated carefully and stored in 1\u00a0mL aliquots at \u2212\u200980\u00a0\u00b0C. Additionally, we used six healthy donor serum samples from Zen-Bio (Research Triangle Park, NC) collected according to FDA guidelines."
                    ],
                    "subsections": []
                },
                {
                    "title": "Healthy Donor Urine Collection",
                    "paragraphs": [
                        "Urine was also collected from the same healthy donors, by either a first-morning or second-morning standard collection protocol33. The urine volume collected was 10\u2013100\u00a0mL. Urine was collected in sterilized 50-mL centrifuge tubes containing 4.2\u00a0mL protease inhibitor\u2014a mixture of 1.67\u00a0mL 100\u00a0mM sodium azide (NaN3), 2.5\u00a0mL phenylmethylsulfonyl fluoride (PMSF), and 50\u00a0\u03bcl Leupeptin (MilliporeSigma)34. After collection, urine samples were frozen at \u2212\u200980\u00a0\u00b0C until processing time."
                    ],
                    "subsections": []
                },
                {
                    "title": "Cancer Patient Samples",
                    "paragraphs": [
                        "1\u00a0mL of serum was collected from 10 metastatic BC patients. Samples were stored at \u2212\u200980\u00a0\u00b0C until use. All patient samples were collected from the biospecimens biobank through the Total Cancer Care (TCC) Program at the James Comprehensive Cancer Center at The Ohio State University."
                    ],
                    "subsections": []
                },
                {
                    "title": "Processing Biofluids Using The Isuf Platform",
                    "paragraphs": [
                        "The schematic workflow of the iSUF platform is shown in Fig.\u00a01. In stage 1, TFF was used to enrich and diafiltrate EVs from the biofluid. Thus, biofluid from the sample feed reservoir was removed as filtrate/permeate from the TFF filter. Diafiltration is a fractionation process that removes smaller molecules (filtrate/permeate) through the filter and leaves larger molecules in the reservoir by adding a diafiltration solution into the reservoir at the same rate as the filtrate is generated. Briefly, a TFF pump circulates the biofluid through a hollow fiber filter cartridge at a controlled flow rate. Sample fractionation depends on the hollow fiber membrane pore size (MWCO), which should be large enough to permeate proteins and free nucleic acids while small enough to retain EVs. During the enrichment step, freely permeable molecules are partially removed. To remove the remaining contaminants, a diafiltration step with PBS is necessary. The diafiltration processing time is proportional to the biofluid volume in the system35, so diafiltration started with a total biofluid volume of 7\u00a0mL, which was the sum of the dead volume of the self-build TFF system (2\u00a0mL in the product container) and 5\u00a0mL remaining in the different tubing of the setup. Liquid in the tubing was necessary to protect the EVs from drying out and to enable constant volume diafiltration. Hence, CCM and urine were pre-enriched to a total volume of 7\u00a0mL. For the processing of serum, 0.5\u00a0mL of sample was diluted to a total volume of 7\u00a0mL in PBS and then processed with diafiltration. The input flow rate was kept at 35\u00a0mL/min using a peristaltic pump (Cole-Parmer, Vernon Hills, IL). The sample volume after stage 1 was approximately 2\u00a0mL (dead volume of the TFF system). At stage 2, ultra-centrifugal units with 10\u00a0kDa MWCO were used to further enrich the samples to 100\u00a0\u03bcL at 3000\u00d7g for 20\u00a0min. For specific isolation of subpopulations of EVs, stage 3 of iSUF, streptavidin-coated magnetic beads were functionalized with biotinylated antibodies (e.g., EGFR, EpCAM, HER2) overnight at 4\u00a0\u00b0C to target tEVs. 100\u00a0\u03bcL of the processed sample (after stage 2) was incubated with the antibody-coated beads for 1\u00a0h at RT. The efficiency of the iSUF platform for isolating tEVs was evaluated using flow cytometry and total internal reflection\u00a0fluorescent (TIRF) microscopy. EVs were also characterized for their size, concentration, morphology, and molecular content (e.g., protein, RNA).Figure 1The Immunomagnetic sequential ultrafiltration (iSUF) platform. (A) Schematic representation of iSUF stages 1, 2, 3, including tangential flow filtration (TFF) purification, centrifugal unit enrichment, and tEV immunoaffinity isolation, respectively. In stage 1, biofluids were processed using a 500\u00a0kDa TFF filter, EVs were retained in the retentate and enriched in 7\u00a0mL while free proteins and nucleic acids permeated through the TFF filter. Then the PBS valve was opened to start TFF diafiltration until removing up to 99% of free proteins. Finally, EVs were recovered in 2\u00a0mL of PBS after flushing the TFF system with air. In stage 2, EVs were centrifuged using a 10\u00a0kDa centrifugal unit at 3000\u00d7g and enriched in 100\u00a0\u03bcL. In stage 3, tEVs were captured using antibodies immobilized to streptavidin-coated magnetic beads (i.e., EGFR) and subsequently pulled out with a magnet. (B) iSUF stage 1 purification performance for different biofluids. Cell supernatant (CCM), urine, and serum took 80, 100, and 120\u00a0min to obtain up to 99% efficiency of free protein and nucleic acid removal."
                    ],
                    "subsections": []
                },
                {
                    "title": "Processing Biofluids Using Ultracentrifugation (Uc)",
                    "paragraphs": [
                        "CCM, serum, and urine samples were filtered using a syringe filter (pore size: 1.0\u00a0\u03bcm, Tisch Scientific, North Bend, OH) and transferred to ultracentrifuge tubes (Beckman Coulter, Brea, CA) gently using a syringe and blunt needle (Becton, Dickinson and Company, Franklin Lakes, NJ). Ultracentrifuge tubes were sealed with a cordless tube topper (Beckman Coulter) after balancing, then were placed in a Type 55.2 Ti rotor (Beckman Coulter) and centrifuged in the Optima L-80 XP ultracentrifuge (Beckman Coulter) for 90\u00a0min at 4\u00a0\u00b0C at 100,000\u00d7g. The supernatants were discarded carefully after UC, and pellets were re-suspended in 100 \u03bcL of PBS."
                    ],
                    "subsections": []
                },
                {
                    "title": "Processing Biofluids Using Commercially Available Ev Isolation Kits",
                    "paragraphs": [
                        "Using the Total Exosome Isolation method (TEI, Invitrogen, Carlsbad, CA), EVs were isolated from 0.5\u00a0mL serum according to the manufacturer\u2019s instructions. Briefly, 0.5\u00a0mL of serum was mixed with a proprietary reagent provided in a kit and incubated for 30\u00a0min at 4\u00a0\u00b0C. After mixing, the sample was centrifuged at 10,000\u00d7g for 10\u00a0min at RT. EVs pellets were resuspended in 100\u00a0\u03bcL PBS. For size-exclusion chromatography, 0.5\u00a0mL serum was loaded into a qEV column (Izon Science, Medford, MA), and flushed with PBS, fractions 7\u201312 were collected and pooled in 3\u00a0mL according to the manufacturer\u2019s instructions."
                    ],
                    "subsections": []
                },
                {
                    "title": "Ev Quantification",
                    "paragraphs": [
                        "The size and concentration of EVs were measured using a tunable resistive pulse sensing (TRPS) method (qNano, Izon Science). Samples were filtered before processed in the qNano instrument using a 1-\u03bcm syringe filter (Tisch Scientific, North Bend, OH). 45 \u03bcL of biofluid was pipetted into different nanopore stretchable membranes (NP150, NP300, NP600, NP800, and NP1000 from Izon Science) to cover the wide size range of EVs36. A pressure of 1\u00a0kPa and different voltages (0.38\u00a0V, 0.32\u00a0V, 0.26\u00a0V, 0.18\u00a0V and 0.12\u00a0V) were applied. Polystyrene nanoparticles of different known sizes and concentrations were used for calibration (CPC70, 70\u00a0nm; CPC100, 100\u00a0nm; CPC200, 200\u00a0nm; CPC400, 400\u00a0nm; CPC800, 800\u00a0nm; CPC1000, 1000\u00a0nm from Izon Science, Medford, MA). EVs with a size range of 70\u20131000\u00a0nm were characterized."
                    ],
                    "subsections": []
                },
                {
                    "title": "Immunofluorescence Staining",
                    "paragraphs": [
                        "After the second stage of iSUF, purified EVs were incubated with antibody-coated magnetic beads for 1\u00a0h. Capture antibodies included EGFR, EpCAM, and HER2. Then the captured EVs on the beads were blocked with 3% (w/v) BSA and 0.05% (v/v) Tween 20 in PBS for 1\u00a0h at RT. Finally, EVs were stained with HER2-PE monoclonal antibody (#98710S, Cell Signaling Technology, Danvers, MA), CD24-Alexa Fluor 594 monoclonal antibody (#NB10077903AF594, Novus Biologicals), CD63-Alexa Fluor 488 monoclonal antibody (#sc-5275, Santa Cruz Biotechnology, Dallas, TX), and CD9-Alexa Fluor 594 monoclonal antibody (#sc-59140, Santa Cruz Biotechnology)."
                    ],
                    "subsections": []
                },
                {
                    "title": "Molecular Beacon Design And Quantification",
                    "paragraphs": [
                        "Molecular beacon (MB) (listed 5\u2032\u20133\u2032) targeting miR-21 used in this study was T+CA A+CA/iCy3/+TCA+GT+C T+GA TAA GCT AAC TTA TCA GAC TGA/3BHQ_2. Locked nucleic acid (LNA) nucleotides (positive sign (+) bases) were incorporated into oligonucleotide strands to improve the thermal stability and nuclease resistance of MBs for incubation at 37\u00a0\u00b0C. The designed MBs were custom synthesized and purified by Sigma-Aldrich (Burlington, MA). An aqueous solution of MBs in PBS was vigorously mixed with a lipid formulation of dioleoyl-3-trimethylammonium propane (DOTAP), cholesterol, phosphatidylcholine (POPC), and 1, 2-distearoyl-sn-glycero-3-phosphoethanolamine-poly(ethylene glycol) (DSPE-PEG) in 200 proof ethanol, and then sonicated for 5\u00a0min using an ultrasonic bath. The MB/lipid mixture was subsequently injected into PBS, vortexed, and sonicated for 5\u00a0min. Finally, it was dialyzed with a 20\u00a0kDa MWCO dialysis bag to remove free MBs. After EVs were captured on magnetic beads, they were incubated with the prepared MBs for 2\u00a0h at 37\u00a0\u00b0C before imaging."
                    ],
                    "subsections": []
                },
                {
                    "title": "Flow Cytometry And Total Internal Reflection Fluorescence (Tirf) Microscopy",
                    "paragraphs": [
                        "tEVs from U251 GBM cells were stained with a lipophilic fluorescent dye, SP-DiOC18(3) (Thermo Fisher Scientific) for 20\u00a0min, the excess dye was washed out using TFF. 100\u00a0\u03bcL fluorescent EVs (~\u20091011 particles/mL) were then spiked into 500\u00a0\u03bcL of serum (~\u20091012 particles/mL) and 100\u00a0mL of urine (~\u2009109 particles/mL) from healthy donors. Each of the samples was processed by iSUF and recovered in 100\u00a0\u03bcL of PBS (stage 1\u20133). Non-spiked fluorescent tEVs were also captured on functionalized beads as a positive control. After washing with PBS, the captured EVs were analyzed by imaging flow cytometry (Amnis, ImageStreamX Mark II Imaging Flow Cytometer, Luminexcorp, Austin, TX); also images were taken using a TIRF microscope (Eclipse Ti Inverted Microscope System, Nikon, Melville, NY) with a 100\u2009\u00d7\u2009oil immersion lens. For comparison, samples were also processed by UC and resuspended in 100\u00a0\u03bcL PBS. For total RNA quantification, captured EVs were lysed, and RNA was extracted and quantified using the same procedures mentioned above."
                    ],
                    "subsections": []
                },
                {
                    "title": "Definition Of Terms Used In This Study",
                    "paragraphs": [
                        "\\[\\text{TFF}\\,\\text{Recovery}\\,\\text{Rate}\\,(\\%) = \\frac{C_{\\mathit{TFF}} \\times V_{\\mathit{TFF}}}{C_{E0} \\times V_{E0}} \\times 100\\%\\] where VE0 and CE0 are the initial volume and concentration of the sample; VTFF (in 2\u00a0mL) and CTFF (measured by qNano pore size [NP150, NP300, NP600, NP800, and NP1000]) are the final volume and concentration of the TFF product.\\[\\text{Remaining}\\,\\text{Protein}\\,(\\%) = \\frac{C_{\\mathit{Pt}} \\times V_{t}}{C_{P0} \\times V_{0}} \\times 100\\%\\] where V0 and CP0 are the initial volume of the sample and concentration of free proteins in the sample, respectively; Vt and CPt are the volume of the TFF retentate and concentration of free proteins in the retentate at a specified time t, respectively. Concentration of free proteins was measured using the bicinchoninic acid (BCA) assay. The free protein removal efficiency can be calculated by subtracting the percentage of remaining protein in the final TFF product from 100%.\\[\\text{Enrichment}\\,\\text{Factor} = \\frac{C_{\\mathit{Ef}}}{C_{E0}}\\] where CE0 is the EV concentration in the initial sample; CEf is the EV concentration in the final iSUF product. Concentration of samples were measured by qNano pore size [NP150, NP300, NP600, NP800, and NP1000]).\\[\\text{Recovery}\\,\\text{Rate}\\,(\\%) = \\frac{C_{\\mathit{Ef}} \\times V_{\\mathit{Ef}}}{C_{E0} \\times V_{E0}} \\times 100\\%\\] where VE0 is the initial volume of the product; VEf is the volume of the final iSUF product.\\[\\text{Purity} = \\frac{C_{\\mathit{Ef}}}{C_{\\mathit{Pf}}} \\times 100\\%\\] where CEf is the final concentration of the iSUF product (in 100\u00a0\u03bcL); CPf is the remained free protein concentration in the product.\\[\\text{Coefficient}\\,\\text{of}\\,\\text{variation} = \\frac{\\sigma}{\\mu} \\times 100\\%\\]",
                        "The\u00a0coefficient\u00a0of\u00a0variation\u00a0(CV) is a measure of relative variability. It is the\u00a0ratio\u00a0of the standard deviation (\u03c3) to the mean (\u03bc)."
                    ],
                    "subsections": []
                },
                {
                    "title": "Statistical Analysis",
                    "paragraphs": [
                        "Data are expressed as the mean\u2009\u00b1\u2009STD. A significant test between different mean values was evaluated using one-way ANOVA in JMP Pro 16 software provided by The Ohio State University. Differences between samples were considered statistically significant for p\u2009<\u20090.05."
                    ],
                    "subsections": []
                },
                {
                    "title": "Exponential Simulation",
                    "paragraphs": [
                        "Curve fitting and probability distribution calculation were conducted using exponential simulation in JMP Pro 16. The goodness of fit test was validated using Kolmogorov D. Hypothesis is the data comes from the exponential distribution (significance level \u03b1\u2009=\u20090.05)."
                    ],
                    "subsections": []
                }
            ]
        },
        {
            "title": "Results",
            "paragraphs": [],
            "subsections": [
                {
                    "title": "Optimization Of The Isuf Platform",
                    "paragraphs": [
                        "To overcome current limitations of the enrichment and purification of EVs and on-demand EV subpopulation characterization, we developed the iSUF platform (Fig.\u00a01 A) which includes three stages: (1) tangential flow filtration (TFF) for the enrichment and purification of EVs, (2) centrifugation for further enrichment of EVs, and (3) immunomagnetic affinity selection for desired EV subpopulation isolation. We used the iSUF platform to process various volumes (0.5\u2013100\u00a0mL) of different biofluids (CCM, serum, and urine).",
                        "To design stage 1, many parameters of TFF processing required optimization, including the selection of membrane pore size (MWCO), sample processing temperature, sample flow rate, pressure, and sample protein concentration. We tested membrane filters with two MWCO sizes (300 and 500\u00a0kDa) to determine the optimal MWCO that maximizes the removal of free proteins and nucleic acids while reducing processing time. Our experiments showed that 500\u00a0kDa filter membranes were able to remove up to 99% of free proteins with over 99% EV recovery rate (Eq.\u00a01, Supplementary Fig.\u00a01). When a 300\u00a0kDa membrane filter was used, only 80% of free proteins were removed. Moreover, a 500\u00a0kDa membrane filter was chosen since it processed samples 2\u20133 times faster than a 300\u00a0kDa membrane filter (Supplementary Table 1). The TFF stage 1 of iSUF ran at 4\u00a0\u00b0C to minimize EV degradation37. We further tried to optimize sample processing time, which was highly dependent on the flow rate. The flow rate was linearly associated with the shear rate generated by the filter based on the manufacturer\u2019s protocol (Repligen), which exerted a shear force on the EVs. Then, we used a flow rate of 35\u00a0mL/min to maintain a shear rate below 5000/s38. High flow rates increased the system pressure, mainly when the protein concentration of the sample was high (>\u200915\u00a0mg/mL). We kept the pressure of the system below 68.9\u00a0kPa to avoid leakage and maximize the lifespan of the 500\u00a0kDa filter. We used dilutions of fetal bovine serum (FBS) to test the effect of protein concentration on system pressure at 35\u00a0mL/min. Our results showed that protein concentration must be equal or lower than 15\u00a0mg/mL to maintain the pressure of the system below 68.9\u00a0kPa to protect the filter (Supplementary Fig.\u00a02).Figure 2iSUF enrichment performance and characterization of EVs separated from CCM, serum and urine using iSUF. (A) Enrichment factor (EF) for EVs present in CCM, urine, and serum after iSUF (n\u2009=\u20095 for each biofluid; p\u2009>\u20090.05) (mean\u2009\u00b1\u2009STD). Enrichment factors (EFs) were calculated as the ratio of EV concentration in biofluids present before and after iSUF processing. CCM was processed for U-251, MCF-7 and A375 cell lines. (B) EFs for different size ranges of EVs for CCM (n\u2009=\u20093; p\u2009>\u20090.05) (mean\u2009\u00b1\u2009STD). (C) qNano measurements of the size distribution and concentration of EVs in the original CCM, after iSUF processing, and after UC processing. The EV concentration after iSUF was significantly higher than in the original CCM and after UC processing (n\u2009=\u20093; p\u2009<\u20090.05) (mean\u2009\u00b1\u2009STD). (D) qNano measurements of the size distribution and concentration of EVs in serum and urine after iSUF processing. (E) AFM and SEM images of EVs from U251 CCM after iSUF processing and UC processing. Images were also obtained for EVs in serum and urine after iSUF processing. (F) Transmission-EM images of EVs present in CCM after iSUF processing.",
                        "At stage 2 of iSUF, EVs were loaded into centrifugal filter units and were spun down at 3000\u00d7g. We compared the recovery rates of EVs and processing time for different filter pore sizes. A 3\u00a0kDa filter unit obtained over 99% recovery rate and took 60\u00a0min to spin down, while a 10\u00a0kDa unit obtained a 95% recovery rate in 20\u00a0min, and a 30\u00a0kDa filter obtained only a 70% recovery rate and took 15\u00a0min to spin down (Supplementary Fig.\u00a03). We selected the 10\u00a0kDa filter unit to maintain a high recovery rate while reducing sample processing time. To enrich tEVs (stage 3 of iSUF), we tested incubation of 3\u00a0\u03bcm magnetic beads with different concentrations of biotinylated antibodies (10, 20, 100\u00a0\u03bcg/mL) for 1\u00a0h, 2\u00a0h, and 12\u00a0h at RT, and 4\u00a0\u00b0C. Overnight incubation with 20\u00a0\u03bcg/mL of antibody was able to yield an optimal bead-antibody coverage. Then, we examined the volume ratio of beads to EVs at 5 \u03bcL/100 \u03bcL, 20 \u03bcL/100 \u03bcL, and 80 \u03bcL/100 \u03bcL during the bead/tEVs incubation step. The 20/100 \u03bcL ratio achieved the highest bead-tEVs capture efficiency (>\u200990%).Figure 3Comparison of size distribution and purity of EVs isolated with different platforms. (A) Size distribution of EVs isolated from serum using different platforms. iSUF demonstrated the highest EV concentration within the 70\u00a0nm\u20131\u00a0\u03bcm size range. (B) Left. Mean size boxplot for small EVs (sEVs,\u2009<\u2009200\u00a0nm, measured by NP150). Right. Mean size boxplot for medium/large EVs (m/l-EVs,\u2009>\u2009200\u00a0nm, measured by NP300). (C) Concentration of isolated EVs using different platforms. Black boxplots were the absolute concentration of EVs isolated from 0.5\u00a0mL of serum. (D) Red dots were purities defined as the EV concentration divided by the remaining free protein concentration. iSUF isolated EVs from serum most efficiently with high purity (n\u2009=\u20095; p\u2009<\u20090.05) (mean\u2009\u00b1\u2009STD), qEV yielded pure EVs, but at a lower concentration, TEI isolated more EVs but at relatively low purity, and UC recovered EVs with the lowest concentration and purity."
                    ],
                    "subsections": []
                },
                {
                    "title": "Isuf Platform For Processing Biofluids",
                    "paragraphs": [
                        "A flow rate of 35\u00a0mL/min for stage 1 of iSUF was applied since the protein concentrations of the different biofluids were below 15\u00a0mg/mL (Supplementary Table 2). We tested the ability of our platform to purify and enrich EVs from three different biofluids (i.e., CCM, serum, and urine; Fig.\u00a01B). 50\u00a0mL of CCM, and 100\u00a0mL of urine were enriched to 7\u00a0mL. Subsequently, PBS diafiltration buffer was used to remove the remaining protein contaminants from CCM and urine in 80\u00a0min and 100\u00a0min, respectively. The percentage of remaining protein is defined as the mass of free proteins in the TFF retentate at a specified time divided by their initial mass in the sample (Eq.\u00a02). For serum, the initial high concentration of proteins (>\u200980\u00a0mg/mL) required an initial dilution of 0.5\u00a0mL of the sample in 7\u00a0mL of PBS. Subsequently, PBS diafiltration buffer was used to remove the remaining protein contaminants from serum in 120\u00a0min. We first tested iSUF with a 10% BSA solution for which an SDS-PAGE gel showed extensive removal of albumin (Supplementary Fig.\u00a04). Moreover, analysis of the purified samples by an SDS-PAGE gel indicated that iSUF removed BSA from CCM, human serum albumin (HSA) and globulins from serum, and Tamm-Horsfall glycoprotein (THF) and HSA from urine. (Supplementary Fig.\u00a05, 6, 7).Figure 4Characterization of protein and RNA content of EVs isolated from different biofluids. (A) Quantity of total RNA extracted from CCM-EVs using UC and iSUF (n\u2009=\u20096; p\u2009<\u20090.05). (B) Comparison of proteins extracted from CCM-EVs using UC and iSUF (n\u2009=\u20096; p\u2009<\u20090.05). (C) Quantification of total RNA extracted from serum and urine EVs isolated by iSUF. (D) Quantification of EV proteins isolated from serum and urine EVs isolated by iSUF. (E) Western blot analysis of CD63 and CD9 expression in original CCM, CCM-EVs processed using iSUF and UC, original serum and urine, serum and urine-EVs processed using iSUF. The expression level of CD63 and CD9 was calculated using an equal mass (40\u00a0\u03bcg) of protein lysates from samples. (F). Total RNA of EVs isolated using different EV isolation methods. Black boxplots were the absolute amount of RNA isolated from 0.5\u00a0mL of serum. iSUF isolated the most RNA contents from serum EVs (n\u2009=\u20095; p\u2009<\u20090.05) (mean\u2009\u00b1\u2009STD).Figure 5Characterization of stained tEVs isolated from U251-CCM and spiked in different biofluids. (A) Upper. Fluorescence images of tEVs on magnetic beads using TIRF microscopy. Lower. Comparison of fluorescence intensities quantified using imaging flow cytometry. Stained U251-EVs isolated by iSUF was a positive control. tEVs isolated from serum and urine samples using iSUF demonstrated no significant difference (n\u2009=\u20093; p\u2009>\u20090.05), while UC isolated tEVs differed with iSUF and the positive control (n\u2009=\u20093; p\u2009<\u20090.05) (mean\u2009\u00b1\u2009STD). (B) Quantification of total RNA isolated from U251-EVs before and after bead extraction showed no differences (n\u2009=\u20093; p\u2009>\u20090.05). (C) Total RNA extracted from serum samples using iSUF was significantly higher than using UC (n\u2009=\u20093; p\u2009<\u20090.05) (mean\u2009\u00b1\u2009STD).Figure 6Characterization of tEVs isolated breast cancer (BC) patient serum using iSUF. (A) Left. Characteristic fluorescence images of HER2, CD24, miR21, CD63, and CD9 expression on isolated EVs immobilized on magnetic beads from BC patients and healthy donors. Right. Fluorescence intensity histograms of HER2, CD24, miR21, CD63, and CD9 of isolated EVs for BC patients (n\u2009=\u200910) and healthy donors (n\u2009=\u200914). (B) Total fluorescence intensity quantification of HER2, CD24, miR21, CD63, and CD9 expression level on isolated EVs from BC patients and healthy donors. Patients demonstrated higher expression levels of HER2, CD24, and miR21 than healthy donors (p\u2009<\u20090.05). Patients and HDs demonstrated similar expression level of CD63 and CD9 (p\u2009>\u20090.05). P patient; H healthy donor."
                    ],
                    "subsections": []
                },
                {
                    "title": "Concentration, Size Distribution And Microscopy Characterization Of Evs",
                    "paragraphs": [
                        "For 50\u00a0mL of CCM, 0.5\u00a0mL of serum, and 100\u00a0mL of urine, the enrichment factors were 489\u2009\u00b1\u200918, 4.8\u2009\u00b1\u20090.1, and 942\u2009\u00b1\u200919, respectively (n\u2009=\u20095; Fig.\u00a02A) (Eq.\u00a03). Accordingly, the EV recovery rate (the ratio of the total number of EVs post-processing by iSUF to the total number of EVs pre-processing) was 98%\u2009\u00b1\u20093.6%, 96%\u2009\u00b1\u20092.0% and 94%\u2009\u00b1\u20091.9% for CCM, serum, and urine, respectively (Eq.\u00a04). Considering that EVs are heterogeneous in size, we also tested the\u00a0enrichment factor across a wide size range of EVs (70\u00a0nm\u20131\u00a0\u03bcm) in CCM with similar results (n\u2009=\u20095; p\u2009>\u20090.05; Fig.\u00a02B). Moreover, the EV concentrations obtained by iSUF was greater than the concentrations obtained by UC. This difference was consistent across the 70\u00a0nm\u20131\u00a0\u03bcm size range (n\u2009=\u20095; p\u2009<\u20090.05; Fig.\u00a02C), with iSUF enriching EVs at two to three orders of magnitude higher than UC (approximately 1011 EVs concentrated by iSUF and 109 for UC). Similar results were obtained with comparisons for the enrichment of EVs present in serum and urine. With iSUF, EVs from serum and urine were enriched almost at the same level (1012 EVs/mL; Fig.\u00a02D). We confirmed the presence of EVs by using atomic force and electron microscopy on the different biofluids processed. The majority of isolated EVs exhibited a round morphology with heterogeneous size distribution. Cryo transmission electron microscopy images (TEM) images of isolated EVs showed the presence of a double-layered lipid membrane, a representative characteristic of EVs39 (Fig.\u00a02E, F).",
                        "To further test our iSUF platform, we performed comparative studies with different commercially available EV isolation methods: qEV, TEI, and UC. 0.5\u00a0mL of serum from healthy donors were processed with different EV isolation platforms. EVs have shown a comparable size range for all platforms, but iSUF obtained a higher EV concentration within the 70\u00a0nm\u20131\u00a0\u03bcm size range (Fig.\u00a03A, Supplementary Fig.\u00a08). Notice that all plots presented a right-skewed distribution. Moreover, we plotted the probability distribution as reported previously (Supplementary Fig.\u00a09)40, which showed an exponential decay trend for all the isolation methods that were verified by the Kolmogorov D test (p\u2009>\u20090.05)40. However, qEV, TEI, and UC did not show this trend clearly (Fig.\u00a03A) due to large losses of EVs during the isolation process. Following the MISEV2018 guidelines, subpopulations of EVs can be described independently of the EV biogenesis pathway36. Such that subpopulations of small EVs (sEVs) and medium/large EVs (m/l-EVs) can be defined based on size, with EVs smaller than 100\u00a0nm or 200\u00a0nm as sEVs and EVs larger than 200\u00a0nm as m/l-EVs. Considering that the stretchable nanopore membranes NP150 and NP300 cover the corresponding size range for sEVs and m/l-EVs, respectively41. we compared the mean size of these EV subpopulations by different EV isolation methods (Fig.\u00a03B). For sEVs, EVs processed by iSUF were significantly smaller than UC (n\u2009=\u20095; p\u2009<\u20090.05). For m/l-EVs, EVs purified by UC were larger than all other techniques (n\u2009=\u20095; p\u2009<\u20090.05). Then, we compared the total concentration and purity of isolated EVs using different methods. iSUF enriched EVs significantly more efficiently than all the tested methods (n\u2009=\u20095; p\u2009<\u20090.05; Fig.\u00a03C). The concentration of EVs enriched by iSUF was on average 51, 7, and 56 times higher than qEV, TEI, and UC. The purity of isolated EVs was normalized and evaluated in terms of the ratio between EV concentration and remaining contaminating protein concentration present in samples after purification using the different methods (Eq.\u00a05). The purity of the isolated EVs by iSUF was 100\u201310,000 times higher than the different tested methods (Fig.\u00a03D).",
