Repository: boschresearch/Pap2Pat

# Pap2Pat Dataset

### File Schema

Every directory in `data` corresponds to one patent-paper pair and contains the full texts of both patent and paper, as well as the patent outlines. We include all information in JSON for programmatic parsing and Markdown for manual inspection.

```yaml
data/:
    paper_id-patent_id/:
        # Nested JSON format
        patent.json: JSON file containing patent metadata and full-text, as well as all outlines
        paper.json: JSON file containing paper metadata and full-text
        # Markdown format
        patent.md: patent full-text formatted in markdown
        paper.md: paper full-text formatted in markdown

File: Pap2Pat/data/W3025854097-US20210023750/paper.json
{
    "id": "https://semopenalex.org/work/W3025854097",
    "authors": [
        "Guido Tosello",
        "Eric Brown",
        "Davide Masato",
        "Corey Shemelya",
        "Dario Loaldi",
        "Leonardo Piccolo"
    ],
    "title": "Hybrid Process Chain for the Integration of Direct Ink Writing and Polymer Injection Molding",
    "date": "2020-05-18",
    "abstract": "The integration of additive manufacturing direct-writing technologies with injection molding provides a novel method to combine functional features into plastic products, and could enable mass-manufacturing of custom-molded plastic parts. In this work, direct-write technology is used to deposit conductive ink traces on the surface of an injection mold. After curing on the mold surface, the printed trace is transferred into the plastic part by exploiting the high temperature and pressure of a thermoplastic polymer melt flow. The transfer of the traces is controlled by interlocking with the polymer system, which creates strong plastic/ink interfacial bonding. The hybrid process chain uses designed mold/ink surface interactions to manufacture stable ink/polymer interfaces. Here, the process chain is proposed and validated through systematic interfacial analysis including feature fidelity, mechanical properties, adhesion, mold topography, surface energy, and hot polymer contact angle.",
    "sections": [
        {
            "title": "Introduction",
            "paragraphs": [
                "Recent research efforts have opened new opportunities for the integration of Additive Manufacturing (AM) technologies with other mass-market fabrication techniques. The increasing industrial adoption of AM technologies has been shifting the focus from prototyping to direct integration with established processing technologies and applications. In particular, direct-write additive manufacturing has shown promise in a variety of applications ranging from radio frequency (RF) to sensing and even microfluidic integration [1,2,3,4,5,6,7,8,9,10]. Among AM technologies, direct-write micro-dispensing using silver conductive inks is one of the most common methods used to create printed electronics [11,12]. However, direct-write applications are no-longer limited to printed electronics, and inks are no-longer limited to silver-based nano particles. For example, Ruthenium and Barium Strontium Titanate inks have been developed for dielectric properties, Li4Ti5O12 (LTO) and LiFePO4 (LFP) have been used for printed batteries, BO3Y (yttrium borate) was used as a printable luminescent material, and even bio-materials including silk fibroin has been printed with direct-write methods [13,14,15,16,17,18,19,20,21,22,23,24,25,26]. The material and process flexibility of direct-write AM offers significant opportunities for integration with mass-manufacturing technologies, such as plastic injection molding.",
                "The current integration of functional features into plastic parts relies on the use of multi-step technologies, such as insert molding [27] or injection over-molding [28]. These technologies are characterized by high productivity, but limited flexibility for the integration of electronic features and functionalities. High production volumes are guaranteed through the separation of manufacturing in two consecutive steps: injection molding of the device and fabrication of the circuit traces.",
                "Recent efforts to improve design flexibility have focused on post-processed methods. In particular, new process chains have been proposed to integrate printed circuits on injection molded parts using direct-write onto the plastic surface [29]. However, typical direct-write printing would require printing on difficult-to-reach areas, such as slots or internal surfaces to create complex geometries [30]. Moreover, the surface roughness, structures adhesion, and mechanical resistance of AM circuits can be critical factors in some applications, such as RF and sensing.",
                "Here we propose the use of direct-writing AM technology to additively deposit conductive features on an injection mold surface. The printed traces undergo a transfer process into the polymeric part during the molding process. The volumetric integration of printed features into plastic parts is enabled by controlling the relative plastic/ink and mold/ink interfacial strengths. This process can also be further enhanced through the use of engineered injection-mold surface properties and coatings which have previously been demonstrated as an effective solution to control polymer flows both during the injection [31,32] and ejection phase [33].",
                "To understand the printing of functional ink features onto injection mold materials, it is crucial to understand the interface interactions involved in the process. The creation of a quality ink/mold interface is the key parameter to achieve consistent printing. However, the ink/polymer interface should be stronger, to enable the final \u201ctransfer\u201d to the plastic part. The ink/polymer interface is controlled by a variety of phenomena, including surface roughness [34], surface energy [35,36], and processing conditions [37]. In particular, high surface roughness has been shown to promote stronger interfacial interactions [38]. For these high roughness interfaces, the polymer melt has the capability of entering topographical voids, increasing the surface contact area between the melt and mold [39]. The investigation of these interfaces should also consider the differences in surface energy (i.e., polar and a-polar components) between two materials. The design of the material systems involved at the interfaces, allows achievement of stronger or weaker surface adhesion, depending on the similarities between polar and a-polar components of materials surface energy [40].",
                "In this work, a hybrid molding process chain that enables the combination of ink dispensing technologies with conventional plastic injection molding is developed. Here we describe how nano-particle ink is printed, cured, and sintered before exposure to the polymer melt. After molding, the ink system of traces is embedded in the polymer parts and released from the mold surface due to a customized ink/polymer interface with differential polymer shrinkage. This work reports the characterization of the interactions at the mold/ink/polymer interfaces considering topography parameters, surface energy, and contact angle of the hot polymer melt. Additional mechanical testing is performed to evaluate the strength of molded devices and the adhesion of ink traces to the plastic parts produced with this method. It is expected that the advantages of integrating the embedded traces during molding will enable a stronger ink/polymer interface and improve surface homogeneity and finish compared to post-process printing methods."
            ],
            "subsections": []
        },
        {
            "title": "Process Chain Development",
            "paragraphs": [
                "Figure 1 describes the novel process chain and its main manufacturing steps. The process chain follows three primary processing steps: (i) mold preparation, (ii) direct-write AM, (iii) injection molding.",
                "(i) Mold preparation: the mold was first pre-treated using a solvent/polymer solution, which was deposited on the surface where the ink will be printed. The releasing agent ensures high-quality printing and improves release to the polymer system during the injection molding process.",
                "(ii) Direct-write AM: the printing process was carried out using an ink micro-dispensing system (Pro4, Nordson EDF, East Providence, RI, USA). The dispensing nozzle can be adjusted for multiple trace dimensions with the resulting feature sizes dependent on the selected ink, the deposition rate, and curing methods. Once printed, the ink was cured/sintered in a vacuum oven. It should be noted that other curing methods could be used including laser curing and photonic curing.",
                "(iii) Injection molding: the mold, with the printed/sintered traces, was assembled into an injection molding machine for processing. The injected polymer melt flowed over the structures and the rapid cooling formed a strong bond between the melt and ink. The final polymer part with integrated traces was then ejected from the mold, resulting in a hybrid, composite part."
            ],
            "subsections": []
        },
        {
            "title": "Materials And Methods",
            "paragraphs": [],
            "subsections": [
                {
                    "title": "1. Mold Surface Preparation",
                    "paragraphs": [
                        "Before printing conductive ink onto the injection mold surface, the mold was pretreated with an ABS (Trilac\u00ae ABS-MP1000 Polymer Technology and Services, LLC (PTS), Heath, OH, USA) solvent solution. A typical coating process would include solution-based spin coating, alternatively, spray coating techniques to compensate for mold size and/or weight constraints.",
                        "The resulting mold surface maintains a thin, uniform, polymer coating directly on the stainless-steel. After coating, the mold is heated on a hot plate at 120 \u00b0C for 5 min to remove excess solvent from the coating. The surface treatment was designed and used to improve relative surface energies, enabling optimal mold/ink interface for molding \u201ctransfer.\u201d"
                    ],
                    "subsections": []
                },
                {
                    "title": "2. Direct-Write Printing",
                    "paragraphs": [
                        "A silver nanoparticle ink (CB 028, DuPont\u00ae, Wilmington, DE, USA) was selected for testing as it represents the standard ink-based material system in the field of printed electronics. As such, this investigation also represents a general proof-of-concept for eventual process integration for electrical applications.",
                        "Printing was carried out on the pre-treated mold surface using an automated micro-pen dispensing system (Nordson Pro4 EFD). Figure 2 shows a mold inside of the Nordson Pro4 EFD before printing. After printing, the mold with the printed traces was placed in a vacuum oven (Isotemp 282A, Thermo Fischer Scientific, Waltham, MA, USA) for sintering at 220 \u00b0C for 30 min.",
                        "To evaluate the effects of polymer pressure on ink/polymer interlocking and adhesion, printed traces were located at specific locations of the mold surface, based on the relative distance to the injection location. Each trace was printed in the form of a line with a design length of 20 mm, and a design height of 50 \u03bcm."
                    ],
                    "subsections": []
                },
                {
                    "title": "3. Injection Molding Setup",
                    "paragraphs": [
                        "Injection molding tests were run on a micro injection molding machine (Xplore\u00ae IM 12, Xplore Instruments BV, Sittard, The Netherlands). The machine features an injection cylinder of 10 mm in diameter with a maximum shot volume of 12 cm3. The injection molding process conditions were set as follows: mold temperature at 80 \u00b0C, melt temperature at 260 \u00b0C, holding time of 8 s at 0.7 MPa. A single cavity stainless-steel mold was used to manufacture ASTM D638-14 type I tensile bars. During injection molding experiments, the mold with the printed traces was mounted on the machine and removed after every cycle for cleaning and additional printing.",
                        "The resin used for the experimentation was acrylonitrile butadiene styrene ABS (Trilac\u00ae ABS-MP1000 Polymer Technology and Services, LLC (PTS), Heath, OH, USA). This polymer was selected for its good processability, low viscosity, and rigidity. Additionally, this ABS resin is compatible with the coating layer that was used for mold pre-treatment before ink deposition."
                    ],
                    "subsections": []
                },
                {
                    "title": "4. Imaging And Topography Characterization",
                    "paragraphs": [
                        "The dimensions of the traces printed on the mold surface and their qualitative inspection were performed using a stereomicroscope (SteREO Discovery V20, Zeiss, Oberkochen, Germany) to scan the whole printing area. Topographies were acquired using an optical profiler (Wyko NT2000, Bruker Nano, Tucson, AZ, USA), using a 20x magnification lens equipped with a Mireau interferometer. Figure 3a shows the characterization setup and the areas that were scanned.",
                        "From the acquired topographies, surface roughness Sa and mean summit curvature Ssc were evaluated according to ISO 25178:2012-2. These areal parameters were compared at multiple locations. The surface amplitude roughness Sa was used as a quantitative indicator of amplitude while the average surface summit curvature Ssc characterizes the contact area between multiple surfaces.",
                        "The molded parts were sectioned to evaluate interface adhesion and morphology. Samples were embedded in a thermoset resin for polishing. For a smooth interface, the polishing process (Ecomet 250, Buehler, Lake Bluff, IL, USA) consisted of alternating pans of increasing mesh up to 3,000 with a total processing time of 20 min. Figure 3b shows a cross-section of a molded part with the integrated printed ink trace. The interface surfaces were qualitatively analyzed using Scanning Electron Microscopy (SEM - FEI, Quanta 400, Thermo Fisher Scientific, Waltham, MA, USA), allowing identification of voids, interface interlocking, and overall ink/polymer adhesion."
                    ],
                    "subsections": []
                },
                {
                    "title": "5. Surface Energy And Polymer Melt Contact Angle",
                    "paragraphs": [
                        "The adhesion at the ink/mold and ink/polymer interfaces was evaluated by quantifying the surface energy for the different materials involved in the process chain. Surface energy was measured using a drop shape analyzer (DSA 100, Kr\u00fcss GmbH, Hamburg, Germany). Two different liquids (water and diiodomethane) were used for the estimation of surface energy based on the extended Fowkes\u2019 two liquids in contact model [41]. The measurements were performed on the following substrates: mold-polished steel, mold steel pre-treated for printing, sintered ink, and ABS molded parts in a trace-free area.",
                        "The effect of injection molding on the creation of a strong polymer/ink interface was evaluated by measuring the contact angle of the hot polymer melt over the mold surface. These tests were performed using the same drop shape analyzer on which a high temperature syringe dosing unit (TC21, Kr\u00fcss GmbH, Hamburg, Germany) and measuring cell (TC3213, Kr\u00fcss GmbH, Hamburg, Germany) were mounted. Contact angle measurements were performed using printed/sintered ink and hot ABS at injection molding melt temperature (i.e., 260 \u00b0C). The measurements were performed on polished steel."
                    ],
                    "subsections": []
                },
                {
                    "title": "6. Mechanical Properties ",
                    "paragraphs": [
                        "Mechanical properties of the injection molded parts with and without embedded traces were evaluated using standard ASTM dog-bone samples. The mechanical properties of the base ABS were benchmarked on ten samples manufactured following the procedure described in Section 3.3. Additionally, the mechanical properties were characterized for five samples manufactured with the proposed process chain.",
                        "Tensile testing (5966, Instron, Norwood, MA, USA) was carried out at room temperature according to ASTM D638. A load of 50 kN was used to achieve plastic fracture and the respective stress-strain curve. Young\u2019s modulus was calculated as the ratio of the stress at a percent strain of 0.2 %, while the Ultimate Tensile Strength (UTS) was evaluated as the maximum stress value before breakage."
                    ],
                    "subsections": []
                },
                {
                    "title": "7. Peeling Test ",
                    "paragraphs": [
                        "Further analysis of the molded parts with the integrated traces was carried out through a peeling test. The adhesion strength of the ink/plastic interface was evaluated according to ISO 2409:2013 cross-cut test. The test was performed using a hand-held, multi-blade cutting tool with a 1 mm cutting spacing between each blade. A pressure-sensitive adhesive tape (12.7 mm width, 600 HC-33 from 3M\u00ae) was used to remove the loose ink. The embedded ink trace were determined to have height of 200 \u00b5m, width of 2 mm, and length of 6 mm. The test consisted of sectioning the printed traces, attaching the tape to the surface of the hybrid part, and peeling. The result of the test is evaluated by inspecting the portions of the printed ink that are removed with the tape."
                    ],
                    "subsections": []
                }
            ]
        },
        {
            "title": "Results And Discussion",
            "paragraphs": [],
            "subsections": [
                {
                    "title": "1. Influence Of Surface Roughness",
                    "paragraphs": [
                        "Figure 4 compares the measured surface features over the different surfaces described in the process chain. The results of the surface roughness evaluation showed significant differences between the mold, the release coating, and the sintered ink and are described in Table 1.",
                        "The printed ink surface had the highest roughness and summit curvature (cf. Figure 4a). Compared to the polished side of the mold, the ink shows a Sa higher by a factor 35x and an Ssc higher by a factor 115x. This is typical of direct-writing and AM technologies and is due to the particle-based nature of the inks. These traces are usually characterized by high surface roughness and their topography often exhibits inhomogeneity and macroscopic defects [42]. As shown in Figure 4e, embedding the traces during the molding process resulted in an average Sa value of 315 nm, which is 4x smaller than the printed ink trace alone (cf. Figure 4a). This roughness reduction confirms the effectiveness of the process chain in reducing the surface roughness of the printed electronics in the plastic part. Therefore, by printing the traces onto the mold and then transfer them via injection molding, it is possible to embed printed interconnects within a plastic part.",
                        "The SEM micrographs (Figure 5) of increasing magnification (500\u00d7\u20133000\u00d7\u201312000\u00d7) display the anisotropic nature and high roughness of the sintered ink surface before molding. As a comparison, Figure 6 shows the smoother topography resulting from the hybrid process chain presented in this work. Indeed, the traces printed on the injection mold surface are \u201cflipped\u201d when transferred to the plastic system in the injection molding process. The \u201ctransfer\u201d process has the advantage of creating a smoother outer surface because of volumetric integration. This volumetric integration also is expected to result in higher wear resistance and higher resistance to mechanical shears.",
                        "Moreover, the high initial roughness of the printed traces, facing the polymer melt, favors interlocking upon injection molding. The molten polymer fills these topographical voids creating strong interactions at the polymer/ink interface. This exploits the high surface roughness typical of AM parts to generate higher interface adhesion and guarantees functionality."
                    ],
                    "subsections": []
                },
                {
                    "title": "2. Surface Energy",
                    "paragraphs": [
                        "The surface energy of the different interfaces was used as an indirect measure of the adhesion strength between different materials interfaces [35]. By using contact angles measurements with a-polar liquid (water) and a-polar liquid (diiodiomethane) it was possible to calculate the total surface energy using the Fowkes\u2019 model [41]. From the contact angle measurements with the two liquids (Figure 7a), surface energy for different surface were obtained (Figure 7b). Then, the percentage of polar or disperse energy (Figure 7c) were analyzed to evaluate surface interactions.",
                        "Considering the experimental results, it was observed that surface energy increases significantly when reducing the surface roughness. In particular, the polished mold surface revealed a surface energy composed of 91% disperse and 9% polar contributions, which is double the polar affinity of an unpolished specimen. Similarly, the ink surface after curing is characterized by higher dispersion content, equal to 98% but now only a 2% polar contribution. Moreover, the overall surface energy in the polished mold surface is higher than the sintered ink, increasing from 32.8 \u00b1 3.8 mJ/m2 to 37.5 \u00b1 6.5 mJ/m2.",
                        "Contact angle measurements using the liquid ink (Figure 8a), suggest that the mold pre-treatment, used for release after injection molding (cf. Section 3.1), does not influence the direct-writing process, and thus the quality of ink deposition. However, the analysis of surface energy shows that higher surface affinity is formed between the mold and the plastic melt as opposed to the plastic and the sintered ink. From a process chain perspective, this measured surface affinity is very important to understand why the mold pre-treatment (cf. Section 3.2) favors the release and transfer mechanism [43]. In the absence of the pre-treatment layer, the ink would have a higher affinity with the mold steel, and transfer upon injection molding would not occur.",
                        "Contact angle measurements of the hot polymer melt were performed using a heated chamber. ABS samples were heated at 260 \u00b0C (i.e., molding temperature) and deposited on different surfaces to study the wetting behavior. The results indicate that a higher contact angle is formed over the sintered ink (i.e., 111.7\u00b0) and the unpolished mold surface (i.e., 116.4\u00b0) when compared to the polished mold surface (i.e., 103.2\u00b0). This contact angle adjustment demonstrates the effect of surface roughness on polymer/mold surface affinity, which is high for the sintered ink. As reported by Sorgato et al. the wettability of the polymer to a specific mold surface is crucial to determine the capability of the polymer to replicate the topography [36]."
                    ],
                    "subsections": []
                },
                {
                    "title": "3. Mechanical Integrity And Interface Strength",
                    "paragraphs": [
                        "The Young\u2019s modulus of elasticity, measured at 0.02% of elongation, and the Ultimate Tensile Strength (UTS) were used to analyze the effects of trace inclusion on the mechanical strength of the composite parts. The results are shown in Figure 9a,b, respectively. The average Young\u2019s modulus of the traditional parts is 3.1 \u00b1 0.3 GPa, and the parts with embedded structures show a Young\u2019s modulus of 3.5 \u00b1 0.2 GPa. This slight difference suggests that the embedded printed traces may act as a reinforcement, increasing the stiffness of the plastic part.",
                        "Analysis of the UTS values suggests that the printed traces embedded in the parts have no significant effect on the overall mechanical strength. The average for the ABS parts is 43.1 MPa, while the parts with the embedded traces have an average UTS of 43.2 MPa. This consistent UTS indicates that integration of the traces does not introduce any points of high-stress concentration, and the hybrid process chain has no negative effect on the tensile strength of the hybrid part.",
                        "The adhesion at the ink/polymer interface for the parts was evaluated by carrying out peeling tests (Figure 10). The test was conducted on multiple traces located at multiple distances from the injection location, as described in Section 3.2. For all locations, strong adhesion was observed and no noticeable loss in adhesion could be measured. The results indicate that the proposed process chain can create consistent adhesion along the whole cavity where the polymer pressure is different."
                    ],
                    "subsections": []
                }
            ]
        },
        {
            "title": "Conclusions",
            "paragraphs": [
                "This work presented an innovative process to integrate printed silver traces into injection molded plastic parts. This manufacturing process can be used to produce plastic parts that embed printed silver traces with custom surface roughness, unaltered mechanical properties, and strong polymer/electronic adhesion. The experimental results have demonstrated the effectiveness of the process in creating mechanical interlocking between the polymer system and the printed electronics.",
                "The main findings of this work include:Topographical analysis of the different surfaces to verify the proposed process when compared to printing directly onto molded parts as a post-process. Specifically, the surface roughness of parts with integrated traces was reported to be low compared to that of post-processed, printed structures. The improved surface finish is explained by the intrinsic rotation of the structures during the \u201ctransfer\u201d process.The high surface roughness of the printed structure before molding was exploited to create favorable interlocking at the ink/polymer interface, increasing adhesion. The trace transfer process from the mold/ink interface to the ink/polymer interface is enabled by exploiting the similar surface energy between the materials. Specifically, the results demonstrated that the surface energy affinity at the ink/polymer interface must be stronger than that of the ink/mold interface to promote transfer, indicating the need for a pre-treatment coating.It was expected that the composite molded parts would retain the mechanical stability, of bulk ABS parts. Our statistical analysis verified this effect, where volumetric integration of the printed traces into the plastic does not affect their structural properties. Moreover, peeling tests and micrographs of cross-sections demonstrate sufficient adhesion strength between the polymer and the ink.This work presents a first-in-class study on the feasibility, and methods required to integrate, additive direct-write tools with injection molding. The result is a hybrid technique enabling the fabrication of custom, design-on-demand plastic parts with integrated conductive structures. Future work will focus on the integration of additional additive techniques and the integration of more complex structures and molding techniques."
            ],
            "subsections": []
        }
    ]
}

File: Pap2Pat/data/W3025854097-US20210023750/patent.json
{
    "id": "US20210023750",
    "authors": [
        "Corey M. Shemelya",
        "Davide Masato"
    ],
    "title": "HYBRID MOLDING WITH SELECTIVE RELEASE ADDITIVE MATERIAL SYSTEMS",
    "date": "2020-07-21 00:00:00",
    "abstract": "A method for additive manufacturing using releasable inks on a substrate mold includes applying a surface treatment to a surface of a mold defining an article for manufacturing, and depositing an ink including particles or fibers of a trace material onto the surface treatment. The particles are coated with a functionalization agent based on a surface energy of the surface treatment for providing a release on demand of the printed trace. The deposited ink is cured to evaporate a solvent carrier, and sintered to bond or melt the particles or fiber together r. The article is molded by adding a molding substance to the mold over the trace, and releasing the molded article from the mold, such that the trace adheres to either the mold or the article based on the functionalization agent providing the trace greater adhesion to the mold or the article to effect the release on demand.",
    "sections": [
        {
            "title": "DESCRIPTION",
            "paragraphs": [],
            "subsections": [
                {
                    "title": "BACKGROUND",
                    "paragraphs": [
                        "Computer driven printing technology has evolved in recent decades from impact-based typewriter extensions to laser guided powder (toner) deposited on a print medium. Ink jet printers evolved to form a fine spray of ink based first on letter patterns in text, and subsequently for graphics and photographic renderings. More recently, the concept of sprayed inks merged into additive manufacturing by recognizing that the sprayed liquids were extendable to inclusions of various materials other than visual pigments, and could be manipulated to a fine degree using similar fluidic transfer mediums, also known as direct-write methods."
                    ],
                    "subsections": [],
                    "outline_long": [
                        "evolution of computer driven printing technology"
                    ],
                    "num_characters": 632,
                    "outline_medium": [
                        "evolution of computer driven printing technology"
                    ],
                    "outline_short": [
                        "evolution of computer driven printing technology"
                    ]
                },
                {
                    "title": "SUMMARY",
                    "paragraphs": [
                        "An additive manufacturing process allows printing of patterns, traces, and other structures on an article before formation of said article by printing or depositing the pattern on the surface of an mold prior to molding in order to avoid post-processing of the article to add the traces or features to an already molded article. Alternate approaches may apply the configurations herein to various molded or cast fabrication mediums in addition to various polymers, such as epoxy, concrete, ceramic. The direct-write additive manufacturing or printing techniques used herein employ a fluidic, sprayable, or dispensable form of the desired deposition material directly onto the mold. A surface treatment or release agent on the mold and a functionalization agent surrounding particles in the fluid ink are selected to allow the fluidized particles to adhere to the mold before injection and the molded article, rather than the mold, after molding. Alternatively, voids in the article can be created by favoring adhesion to the mold surface after molding. Circuits, structures, and other features may be deposited or \u201cprinted\u201d onto the mold prior to fabrication of the article by molding, for example, and result in the molded article with the printed traces volumetrically integrated upon release of the molded article from the mold.",
                        "Configurations herein are based, in part, on the observation that polymeric material handling systems such as injection molding are a preferred process for mass production of polymer articles requiring fidelity to manufacturing specifications. Precision molds embodying a desired article allow article molding with a high degree of fidelity and consistency based on the engineered dimensions reflected in the mold. Unfortunately, conventional approaches to integrate injection molding and additive manufacturing require that the molded article emerge first, followed by post-processing of any additive structures such as traces, patterns, or other features that may be added. Accordingly, configurations herein eliminate the need for post-processing by performing a direct-write of the integrated features onto a mold surface used to fabricate the resulting article.",
                        "In the case of circuit traces for example, electronic and/or mechanical stability are imparted to the molded article without subjecting the molded article to post-processing chemicals and heat which might compromise integrity of the finished article. Development of the deposited system, which may be any suitable fluidic or paste transfer such as screen printing, aerosol jetting, ink-jetting, embedded wires, dispensing, flexography, stamping, and gravure systems, defines a strong ink/polymer binding that exceeds that of the polymer/mold adhesion interface, causing the printed structure to release from the mold with the article. The disclosed approach is particularly beneficial the area of Molded Interconnected Devices (MIDs), which are typically thermoplastic injection-molded parts with integrated metallic circuit traces that combine electrical and mechanical functionalities in a single assembly.",
                        "The disclosed approach combines traditional polymer manufacturing technologies that are based on melt replication with additive techniques such as aerosol jetting, dispensing, micro-dispensing, stamping, flexography, gravure, and screen printing. In one example, direct-write printing methods may be integrated with non-isothermal polymer flows. The direct-write materials will undergo a \u201crelease and transfer\u201d process for integration into polymeric material systems. To accomplish these goals, it is important to identify the fundamental material interactions under processing conditions to develop the insight needed to predict polymer/traces interfacial bonding.",
                        "Predictive modeling may be employed to allow arbitrary plastic manufacturing techniques with integrated direct-write \u201ctransfer\u201d material systems. The resulting \u201chybrid\u201d structure demonstrates increased multi-material adhesion, surface finish, and long-term stability, when compared to conventional post-processed additive print-on-part systems. Additional embodiments employ these particle systems for both structural re-enforcing agents, mechanical strengtheners, and/or structural electrics, depending on the ink properties. Microstructural properties of the ink nanoparticles or ink-based fibers may improve structural integrity for applications such as compression, or impact resistance without the need for polymer matrix composites or fiber reinforced systems.",
                        "In further detail, the method for additive manufacturing using releasable inks on a substrate mold includes applying a surface treatment to a surface of a mold that defines an article for manufacturing, and depositing an ink including particles or fibers of a trace material onto the surface treatment in the mold. The ink contains particles or fibers which are coated with a functionalization agent based on a surface energy of the surface treatment for providing a \u201crelease on demand\u201d of the printed trace. The deposited ink is cured to evaporate a solvent carrier, and sintered to bond or melt the particles or fibers to each other within the trace. The resulting trace forms a continuous, agglomerated or homogeneous arrangement of the particles. This continuous arrangement results from close engagement or bonding of the particles transported by the ink, suitable for electrical continuity in the case of electric traces, and otherwise suitable for an unbroken sequence of particle material for creating voids or other solid structure within the mold. The article is molded by adding a molding substance to the mold over the continuous trace, and releasing the molded article from the mold, such that the trace adheres to either the mold or the article based on the functionalization agent providing the trace greater adhesion to the mold or the article to effect the release on demand.",
                        "In an example of electrical trace fabrication on a circuit board substrate, the method of forming a circuit on an injection molded substrate includes printing a trace pattern defining a circuit on a mold surface of an injection mold, and injection molding the substrate by injecting a molten polymer into the mold. Upon removal of the molded substrate from the mold, the printed trace pattern defining the circuit releases from the mold surface and adheres to the molded substrate based on a greater adhesion between the trace and the substrate than between the trace and the mold surface."
                    ],
                    "subsections": [],
                    "outline_long": [
                        "additive manufacturing process for printing patterns on mold",
                        "direct-write additive manufacturing techniques",
                        "surface treatment and release agent on mold",
                        "functionalization agent surrounding particles in fluid ink",
                        "adhesion of fluidized particles to mold before injection",
                        "circuits, structures, and features deposited on mold",
                        "molded article with printed traces volumetrically integrated",
                        "eliminate post-processing of additive structures",
                        "development of deposited system with strong ink/polymer binding",
                        "disclosed approach beneficial for Molded Interconnected Devices (MIDs)",
                        "combine traditional polymer manufacturing with additive techniques",
                        "predictive modeling for arbitrary plastic manufacturing techniques",
                        "hybrid structure with increased multi-material adhesion and surface finish"
                    ],
                    "num_characters": 6529,
                    "outline_medium": [
                        "additive manufacturing process for printing patterns on mold",
                        "direct-write additive manufacturing techniques",
                        "surface treatment and release agent for adhesion control",
                        "circuits and structures deposited onto mold prior to molding",
                        "elimination of post-processing for integrated features",
                        "application to molded interconnected devices"
                    ],
                    "outline_short": [
                        "additive manufacturing process for printing patterns on mold",
                        "direct-write additive manufacturing techniques",
                        "configurations for integrating injection molding and additive manufacturing"
                    ]
                },
                {
                    "title": "DETAILED DESCRIPTION",
                    "paragraphs": [
                        "Examples discussed below employ direct-writing Additive Manufacturing (AM) technology to additively deposit conductive features on a mold surface. The printed traces undergo a transfer process into the polymeric part during the molding process. The volumetric integration of printed features into plastic parts is enabled by controlling the relative plastic/ink and mold/ink interfacial strengths. This process can also be further enhanced through the use of engineered mold surface properties and coatings.",
                        "The use of conductive inks printed onto mold materials relies on interface interactions involved in the printing and molding process. The creation of a quality ink/mold interface is a significant parameter for achieving consistent printing. However, the ink/polymer interface should be stronger, to enable the final \u201ctransfer\u201d to the plastic part defining the molded article. The ink/polymer interface is controlled by a variety of phenomena, including surface roughness, surface energy, and processing conditions. In particular, high surface roughness has been shown to promote stronger interfacial interactions. For these high roughness interfaces, the polymer melt has the capability of entering topographical voids, increasing the surface contact area between the melt and mold. These interfaces are strongly defined by differences in surface energy (i.e. polar and a-polar components) between two materials. The design of the material systems involved at these interfaces allows achievement of stronger or weaker surface adhesion depending on the similarities between polar and a-polar components of materials surface energy.",
                        "In the configurations below, a hybrid molding process chain is developed for production of plastic parts with embedded silver traces using an AM direct-writing process known as micro-dispensing. The process chain enables the combination of ink dispensing technologies with plastic injection molding, establishing a novel compromise between productivity and flexibility. Specifically, nano-particle ink is printed, cured, and sintered before exposure to the polymer melt. After molding, the ink systems are embedded in the polymer parts and released from the mold surface due to a customized ink/polymer interface with differential polymer shrinkage. Interactions at the mold/ink/polymer interfaces relate topography parameters, surface energy, and contact angle of the hot polymer melt.",
                        "FIG. 1 is a context diagram of a molding environment suitable for use with configurations herein. Referring to FIG. 1, in a manufacturing environment, polymeric materials combined with additive manufacturing complement to provide cost effective automation for manufactured articles. In a particular example, injection molding combined with ink-deposited, or \u201cprinted\u201d traces allow fabrication of circuit elements that become integrated with the finished molded article (product). Other molded polymeric systems may benefit from the \u201crelease-on-demand\u201d properties espoused by the deposited inks, and features other than circuit traces may be printed, however a circuit trace demonstrates the mechanical and electrical stability of the finished article.",
                        "In an additive manufacturing environment 100, a mold 110 is formed from a suitable mold material such as stainless steel. A circuit design 105 received by print control 126 specifies instructions for printing circuit traces 124\u2032-1 . . . 124\u2032-2 based on locations defined in the circuit design 105. A print medium, such as a dispensing needle 120 or other suitable fluid deposition or application mechanism (spray, or inkjet) deposits traces 124-1 . . . 124-2 (124 generally) of an ink fluid or paste 122 onto the mold surface 110 based on the positions called for by the circuit design 105. Once printed, the mold 110 is sealed as appropriate with a closure 138 and an injection molding nozzle 130 engaged with a mold feeding system 132. The injection molding nozzle injects molten polymer 134, typically at high pressure, into a mold cavity 136 defined by the sealed mold 110 and 138.",
                        "Once solidified, the mold 110 expels the molded article 150. An adhesive interface 160 between the molded article 150 and the traces 124 is stronger than an adhesive interface 162 between the molded article 150 and the mold 110. This causes the adhesive interface 162 to release and leave the circuit traces 124 embedded in the molded article 150 and integrated on the surface. Surface energies resulting from the sprayed ink 122 and the mold surface 112 allow control of these interfaces for selective release. Voids may also be created by causing the adhesive interface 162 to be stronger than the adhesive interface 160.",
                        "In alternate arrangements, discussed further below, the mold 110 may be covered with a thin surface treatment layer to improve surface energy matching between the printed trace 124, the mold surface 110, and the molded polymer 150. Such a surface treatment may improve removal of the trace 124 at the adhesive interface 162. The surface treatment may aid either trace retention or void formation. The surface treatment can be deposited using any suitable liquid phase deposition method described for ink, fluid, or paste deposition, and may benefit from an in-situ cure prior to deposition of the traces 124.",
                        "Following release, the molded article 150\u2032 may be inverted for attachment of additional features, devices or connected circuits 152 that attach or contact the traces. This allows the molded article 150\u2032 to emerge with circuits and other features already integrated, rather than applied by post-processed direct-writing, electroplating, physical vapor deposition, glues, cutting and/or drilling that might be required. In a particular configuration, the molded article 150 may be a PCB (Printed Circuit Board) adapted for interconnection with other circuit elements.",
                        "FIG. 2 is a process diagram of a molding process in the environment of FIG. 1. Referring to FIGS. 1 and 2, the disclosed method for additive manufacturing using releasable inks on a substrate mold includes applying a surface treatment 114 to a surface 116 of the mold 110 defining an article for manufacturing. The ink 122 is formed from particles 125 of a trace material surrounded by a functionalization agent 126, adding a solvent carrier 127 for defining the ink 122 in a fluid form adapted for deposition on the mold surface 116. The surface treatment 114 therefore defines an interface 151 between the ink particles 125 and the mold 110.",
                        "The spray or deposition process deposits the ink 122 including particles 125 of the trace material onto the surface treatment 114 on the mold surface 116. The particles 125 remain coated with the functionalization agent 126 based on a predetermined surface energy of the surface treatment 114 so as to result in the expected adhesion.",
                        "Formulation of the ink 122, discussed further below, includes coating a nanoparticle ink with the functionalization agent 126 based on a surface energy of the surface treatment 114. The functionalization agent 126 is selected based on promoting a higher adhesion between the molded article 150 and the trace 124 than the adhesion between the mold 110 and the trace 124. The illustrated example involves spraying the ink 122 on the mold surface 116 (coated with the surface treatment 114) according to the trace 124\u2032 pattern of an electrical circuit 105.",
                        "Once sprayed, time is provided for curing the deposited ink to evaporate the solvent carrier 127, shown by arrows 127.\u2032 Sintering the deposited ink bonds or melts particles 125 or fibers together within the trace 124 of material. The functionalization agent 126 is responsive to sintering for defining a stronger adhesion between either the mold to trace or the trace to molded article.",
                        "A molding substance such as molten polymer 134 is added or injected to the mold to flow over the trace 124 and form the article 150. The molded article 150 is then released from the mold 110, such that the trace 124 adheres to the article based on the functionalization agent 126 providing the trace greater adhesion to the article 150. In the circuit fabrication example show, release of the molded article 150 from the mold 110 results in the trace 124 adhering to the molded article 150 based on a higher adhesion between the trace 124 and the molded article 150 than between the trace 124 and the mold 110. Alternate configurations employ a surface treatment 114 and functionalization agent 126 for greater adhesion to the mold surface 116 for creating voids.",
                        "The ink 122 is designed to control particle surface energy to simultaneously provide good adhesion and reliable release. A further feature is the use of sintered particle or fiber systems can act as both structural re-enforcing agents, and/or structural electrics, depending on the intended use of the molded article 150. In general, the ink defines a granularized form of material for forming into a trace and combined with a fluidization medium responsive to pressure for forming a flow for deposition or spraying. The printed ink 122 may be developed for a multitude of uses; such inks are not limited to electrically conductive materials. Any suitable materials compatible with a molding process may be incorporated to reach a variety of applications depending on desired outcome. Features that are beneficial to a release-on-demand approach include ink particle size, particle-polymer functionalization, particle thermal conductivity, and ink fusion temperature.",
                        "The examples herein depict beneficial uses for an injection molding/deposited ink system. Various printable ink properties are may be applied based on their intended end applications. For example, silver, copper, and gold-based inks have beneficial electrical properties; Ruthenium and Barium Strontium Titanate inks may be employed for dielectric/electromagnetic properties; and carbon-based particle or fiber inks may be directed to electrochemical applications or mechanical properties. Molded articles 150 with printable inks may also be employed to exhibit properties such as luminescence for security ink applications (yttrium borate), biomaterials such as silk fibroin, and printed batteries using Li4Ti5O12 (LTO) and LiFePO4 (LFP), and cellulose direct-write materials may be employed for material systems printable in multiple dimensions.",
                        "FIGS. 3A-3F show a section view of the molded article of FIGS. 1 and 2 during molding using ink 122 as disclosed above. Referring to FIGS. 1-3F, the molding process chain follows three primary processing steps: (i) mold preparation, (ii) direct-write AM and (iii) injection molding. In mold preparation (FIGS. 3A-3B), the mold 110 is first pre-treated using a solvent/polymer solution as the surface treatment 114, which is deposited on the mold surface 116 where the ink will be printed. The surface treatment 114 ensures high-quality printing and improves release to the polymer system during the injection molding process. In the illustrated example, the mold is pretreated with an ABS (Trilac\u00ae ABS-MP1000 Polymer Technology and Services, LLC, Heath, Ohio, USA) solvent solution. The typical coating process would include solution-based spin coating, alternatively, spray coating techniques to compensate for mold size and/or weight constraints. In FIG. 3B, the resulting mold surface 116 maintains a thin, uniform, polymer coating 114\u2032 directly on the stainless-steel mold surface 116. After coating, the mold is heated on a hot plate to remove excess solvent and harden the coating 114\u2032. The surface treatment is designed and used to improve relative surface energies, enabling an optimal mold/ink interface 151 for molding \u201ctransfer.\u201d",
                        "In step (ii), direct-write AM (FIGS. 3C-3D): the printing process is carried out using an ink micro-dispensing system. The dispensing nozzle 120 may be adjusted for multiple trace dimensions with the resulting feature sizes dependent on the selected ink, the deposition rate, and curing methods. The illustrated example employs a silver nanoparticle ink (DuPont\u00ae CB 028) as being beneficial for printed electronics. Printing is executed on the pre-treated mold surface 116 using an automated micro-pen dispensing system (Nordson Pro4 EPD). Each trace was printed in the form of a line with a design length of 20 mm, and a design height of 50 \u03bcm.",
                        "Once printed, the ink is as cured/sintered in FIG. 3D in a vacuum oven 170. It should be noted that other curing methods could be used including laser curing and photonic curing. The example employs the vacuum oven (Isotemp, 282A) for sintering at 220\u00b0 C. for 30 min.",
                        "At step (iii), injection molding (FIGS. 3E-3F), the mold 110, with the printed/sintered traces 124, is assembled into an injection molding machine for processing. The injected molten polymer 134 is injected over the trace 124 structures and the rapid cooling forms a strong bond between the melt 134 and ink (trace) 124. The final polymer article 150 with integrated traces was then ejected from the mold, resulting in a hybrid, composite article 150\u2032.",
                        "Defining the intended trace release properties of the printed trace includes selecting or engineering surface energies of the surface treatment and the functionalization agent for a release on demand from either the mold or the article upon unmolding of the article. The sintered trace 124 defines a first adhesion interface between the ink particles 125 and the mold surface 116, and a second adhesion interface between the ink particles 125 and the molten polymer 134 or other molding substance. This includes selecting the surface treatment 114 and the functionalization agent 126 based on resulting surface energies of the trace 124 material and the surface treatment on the mold surface.",
                        "The adhesion at the ink/mold and ink/polymer interfaces may be evaluated by quantifying the surface energy for the different materials involved in the process chain. Surface energy is measured using a drop shape analyzer (DSA 100, KR\u00dcSS GmbH).",
                        "Two different liquids (water and diiodomethane) are employed for the estimation of surface energy based on the extended Fowkes' two-liquids in contact model. Example measurements may be provided based on the following substrates: mold-polished steel, mold-steel pre-treated for printing, sintered ink, and ABS molded parts in a trace-free area.",
                        "The effect of injection molding on the creation of a strong polymer/ink interface may be evaluated by measuring the contact angle of the hot polymer melt 134 over the mold surface. Such tests may be performed using the drop shape analyzer on which a high-temperature syringe dosing unit (Kruss TC21) and measuring cell (Kruss, TC3213) are mounted. Contact angle measurements may be performed using printed/sintered ink and hot ABS at injection molding melt temperature (i.e. 260\u00b0 C.).",
                        "FIGS. 4A-4C show surface geometries resulting from defining a release on demand property in the molded article of FIGS. 3A-3F. In particular configurations, the functionalization agent 126 directs a predetermined wetting angle of the ink particles. In FIG. 4A, a contact angle of greater than 90\u00b0 defines a particle mostly riding above the surface. FIG. 4B shows a 90\u00b0 contact angle, and in FIG. 4C an acute contact angle of <90\u00b0 indicates a \u201cwetting\u201d of the contact surface, as opposed to a \u201cbeading\u201d tendency of FIG. 4A.",
                        "Therefore, interaction between mold surface coatings and printed ink may be approached using a variety of ink formulations and surfaces. Interactions between different inks and different coatings including dielectric coatings (Silicon Nitride and Silicon Dioxide), metallic finishes (Chrome, Chrome-Nickle), and polymeric-based coatings (saturated polymeric solutions) may be evaluated through wettability tests. Some ink additives are able to be removed under the correct conditions aiding in the \u201crelease on demand\u201d feature. As such, creating mold interfaces which are amenable to these agents may also improve printing adhesion and quality.",
                        "FIG. 5 is a flowchart for producing a molded article in the environment of FIG. 1. The example shows circuit traces on an injection molded substrate as the finished article Referring to FIGS. 1-5, the method of forming a circuit on an injection molded substrate 150\u2032 includes printing a trace pattern defining a circuit on a mold surface of an injection mold, as shown at step 501. This encompasses the approach discussed above by mixing an ink including particles of the trace material surrounded by a functionalization material and combined with a solvent carrier, curing the ink to remove a solvent carrier in the ink, and sintering the mold from a heating source to fuse particles in the printed trace pattern based on the circuit 105 design or other schematic.",
                        "At step 502, the substrate is injection molded by injecting a molten polymer 134 into the mold. At step 503, a check is performed to determine if embedded traces or open voids are intended in the finished article 150. If traces 124 are intended, the molded substrate is removed from the mold 110, such that the trace pattern defining the circuit releases from the mold surface and adheres to the molded substrate 150\u2032 based on a greater adhesion between the trace and the substrate than between the trace and the mold surface, as shown at step 504. Alternatively, at step 505 the demolding forms voids 524-1 . . . 524-2 (524 generally) with the trace printing based on selection of a functionalization agent 126 and surface treatment 114 to provide a greater adhesion between the mold 110 and the trace than between the trace and the article 150.",
                        "The decision branch at step 503 is based on selecting the functionalization agent and the mold surface treatment to control the adhesion interfaces between the mold and the trace material and the trace material and the article.",
                        "Additional or more complex trace structures of solid trace by iterating a deposition of a plurality of layers of the deposited ink.",
                        "At step 506, wires 552 or other electrical connections may be made to the embedded, molded traces 124. Alternatively, additional components 525-1 . . . 525-2 may be added to fill the voids 524.",
                        "While the system and methods defined herein have been particularly shown and described with references to embodiments thereof, it will be understood by those skilled in the art that various changes in form and details may be made therein without departing from the scope of the invention encompassed by the appended claims."
                    ],
                    "subsections": [],
                    "outline_long": [
                        "direct-writing Additive Manufacturing (AM) technology",
                        "printed traces undergo transfer process into polymeric part",
                        "control of relative plastic/ink and mold/ink interfacial strengths",
                        "creation of quality ink/mold interface",
                        "ink/polymer interface controlled by surface roughness and energy",
                        "design of material systems for stronger or weaker surface adhesion",
                        "hybrid molding process chain for production of plastic parts",
                        "combination of ink dispensing technologies with plastic injection molding",
                        "nano-particle ink printed, cured, and sintered before molding",
                        "ink systems embedded in polymer parts and released from mold surface",
                        "interactions at mold/ink/polymer interfaces relate topography parameters",
                        "surface energy and contact angle of hot polymer melt",
                        "FIG. 1 is a context diagram of a molding environment",
                        "mold formed from suitable mold material",
                        "circuit design specifies instructions for printing circuit traces",
                        "print medium deposits traces of ink fluid or paste onto mold surface",
                        "mold sealed and injection molding nozzle engaged",
                        "molten polymer injected into mold cavity",
                        "molded article expelled from mold",
                        "adhesive interface between molded article and traces",
                        "surface energies resulting from sprayed ink and mold surface",
                        "control of interfaces for selective release",
                        "voids created by causing adhesive interface to be stronger",
                        "surface treatment layer to improve surface energy matching",
                        "surface treatment deposited using liquid phase deposition method",
                        "in-situ cure prior to deposition of traces",
                        "surface treatment aids either trace retention or void formation",
                        "molded article released from mold with circuits and features",
                        "FIG. 2 is a process diagram of a molding process",
                        "applying surface treatment to mold surface",
                        "ink formed from particles of trace material surrounded by functionalization agent",
                        "spray or deposition process deposits ink onto mold surface",
                        "particles remain coated with functionalization agent",
                        "curing and sintering of deposited ink",
                        "molding substance added to mold to form article",
                        "molded article released from mold with trace adhering to article"
                    ],
                    "num_characters": 18525,
                    "outline_medium": [
                        "direct-writing additive manufacturing technology",
                        "ink/mold interface interactions",
                        "surface roughness and surface energy effects",
                        "design of material systems for interfacial bonding",
                        "hybrid molding process chain",
                        "micro-dispensing for ink deposition",
                        "surface treatment for improved surface energy matching",
                        "release of molded article with integrated traces",
                        "attachment of additional features to molded article",
                        "application to printed circuit boards",
                        "formulation of ink with functionalization agent",
                        "deposition and curing of ink",
                        "sintering of ink particles",
                        "molding substance injection and article formation",
                        "release of article with traces adhered",
                        "creation of voids by adhesion control",
                        "ink properties for various applications",
                        "examples of printable ink materials"
                    ],
                    "outline_short": [
                        "direct-writing Additive Manufacturing technology for depositing conductive features",
                        "controlling relative plastic/ink and mold/ink interfacial strengths",
                        "ink/mold interface interactions involved in printing and molding process",
                        "design of material systems for stronger or weaker surface adhesion",
                        "hybrid molding process chain for production of plastic parts with embedded silver traces",
                        "applying surface treatment to mold surface to improve surface energy matching",
                        "designing ink to control particle surface energy for good adhesion and reliable release",
                        "using sintered particle or fiber systems as structural re-enforcing agents and/or structural electrics",
                        "various printable ink properties for different end applications"
                    ]
                }
            ],
            "outline_long": [],
            "num_characters": 0,
            "outline_medium": [],
            "outline_short": []
        }
    ],
    "claims": [
        "1. A method for additive manufacturing using releasable inks on a substrate mold, comprising:\napplying a surface treatment to a surface of a mold, the mold defining an article for manufacturing;\ndepositing an ink including particles of a trace material onto the surface treatment, the particles coated with a functionalization agent based on a surface energy of the surface treatment;\ncuring the deposited ink to evaporate a solvent carrier;\nsintering the deposited ink to form a continuous trace of material;\nmolding the article by adding a molding substance to the mold over the trace; and\nreleasing the molded article from the mold, the trace adhering to either the mold or the article based on the functionalization agent providing the trace greater adhesion to the mold or the article.",
        "2. The method of claim 1 further comprising:\nforming the ink from particles or fibers of a trace material surrounded by a functionalization agent; and\nadding a solvent carrier for defining the ink in a fluid form adapted for deposition on the mold surface.",
        "3. The method of claim 1 further comprising releasing the molded article from the mold, the trace adhering to the molded article based on a higher adhesion between the trace and the molded article than between the trace and the mold.",
        "4. The method of claim 3 further comprising selecting the functionalization agent based on promoting a higher adhesion between the molded article and the trace than the adhesion between the mold and the trace.",
        "5. The method of claim 3 further comprising depositing the ink in the mold surface according to a trace pattern of an electrical circuit.",
        "6. The method of claim 1 wherein the functionalization agent is responsive to sintering for defining a stronger adhesion between either the mold to trace or the trace to molded article.",
        "7. The method of claim 6 wherein the functionalization agent directs a predetermined wetting angle of the ink.",
        "8. The method of claim 1 further comprising selecting the functionalization agent and the mold surface treatment to control the adhesion interfaces between the mold and the trace material and the trace material and the article.",
        "9. The method of claim 8 further comprising defining surface energies of the surface treatment and the functionalization agent for a release on demand from either the mold or the article upon unmolding of the article.",
        "10. The method of claim 1 wherein the sintered trace defines a first adhesion interface between the ink particles or fibers and the mold surface, and a second adhesion interface between the ink particles or fibers and the molding substance.",
        "11. The method of claim 10 further comprising selecting the surface treatment and the functionalization agent based on surface energies of the trace material and the surface treatment on the mold surface.",
        "12. The method of claim 1 further comprising defining a structure of solid trace by iterating a deposition of a plurality of layers of the deposited ink.",
        "13. The method of claim 2 further comprising forming voids with the trace printing by selecting a functionalization agent and surface treatment to provide a greater adhesion between the mold and the trace than between the trace and the article.",
        "14. The method of claim 1 wherein the surface treatment defines an interface between the ink particles or fibers and the mold.",
        "15. The method of claim 14 further comprising coating a particle or fiber-based ink with a functionalization agent based on a surface energy of the surface treatment.",
        "16. The method of claim 1 wherein the ink defines a granularized form of material for forming into a trace and combined with a fluidization medium responsive to pressure for forming a flow for deposition or spraying.",
        "17. A method of forming a circuit on or within a molded substrate, comprising:\nprinting a trace pattern defining a circuit on a mold surface;\nmolding the substrate by injecting a molten material into the mold;\nremoving the molded substrate from the mold, the trace pattern defining the circuit releasing from the mold surface and adhering to the molded substrate based on a greater adhesion between the trace and the substrate than between the trace and the mold surface.",
        "18. The method of claim 17 wherein the mold defines a surface receptive to a molding substance for taking a shape defined by the mold.",
        "19. The method of claim 17 further comprising:\nmixing an ink including particles or fibers of the trace material surrounded by a functionalization material and combined with a solvent carrier;\ncuring the ink to remove a solvent carrier in the ink; and\nsintering the mold to fuse particles in the printed trace pattern.",
        "20. A selective release molding apparatus for additive manufacturing using releasable inks on a substrate mold, comprising:\na mold having a molding surface responsive to receiving a surface treatment, the mold defining an article for manufacturing;\nan application mechanism for depositing an ink including particles of a trace material onto the surface treatment, the particles coated with a functionalization agent injection based on a surface energy of the surface treatment;\na heating source configured for, following a period for curing the deposited ink to evaporate a solvent carrier, sintering the deposited ink to form a continuous trace of material; and\nan injection molding nozzle configured to mold the article by extruding a molding substance to the mold over the trace, the treated mold surface responsive to release the molded article from the mold, the trace adhering to either the mold or the article based on the functionalization agent providing the trace greater adhesion to the mold or the article."
    ]
}
