Repository: boschresearch/Pap2Pat

# Pap2Pat Dataset

### File Schema

Every directory in `data` corresponds to one patent-paper pair and contains the full texts of both patent and paper, as well as the patent outlines. We include all information in JSON for programmatic parsing and Markdown for manual inspection.

```yaml
data/:
    paper_id-patent_id/:
        # Nested JSON format
        patent.json: JSON file containing patent metadata and full-text, as well as all outlines
        paper.json: JSON file containing paper metadata and full-text
        # Markdown format
        patent.md: patent full-text formatted in markdown
        paper.md: paper full-text formatted in markdown

File: Pap2Pat/data/W3030236219-US20200362095/paper.json
{
    "id": "https://semopenalex.org/work/W3030236219",
    "authors": [
        "Darrell J. Irvine",
        "Qixian Chen",
        "Wenxu Zhang",
        "Jeremiah A. Johnson",
        "Farrukh Vohidov",
        "Lauren E. Milling",
        "Hung V.-T. Nguyen",
        "Sachin Bhagchandani"
    ],
    "title": "ABC triblock bottlebrush copolymer-based injectable hydrogels: design, synthesis, and application to expanding the therapeutic index of cancer immunochemotherapy",
    "date": "2020-01-01",
    "abstract": "Triblock bottlebrush copolymers with an ABC sidechain sequence form thermally reversible hydrogels for sustained delivery of paclitaxel and resiquimod, improving the efficacy and safety of this potent cancer immunochemotherapy.",
    "sections": [
        {
            "title": "Introduction",
            "paragraphs": [
                "Driven by advances in their synthesis, bottlebrush polymers have experienced a renaissance in recent years, with applications ranging from drug delivery and molecular imaging to self-assembly and polymer network fabrication.1\u20136 Of the strategies for bottlebrush polymer synthesis,7\u201310 graft-through polymerization of macromonomers (MMs) offers advantages of complete backbone functionalization and facile access to multi-block copolymers.11\u201313 Ring-opening metathesis polymerization (ROMP) of norbornene-based MMs is perhaps the most useful method for graft-through bottlebrush polymer synthesis thanks to its efficiency and tolerance toward a wide range of functional groups; this approach has been used to generate bottlebrush-based polymer architectures with unique self-assembly, imaging, and drug delivery capabilities.14\u201317 Despite these advances, and given the well-established utility of triblock copolymers in self-assembly and biomedicine,18\u201321 there are limited examples of triblock bottlebrush copolymers (TBCs).22\u201324 For instance, Bates and coworkers prepared two-component \u201cABA\u201d TBCs from polystyrene and polyethylene glycol (PEG) MMs and demonstrated their utility as Li-ion conductors.22 Additionally, reports on the solution12,23,25\u201328 and bulk29\u201331 self-assembly of ABA, as well as three-component \u201cABC\u201d TBCs, have hinted at exciting opportunities for this class of macromolecular architectures.",
                "We reasoned that appropriately designed ABC TBCs could serve as macromolecular precursors to injectable hydrogels with advantages including ease-of-synthesis, low critical micelle concentrations (CMCs),32 and precise control over their compartment domain sizes. We were inspired by the pioneering work of Tirrell and coworkers, who showed that physical hydrogels composed of linear ABC triblock protein macromers, where A and C are dissimilar, non-associating protein domains and B is a linker domain, eroded significantly more slowly than ABA or CBC hydrogels.33 This result was rationalized based on the unique topology of the ABC network,34,35 which cannot form mechanically defective primary loops.36,37 Similarly, Lodge and coworkers reported linear ABC triblock copolymers with hydrophobic A, hydrophilic B, and thermoresponsive C blocks that formed micelles in water at room temperature and underwent physical gelation upon heating above the lower-critical solution temperature (LCST) of the C block (Fig. 1a). Here again, materials derived from ABC triblock copolymers were more mechanically robust than analogous ABA and CBC gels, presumably due to a reduction of primary loops.38,39 Duvall and coworkers demonstrated the utility of linear ABC triblock copolymers with tunable degradation properties for controlled drug delivery applications.40,41 Recently, Sheiko and coworkers reported on the development of linear\u2013bottlebrush\u2013linear \u201cABA\u201d triblock copolymer elastomers where the central bottlebrush domain imbued the materials with strain stiffening behaviors analogous to biological tissues (Fig. 1b).42 This study highlights the broad tunability of bottlebrush polymer networks, as variables such as grafting density, backbone length, and sidechain length all can be modified to achieve predictable material properties. Nevertheless, bottlebrush polymer materials based on the unique ABC topology (Fig. 1c) have not, to our knowledge, been reported in the context of supramolecular hydrogels, nor have they been examined in biomedical applications such as drug delivery. We envisioned that due to their unique ability to form multi-compartment networks, such materials could be especially useful as injectable hydrogels for local drug delivery. Unlike their ABA or AB counterparts, ABC copolymers enable separate micellization and gelation steps for straightforward drug encapsulation followed by formation of local drug depots at the site of injection, respectively. In the context of cancer immunotherapy43\u201346 where, for example, controlled release of agents that can generate cancer cell antigens and activate dendritic cells (DCs) selectively within the tumor microenvironment, ABC TBCs could significantly improve both the efficacy and safety of immunotherapies.47,48",
                "With this goal in mind, we describe herein the design and synthesis of ABC TBCs via sequential ROMP of polylactic acid (PLA), polyethylene glycol (PEG), and poly(N-isopropylacrylamide) (PNIPAM) MMs (Fig. 2 and 3). Driven by the hydrophobicity of their PLA domains, TBCs with an ABC block sequence are shown to self-assemble in aqueous solutions at room temperature, forming uniform \u223c100 nm nanoparticles that can encapsulate and release small-molecule drugs (Fig. S1\u2020) including paclitaxel (PTX), SN-38, resiquimod (R848), and gemcitabine, as well as a model protein (ovalbumin). Moreover, when heated above the LCST of PNIPAM (\u223c32 \u00b0C), which is near physiological temperature (\u223c37 \u00b0C), these TBC micelles rapidly formed hydrogels comprising a physically crosslinked network of hydrophobic PLA and PNIPAM domains connected by PEG domains (Fig. 1c and 2). TBC hydrogels loaded with PTX and R848 were administered intratumorally to immunocompetent mice bearing subcutaneous CT26 hind-flank tumors. The therapeutic index of the TBC hydrogel-based drug combination was improved compared to the combination of free PTX and R848, as determined by tumor volume measurements, quantification of systemic cytokines, and histology. In addition, cured mice re-challenged with CT26 cells did not develop new tumors, suggesting that the TBC hydrogel-mediated delivery facilitates an adaptive immune response. Altogether, this work establishes ABC TBCs as modular scaffolds for the formation of hydrogels with a range of potential controlled release applications."
            ],
            "subsections": []
        },
        {
            "title": "Design And Synthesis Of Thermoresponsive Tbc Amphiphiles",
            "paragraphs": [
                "To access the desired TBCs, we first prepared exo-norbornene imide-terminated MMs based on PLA (Nb-PLA), PEG (Nb-PEG), and PNIPAM (Nb-PNIPAM). Nb-PLA and Nb-PEG were synthesized following previously reported methods,49,50 whereas Nb-PNIPAM was synthesized by coupling of commercially available 5.5 kDa amine-terminated PNIPAM to a previously reported norbornene-N-hydroxysuccinimidyl50 ester (see ESI\u2020 for details). ROMP of these MMs was initiated by Grubbs 3rd generation bispyridyl complex (G3).",
                "First, a TBC sample referred to as \u201cABC\u201d was prepared through sequential copolymerization of Nb-PLA, Nb-PEG, and Nb-PNIPAM (Fig. 3a and Table 1). Size exclusion chromatography (SEC) traces obtained after consumption of Nb-PLA (red), NB-PEG (blue) and Nb-PNIPAM (black) confirmed the incorporation of each block into ABC (Fig. 3b). Following quenching with excess ethyl vinyl ether (EVE), the reaction mixture was dialyzed against milliQ water (50 kDa molecular weight cutoff (MWCO) dialysis tubing), concentrated (using a 100 kDa MWCO centrifugal filter), and lyophilized to dryness. SEC analysis of the isolated ABC revealed a unimodal peak with no residual macromonomer (Fig. S2\u2020). The number-average molar mass (Mn) of ABC was estimated by assuming complete conversion of Nb-PLA (as observed by SEC) and comparing the 1H NMR resonances for the PEG and PNIPAM segments to those of PLA (Fig. 3c and Table 1); close agreement between the MM feed ratios (e.g., theoretical Mn) and experimentally measured block content was observed. To study the impact of block size and sequence on the properties of TBCs, a series of related copolymers was synthesized for comparison to ABC: \u201cCBA\u201d was prepared via sequential ROMP of the same MMs in the same ratios as ABC but in the reverse order; \u201cABC-stat\u201d was synthesized by mixing the three MMs with G3 providing a statistical copolymer with the same overall composition as ABC; lastly, a diblock bottlebrush copolymer \u201cAB\u201d lacking a PNIPAM block was synthesized as a non-thermoresponsive analogue of ABC. SEC, 1H NMR, differential scanning calorimetry (DSC), and thermogravimetric analysis (TGA) supported the proposed structures of these polymers (Table 1 and Fig. S3\u2013S9\u2020)."
            ],
            "subsections": []
        },
        {
            "title": "Aqueous Self-Assembly And Thermoresponsive Behavior Of Tbcs",
            "paragraphs": [
                "The solution self-assembly of these TBCs (1 mg mL\u22121 in water) was studied using dynamic light scattering (DLS) and transmission electron microscopy (TEM) (Fig. 4 and S10\u2013S12\u2020). Samples of TBC micelles were prepared by slow dilution of rapidly stirring DMSO solutions with water or saline buffer (to \u223c1% DMSO by volume). Diblock AB, in contrast, was dissolved directly in water at 50 \u00b0C and no LCST behavior was observed. For these samples, DLS analysis revealed the presence of micelles with hydrodynamic diameters (Dh) ranging from 90\u2013119 nm (Table 2, Fig. 4a and S10\u2020). As expected, ABC and CBA generated micelles of comparable sizes (113 nm, PDI: 0.05 and 120 nm, PDI: 0.07, respectively), consistent with their similar compositions. In addition, AB formed smaller micelles (93 nm, 0.08 PDI) as would be expected given its lack of a PNIPAM block. In contrast, ABC-stat formed considerably smaller (Dh = 45 nm, PDI: 0.17) assemblies compared to its TBC counterparts, highlighting the importance of sequence in programming TBC self-assembly. Variable-temperature DLS experiments revealed that dilute ABC micelles undergo reversible aggregation upon heating above the LCST of PNIPAM (Fig. S11\u2020), presumably due to the formation of micelleplexes driven by PNIPAM hydrophobic interactions above its LCST.",
                "Cryogenic transmission electron microscopy (cryoTEM) imaging confirmed the assembly of ABC into micelles with hydrophilic blocks forming a shell around well-resolved cores (Fig. 4b, c and S12\u2020). The average micelle core size, as determined from the cryoTEM images, was 20 \u00b1 3 nm (Fig. 4b). Assuming tight packing of the PLA blocks in the micelle cores and using the density of PLA (1.24 g cm\u22123), we estimate an average micelle is formed from approximately 100 TBC macromolecules.",
                "Additionally, micelles derived from ABC were imaged by conventional TEM following drop-casting onto a carbon film-coated copper grid and negative staining (uranyl acetate), revealing particle sizes (102 \u00b1 19 nm) that closely matched the Dh values determined by DLS (Fig. 4d). When analogous samples were dried at an elevated temperature (>37 \u00b0C) on the TEM grid, the formation of higher-order assemblies via fusion of micelles was directly observed (Fig. 4e).",
                "Next, we investigated the thermally-induced gelation of aqueous solutions of a higher concentration (10 wt%) of ABC. At room temperature, the 10 wt% ABC solution is a clear liquid; upon heating to >32 \u00b0C this solution converts into an opaque, free-standing hydrogel (Fig. 4f). Temperature sweep (1 \u00b0C min\u22121) shear rheology demonstrated that at room temperature the 10 wt% ABC solution behaves like a viscous liquid with a greater loss modulus (G\u2032\u2032) than storage modulus (G\u2032) (Fig. 4g). Both G\u2032 and G\u2032\u2032 increased with increasing temperature, however, and G\u2032 increased much faster; the two values intersect at 36 \u00b0C, indicative of thermally induced gelation. At temperatures greater than 37 \u00b0C, the material behaves like a soft elastic solid (G\u2032 > G\u2032\u2032).",
                "Characterization of ABC solutions using small angle X-ray scattering (SAXS) painted a similar picture. At room temperature, the scattering profile of an aqueous solution of ABC (10 wt%) displayed a group of broad peaks at low q values (q < 0.02 \u00c5\u22121, red box in Fig. 4h) that are assigned to the structural factors, which are related to the inter-particle spatial relationship. The inter-domain spacing (d) calculated using d = 2\u03c0/q was found to be \u223c60 nm, which suggests that the hydrophilic shells of these ABC micelles (Dh = 110 nm) overlap at this concentration (10 wt%). As expected, d correlated inversely with ABC micelle concentration (Fig. S13\u2020). The small peaks in the higher q region (green box in Fig. 4d) are attributed to the form factor of the PLA core. By fitting with a hard sphere model, the average core radius was estimated to be \u223c9 nm, which agrees well with the cryoTEM results (Fig. 4b). Temperature-dependent SAXS revealed clear changes in the scattering curves, most notably a shift of the structure factor peaks to higher q (smaller d), which is likely a consequence of the collapse of the PNIPAM phase and inter-micelle crosslinking. Upon cooling the sample, the SAXS profile returned to nearly the same form as in the initial state, indicating that the shape and size of the micelles are maintained following heating and cooling and that the gelation process is reversible.",
                "Lastly, thermal gelation of ABC was investigated in vivo. A solution (10 wt% in saline buffer) of fluorescently labeled (cyanine 7.5) TBC sample \u201cABC-Cy7.5\u201d was injected subcutaneously into the hind flank of healthy balb/c mice (n = 3) with their hair shaved around the injection site. The mice were imaged (IVIS; \u03bbex/em = 745/800 nm) shortly after injection and again after 24 h. A fluorescently labeled diblock bottlebrush \u201cAB-Cy7.5\u201d lacking a PNIPAM domain was used as a control sample. Fig. S14\u2020 shows that ABC-Cy7.5 formed a localized patch at the injection site with no signs of spreading after 24 h. In contrast, after 24 h AB-Cy7.5 had diffused from the injection site throughout the imageable, shaved region. Taken together, these results suggest that at physiological temperature (\u223c37 \u00b0C), ABC-Cy7.5 forms a physical hydrogel that remains at the injection site while its diblock counterpart does not, suggesting that the former material could be particularly useful for local drug delivery applications."
            ],
            "subsections": []
        },
        {
            "title": "Biocompatibility And Drug Loading",
            "paragraphs": [
                "We have previously reported on soluble PEG-based bottlebrush polymers prepared via ROMP;51,52 these materials have displayed excellent safety profiles, including in liver and kidney function panels, following systemic administration in mice, rats and dogs. Here, in preparation for in vivo local drug delivery studies, we investigated the in vitro toxicity and drug release properties of our ABC hydrogels. Polymeric amphiphiles are often employed to permeabilize cell membranes;53 thus, it was important to determine if ABC causes cell membrane damage that could trigger an undesired inflammatory response. Aqueous solutions of ABC were incubated with human umbilical vein endothelial cells (HUVEC) for 48 h and the cell culture media was assayed for free lactate dehydrogenase (LDH), which is typically only found in the cytosol of healthy cells and thus represents a biomarker for cell membrane integrity. Polyethylenimine (PEI), a cationic polymer that destabilizes cell membranes, and cell lysate were used as positive controls. Gratifyingly, cells incubated with ABC released negligible amounts of LDH, comparable to the levels detected for untreated cells (Fig. S15\u2020), suggesting that ABC does not induce rupture of HUVEC cells.",
                "Next, we examined the encapsulation and release of seven small-molecule drugs (dexamethasone, ibuprofen, ofloxacin, SN-38, paclitaxel, gemcitabine, and R848) and a model \u223c45 kDa protein (fluorescently labeled ovalbumin, OVA) from ABC hydrogels. A straightforward drug encapsulation protocol was developed, where known amounts of dry ABC and a given drug were dissolved in dimethyl sulfoxide (DMSO) and then slowly diluted with saline buffer to obtain an aqueous solution with \u22641% organic solvent. The drug-loaded micellar solutions were then spin-concentrated to a TBC concentration of \u223c10 wt% where they behaved as free-flowing fluids at room temperature. The drug encapsulation efficiency was determined using liquid chromatography-mass spectrometry (LC-MS) (Table 2 and Fig. S1\u2020). Importantly, the drug-loaded ABC solutions retained their ability to undergo rapid gelation upon warming to 37 \u00b0C. The extent of drug release versus time at 37 \u00b0C was assessed by placing the drug-loaded ABC hydrogel inside a dialysis membrane (50 kDa MWCO) and measuring the amount of free drug in the exterior saline solution via LC-MS for small molecules or UV-vis for OVA (Fig. S16\u2020).",
                "While the encapsulation efficiencies of the individual drugs somewhat correlated with their lipophilicity values (log\u2009D, Fig. S1\u2020), i.e., the more hydrophobic drugs were encapsulated more efficiently, release was comparable for all drugs\u2014linear release profiles with apparent half-lives of \u223c3\u20135 days were observed. Gratifyingly, ABC hydrogel also provided sustained release of the model protein payload, OVA-FITC, suggesting potential applications of this platform for improving the therapeutic index of cytokines and checkpoint inhibitors via prolonged intratumor retention. While we note that these release rates could perhaps be extended by altering the composition of ABC, our results suggest that the presently studied ABC hydrogels are capable of encapsulating and providing controlled release of a range of drugs with varying molecular structures and pharmacological properties."
            ],
            "subsections": []
        },
        {
            "title": "Immunochemotherapy Studies",
            "paragraphs": [
                "Having established that ABC hydrogels achieve sustained release of drugs at physiological temperatures in vitro, we decided to evaluate the ability of this material to facilitate local release of therapies that activate the immune system. The immune system has been implicated in the efficacy of chemotherapeutics,54\u201356 lending to potential synergy when chemotherapy is combined with additional immune activation. For example, PTX, a canonical microtubule inhibitor, has been shown to enhance DC maturation, cross-presentation of antigen, depletion of myeloid-derived suppressor cells, and tumor penetration by cytotoxic T cells and natural killer (NK) cells\u2014all factors contributing to its anti-tumor effects.57\u201360 Given the immunomodulatory effects of chemotherapy and the release of tumor cell antigens following chemotherapy-induced cell death, it has long been reasoned that combinations of chemotherapy and immunomodulators like TLR agonists may display improved tumor efficacy.61\u201363 Unfortunately, when administered systemically, TLR agonists can induce dramatic flu-like symptoms and related short and long-term side-effects collectively described as cytokine release syndrome.64,65 To minimize systemic side effects, drugs with immune-activating mechanisms of action are often administrated locally directly into the accessible tumors.66,67 Intratumoral administration, however, does not completely prevent the systemic dissemination of small molecule TLR agonists that can rapidly drain into the vasculature due to their small molecular sizes and the high interstitial pressure within tumors.68 Additionally, repetitive administration of high doses of immunomodulators can lead to TLR-tolerance,69\u201371 a phenomenon that might explain tachyphylaxis and the limited effectiveness of free TLR7/8 ligands in early human trials.64,65,72 Thus, sustained local delivery is a promising approach to balance the efficacy and side-effects of TLR agonists. To prevent adverse events caused by systemic exposure and to overcome limited efficacy in clinical immunotherapy, research labs both in academia and pharmaceutical companies are exploring ways to achieve prolonged retention of immunomodulators, such as the use of PEG-73 or lipid conjugation,46,72 and aluminum oxide adsorption.74",
                "We reasoned that the ABC hydrogel could deliver a combination of R848 and PTX in a sustained fashion, producing a localized anti-tumor immune response while at the same time reducing whole body exposure to these potent molecules. R848 and PTX were chosen based on work from Linnebacher and coworkers showing the superior activity of this combination against colon cancer compared to the first-line medication irinotecan.75 Taking advantage of the straightforward drug formulation protocol described above, we loaded ABC micelles with a mixture of R848 and PTX and evaluated the efficacy of the resulting material in balb/c mice (n = 10 per group) bearing subcutaneous CT26 colon cancer tumors on their hind flank. The CT26 model is a syngeneic tumor model widely used for testing of immunotherapies in immunocompetent mice. We note that all animal studies were conducted under federal, state, and local guidelines in accordance with the Public Health Service Policy on Humane Care and Use of Laboratory Animals and the National Institutes of Health Guide for the Care and Use of Laboratory Animals with approval from the Massachusetts Institute of Technology Committee on Animal Care.",
                "Two different ABC micelles with encapsulated PTX and different amounts of R848: ABC-1 (1.5 mg kg\u22121 of R848 + 10 mg kg\u22121 of PTX) and ABC-2 (3 mg kg\u22121 of R848 + 10 mg kg\u22121 of PTX), were injected intratumorally every five days for 10 d (3 total injections); tumor volumes and mouse survival were plotted as a function of time for up to 75 d, while the \u201cstudy readout,\u201d taken as the last day of survival of mice treated with saline as a control, was 48 d. Additional control groups included mice given non-drug-loaded AB (\u201cAB blank\u201d), non-drug-loaded ABC (\u201cABC blank\u201d), the 1\u00d7 dose PTX and R848 used above but in 75% DMSO/PBS (\u201cfree R484 + PTX\u201d), and 1\u00d7 dose of PTX and R848 used above but in the non-gelling diblock copolymer AB (\u201cAB-1\u201d).",
                "While the PTX + R848 combination conferred a clear survival advantage over saline, AB blank, and ABC blank, differences between the four treatment groups (free drugs, AB-1, ABC-1, and ABC-2) were not apparent from the average survival curve alone (Fig. 5a), which cannot distinguish between animals that display delayed tumor growth versus cures. To highlight differences between these groups at the study readout time (48 d), plots of tumor area for each mouse (Fig. 5b\u2013h) were color-coded by non-responders (red lines), limited responders (black lines), and cures (green lines). From these plots, it is clear that the tumors in mice from the saline (Fig. 5b), AB blank (Fig. 5c), and ABC blank (Fig. 5d) groups all grew at roughly equal rates with the exception one limited responder from the ABC blank cohort. Additionally, while both the free drug (Fig. 5e) and AB-1 (Fig. 5f) groups displayed improved efficacy, they were dominated by non-responders (3 and 2, respectively) and limited responders (6 and 7, respectively) with only 1 cure per group. In sharp contrast, the ABC-1 (Fig. 5g) and ABC-2 (Fig. 5h) groups had 8 and 7 cures (Fig. 5i), respectively, suggesting that the hydrogel-mediated local delivery strategy confers an efficacy advantage through an increase in the number of mice cured per group.",
                "Less frequent, fractionated dosing of TLR7/8 agonist over several hours was found to avert the onset of systemic TLR-tolerance, improving anticancer efficacy of the immunomodulator relative to its bolus injections.70 Therefore, it is reasonable that slow-releasing ABC formulations elicit faster antitumor activity by providing controlled generation of tumor antigens by PTX synchronized with sustained local activation of innate immune cells by R848.76 Properly timed activation of innate immune cells, including dendritic cells, leads to the processing and presentation of tumor-derived antigens to T cells, generating a potent tumor-specific immune response capable of fast eradication of tumors and the potential for long-lasting memory against tumor recurrence. Indeed, it was found that mice cured from the initial ABC-1 therapy had acquired immune memory against CT26 tumors: long-term surviving mice from the previous efficacy study (n = 5) were re-challenged with CT26 tumor cells on their opposite hind flank. Over the course of several weeks after cell implantation, no tumor growth was observed; all tumors were rejected (Fig. S18a\u2020). As a control, na\u00efve mice were inoculated with the same number of cells; rapid tumor outgrowth occurred. In a separate study, groups of mice (n = 5 animals per group) were treated intratumorally with only R848 formulated in ABC or as free drug solution. Three weeks after a single injection the presence of circulating tumor antigen-specific CD8+ T cells was confirmed (Fig. S17b\u2020), further corroborating the induction of tumor-specific immune responses via intratumoral injection of R848. Remarkably, the levels of antigen-specific CD8+ T cells trended slightly higher in mice treated with R848 formulated in ABC compared to free or AB formulated R848, though all treated mice had elevated tumor-specific T cell levels in circulation.",
                "In addition to the improved efficacy observed above for ABC hydrogel mediated R848 delivery, we noted visible inflammation at the site of injection of the free drug combination that was not present for the ABC hydrogel groups (Fig. 6a and S18\u2020). This observation suggested that without ABC hydrogel, the free drug combination induces local inflammation that takes considerably longer to clear. Histological analyses of tissue samples from the group administered the free drug combination were conducted to assay for signs of chronic inflammation associated with topically applied immune stimulators.77,78 As shown in Fig. 6a these mice showed signs of chronic inflammation that still persisted at 60 d, while the tumors were completely cured in the ABC treatment groups (Fig. S18\u2020). Despite the intact epidermis and dermis, histological analysis revealed collagen buildup within the hypodermis of the free-drug-treated mice, indicative of scar tissue formation (Fig. 6b\u2013d and S19a\u2020). Moreover, extensive macrophage infiltration was noted beneath the skin (Fig. 6c), while lymphocyte and granulocyte accumulation was also present at the site of the scar (Fig. 6d). Meanwhile, no visible signs of chronic inflammation were detected in the ABC hydrogel groups (Fig. S18\u2020).",
                "To assay for undesired systemic inflammation, serum samples collected 6 h after the first intratumoral injection were assayed for four cytokines\u2014MCP-1, IL-12, IL-6, and TNF\u2014that are produced by dendritic cells and macrophages upon TLR-7/8 activation and thus serve as biomarkers for systemic immune activation (Fig. 6e\u2013h). In support of our hypothesis, 2\u20133-fold lower levels of MCP-1, IL-12, and IL-6 were measured for the ABC-1 group compared to the free drug group. Moreover, the ABC-2 group, which received twice the amount of R848 overall, displayed similar cytokine levels as the 1\u00d7 free drug group, showing that the local delivery strategy can facilitate the use of higher doses with comparable systemic side effects. Interestingly, even the AB-encapsulated PTX-R848 combination led to lower amounts of systemic cytokines compared to the free drug group, likely due to the lower bioavailability of the encapsulated drug. As expected, no increased cytokine production was detected in the control groups. Altogether, these data show the advantage of our TBC hydrogel for local R848 and PTX delivery, leading to both an increase in efficacy (Fig. 5) and improved safety (Fig. 6), which translate to an overall improved therapeutic index.",
                "The reduction of systemic cytokines using ABC hydrogels is likely due to prevention of burst exposure of R848 (Fig S14 and S16\u2020). These results align with a pharmaceutical industry-wide shift toward immunomodulator formulations that retain the drug at the site of injection, thus enhancing therapeutic index.72\u201374 In addition to induction of higher unwanted systemic inflammatory cytokines, intratumoral injections of free R848 + PTX resulted in delayed cures with persistent inflammation at the injection site, which are likely caused by burst exposure to PTX with subsequent massive antigen release occurring after a majority of the R848 immunomodulator has diffused away from the site of injection, promoting tolerance.56,79 Indeed, it has been previously demonstrated that improper timing of immune activation and antigen release can significantly dampen antitumor immune responses.80 We also observed higher systemic levels of the anti-inflammatory cytokine IL-10 for longer periods in mice given the free drug combination (Fig. S19b\u2020), which could partially explain delayed clearing of the tumors.81",
                "The narrow therapeutic indices of systemically administered traditional chemotherapeutics give rise to their well-known side effects. Similar challenges are surfacing in the promising field of immunochemotherapy, motivating the development of intratumoral delivery strategies. Wide adoption of such combination therapies, however, demands the availability of smart vehicles for local drug delivery that are capable of maintaining optimal concentrations of chemotherapeutics and immunodulators in tumor tissue to achieve curing effects without producing tolerogenic or unwanted side effects. Our results demonstrate that TBC-based hydrogels enable delivery of a combination of a chemotherapeutic (PTX) and a TLR7/8 agonist (R848), promoting tumor-controlling immunologic effects while reducing dose-limiting systemic and local toxicities associated with such therapies."
            ],
            "subsections": []
        },
        {
            "title": "Conclusions",
            "paragraphs": [
                "We developed an effective protocol for the synthesis of modular TBCs. Using a range of physicochemical characterization techniques, we demonstrate that \u201cABC\u201d sequenced TBCs self-assemble into well-defined stable micelles at room temperature, allowing for efficient encapsulation of variety of bioactive payloads. We further show that at physiological temperatures (T > 32 \u00b0C), aqueous solutions of ABC TBCs undergo rapid gelation, forming a localized depot for sustained release of encapsulated therapeutics. These TBC amphiphiles represent a universal platform for local drug delivery, with efficient drug encapsulation, straightforward formulation and administration, and the ability to provide sustained release for both small molecule drugs and macromolecular payloads, properties that bode well for future applications in areas ranging from anticancer chemo- and immunotherapy to ophthalmic therapy."
            ],
            "subsections": []
        },
        {
            "title": "Author Contributions",
            "paragraphs": [
                "The manuscript was written through contributions of all authors. All authors have given approval to the final version of the manuscript."
            ],
            "subsections": []
        },
        {
            "title": "Funding Sources",
            "paragraphs": [
                "JAJ acknowledges support from the National Institutes of Health (1R01CA220468-01) and London Eye Hospital Pharma. LEM is supported by the National Institutes of Health NIGMS Interdepartmental Biotechnology Training Program (T32-GM008334). This work was supported in part by the Marble Center for Nanomedicine and the Koch Institute Support (core) Grant P30-CA14051. DJI is an investigator of the Howard Hughes Medical Institute."
            ],
            "subsections": []
        },
        {
            "title": "Conflicts Of Interest",
            "paragraphs": [
                "There are no conflicts of interest to declare."
            ],
            "subsections": []
        }
    ]
}

File: Pap2Pat/data/W3030236219-US20200362095/patent.json (part 1 of 10)
{
    "id": "US20200362095",
    "authors": [
        "Jeremiah A. Johnson",
        "Qixian Chen",
        "Farrukh Vohidov"
    ],
    "title": "BOTTLEBRUSH COPOLYMERS AND USES THEREOF",
    "date": "2020-05-29 00:00:00",
    "abstract": "Materials (e.g., particles, hydrogels) that provide extended release of one or more therapeutic agents are useful platforms for drug delivery. In part, the present invention relates to new triblock (ABC) bottlebrush copolymers which can be used in the formulation of particles and hydrogels for the extended release of therapeutic agents. In certain embodiments, the triblock bottlebrush copolymers, particles, and hydrogels described herein are thermally-responsive and gel at physiological temperature (e.g., upon administration to a subject), providing injectable and/or implantable gels which can be used for extended release drug delivery. The present invention also provides methods for extended release drug delivery, and methods of treating and/or preventing a disease or conditions in a subject, using the inventive copolymers, particles, and hydrogels. In addition, the present invention provides methods of preparing the triblock bottlebrush copolymers described herein.",
    "sections": [
        {
            "title": "DESCRIPTION",
            "paragraphs": [],
            "subsections": [
                {
                    "title": "BACKGROUND OF THE INVENTION",
                    "paragraphs": [
                        "Bottlebrush polymers (also referred to a polymer brushes) are macromolecules comprising polymeric sidechains attached to a linear polymeric backbone. Bottlebrush polymers are types of branched or graft polymer, and have unique properties due to their highly branched structure. The high molecular weight and high sidechain grafting density typical of bottlebrush polymers can allow these macromolecules to self-assemble into well-defined structures with large domain sizes. Such properties give these polymers potential applications in, e.g., photonics, chromatography media, stimuli-responsive materials, lubricants, nanolithography, films, coatings, and drug delivery.",
                        "Bottlebrush copolymers are bottlebrush polymers comprising two or more different polymeric sidechains (i.e., two or more sidechains of different polymeric composition). These copolymers can be block copolymers, or copolymers wherein the polymeric sidechains are mixed and/or randomly dispersed. For a review on the structure, function, self-assembly, and applications of bottlebrush polymers, see, e.g., Verduzco et al. Chem. Soc. Rev. 2015, 44, 2405-2420, and references cite therein; the entire contents of which are incorporated herein by reference.",
                        "Extended release (also referred to as controlled release, sustained release, or time release) technologies allow for the slowed, steadied release of therapeutic agents over an extended period of time. Formulations for extended release of therapeutic agents (e.g., drugs) allow for less frequent dosing or administration, and therefore can increase patient compliance and convenience. Furthermore, implantable materials with extended release characteristics allow for the local administration of therapeutic agents for sustained release to a site of interest. For example, injectable or implantable gels with extended release properties can be administered to the eye of a subject to aid in healing after ocular surgery. As another example, injectable gels can be administered to a tumor site for localized and sustained release of chemotherapeutic agents for the treatment of cancer.",
                        "Polymers are useful materials in extended release formulations due to their ability to organize into structures capable of encapsulating, carrying, and/or delivering therapeutic agents. For instance, polymers are known to organize to form particles, micelles, and hydrogels with interesting and attractive drug delivery characteristics, including extended release properties.",
                        "Injectable hydrogels based on polymer scaffolds have been reported for non-covalent loading of cargo of various ionic drugs, proteins, and RNAs, and hydrophobic small molecules. Generally, the therapeutic cargo diffuses out of the hydrogel and enters the extracellular matrix; the rate of release is controlled by carrier density and biodegradation. The drug release profiles in vivo from the hydrogels can be tuned by altering the underlying carrier design at molecular level. Of particular interest are polymer systems that are designed to exhibit stimulus-responsive behavior and provide control over the place and duration of drug release. Examples are drug-loaded hydrogels that are modulated or degraded by ECM enzymes, pH, and body heat. In the last group, heat-induced physical crosslinking of drug-loaded micelle solutions is underexplored field and can offer innovative ways of tuning the rate of drug diffusion from carrier hydrogel. New bottlebrush polymers with tunable properties are of great interest. In particular, new bottlebrush polymers capable of forming particles and/or hydrogels have important applications in medicine (e.g., drug delivery)."
                    ],
                    "subsections": [],
                    "outline_long": [
                        "introduce bottlebrush polymers",
                        "describe properties of bottlebrush polymers",
                        "discuss applications of bottlebrush polymers",
                        "introduce extended release technologies",
                        "describe polymers in extended release formulations",
                        "discuss injectable hydrogels for drug delivery",
                        "highlight need for new bottlebrush polymers"
                    ],
                    "num_characters": 3653,
                    "outline_medium": [
                        "introduce bottlebrush polymers",
                        "describe applications of bottlebrush polymers",
                        "discuss extended release technologies"
                    ],
                    "outline_short": [
                        "introduce bottlebrush polymers and extended release technologies"
                    ]
                },
                {
                    "title": "SUMMARY OF THE INVENTION",
                    "paragraphs": [
                        "Thermally-responsive nanomaterials (e.g., particles, hydrogels) that provide extended release of one or more therapeutic agents are useful platforms for drug delivery, and thermally-responsive bottlebrush copolymers are macromolecules which can be used in the formulation of such materials.",
                        "In part, the present invention relates to new triblock bottlebrush copolymers which are useful in biomedical and other applications (e.g., photonics, chromatography media, stimuli-responsive materials, lubricants, nanolithography, films, coatings). In certain embodiments, the triblock bottlebrush copolymers described herein can be used in the formulation of particles and hydrogels useful in the extended release of one or more therapeutic agents, and can be administered to a subject to provide extended release of one or more therapeutic agents to the subject. In certain embodiments, the triblock bottlebrush copolymers, particles, and hydrogels described herein are thermally-responsive and gel at physiological temperature (e.g., upon administration to a subject), providing injectable and/or implantable gels (e.g., for controlled release drug delivery).",
                        "In one aspect, the present invention provides triblock bottlebrush copolymers (e.g., ABC triblock bottlebrush copolymers). An ABC triblock bottlebrush copolymer of the present invention comprises a backbone polymer of repeating units covalently linked to polymeric sidechains; wherein Block A, Block B, and Block C of the copolymer comprise polymeric sidechains covalently linked to the repeating units of the backbone polymer; and wherein at least one of Block A, Block B, and Block C comprises polymeric sidechains that exhibit lower critical solution temperature (LCST) behavior. Lower critical solution temperature behavior is defined and described herein. In certain embodiments, at least one of Block A, Block B, and Block C comprises polymeric sidechains that exhibit an LCST around physiological temperature (approximately 37\u00b0 C.).",
                        "In certain embodiments, one or more of Block A, Block B, and Block C of the triblock bottlebrush copolymer comprise polyester sidechains (e.g., polylactic acid sidechains). In certain embodiments, one or more of Block A, Block B, and Block C of the triblock bottlebrush copolymer comprise polyether sidechains (e.g., polyethylene glycol sidechains). As described herein, at least one of Block A, Block B, and Block C of the triblock bottlebrush copolymer comprises polymeric sidechains that exhibit LCST behavior (e.g., poly(N-alkylacrylamide) sidechains such as poly(N-isopropylacrylamide) sidechains).",
                        "Poly(N-isopropyl)acrylamide (PNIPAM) sidechains may be incorporated into the ABC bottlebrush copolymers described herein. In some instances, poly(N-isopropyl) acrylamide (PNIPAM) polymers form solutions that can be handled with ease at room temperature. When heated to above its lower critical solution temperature (LCST) of 32\u00b0 C., PNIPAM undergoes a reversible sol-gel transition, turning into a gel. Because of their thermoresponsive behavior at biologically relevant temperatures, coupled with established biocompatibility, PNIPAM-containing polymeric structures are important thermoresponsive materials with medicinal applications.",
                        "In certain embodiments, a triblock bottlebrush copolymer of the present invention is of Formula (I):",
                        "wherein GA GB GC, L1, L2, L3, L4, LA, LB, LC, T1, T2, n, m, and p are as defined herein;",
                        "each of A, B, and C is independently a polymer;",
                        "wherein all of A are the same polymer, all of B are the the same polymer, and all of C are the same polymer;",
                        "provided that A, B, and C are different polymers; and",
                        "provided that at least one of A, B, and C is a polymer that exhibits LCST behavior.",
                        "\u201cSame polymer,\u201d as used here, refers to the same polymer composition (i.e., composed of the same monomer subunits). Polymers that are the \u201csame polymer\u201d can have different polymer lengths, molecular weight, terminal groups, etc. For instance, all of A are considered to be the \u201csame polymer\u201d if all of A are polylactic acid (PLA) side chains, even if each A is a PLA side chain with a different length and molecular weight. \u201cDifferent polymer,\u201d as used herein, refers to different polymer composition (i.e., composed of different monomer subunits). Polymers that are different are of a different polymer type and/or of a different polymer class. For instance, when each of A is independently a PLA polymer and each of B is independently a polyethylene glycol (PEG) polymer, A and B are considered to be different polymer types, of different polymer classes, and different polymers.",
                        "In certain embodiments, the triblock bottlebrush copolymer of Formula (I) is a triblock bottlebrush copolymer of Formula (I-d):",
                        "wherein T1, T2, LA, LB, LC, A, B, C, n, m, and p are as defined herein.",
                        "In certain embodiments, one or more of group A, group B, and group C is a polyester (e.g., polylactic acid). In certain embodiments, one or more of group A, group B, and group C is a polyether (e.g., polyethylene glycol, polypropylene glycol). As described herein, at least one of group A, group B, and group C of the triblock bottlebrush copolymer is a polymer that exhibit LCST behavior (e.g., poly(N-alkylacrylamide), such as poly(N-isopropylacrylamide)).",
                        "For example, in particular embodiments, a triblock bottlebrush copolymer provided herein is of the following formula:",
                        "wherein n, m, p, s, r, and q are as defined herein.",
                        "As another example, in another particular embodiment, a triblock bottlebrush copolymer provided herein is of the following formula:",
                        "wherein n, m, p, s, r, and q are as defined herein.",
                        "The present invention also provides methods of preparing triblock bottlebrush copolymers described herein via polymerization reactions. In certain embodiments, a method for preparing a triblock bottlebrush copolymer described herein comprises polymerizing three different macromonomers using ring-opening metathesis (\u201cROMP\u201d) polymerization.",
                        "As described herein, a triblock bottlebrush copolymer of the present invention may self-assemble to form a structure, such as a particle (e.g., micelle, nanoparticle). Therefore, in another aspect, the present invention provides particles (e.g., micelles, nanoparticles) comprising a triblock bottlebrush copolymer described herein. A particle described herein may contain one or more therapeutic agents. In certain embodiments, the one or more therapeutic agents are small molecules (e.g., small molecule drugs). In certain embodiments, one or more of the therapeutic agents is selected from the group consisting of non-steroidal anti-inflammatory drugs (NSAIDs) (e.g., ibuprofen), steroids (e.g., corticosteroids such as dexamethasone), and antibiotics (e.g., ofloxacin). The particles in certain embodiments comprise one or more anti-proliferative (e.g., anti-cancer) agents. Further examples of therapeutic agents and combinations thereof (e.g., three-way combinations, two-way combinations) are provided herein.",
                        "The triblock bottlebrush copolymers described herein, and the particles described herein, can self-assemble to form hydrogels. Therefore, in another aspect, the present invention provides hydrogels comprising a triblock bottlebrush copolymer described herein and/or a particle described herein. In certain embodiments, a hydrogel described herein undergoes a solution-gel (\u201csol-gel\u201d) phase transition in response to a change in temperature. In certain embodiments, a hydrogel described herein undergoes a sol-gel transition at or around physiological temperature (approximately 37\u00b0 C.). Since in certain embodiments a hydrogel described herein can gel at a temperature near physiological temperature, hydrogels of the present invention are particularly useful in biomedical applications, including, but not limited to, implants and/or extended-release vehicles for the delivery of therapeutic agents.",
                        "In another aspect, the present invention provides formulations comprising the triblock bottlebrush copolymers, particles, and hydrogels described herein; optionally one or more therapeutic agents; and optionally a carrier or excipient. For example, in certain embodiments, a formulation provided herein comprises a triblock bottlebrush copolymer described herein, or particle or hydrogel thereof; and one or more therapeutic agents selected from NSAIDs (e.g., ibuprofen), steroids (e.g., corticosteroids such as dexamethasone), and antibiotics (e.g., ofloxacin); and a carrier (e.g., water, saline, buffered solutions). As another example, in certain embodiments, a formulation provided herein comprises a triblock bottlebrush copolymer described herein, or particle or hydrogel thereof and one or more anti-cancer agents; and a carrier (e.g., water, saline, buffered solutions). Further examples of therapeutic agents and carriers are provided herein.",
                        "In certain embodiments, a formulation provide herein is tailored for ophthalmic use, e.g., for administration to the eye of a subject to treat an ocular condition and/or to aid in post-surgical ocular healing. In certain embodiments, a formulation provide herein is tailored for oncological use, e.g., for administration to the site of a tumor to aid in the treatment of cancer.",
                        "In yet another aspect, the present invention provides kits (e.g., pharmaceutical packs) comprising a triblock bottlebrush copolymer, particle, hydrogel, or formulation described herein; and optionally instructions for use.",
                        "The present invention provides methods for treating and/or preventing a disease or condition (e.g., ophthalmic condition, proliferative disease, diabetic condition) in a subject in need thereof, the methods comprising administering to the subject a particle, hydrogel, or formulation described herein. In certain embodiments, a particle, hydrogel, or formulation described herein constitutes an implantable material that provides extended release of one or more therapeutic agents to the subject, thereby treating and/or preventing the disease or condition. Therefore, the present invention provides methods for extended release of one or more therapeutic agents to a subject, the methods comprising administering a particle, hydrogel, or formulation described herein to a subject in need thereof.",
                        "The present invention also provides uses of triblock bottlebrush copolymers, particles, hydrogels, and/or formulations described herein for the treatment and/or prevention of a disease or condition in a subject in need thereof. For example, the invention provides uses of triblock bottlebrush copolymers, particles, hydrogels, and/or formulations described herein in the manufacture of a medicament for treating a disease or condition in a subject in need thereof.",
                        "A triblock bottlebrush copolymer described herein may be useful in biomedical applications other than drug delivery. For instance, a triblock bottlebrush copolymer, particle, or hydrogel of the present invention may be useful as a material (e.g., an injectable implant) for tissue or cartilage repair, cosmetic implantation, and lubrication/hydration of tissues or biological membranes. A triblock bottlebrush copolymer described herein may also be useful in non-biomedical applications, such as photonics (e.g., photonic crystals), functional materials, chromatography media, stimuli-responsive materials, lubricants, nanolithography, films, and coatings.",
                        "The details of certain embodiments of the invention are set forth herein. Other features, objects, and advantages of the invention will be apparent from the Detailed Description, Figures, Examples, and Claims."
                    ],
                    "subsections": [],
                    "outline_long": [
                        "introduce thermally-responsive nanomaterials",
                        "describe triblock bottlebrush copolymers",
                        "summarize biomedical applications",
                        "describe triblock bottlebrush copolymers for drug delivery",
                        "introduce ABC triblock bottlebrush copolymers",
                        "define lower critical solution temperature behavior",
                        "describe polymeric sidechains with LCST behavior",
                        "introduce polyester sidechains",
                        "introduce polyether sidechains",
                        "describe poly(N-isopropylacrylamide) sidechains",
                        "introduce Formula (I) for triblock bottlebrush copolymers",
                        "define \"same polymer\" and \"different polymer\"",
                        "introduce Formula (I-d) for triblock bottlebrush copolymers",
                        "describe polyester and polyether groups",
                        "describe polymeric sidechains with LCST behavior",
                        "introduce methods for preparing triblock bottlebrush copolymers",
                        "describe self-assembly of triblock bottlebrush copolymers",
                        "introduce particles comprising triblock bottlebrush copolymers",
                        "describe therapeutic agents in particles",
                        "introduce hydrogels comprising triblock bottlebrush copolymers",
                        "describe sol-gel phase transition of hydrogels",
                        "introduce formulations comprising triblock bottlebrush copolymers",
                        "describe kits and methods of use"
                    ],
                    "num_characters": 11586,
                    "outline_medium": [
                        "introduce thermally-responsive nanomaterials",
                        "describe triblock bottlebrush copolymers",
                        "outline biomedical applications",
                        "define ABC triblock bottlebrush copolymers",
                        "describe polymeric sidechains with LCST behavior",
                        "provide examples of polymeric sidechains",
                        "describe thermoresponsive behavior of PNIPAM",
                        "outline formula for triblock bottlebrush copolymers",
                        "describe methods of preparing triblock bottlebrush copolymers",
                        "introduce particles and hydrogels comprising triblock bottlebrush copolymers",
                        "outline formulations and uses of triblock bottlebrush copolymers"
                    ],
                    "outline_short": [
                        "introduce thermally-responsive nanomaterials for drug delivery",
                        "describe triblock bottlebrush copolymers for biomedical applications",
                        "detail structure and properties of triblock bottlebrush copolymers",
                        "describe methods of preparing triblock bottlebrush copolymers",
                        "outline applications of triblock bottlebrush copolymers"
                    ]
                },
                {
                    "title": "Definitions",
                    "paragraphs": [],
                    "subsections": [
                        {
                            "title": "Chemical Definitions",
                            "paragraphs": [
                                "Definitions of specific functional groups and chemical terms are described in more detail below. The chemical elements are identified in accordance with the Periodic Table of the Elements, CAS version, Handbook of Chemistry and Physics, 75th Ed., inside cover, and specific functional groups are generally defined as described therein. Additionally, general principles of organic chemistry, as well as specific functional moieties and reactivity, are described in Organic Chemistry, Thomas Sorrell, University Science Books, Sausalito, 1999; Smith and March, March's Advanced Organic Chemistry, 5th Edition, John Wiley & Sons, Inc., New York, 2001; Larock, Comprehensive Organic Transformations, VCH Publishers, Inc., New York, 1989; and Carruthers, Some Modern Methods of Organic Synthesis, 3rd Edition, Cambridge University Press, Cambridge, 1987.",
                                "Compounds described herein can comprise one or more asymmetric centers, and thus can exist in various stereoisomeric forms, e.g., enantiomers and/or diastereomers. For example, the compounds described herein can be in the form of an individual enantiomer, diastereomer or geometric isomer, or can be in the form of a mixture of stereoisomers, including racemic mixtures and mixtures enriched in one or more stereoisomer. Isomers can be isolated from mixtures by methods known to those skilled in the art, including chiral high pressure liquid chromatography (HPLC) and the formation and crystallization of chiral salts; or preferred isomers can be prepared by asymmetric syntheses. See, for example, Jacques et al., Enantiomers, Racemates and Resolutions (Wiley Interscience, New York, 1981); Wilen et al., Tetrahedron 33:2725 (1977); Eliel, E. L. Stereochemistry of Carbon Compounds (McGraw-Hill, N Y, 1962); and Wilen, S. H., Tables of Resolving Agents and Optical Resolutions, p. 268 (E. L. Eliel, Ed., Univ. of Notre Dame Press, Notre Dame, Ind. 1972). The invention additionally encompasses compounds as individual isomers substantially free of other isomers, and alternatively, as mixtures of various isomers.",
                                "In a formula,  is a single bond where the stereochemistry of the moieties immediately attached thereto is not specified, - - - is absent or a single bond, and  or  is a single or double bond.",
                                "Unless otherwise stated, structures depicted herein are also meant to include compounds that differ only in the presence of one or more isotopically enriched atoms. For example, compounds having the present structures except for the replacement of hydrogen by deuterium or tritium, replacement of 19F with 18F, or the replacement of 12C with 13C or 14C are within the scope of the disclosure. Such compounds are useful, for example, as analytical tools or probes in biological assays.",
                                "When a range of values is listed, it is intended to encompass each value and sub-range within the range. For example \u201cC1-6 alkyl\u201d is intended to encompass, C1, C2, C3, C4, C5, C6, C1-6, C1-5, C1-4, C1-3, C1-2, C2-6, C2-5, C2-4, C2-3, C3-6, C3-5, C3-4, C4-6, C4-5, and C5-6 alkyl.",
                                "The term \u201caliphatic\u201d refers to alkyl, alkenyl, alkynyl, and carbocyclic groups. Likewise, the term \u201cheteroaliphatic\u201d refers to heteroalkyl, heteroalkenyl, heteroalkynyl, and heterocyclic groups.",
                                "The term \u201calkyl\u201d refers to a radical of a straight-chain or branched saturated hydrocarbon group having from 1 to 10 carbon atoms (\u201cC1-10 alkyl\u201d). In some embodiments, an alkyl group has 1 to 9 carbon atoms (\u201cC1-9 alkyl\u201d). In some embodiments, an alkyl group has 1 to 8 carbon atoms (\u201cC1-8 alkyl\u201d). In some embodiments, an alkyl group has 1 to 7 carbon atoms (\u201cC1-7 alkyl\u201d). In some embodiments, an alkyl group has 1 to 6 carbon atoms (\u201cC1-6 alkyl\u201d). In some embodiments, an alkyl group has 1 to 5 carbon atoms (\u201cC1-5 alkyl\u201d). In some embodiments, an alkyl group has 1 to 4 carbon atoms (\u201cC1-4 alkyl\u201d). In some embodiments, an alkyl group has 1 to 3 carbon atoms (\u201cC1-3 alkyl\u201d). In some embodiments, an alkyl group has 1 to 2 carbon atoms (\u201cC1-2 alkyl\u201d). In some embodiments, an alkyl group has 1 carbon atom (\u201cC1-6 alkyl\u201d). In some embodiments, an alkyl group has 2 to 6 carbon atoms (\u201cC2-6 alkyl\u201d). Examples of C1-6 alkyl groups include methyl (C1), ethyl (C2), propyl (C3) (e.g., n-propyl, isopropyl), butyl (C4) (e.g., n-butyl, tert-butyl, sec-butyl, iso-butyl), pentyl (C5) (e.g., n-pentyl, 3-pentanyl, amyl, neopentyl, 3-methyl-2-butanyl, tertiary amyl), and hexyl (C6) (e.g., n-hexyl). Additional examples of alkyl groups include n-heptyl (C7), n-octyl (C8), and the like. Unless otherwise specified, each instance of an alkyl group is independently unsubstituted (an \u201cunsubstituted alkyl\u201d) or substituted (a \u201csubstituted alkyl\u201d) with one or more substituents (e.g., halogen, such as F). In certain embodiments, the alkyl group is an unsubstituted C1-10 alkyl (such as unsubstituted C1-6 alkyl, e.g., \u2014CH3 (Me), unsubstituted ethyl (Et), unsubstituted propyl (Pr, e.g., unsubstituted n-propyl (n-Pr), unsubstituted isopropyl (i-Pr)), unsubstituted butyl (Bu, e.g., unsubstituted n-butyl (n-Bu), unsubstituted tert-butyl (tert-Bu or t-Bu), unsubstituted sec-butyl (sec-Bu), unsubstituted isobutyl (i-Bu)). In certain embodiments, the alkyl group is a substituted C1-10 alkyl (such as substituted C1-6 alkyl, e.g., \u2014CF3, Bn).",
                                "The term \u201chaloalkyl\u201d is a substituted alkyl group, wherein one or more of the hydrogen atoms are independently replaced by a halogen, e.g., fluoro, bromo, chloro, or iodo. In some embodiments, the haloalkyl moiety has 1 to 8 carbon atoms (\u201cC1-8 haloalkyl\u201d). In some embodiments, the haloalkyl moiety has 1 to 6 carbon atoms (\u201cC1-6 haloalkyl\u201d). In some embodiments, the haloalkyl moiety has 1 to 4 carbon atoms (\u201cC1-4 haloalkyl\u201d). In some embodiments, the haloalkyl moiety has 1 to 3 carbon atoms (\u201cC1-3 haloalkyl\u201d). In some embodiments, the haloalkyl moiety has 1 to 2 carbon atoms (\u201cC1-2 haloalkyl\u201d). Examples of haloalkyl groups include \u2014CF3, \u2014CF2CF3, \u2014CF2CF2CF3, \u2014CCl3, \u2014CFCl2, \u2014CF2Cl, and the like.",
                                "The term \u201cheteroalkyl\u201d refers to an alkyl group, which further includes at least one heteroatom (e.g., 1, 2, 3, or 4 heteroatoms) selected from oxygen, nitrogen, or sulfur within (i.e., inserted between adjacent carbon atoms of) and/or placed at one or more terminal position(s) of the parent chain. In certain embodiments, a heteroalkyl group refers to a saturated group having from 1 to 10 carbon atoms and 1 or more heteroatoms within the parent chain (\u201cheteroC1-10 alkyl\u201d). In some embodiments, a heteroalkyl group is a saturated group having 1 to 9 carbon atoms and 1 or more heteroatoms within the parent chain (\u201cheteroC1-9 alkyl\u201d). In some embodiments, a heteroalkyl group is a saturated group having 1 to 8 carbon atoms and 1 or more heteroatoms within the parent chain (\u201cheteroC1-8 alkyl\u201d). In some embodiments, a heteroalkyl group is a saturated group having 1 to 7 carbon atoms and 1 or more heteroatoms within the parent chain (\u201cheteroC1-7 alkyl\u201d). In some embodiments, a heteroalkyl group is a saturated group having 1 to 6 carbon atoms and 1 or more heteroatoms within the parent chain (\u201cheteroC1-6 alkyl\u201d). In some embodiments, a heteroalkyl group is a saturated group having 1 to 5 carbon atoms and 1 or 2 heteroatoms within the parent chain (\u201cheteroC1-5 alkyl\u201d). In some embodiments, a heteroalkyl group is a saturated group having 1 to 4 carbon atoms and 1 or 2 heteroatoms within the parent chain (\u201cheteroC1-4 alkyl\u201d). In some embodiments, a heteroalkyl group is a saturated group having 1 to 3 carbon atoms and 1 heteroatom within the parent chain (\u201cheteroC1-3 alkyl\u201d). In some embodiments, a heteroalkyl group is a saturated group having 1 to 2 carbon atoms and 1 heteroatom within the parent chain (\u201cheteroC1-2 alkyl\u201d). In some embodiments, a heteroalkyl group is a saturated group having 1 carbon atom and 1 heteroatom (\u201cheteroC1 alkyl\u201d). In some embodiments, a heteroalkyl group is a saturated group having 2 to 6 carbon atoms and 1 or 2 heteroatoms within the parent chain (\u201cheteroC2-6 alkyl\u201d). Unless otherwise specified, each instance of a heteroalkyl group is independently unsubstituted (an \u201cunsubstituted heteroalkyl\u201d) or substituted (a \u201csubstituted heteroalkyl\u201d) with one or more substituents. In certain embodiments, the heteroalkyl group is an unsubstituted heteroC1-10 alkyl. In certain embodiments, the heteroalkyl group is a substituted heteroC1-10 alkyl.",
                                "The term \u201calkenyl\u201d refers to a radical of a straight-chain or branched hydrocarbon group having from 2 to 10 carbon atoms and one or more carbon-carbon double bonds (e.g., 1, 2, 3, or 4 double bonds). In some embodiments, an alkenyl group has 2 to 9 carbon atoms (\u201cC2-9 alkenyl\u201d). In some embodiments, an alkenyl group has 2 to 8 carbon atoms (\u201cC2-8 alkenyl\u201d). In some embodiments, an alkenyl group has 2 to 7 carbon atoms (\u201cC2-7 alkenyl\u201d). In some embodiments, an alkenyl group has 2 to 6 carbon atoms (\u201cC2-6 alkenyl\u201d). In some embodiments, an alkenyl group has 2 to 5 carbon atoms (\u201cC2-5 alkenyl\u201d). In some embodiments, an alkenyl group has 2 to 4 carbon atoms (\u201cC2-4 alkenyl\u201d). In some embodiments, an alkenyl group has 2 to 3 carbon atoms (\u201cC2-3 alkenyl\u201d). In some embodiments, an alkenyl group has 2 carbon atoms (\u201cC2 alkenyl\u201d). The one or more carbon-carbon double bonds can be internal (such as in 2-butenyl) or terminal (such as in 1-butenyl). Examples of C2-4 alkenyl groups include ethenyl (C2), 1-propenyl (C3), 2-propenyl (C3), 1-butenyl (C4), 2-butenyl (C4), butadienyl (C4), and the like. Examples of C2-6 alkenyl groups include the aforementioned C2-4 alkenyl groups as well as pentenyl (C5), pentadienyl (C5), hexenyl (C6), and the like. Additional examples of alkenyl include heptenyl (C7), octenyl (C8), octatrienyl (C8), and the like. Unless otherwise specified, each instance of an alkenyl group is independently unsubstituted (an \u201cunsubstituted alkenyl\u201d) or substituted (a \u201csubstituted alkenyl\u201d) with one or more substituents. In certain embodiments, the alkenyl group is an unsubstituted C2-10 alkenyl. In certain embodiments, the alkenyl group is a substituted C2-10 alkenyl. In an alkenyl group, a C\u2550C double bond for which the stereochemistry is not specified (e.g., \u2014CH\u2550CHCH3 or",
                                "may be an (E)- or (Z)-double bond.",
                                "The term \u201cheteroalkenyl\u201d refers to an alkenyl group, which further includes at least one heteroatom (e.g., 1, 2, 3, or 4 heteroatoms) selected from oxygen, nitrogen, or sulfur within (i.e., inserted between adjacent carbon atoms of) and/or placed at one or more terminal position(s) of the parent chain. In certain embodiments, a heteroalkenyl group refers to a group having from 2 to 10 carbon atoms, at least one double bond, and 1 or more heteroatoms within the parent chain (\u201cheteroC2-10 alkenyl\u201d). In some embodiments, a heteroalkenyl group has 2 to 9 carbon atoms at least one double bond, and 1 or more heteroatoms within the parent chain (\u201cheteroC2-9 alkenyl\u201d). In some embodiments, a heteroalkenyl group has 2 to 8 carbon atoms, at least one double bond, and 1 or more heteroatoms within the parent chain (\u201cheteroC2-8 alkenyl\u201d). In some embodiments, a heteroalkenyl group has 2 to 7 carbon atoms, at least one double bond, and 1 or more heteroatoms within the parent chain (\u201cheteroC2-7 alkenyl\u201d). In some embodiments, a heteroalkenyl group has 2 to 6 carbon atoms, at least one double bond, and 1 or more heteroatoms within the parent chain (\u201cheteroC2-6 alkenyl\u201d). In some embodiments, a heteroalkenyl group has 2 to 5 carbon atoms, at least one double bond, and 1 or 2 heteroatoms within the parent chain (\u201cheteroC2-5 alkenyl\u201d). In some embodiments, a heteroalkenyl group has 2 to 4 carbon atoms, at least one double bond, and 1 or 2 heteroatoms within the parent chain (\u201cheteroC2-4 alkenyl\u201d). In some embodiments, a heteroalkenyl group has 2 to 3 carbon atoms, at least one double bond, and 1 heteroatom within the parent chain (\u201cheteroC2-3 alkenyl\u201d). In some embodiments, a heteroalkenyl group has 2 to 6 carbon atoms, at least one double bond, and 1 or 2 heteroatoms within the parent chain (\u201cheteroC2-6 alkenyl\u201d). Unless otherwise specified, each instance of a heteroalkenyl group is independently unsubstituted (an \u201cunsubstituted heteroalkenyl\u201d) or substituted (a \u201csubstituted heteroalkenyl\u201d) with one or more substituents. In certain embodiments, the heteroalkenyl group is an unsubstituted heteroC2-10 alkenyl. In certain embodiments, the heteroalkenyl group is a substituted heteroC2-10 alkenyl.",
                                "The term \u201calkynyl\u201d refers to a radical of a straight-chain or branched hydrocarbon group having from 2 to 10 carbon atoms and one or more carbon-carbon triple bonds (e.g., 1, 2, 3, or 4 triple bonds) (\u201cC2-10 alkynyl\u201d). In some embodiments, an alkynyl group has 2 to 9 carbon atoms (\u201cC2-9 alkynyl\u201d). In some embodiments, an alkynyl group has 2 to 8 carbon atoms (\u201cC2-8 alkynyl\u201d). In some embodiments, an alkynyl group has 2 to 7 carbon atoms (\u201cC2-7 alkynyl\u201d). In some embodiments, an alkynyl group has 2 to 6 carbon atoms (\u201cC2-6 alkynyl\u201d). In some embodiments, an alkynyl group has 2 to 5 carbon atoms (\u201cC2-5 alkynyl\u201d). In some embodiments, an alkynyl group has 2 to 4 carbon atoms (\u201cC2-4 alkynyl\u201d). In some embodiments, an alkynyl group has 2 to 3 carbon atoms (\u201cC2-3 alkynyl\u201d). In some embodiments, an alkynyl group has 2 carbon atoms (\u201cC2 alkynyl\u201d). The one or more carbon-carbon triple bonds can be internal (such as in 2-butynyl) or terminal (such as in 1-butynyl). Examples of C2-4 alkynyl groups include, without limitation, ethynyl (C2), 1-propynyl (C3), 2-propynyl (C3), 1-butynyl (C4), 2-butynyl (C4), and the like. Examples of C2-6 alkenyl groups include the aforementioned C2-4 alkynyl groups as well as pentynyl (C5), hexynyl (C6), and the like. Additional examples of alkynyl include heptynyl (C7), octynyl (C8), and the like. Unless otherwise specified, each instance of an alkynyl group is independently unsubstituted (an \u201cunsubstituted alkynyl\u201d) or substituted (a \u201csubstituted alkynyl\u201d) with one or more substituents. In certain embodiments, the alkynyl group is an unsubstituted C2-10 alkynyl. In certain embodiments, the alkynyl group is a substituted C2-10 alkynyl.",
