Repository: boschresearch/Pap2Pat

# Pap2Pat Dataset

### File Schema

Every directory in `data` corresponds to one patent-paper pair and contains the full texts of both patent and paper, as well as the patent outlines. We include all information in JSON for programmatic parsing and Markdown for manual inspection.

```yaml
data/:
    paper_id-patent_id/:
        # Nested JSON format
        patent.json: JSON file containing patent metadata and full-text, as well as all outlines
        paper.json: JSON file containing paper metadata and full-text
        # Markdown format
        patent.md: patent full-text formatted in markdown
        paper.md: paper full-text formatted in markdown

File: Pap2Pat/data/W3044583772-US20200149138/patent.json (part 1 of 2)
{
    "id": "US20200149138",
    "authors": [
        "Huigai Li",
        "Ke Han",
        "Yan Xin",
        "Shaobo Zheng",
        "Liuxing Wang",
        "Qijie Zhai"
    ],
    "title": "LOW CARBON STEEL HAVING IMPROVED HARDNESS AND METHODS OF MAKING THE SAME",
    "date": "2019-10-14 00:00:00",
    "abstract": "Provided herein are techniques for making low-carbon steels with high surface hardness. A technique includes heating a low-carbon steel precursor material in a furnace to form molten steel material, increasing the free oxygen content of the molten steel material to a predetermined level, and then solidifying the molten steel material having the predetermined oxygen level to produce a steel structure by cooling the molten steel material at a predetermined cooling rate. The predetermined oxygen level and the predetermined cooling rate are effective to produce the low-carbon steel with a high surface hardness. The low-carbon steel may have inclusions smaller than about 1 \u03bcm.",
    "sections": [
        {
            "title": "DESCRIPTION",
            "paragraphs": [],
            "subsections": [
                {
                    "title": "BACKGROUND",
                    "paragraphs": [],
                    "subsections": [
                        {
                            "title": "Technical Field",
                            "paragraphs": [
                                "The present disclosure is generally related to the field of metallurgy and metals processing, and more particularly to techniques for making low-carbon steels and steel materials produced thereby."
                            ],
                            "subsections": [],
                            "outline_long": [
                                "define technical field"
                            ],
                            "num_characters": 196,
                            "outline_medium": [
                                "define technical field"
                            ],
                            "outline_short": [
                                "define technical field"
                            ]
                        },
                        {
                            "title": "Description of the Related Art",
                            "paragraphs": [
                                "Low-carbon steels, which are commonly used in machinery and engineering, such as automotive body panels, are generally considered valuable for their high toughness and ductility, but their hardness and strength are relatively low. In general, the strength and hardness of low-carbon steel varies according to: 1) the alloy content of the steel matrix, 2) the degree of reduction that occurs during hot-rolling, 3) the temperature during coiling, and 4) the duration/degree of heat treatment. Yield strength can vary from 325 MPa to 666 MPa (with alloying addition to enhance the hardenability), and the Vickers hardness values can reach as high as 263 Hv in some cases. However, in low-carbon weld steel composed of acicular ferrite (herein referred to as \u201cAF\u201d), the average Vickers hardness value can be 317 Hv. To enhance the surface hardness and maintain high toughness, a surface treatment may be included in the steel production process. Such surface treatment, however, may increase the complexity of the process and add to the production cost. High hardness may also be achieved in some low-carbon steels by quenching. Without being bound by theory, quenching converts austenite phase into martensite, which has Vickers hardness values up to 300 Hv in plain carbon steels with carbon content up to 0.1%. The combination of alloy addition and a quenching process may produce Vickers hardness values up to 350 Hv and 440 Hv. Unfortunately, achieving these high hardness values in the low-carbon steels with these conventional approaches requires an unnecessarily complex processing procedure and results in reduced toughness and ductility in the end product. Accordingly, it would be desirable to provide improved methods of producing low-carbon steels with ultra-high hardness using methods that mitigate or eliminate one or more of the foregoing disadvantages. It would also be desirable to provide improved carbon steels, for example, that have ultra-high hardness without sacrificing toughness and ductility."
                            ],
                            "subsections": [],
                            "outline_long": [
                                "describe low-carbon steels",
                                "limitations of low-carbon steels",
                                "conventional approaches",
                                "need for improvement"
                            ],
                            "num_characters": 2017,
                            "outline_medium": [
                                "summarize limitations of low-carbon steels",
                                "motivate improved methods"
                            ],
                            "outline_short": [
                                "summarize limitations of low-carbon steels"
                            ]
                        }
                    ],
                    "outline_long": [],
                    "num_characters": 0,
                    "outline_medium": [],
                    "outline_short": []
                },
                {
                    "title": "SUMMARY",
                    "paragraphs": [
                        "Provided herein are techniques for making low-carbon steels. The low-carbon steels may have a high surface hardness. For example, a surface region of a low-carbon steel according to the disclosure may have a hardness of at least 4.0 GPa Vickers.",
                        "In embodiments, the present disclosure describes a technique for making a low-carbon steel which includes heating a low-carbon steel precursor material in a furnace to form molten steel material. The technique includes increasing the free oxygen content of the molten steel material to a predetermined level. The technique includes, after increasing the free oxygen content, solidifying the molten steel material having the predetermined oxygen level to produce a steel structure by cooling the molten steel material at a predetermined cooling rate. The predetermined oxygen level and the predetermined cooling rate are effective to produce the low-carbon steel with a surface hardness of at least 4.0 GPa Vickers.",
                        "In embodiments, the present disclosure describes a technique for making a steel structure which includes heating a low-carbon steel precursor material in a furnace to form molten steel material. The technique includes adding FeO to the molten steel material in an amount effective to produce a predetermined level of free oxygen content. The technique includes adding one or more of FeTi, FeMn, or FeSi to the molten steel material in an amount effective to produce a predetermined density of nucleation sites for acicular ferrite. The technique includes, after adding the FeO and after adding one or more of FeTi, FeMn, or FeSi, solidifying the molten steel to produce the steel structure by cooling the molten steel at a predetermined cooling rate effective to produce inclusions smaller than about 1 \u03bcm.",
                        "Also provided herein are steel materials, articles, and structures having a high surface hardness.",
                        "It is to be understood that the invention is not limited in its application to the details of construction and the arrangement of components illustrated in the drawings or set forth in the following description."
                    ],
                    "subsections": [],
                    "outline_long": [
                        "introduce low-carbon steels",
                        "high surface hardness",
                        "embodiment of technique",
                        "provide steel materials"
                    ],
                    "num_characters": 2082,
                    "outline_medium": [
                        "introduce low-carbon steel techniques",
                        "describe steel structure embodiments"
                    ],
                    "outline_short": [
                        "introduce low-carbon steel techniques"
                    ]
                },
                {
                    "title": "DETAILED DESCRIPTION",
                    "paragraphs": [
                        "Improved steels and steel production methods have been developed. In particular, it has been discovered how to engineer inclusions in low carbon steels to provide improved materials properties.",
                        "The distribution of oxide inclusions depends on the interaction between two variables: Free oxygen content before solidification and cooling rate during solidification. Higher free oxygen content in molten steel results in a low density of large, coarse oxides. Rapid cooling rate during solidification, on the other hand, results in greater undercooling, which provides a greater driving force for nucleation, thus increasing the density of fine oxides. When these two variables are properly balanced, the result is an even distribution of fine oxides throughout the steel.",
                        "Oxide inclusions in steel are usually considered defects because, under most circumstances, the presence of inclusions causes cracking simply by interrupting the continuity of the underlying grain structure of steel. Thus, oxygen content in steel is usually kept very low to avoid inclusions. Over time, however, metallurgists have discovered that the hardness of steel can actually be improved by certain types of inclusions. Consequently, designers of new steels may choose to introduce a higher initial oxygen content into the melt. They then manage the resulting oxide inclusions to ensure that these are very fine, dense, and evenly distributed. This occurs when steel solidifies rapidly, at cooling rates as high as, for example, 102-103K/s. Rapid cooling rates force large numbers of oxide inclusions to nucleate simultaneously, only to be immediately trapped, while they are still small, in the rapidly advancing solid/liquid interface, thus enhancing hardness without causing cracking.",
                        "Abbreviations used to describe ferrite and martensite morphologies are described. PF, polygonal ferrite, refers to roughly equiaxed grains with straight boundaries and no substructure. Q-PF, quasi-polygonal ferrite, refers to grains with undulating boundaries, which might cross prior austenite boundaries containing a sub-structure. AF, acicular ferrite, refers to a microstructure with high-angle boundaries and randomly oriented needle-shaped lenticular plates. MF, martensite-like ferrite, has ultrafine grains with microstructure similar to that of martensite, which is known to have high hardness.",
                        "Under certain circumstances, these fine inclusions can serve as nucleation sites for the formation of acicular ferrite (AF). If fine inclusions are not available, ferrite will instead nucleate on grain boundaries, producing polygonal ferrite (PF) or quasi-polygonal ferrite (Q-PF). AF, on the other hand, is a phase involving needle-shaped grains in a chaotic arrangement that significantly increases the hardness and strength of steel, unlike either PF or Q-PF, which have no such effect.",
                        "Oxide inclusions, regardless of their number and density, vary also in composition. It has been reported that Ti-containing inclusions, such as MnTiO3, Ti2O3, and Ti\u2014Mn\u2014Si\u2014O\u2014S complex inclusions, provide much better sites for AF nucleation than Al-containing inclusions, for example. The critical size for heterogeneous nuclei of AF varies from 0.3 \u03bcm to 7 \u03bcm, depending on the composition of oxide inclusions and the carbon content of the steel matrix. When the number of Ti-containing inclusions increases, the amount of AF increases correspondingly.",
                        "In embodiments, the present disclosure describes techniques of making a low-carbon steel including using a single-step Direct-Cast Hardening (DiCH) method in which free oxygen content in the liquid steel is controlled before solidification, and the cooling rate is controlled during solidification, the controlled oxygen content and cooling rate being effective to produce a low-carbon steel with a high surface hardness.",
                        "Also provided herein are steel materials, articles, and structures having a high surface hardness. Steel materials prepared according to the techniques described in the present disclosure may exhibit a relatively high surface hardness while remaining low-carbon steels.",
                        "The surface hardness may be imparted by controlling one or both of free oxygen content of molten steel solidified to form steel structures, and the cooling rate used to solidify the molten steel.",
                        "In some embodiments, the optimum size, number, and distribution of oxide inclusions are achieved by applying a high cooling rate, e.g., greater than 400 K/s, to a material held at intermediate levels of oxygen content, e.g., 25-45 ppm. The resulting ultrahigh hardness produced in the steel may be attributable to the formation of a mixture of AF and ultra-fine lath-structured grains.",
                        "By a combination of engineering the inclusion distribution and controlling the cooling rate, ultra-hard, low-carbon steel can be produced using a Direct-Cast Hardening (DiCH) technique. The steel has the same toughness and ductility of other steels produced using the ordinary process, and it has much higher surface hardness. Using DiCH, the Vickers hardness of the surface zone can reach twice as high as that of the interior of the material. For example, an interior of the material may have a hardness of about 2.0 GPa Vickers, while a surface region of the material nay have a hardness of at least about 4.0 GPa Vickers. Surface examination of steels produced in this way may indicate no embrittlement at the hardened region. Techniques according to the disclosure may advantageously avoid the expense of such extra processing as alloying, hot-rolling, cold-rolling, heat treatment, and surface treatment.",
                        "In embodiments, the present disclosure describes a technique for making a low-carbon steel includes heating a low-carbon steel precursor material in a furnace to form molten steel material. Any suitable furnace may be used, and any suitable apparatus for heating the precursor material may be used. The precursor material may include any suitable composition, for example, a composition including Fe, C, and other alloying components. Additional components may be added before, during, or after melting. For example, the technique may further include adding to the molten steel material one or more of a Ferromanganese (FeMn) alloy, a Si Ferrosilicon (FeSi) alloy, or a Si Ferrosilicon (FeSi) alloy. In some examples, a steel is used as the precursor material. For example, the low-carbon steel precursor material may include TG30 steel. Thus, a steel material may be used as a precursor, melted, and the free oxygen content of such molten steel controlled followed by cooling to generate another steel material with a hardened surface.",
                        "In some embodiments, the technique includes increasing the free oxygen content of the molten steel material to a predetermined level. The free oxygen content may be selected to promote the formation of one or both of AF or MF. In some embodiments, the free oxygen content is controlled to be about 25 to 45 ppm in the molten steel. In some embodiments, the free oxygen content is controlled by adding one or more components before, during, or after the melting, but before solidification. For example, increasing the free oxygen content may include adding FeO to the molten steel material. In some embodiments, the FeO is added in an amount effective to increase the free oxygen content from approximately 25 ppm to 50 ppm.",
                        "The technique includes, after increasing the free oxygen content, solidifying the molten steel material having the predetermined oxygen level to produce a steel structure by cooling the molten steel material at a predetermined cooling rate. The predetermined oxygen level and the predetermined cooling rate are effective to produce the low-carbon steel with a high surface hardness. In some embodiments, the surface hardness is at least 4.0 GPa Vickers. In some embodiments, the low-carbon steel has a surface hardness of at least 4.2 GPa Vickers.",
                        "Without being bound by theory, the formation of one or both of AF and MF may promote hardness. In some embodiments, the low-carbon steel has a surface having a mixture of refined AF and MF.",
                        "The cooling rate may be selected to promote the formation of one or both of AF or MF. For example, in some embodiments, the predetermined cooling rate is greater than or equal to 150 K/s. In some embodiments, the predetermined cooling rate is greater than or equal to 550 K/s. In some embodiments, the predetermined cooling rate is between 500 K/s and 2500 K/s.",
                        "The steel material may include inclusions, for example, oxide inclusions, that service as nucleation sites for the formation of AF. In some embodiments, the low-carbon steel includes inclusions smaller than about 1 \u03bcm. In some embodiments, the inclusions have sizes in a range from 0.5 to 0.7 \u03bcm. In some embodiments, the inclusions include Ti. For example, the inclusions may include multiple-component, Ti-containing oxides.",
                        "The inclusions may be distributed in the steel with an area density. For example, the inclusions may be present in the low-carbon steel in an area density up to 600 per mm2.",
                        "In embodiments, the present disclosure describes a technique for making a steel structure includes heating a low-carbon steel precursor material in a furnace to form molten steel material. The technique includes adding FeO to the molten steel material in an amount effective to produce a predetermined level of free oxygen content. The technique includes adding one or more of FeTi, FeMn, or FeSi to the molten steel material in an amount effective to produce a predetermined density of nucleation sites for acicular ferrite. The technique includes, after adding the FeO and after adding one or more of FeTi, FeMn, or FeSi, solidifying the molten steel to produce the steel structure by cooling the molten steel at a predetermined cooling rate effective to produce inclusions smaller than about 1 \u03bcm.",
                        "The technique may be further modified as discussed elsewhere in the disclosure. For example, the predetermined cooling rate may be greater than 150 K/s. In some embodiments, the predetermined cooling rate may be greater than 550 K/s. The predetermined free oxygen content may be in a range of about 25 ppm to about 45 ppm.",
                        "The steel structure formed by techniques according to the disclosure may have any suitable shape or form. In some embodiments, the steel structure is a sheet. In some embodiments, the ultrahard surface region is in the form of a layer. For example, the steel structure may include an ultrahard surface layer.",
                        "In some embodiments, the surface region may extend to a depth of up to \u00bcth the thickness of the sheet or material, or an intermediate depth, such as up to, \u2159th, \u215bth, or 1/10th of the thickness of the sheet or material.",
                        "Without being bound by theory, inclusions may remain smaller than 1 \u03bcm when the cooling rate is higher than 150 K/s. The distribution of inclusions may be relatively uniform when free oxygen content is in the range of 25-45 ppm and cooling rate is higher than 550 K/s. Multi-component, Ti-containing oxides in the size range of 0.5-0.7 \u03bcm may serve as nucleation sites for AF. A high percentage of AF may be formed when the density of the inclusions in this size range increased to 600/mm2.",
                        "In materials including some MF along with a large amount of AF, both ductility and hardness may reach high values. For example, the ultimate tensile strength may be 370\u00b114 MPa. Vickers hardness at 200 \u03bcm from the surface of a sample reached 4.2 GPa, about 2 times as high as materials including mainly PF and Q-PF.",
                        "Thus, a single-step DiCH method for making property-gradient low-carbon steels may be used in which the casting process itself makes the materials directly from the liquid metals, without any post-casting steps required. Such techniques may produce materials with high ductility and with an ultra-hard layer at the surface."
                    ],
                    "subsections": [
                        {
                            "title": "EXAMPLES",
                            "paragraphs": [
                                "Ultra-hard low-carbon steel was produced through DiCH and compared to similar low-carbon steel of ordinary hardness. Three free oxygen levels (low, medium, and high) were used in the smelting process. Manganese, silicon, and titanium were added to the melt to form oxide inclusions. Two parameters were controlled: free oxygen content and cooling rate.",
                                "Ultra-hard low-carbon steels usually need many processing steps after casting. However, in this example, a single-step Direct-Cast Hardening (DiCH) method was used to make ultra-hard, low-carbon steels by manipulating two variables: Free oxygen content before solidification and cooling rate during solidification. Without any post-casting steps required to enhance hardness, DiCH produced property-gradient steel with high surface hardness (4.2 GPa Vickers) directly from the liquid metal. The optimum size, number, and distribution of oxide inclusions were achieved in condition of intermediate oxygen content (25-45 ppm) and high cooling rate (\u2265550 K/s). Ultra-high hardness was achieved at the surface of DiCH samples with a mixture of refined acicular ferrite (AF) and martensite-like ferrite (MF). Two factors contributed to refinement of microstructure and enhancement of hardness: a high cooling rate during the solidification process, and a high density of submicron oxide inclusions in the cast steel. At cooling rates higher than 2500 K/s, refined AF and MF was obtained, accompanied by high densities (up to 600/mm2) of multiple-component, Ti-containing oxides of sizes from 0.5 to 0.7 \u03bcm.",
                                "**Material Preparation**",
                                "Four samples (S1-S4) were prepared in the following manner. First, three separate batches (B1-B3) of 5.81 kg TG30 steel were heated to 1600\u00b0 C. in an induction furnace under 200 Pa air pressure. FeO was then added in order to raise the free oxygen content ([O]s) in each batch to one of three levels: approximately 80 ppm for B1, approximately 25 ppm for B2, and approximately 40 ppm for B3. The temperature and [O]s were measured by a Heraeus high-precision disposable immersion sensor with an error of \u00b15\u00b0 C.",
                                "The first batch (B1) was subjected to sequential addition of 20 g of 80 wt. % Mn Ferromanganese (FeMn) alloy and 6 g of 75 wt. % Si Ferrosilicon (FeSi) alloy. This batch was used to produce S1.",
                                "The second batch (B2) was subjected to a more complicated procedure. First, 57 g of FeMn and 19 g of FeSi were added sequentially. Following that, some of this melt was suctioned off and used to make S2. Then 4 g of 40 wt. % Ti Ferrotitanium (FeTi) (with an effective yield of 80%) alloy was added to the remaining melt, and this part was used to make S3.",
                                "The third batch (B3) was subjected to sequential addition of the following elements: 4 g of FeTi, 57 g of FeMn, and 19 g of FeSi. This batch was used to produce S4.",
                                "Each of the four samples was prepared by suctioning the melt into a volume between two copper plates, as shown in FIG. 1A. FIG. 1A is a conceptual diagram illustrating a cooling assembly used to prepare sample sheets from molten metal. The copper sheets in the assembly of FIG. 1A were separated by 2.5 mm. Each pair of plates had been milled to the specifications necessary to produce the appropriate cooling rate for the sample. The copper plates each were 5-9 mm thick. Thickness was different for different cooling rates.",
                                "FIG. 1B is a conceptual diagram illustrating a sample sheet prepared using the assembly of FIG. 1A and a piece thereof. The strip sample of 2.5 mm thick was formed in the space between the copper plates. FIG. 1C is a conceptual diagram showing a side view of the piece of the sample of FIG. 1B. As seen in FIG. 1C, the cross-section of the sample has three study zones indicated by arrows, a surface region, a \u00bcth depth, and \u00bd depth.",
                                "After hardening, the percent weight of major elements in the sample (Si, Mn, and Ti) was analyzed using an optical emission spectrometer (PMI-MASTER) with an error of \u00b10.01 wt %. Sample compositions are listed in TABLE 1 below.",
                                "**Cooling Rate Calculation**",
                                "Cooling rate varies with the thickness of the copper plates forming the mold\u2014the thicker the plates, the higher the rate. More importantly, however, the cooling rate slows considerably from surface to center within the sample. The cooling rate within the sample strongly affects the segregation of oxygen and thus the distribution of inclusions. Plate thickness, on the other hand, strongly affects the total number of inclusions but not necessarily their distribution.",
                                "The average cooling rate during phase transformation was calculated based on secondary dendrite arm spacing, measured separately in each sample, as shown in FIGS. 2A and 2B. FIG. 2A shows the dendrite structure of a sample steel material. FIG. 2B shows the dendrite structure of another sample steel material. FIG. 2A shows the dendrite structure of S1. FIG. 2B shows the dendrite structure of S4.",
                                "For this calculation, strips measuring 10\u00d75\u00d72.5 mm3 were cut from the sample, polished, and thermal etched in supersaturated glacial acetic acid solution. They were then examined using a DM6000M light microscope. From 15 images, which were taken from 15 different areas, secondary dendrite arm spacing was measured by a truncation method at the \u00bc depth of each sample. Each area was measured between three and five times. The average values were calculated using all these data. The cooling rate was calculated by the secondary dendrite arm spacing using EQUATION 1.",
                                "D=688(60\u00d7R)\u22120.36\u2003\u2003(Equation 1)",
                                "R is the cooling rate in K/s and d is the secondary dendrite arm spacing in \u03bcm.",
                                "The average cooling rates at the \u00bc depth of S1, S2, S3, and S4 were 1200 K/s, 550 K/s, 150 K/s, and 2500 K/s, respectively, which were considered to be the cooling rates of the four samples in the following sections.",
                                "**Stress Tests**",
                                "Changes in cooling rate through the cross-section of the samples affects the size and density of inclusions in various locations. Consequently, the characterization of inclusions must be based on images taken from at least three zones at the edge of the sample: one at the surface, another at \u00bc depth, and a third at \u00bd depth (as shown in FIG. 1C). In this study, each of the target zones was 200 \u03bcm wide. Samples that had previously been etched in 3% nital solution were imaged by a Scanning Electron Microscope (SEM, Hitachi SU1510/JSM-6700F). The number of inclusions were counted in 75 images, which had been taken continuously from each of the three zones. The chemical composition of inclusions was measured using the Energy Dispersive Spectrometer (EDS). The density of inclusions was calculated using EQUATION 2.",
                                "NA=n/s\u2003\u2003(Equation 2)",
                                "n is the total number of detected inclusions, and s is the statistical area.",
                                "Vickers hardness tests were performed on all samples using a MH-5L microindenter with a load of 50 gf. In S4, which has a large variation in hardness among the three areas (as discussed in the results section), nanoindentation hardness was also measured using a G200 nanoindenter equipped with a Berkovich tip.",
                                "In preparation for the nanoindentation test, S4 was submerged in a solution of HClO4 and glacial acetic acid at about \u22125\u00b0 C. While submerged, the sample was electro-polished at 40V for 15 s. Once the sample was removed from the solution, it was cleaned ultrasonically. The indentation sites that were selected were all in the interiors of grains. The maximum penetration depth was 2000 nm. Six indents were made at each depth. Nanoindentation hardness was determined by analyzing load-displacement (P-h) curves using the Oliver and Pharr method.",
                                "For the Vickers test on all four samples, eight indentations were taken in each zone. FIG. 3A shows a test Vickers indentation site on a steel sample. In some instances, width and depth vary according to the hardness of the steel. FIG. 3B shows test Vickers indentation sites at different locations of a steel sample.",
                                "Vickers hardness values were expressed in GPa. Differences in hardness were statistically analyzed according to the T-test. If a P value in a T-Test was smaller than 0.01, the difference in hardness values was considered statistically significant.",
                                "Sample width was 1 mm and length was 2 mm. FIG. 4 is a conceptual diagram illustrating the size and shape of the tensile sample. Tensile tests were performed on three specimens taken from S4 (the sample with the highest hardness) using an MTS test machine at a rate of 0.12 mm/min. The strain was measured by cross-head reading because of the small specimen size. Stress curve was plotted to show the yield strength and ultimate tensile strength of the specimens.",
                                "**Single-Step DiCH Method**",
                                "A single-step DiCH method was used for making property-gradient low-carbon steels. The steels were made by casting to make the materials directly from the liquid metals, without any post-casting steps required. This DiCH method produced materials with very high ductility and with an ultra-hard layer at the surface. Desirable material properties were achieved by manipulating two variables: 1) free oxygen content before solidification, and 2) cooling rate during solidification.",
                                "The density of inclusions is influenced by both free oxygen content and cooling rate. As the solid/liquid interface advances from surface to center, free oxygen is forced to concentrate in the remaining zones. This concentration leads to the segregation of oxide inclusions in the center (\u00bd depth). As cooling rate decreases from surface to \u00bd depth, nucleation rate also decreases. In other words, the remaining oxide at \u00bd depth is segregated into inclusions that, compared with the surface, are larger in size but fewer in number.",
                                "To describe the distribution of oxide inclusions, we devised the term \u201cparticle density variation\u201d (PDV), which is related to both free oxygen content ([O]s) and cooling rate according to the EQUATION 3.",
                                "PDV=(PDC\u2212PDS)/PDC\u2003\u2003(Equation 3)",
                                "PDC is Particle Density at Center, i.e. \u00bd depth, and PDS is Particle Density at Surface.",
                                "FIG. 5A is a chart illustrating particle density variation for four steel samples. FIG. 5B is a chart illustrating the effect of free oxygen content and cooling rate on inclusion distribution in the four samples.",
                                "When [O]s is in the range of 25-45 ppm and the cooling rate is higher than 550 K/s, the PDV is near zero and the distribution of inclusions is relatively uniform (e.g., as shown in FIGS. 5A and 5B). Particle density and particle density variation is displayed for four samples. FIG. 5A shows particle density (number per unit area) at surface, \u00bc depth, and \u00bd depth, and FIG. 5B shows the effects of initial free oxygen content and cooling rate on inclusion distribution. Distribution is uniform when the value for Particle Density Variation (PDV) is near 0. Positive PDV values indicate aggregation of inclusions toward the surface; negative values indicate aggregation toward the center.",
                                "Samples S1 and S4 were both subjected to rapid cooling. Normally, such rapid cooling would inhibit excess segregation of oxygen in the center, but the oxygen content in S1, which was higher than in any other sample, actually negated this inhibition. Consequently, S1 had the greatest PDV; that is, the density of inclusions in the center (\u00bd depth) was much higher than in the other two zones (e.g., as shown in FIG. 5A).",
                                "In S3, which had the lowest oxygen content and the slowest cooling rate, the PDV was almost as high as in S1, but for the opposite reason. Where oxygen content dominated in S1, resulting in oxide concentration at \u00bd depth, cooling rate dominated in S3, resulting in oxide concentration at surface. Consequently, neither S1 nor S3 produced even oxide distribution.",
                                "In both S2 and S4, the PDV was near zero (indicating an even distribution of oxides), but there is an important distinction to be made. Although both samples had similar oxygen content, the cooling rate of S4 was 4 times that of S2, so fast that the sample solidified within one second. The greater degree of undercooling that accompanied this rapid rate resulted in supersaturation, thus precipitating the simultaneous formation of a large number of very small oxides that were immediately trapped in the advancing solid/liquid interface. The result was an exceptionally high density of minuscule inclusions within a narrow size range. By contrast, the solid/liquid interface in S2, with its mediocre cooling rate, advanced much less rapidly, leaving time for some inclusions to grow larger than others. This resulted in a wide variety of sizes in S2, albeit with the same PDV as S4.",
                                "Our low-carbon steel samples contained several morphologies: PF, Q-PF, martensite-like ferrite (MF), and AF. Of these morphologies, strength and hardness are usually highest and higher in steels containing MF and AF, respectively.",
                                "Oxide inclusions containing Ti are known to act as nucleation sites for AF. The volume % of AF varies depending on the number and size of those inclusions. The aim of this study is to determine the minimum number and optimum size necessary to achieve a consistently high volume % of AF in as-cast steel.",
                                "Using SEM, variations in microstructure along the cross-section from surface to center in order were examined to compare the four samples with respect to distribution of inclusions and morphology of microstructure.",
                                "FIGS. 6A, 6B, 6C, 6D, 6E, 6F, 6G, 6H, 6I, 6J. 6K, and 6L are SEM images at different sites of the four samples. Samples S1-S3 contained no desirable phases for high hardness, but instead contained mainly either PF (e.g., in S2, as shown in FIGS. 6A, 6B, and 6C), or Q-PF (e.g., for S2 and S3, as shown in FIGS. 6D to 6I).",
                                "As shown in FIGS. 6A to L, typical microstructure at surface, at \u00bc depth, and at \u00bd depth of all four samples. Acicular Ferrite (AF) nucleates on inclusions and has high angle grain boundaries, giving it high hardness. Martensite-like ferrite (MF) are other types of ultrafine grains with microstructure similar to that of martensite, which is known to be valuable for high hardness. Polygonal Ferrite (PF) and Quasi-Polygonal Ferrite (Q-PF) rank far below AF in hardness. As shown in FIGS. 6A to 6C, in S1 PF grains are 70 \u03bcm wide at the surface, 67 \u03bcm at \u00bc depth, and 69 \u03bcm at \u00bd depth. As shown in FIGS. 6D to 6I, in S2 and S3 Q-PF grains are less than 30 \u03bcm in all three zones. As shown in FIGS. 6J to 6L, in S4 ultrafine AF and MF (0.5-1 \u03bcm wide) predominate at the surface, and small Q-PF grains (less than 30 \u03bcm) in the other two zones.",
                                "In S4, two kinds of microstructure were observed, one fine and one coarse. Because of the coupling effect of initial free oxygen content (i.e., 38 ppm) and cooling rate (i.e., 2500 K/s), maximum refinement was achieved between 0 and 200 \u03bcm from the surface. The fine grains (0.5-1 \u03bcm wide), which occurred only near the surface, were composed of a high volume % of AF and paralleled MF (e.g., as shown in FIG. 6J). Coarser grains, which occurred mainly in the other two zones (\u00bc and \u00bd), were composed mainly of Q-PF (e.g., as shown in FIGS. 6K and 6L).",
                                "In some embodiments, PF and Q-PF nucleate mainly on austenite grain boundaries, while AF nucleates mainly on Ti-containing oxide inclusions within grains. The fact that only PF and Q-PF were found in S1 and S2 indicates that the inclusions present in those samples did not contribute to the refinement of the microstructure (e.g., as shown in FIGS. 6A to 6F).",
                                "FIGS. 7A, 7B, 7C, and 7D are charts illustrating Energy Dispersive X-Ray Spectroscopy (EDS) of the four samples, and insets showing inclusions. This is because the inclusions in those samples were Mn\u2014Si\u2014O oxides rather than Ti-containing oxides (e.g., as shown in FIGS. 7A and 7B). Although Ti-containing oxides were detected in both S3 and S4 (e.g., as shown in FIGS. 7C and 7D), an appreciable volume % of AF occurred only in S4. Without being bound by theory, only in S4 did the number and size of Ti-containing oxides pass the critical threshold for the formation of AF. As shown in FIGS. 7A to 7D, morphology and chemical composition of typical inclusions observed in the four samples is shown: S1, Si\u2014Mn\u2014O (FIG. 7A); S2, Si\u2014Mn\u2014O (FIG. 7B); S3, Ti\u2014Mn\u2014O (FIG. 7C); S4, Ti\u2014Si\u2014Mn\u2014O\u2014S(FIG. 7D). The black dots in circles are the inclusions. The composition was analyzed by EDS.",
                                "FIG. 8A is a TEM image of a composite inclusion of one of the four samples. FIGS. 8B, 8C, 8D, 8E, and 8F are selected area diffraction pattern (SADP) images of selected areas from the sample of FIG. 8A. FIGS. 8G, 8H, 8I, 8J, 8K, and 8L are images showing EDS mapping analyzing of the inclusion of FIG. 8A.",
