Repository: boschresearch/Pap2Pat

# Pap2Pat Dataset

### File Schema

Every directory in `data` corresponds to one patent-paper pair and contains the full texts of both patent and paper, as well as the patent outlines. We include all information in JSON for programmatic parsing and Markdown for manual inspection.

```yaml
data/:
    paper_id-patent_id/:
        # Nested JSON format
        patent.json: JSON file containing patent metadata and full-text, as well as all outlines
        paper.json: JSON file containing paper metadata and full-text
        # Markdown format
        patent.md: patent full-text formatted in markdown
        paper.md: paper full-text formatted in markdown

File: Pap2Pat/data/W3049175092-US20220406508/patent.json (part 1 of 3)
{
    "id": "US20220406508",
    "authors": [
        "Gong Chen",
        "Kai Liu",
        "Andreas Schmid"
    ],
    "title": "Large Dzyaloshinskii \u2013 Moriya Interaction and Perpendicular Magnetic Anisotropy Induced by Chemisorbed Species on Ferromagnets",
    "date": "2020-08-13 00:00:00",
    "abstract": "Embodiments may provide the realization of strong Dzyaloshinskii-Moriya Interaction (DMI) and perpendicular magnetic anisotropy (PMA) induced by chemisorbed species on a ferromagnetic layer. For example, in an embodiment, an apparatus for generating a Dzyaloshinskii-Moriya interaction may comprise a ferromagnet comprising a single layer or multi-layers of materials made of metal, oxide or other types of magnetic films, and a substance chemisorbed on a surface of the ferromagnet to induce the Dzyaloshinskii-Moriya interaction or the perpendicular magnetic anisotropy at the interface between chemisorbed species and ferromagnet. These induced effects may be used to manipulate spin textures such as switching of domain wall chirality and writing/deleting of magnetic skyrmions, which are relevant for spintronics, magneto-ionics as well as gas sensing.",
    "sections": [
        {
            "title": "DESCRIPTION",
            "paragraphs": [],
            "subsections": [
                {
                    "title": "BACKGROUND",
                    "paragraphs": [
                        "The present invention relates to the realization of a strong Dzyaloshinskii-Moriya Interaction (DMI) and perpendicular magnetic anisotropy (PMA) induced by chemisorbed species on a ferromagnetic layer.",
                        "The Dzyaloshinskii-Moriya interaction (DMI) is a spin-spin interaction that has finite values only in systems lacking inversion symmetry. Dzyaloshinskii proposed that the combination of low symmetry and spin-orbit coupling gives rise to an antisymmetric exchange interaction, and Moriya introduced how to calculate the antisymmetric exchange interaction for localized magnetic systems in a microscopic model. This picture was later used to successfully explain helical spin order as well as skyrmion lattices in MnSi and FeGe crystals lacking inversion symmetry. In addition, Fert and Levy proposed a DMI mechanism that involves magnetic and non-magnetic sites in spin glasses, which was extended to thin film surfaces and interfaces where inversion symmetry breaks along the surface normal direction.",
                        "This DMI mechanism may be invoked to explain the stability of preferred chirality in a large variety of systems featuring non-collinear spin textures, such as spin spirals, skyrmions or chiral domain walls (DWs). Its energy term \u2212Dij\u00b7(Si\u00d7Sj) indicates that the sign of the DMI vector Dij determines the chirality of spin textures, i.e. being right- or left-handed, and the interplay between the magnitude of DMI and other magnetic interactions influences the size of spin textures. Intensive experimental and theoretical efforts have been made to explore the material dependence of the interfacial DMI and to exploit the flexibility of interface choices and stacking orders to enhance the effective DMI, with the goal of optimizing thin film and multilayer systems for the design of spin-orbitronic devices based on chiral spin textures.",
                        "Experimentally, most work on interfacial DMI systems has focused on magnetic layers adjacent to heavy metals, such as hafnium, tantalum, tungsten, iridium, platinum, palladium or ruthenium, where large differences of the DMI magnitude among those elements were attributed to the distinct degree of hybridization between 5d and 3d orbitals near the Fermi level. On the other hand, it is fundamentally interesting to explore effects of elements with low atomic number on the DMI. For instance, a significant magnitude of the DMI was observed at the Co/graphene interface and was attributed to the Rashba effect. The DMI at the Fe/oxygen interface has also been theoretically predicted. However, experimental measurement of the oxygen induced DMI remains unclear, partly due to the necessity of ultrahigh vacuum environment, which is not compatible with some commonly used approaches to quantify the DMI.",
                        "Accordingly, a need arises for improved techniques for the realization of strong Dzyaloshinskii-Moriya Interaction (DMI) and perpendicular magnetic anisotropy (PMA) induced by chemisorbed species on a ferromagnetic layer."
                    ],
                    "subsections": [],
                    "outline_long": [
                        "introduce Dzyaloshinskii-Moriya interaction",
                        "explain DMI mechanism",
                        "discuss experimental efforts",
                        "highlight limitations of current approaches",
                        "identify need for improved techniques"
                    ],
                    "num_characters": 2969,
                    "outline_medium": [
                        "introduce Dzyaloshinskii-Moriya interaction",
                        "discuss limitations of current DMI systems"
                    ],
                    "outline_short": [
                        "introduce Dzyaloshinskii-Moriya interaction"
                    ]
                },
                {
                    "title": "SUMMARY",
                    "paragraphs": [
                        "Embodiments may provide the realization of strong Dzyaloshinskii-Moriya Interaction (DMI) and perpendicular magnetic anisotropy (PMA) induced by chemisorbed species on a ferromagnetic layer. In the case of chemisorbed oxygen on ferromagnets, the sign of this DMI and its surprisingly large magnitude\u2014despite the low atomic number of oxygen\u2014are derived by examining the oxygen coverage dependent evolution of domain wall chirality. The oxygen induced DMI may be greater than the DMI induced at interfaces with many transition metals; it is sufficiently large to enable, e.g., the tailoring of skyrmion's winding number via oxygen chemisorption. This result extends the understanding of the DMI and supports chemisorption related design of spin-orbitronics devices.",
                        "For example, in an embodiment, an apparatus for generating a Dzyaloshinskii-Moriya interaction may comprise a ferromagnet comprising a single layer or multi-layers of materials made of metal, oxide or other types of magnetic films, and a substance chemisorbed on a surface of the ferromagnet to induce the Dzyaloshinskii-Moriya interaction at the interface between chemisorbed species and ferromagnet.",
                        "In embodiments, the Dzyaloshinskii-Moriya interaction may be controlled based on a thickness of at least one layer of metal. The Dzyaloshinskii-Moriya interaction may be controlled based on a substance chemisorbed on the surface of the ferromagnet. The Dzyaloshinskii-Moriya interaction may be controlled based on a thickness of the substance chemisorbed on the surface of the ferromagnet. The layers may be selected from transition metals, alkali metals, and lanthanides, including but not limited to Manganese, Iron, Cobalt, Nickel, Molybdenum, Ruthenium, Rhodium, Palladium, Cesium, Hafnium, Tantalum, Tungsten, Rhenium, Iridium, Platinum, Gadolinium, Terbium, Dysprosium, Holmium, and their alloys, or selected from a group of other non-metallic materials, including but not limited to ferrites, garnets, rare-earth oxides, Heusler alloys, CrO2, graphene, CrI3, and Cr2Ge2Te6. The substance may be selected from a group of substances comprising O2, H2, N2, F2, NH3, H2O, CH3, CH4, CO, CO2, fullerene (C60 and C70), bathocuproine (BCP), Tris(8-hydroxyquinoline)aluminum(III), and their ionic species such as O2\u2212, H+, N3\u2212, F\u2212 and OH\u2212. The Dzyaloshinskii-Moriya interaction may be controlled so as to generate a skyrmion by changing a coverage of the chemisorbed substance. The substance coverage thickness may be in a range of about 0 to 100 nm.",
                        "In an embodiment, an apparatus for generating a Dzyaloshinskii-Moriya interaction may comprise a ferromagnet comprising Ni/Co/Pd/W multilayers or Ni/Co/W/Pd multilayers, and a substance chemisorbed on a surface Ni layer of the ferromagnet to induce the Dzyaloshinskii-Moriya interaction at the interface between the chemisorbed substance and ferromagnet, wherein the Dzyaloshinskii-Moriya interaction is controlled based on a thickness of a Pd layer or W layer.",
                        "In embodiments, the Dzyaloshinskii-Moriya interaction may be controlled based on the substance chemisorbed on the surface of the ferromagnet. The Dzyaloshinskii-Moriya interaction may be controlled based on a thickness of the substance chemisorbed on the surface of the ferromagnet. The substance may be selected from a group of substances comprising O2, H2, N2, F2, NH3, H2O, CH3, CH4, CO, CO2, fullerene (C60 and C70), bathocuproine, Tris(8-hydroxyquinoline)aluminum(III), and their ionic species such as O2\u2212, H+, N3\u2212, F\u2212 and OH\u2212. The Dzyaloshinskii-Moriya interaction may be controlled so as to generate a skyrmion by introducing chemisorbed oxygen on top of ferromagnetic layers. A coverage of the oxygen coverage may determine the strength of the Dzyaloshinskii-Moriya interaction. The oxygen coverage thickness is in a range of about 0 to 100 nm.",
                        "In an embodiment, an apparatus for generating a perpendicular magnetic anisotropy may comprise a substance chemisorbed on a surface of a ferromagnet to induce perpendicular magnetic anisotropy at an interface between the chemisorbed substance and the ferromagnet.",
                        "In embodiments, the perpendicular magnetic anisotropy may be controlled based on a substance chemisorbed on the surface of the ferromagnet. The perpendicular magnetic anisotropy may be controlled based on a thickness of substance chemisorbed on the surface of the ferromagnet. The substance chemisorbed on the surface of the ferromagnet may further induce a Dzyaloshinskii-Moriya interaction at an interface between chemisorbed substance and the ferromagnet. The substance may be selected from a group of substances comprising bathocuproine, Tris(8-hydroxyquinoline)aluminum(III), and fullerene (C60 and C70).",
                        "In an embodiment, a method for generating a Dzyaloshinskii-Moriya interaction may comprise providing a ferromagnet comprising a single layer or multi-layers of materials made of metal, oxide or other types of magnetic films, and chemisorbing a substance on a surface of the ferromagnet to induce the Dzyaloshinskii-Moriya interaction at the interface between chemisorbed species and ferromagnet.",
                        "In embodiments, the method may further comprise controlling the Dzyaloshinskii-Moriya interaction based on a thickness of at least one layer of film. The method may further comprise controlling the Dzyaloshinskii-Moriya interaction based on a substance chemisorbed on the surface of the ferromagnet. The method may further comprise controlling the Dzyaloshinskii-Moriya interaction based on a thickness of the substance chemisorbed on the surface of the ferromagnet. The layers of the ferromagnet stack may be selected from transition metals, alkali metals, and lanthanides, including but not limited to Manganese, Iron, Cobalt, Nickel, Molybdenum, Ruthenium, Rhodium, Palladium, Cesium, Hafnium, Tantalum, Tungsten, Rhenium, Iridium, Platinum, Gadolinium, Terbium, Dysprosium, Holmium, and their alloys, or selected from a group of other non-metallic materials, including but not limited to ferrites, garnets, rare-earth oxides, Heusler alloys, CrO2, graphene, CrI3, and Cr2Ge2Te6. The substance may be selected from a group of substances comprising O2, H2, N2, F2, NH3, H2O, CH3, CH4, CO, CO2, fullerene (C60 and C70), bathocuproine, Tris(8-hydroxyquinoline)aluminum(III), and their ionic species such as O2\u2212, H+, N3\u2212, F\u2212 and OH\u2212. The method may further comprise controlling the Dzyaloshinskii-Moriya interaction so as to generate a skyrmion by changing a coverage of the chemisorbed substance. The substance coverage thickness may be in a range of about 0 to 100 nm.",
                        "In an embodiment, a method for generating a Dzyaloshinskii-Moriya interaction may comprise providing a ferromagnet comprising Ni/Co/Pd/W multilayers or Ni/Co/W/Pd multilayers, chemisorbing a substance on a surface Ni layer of the ferromagnet to induce the Dzyaloshinskii-Moriya interaction at the interface between the chemisorbed substance and ferromagnet, and controlling the Dzyaloshinskii-Moriya interaction based on a thickness of a Pd layer or W layer.",
                        "In embodiments, the method may further comprise controlling the Dzyaloshinskii-Moriya interaction based on the substance chemisorbed on the surface of the ferromagnet. The method may further comprise controlling the Dzyaloshinskii-Moriya interaction based on a thickness of the substance chemisorbed on the surface of the ferromagnet. The substance may be selected from a group of substances comprising O2, H2, N2, F2, NH3, H2O, CH3, CH4, CO, CO2, fullerene (C60 and C70), bathocuproine, Tris(8-hydroxyquinoline)aluminum(III), and their ionic species such as O2\u2212, H+, N3\u2212, F\u2212 and OH\u2212. The method may further comprise controlling the Dzyaloshinskii-Moriya interaction so as to generate a skyrmion by introducing chemisorbed oxygen on top of ferromagnetic layers. A coverage of the oxygen coverage may determine the strength of the Dzyaloshinskii-Moriya interaction. The oxygen coverage thickness may be in a range of about 0 to 100 nm.",
                        "In an embodiment, a method for generating a perpendicular magnetic anisotropy may comprise chemisorbing a substance on a surface of a ferromagnet to induce perpendicular magnetic anisotropy at an interface between the chemisorbed substance and the ferromagnet.",
                        "In embodiments, the method may further comprise controlling the perpendicular magnetic anisotropy based on a substance chemisorbed on the surface of the ferromagnet. The method may further comprise controlling the perpendicular magnetic anisotropy based on a thickness of substance chemisorbed on the surface of the ferromagnet. The substance chemisorbed on the surface of the ferromagnet may further induce a Dzyaloshinskii-Moriya interaction at an interface between chemisorbed substance and the ferromagnet. The substance may be selected from a group of substance comprising bathocuproine, Tris(8-hydroxyquinoline)aluminum(III), and fullerene (C60 and C70)."
                    ],
                    "subsections": [],
                    "outline_long": [
                        "introduce embodiments",
                        "describe oxygen-induced DMI",
                        "explain oxygen coverage dependent evolution",
                        "discuss DMI magnitude",
                        "describe apparatus for generating DMI",
                        "specify ferromagnet materials",
                        "specify substance chemisorbed on surface",
                        "control DMI based on metal layer thickness",
                        "control DMI based on substance chemisorbed",
                        "control DMI based on substance thickness",
                        "generate skyrmion by changing coverage",
                        "describe specific apparatus embodiment",
                        "control DMI based on Pd or W layer thickness",
                        "introduce perpendicular magnetic anisotropy",
                        "control PMA based on substance chemisorbed",
                        "control PMA based on substance thickness",
                        "describe method for generating PMA"
                    ],
                    "num_characters": 8896,
                    "outline_medium": [
                        "introduce strong DMI and PMA realization",
                        "describe oxygen induced DMI",
                        "propose apparatus for generating DMI",
                        "describe controlling DMI based on metal layer thickness",
                        "describe controlling DMI based on chemisorbed substance",
                        "describe controlling DMI based on substance thickness",
                        "propose apparatus for generating PMA",
                        "describe controlling PMA based on chemisorbed substance"
                    ],
                    "outline_short": [
                        "summarize DMI and PMA realization",
                        "describe oxygen induced DMI",
                        "outline apparatus for generating DMI",
                        "outline method for generating DMI"
                    ]
                },
                {
                    "title": "DETAILED DESCRIPTION",
                    "paragraphs": [
                        "Embodiments may provide the realization of large DMI and perpendicular magnetic anisotropy (PMA) induced by chemisorbed species on ferromagnets. A case in point is the large DMI induced by chemisorbed oxygen on Ni/Co/Pd/W(110) multilayers, which we measured using spin-polarized low energy electron microscopy (SPLEEM). We monitor the oxygen coverage dO dependent evolution of DW chirality in perpendicularly magnetized Ni/Co films on Pd/W(110), where the effective DMI can be tuned by precisely controlling the Pd spacer layer thickness dPd. We find that the chemisorbed oxygen can switch the DW chirality when the effective DMI of the bare (oxygen-free) Ni/Co/Pd/W(110) multilayer is Pd-like (left-handed) as a result of a relatively thick Pd spacer layer, but chemisorbed oxygen cannot switch the DW chirality when the Pd spacer layer is thinner and the effective DMI of the bare multilayer is tungsten-like (right-handed). A systematic measurement of the chirality in dPd-dO space allows us to quantify the DMI induced by chemisorbed oxygen. We find that the magnitude of the chemisorbed oxygen induced DMI is comparable to those induced at ferromagnet/heavy metal interfaces\u2014despite the low atomic number of oxygen. We demonstrate that this oxygen induced DMI is sufficiently strong to tailor the topology of a magnetic bubble domain from a topologically trivial bubble to a skyrmion with topological charge 1.",
                        "Most notably, the observed large magnitude of the DMI induced by oxygen may be useful for the development of applications in the field of spintronics. Our results also highlight a strength of this experimental approach. Using the tunability of the DMI at the buried Pd/W interface allows precise quantification of the previously unknown DMI that is induced when another element\u2014in this case oxygen\u2014is chemisorbed on top of the multilayer. This approach may be a versatile method to measure unknown values of DMI induced at interfaces with other elements. For instance, chemisorption of many gases, such as H2, N2, F2, NH3, H2O, CH3, CH4, CO, CO2, or organic molecules such as bathocuproine or Tris(8-hydroxyquinoline)aluminum(III), occur on Ni(111) surface. In this work we also introduce the observation of induced DMI by chemisorbed hydrogen and bathocuproine.",
                        "A Tuneable Platform for Measuring Unknown DMI Contributions",
                        "One of the approaches to quantify the DMI in a layered system is to measure the DW spin texture as a function of layer thickness, where the sign and magnitude of the DMI can be determined by measuring the critical thickness where DW texture transitions from chiral N\u00e9el- to achiral Bloch textures. This can be done, e.g., by using SPLEEM or scanning electron microscopy with polarization analysis. If the addition of a new interface with unknown DMI to a layered system with well-understood DMI is found to switch the handedness of DWs, then the unknown DMI of the new interface can be measured in this way; for example the observation of right-handed chirality in Co/Ru(0001) and left-handed chirality in graphene/Co/Ru(0001) allowed unambiguous determination of left-handed DMI at the graphene/Co interface. The aim to generalize this experimental method motivates the development of DMI-tuneable platforms that combine pairs of buried interfaces with opposite DMI to provide magnetic surfaces with either left- or right-handed DW chirality, so that the sign of an unknown DMI at any new interfaces added to the structure can be unambiguously revealed.",
                        "In embodiments, tungsten and palladium may be chosen because they provide opposite DMI and because growth of Pd on W(110) results in high quality epitaxial films. The strong LEEM image intensity oscillations associated with the layer-by-layer growth allow the precise determination of the Pd film thickness, which permits the fine tuning of the effective DMI of the Pd/W system. Ni/Co bilayers grown on top provide perpendicular magnetic anisotropy, which allows the observation of DW chirality.",
                        "FIG. 1 shows the Pd thickness dependent switching of the DW chirality in Ni/Co/Pd/W(110) multilayers, providing the capability for tuning DMI in a Pd/W(110) system. In FIG. 1, examples of compound SPLEEM images 102, 106, 110 of Ni/Co/Pd/W(110) are shown with a scale bar of 2 \u03bcm. The arrows indicate the in-plane magnetization direction in the domain wall. For a more quantitative analysis, we measure domain wall chirality in a statistically significant number of image pixels along the domain wall center-line. Defining the parameter \u03b1 as the angle between the domain wall normal direction n and the magnetization vector m at each point along the domain wall center-line (see inset in 104), histograms of this angle \u03b1 measured from SPLEEM images represent the statistics of domain wall chirality. Histograms 104, 108, 112 of the angle \u03b1 between DW magnetization m and DW normal vector n, measured pixel-by-pixel along DW centreline, show the evolution of chirality from right-handed N\u00e9el-type chirality (104, single peak near 180\u00b0), achiral N\u00e9el-type chirality (108, two peaks near 0\u00b0 and 180\u00b0) to left-handed N\u00e9el-type chirality (112, single peak near 0\u00b0). Further, dPd dependent N\u00e9el-type chirality 114 is shown.",
                        "In the compound SPLEEM images 102, 106, 110, grey/black regions represent the down/up magnetization of the perpendicular magnetized domains, respectively, and colored boundaries show DW magnetization orientation according to the color wheel shown in the inset in panel 104. The histograms 104, 108, 112 of the angle \u03b1 between DW magnetization m and DW normal direction n, as defined in the inset in 102, show the statistics of DW chirality. The single prominent peak in the histogram of \u03b1 in the case of Pd thickness dPd=2.10 monolayer (ML), see 104, indicates left-handed DW chirality; the presence of two prominent peaks in the DW magnetization histogram at dPd=2.46 ML shown in 108 indicates achiral DW texture with left- and right-handed DW sections; and the single peak in the histogram shown in 112 indicates left-handedness of DW spin texture at dPd=2.90 ML, as the Pd-like DMI dominates the system at larger Pd thickness.",
                        "Examining Chemisorbed Oxygen Induced DW Chirality",
                        "Ni(111) is a well suited surface to study the role of oxygen on the DMI as the phase diagram of oxygen chemisorbed on Ni(111) is well understood from literature, showing that two-dimensional ONi(111) adsorbate layers can be realized in the range of 0-0.5 ML oxygen with respect to the planar atomic density of Ni(111). As a function of coverage, two long-range ordered structures can form: a p(2\u00d72) phase at saturation coverage of \u00bc ML, and a (\u221a{square root over (3)}\u00d7\u221a{square root over (3)})R30\u00b0 phase at saturation coverage of \u2153 ML. In this work we focus on room temperature oxygen adsorption in the coverage regime up to 0.29 ML, where no formation of NiO is observed (see Methods).",
                        "The presence of adsorbed oxygen on Ni/Co/Pd/W(110) samples favors right-handed chirality. This is unambiguously demonstrated by utilizing the tuneability of the DMI in this multilayer, where the chirality of the magnetic layer can be adjusted from left-handed to achiral to right-handed, as a function of the thickness of the Pd spacer.",
                        "FIG. 2 illustrates an example of chemisorbed oxygen dependent chirality evolution. In this example, compound SPLEEM images 202-212 show O/Ni(1 ML)/Co(3 ML)/Pd(2.76 ML)/W(110), with oxygen coverages labelled for each image. The scale bar is 2 \u03bcm. White arrows indicate the in-plane magnetization direction in the domain wall. FIG. 2 includes an oxygen coverage dependent histogram 214 of angle \u03b1 between DW magnetization m and DW normal vector n, measured from panels 202-212, showing the evolution of chirality from left-handed N\u00e9el type to right-handed N\u00e9el type. FIG. 2 further shows an illustration 216 of the oxygen coverage dependent evolution of N\u00e9el-type chirality for different Pd thicknesses.",
                        "In the O-coverage dependent magnetization images 202-212, at dPd=2.76 ML, the a histogram derived from each image shows that the chirality evolves from left-handed at dO=0.12 ML to achiral near dO=0.19 ML, and to right-handed chirality at dO=0.22 ML. This trend can also be seen in samples with other Pd thickness, as shown in illustration 216: for Pd layer thickness dPd=2.46 ML the achiral state with essentially vanishing DMI occurs with the pristine Ni(111) surface and, as oxygen coverage is introduced, chirality gradually evolves to right-handedness at dO=0.22 ML. The left-to-righthanded chirality switch occurs at progressively larger O coverage as dPd is increased, as shown in 216 for dPd=2.60 ML, dPd=2.76 ML, dPd=2.83 ML. This is because the effective left-handed DMI increases with the Pd layer thickness and more O coverage is required to provide the balancing right-handed DMI.",
                        "Quantifying Chemisorbed Oxygen Induced DMI",
                        "Summarizing oxygen coverage dependent chirality at each Pd thickness in FIG. 2 at 216, the phase diagram of magnetic chirality in dO-dPd space is shown in FIG. 3, at 302, where the achiral state is shown as the boundary between left-handed N\u00e9el DW texture 310 and right-handed N\u00e9el texture 312. Obtaining the slope of the boundary provides an opportunity to compare the Pd-induced DMI at the Co/Pd interface and that of the chemisorbed oxygen-induced DMI at the oxygen/Ni interface. Noting that the achiral state indicates zero effective DMI, we can for instance compare two achiral states at dPd=2.46 ML, dO=0 ML and at dPd=2.83 ML, dO=0.24 ML (see squares in the phase diagram): this indicates that the magnitude of the DMI change induced by a change in Pd layer thickness of \u0394dPd=0.37 ML is effectively equal to the DMI change induced by a change in oxygen coverage of \u0394dO=0.24 ML at the oxygen/Ni interface, suggesting that the strength of the DMI at the oxygen/Ni interface is substantial.",
                        "FIG. 3 illustrates an example of quantification of oxygen chemisorption-induced DMI. A phase diagram 302 of chirality in dPd-dO space is shown. Dependence of wall texture transition points permit determination of the oxygen-induced DMI by comparing with Pd thickness-induced DMI variation. A histogram 304 is shown of angle \u03b1 in [3Ni/1Co]2/3Ni/2Co/3.46Pd/W(110) multilayer (upper plot) with a single peaks near 0\u00b0, and histogram of angle \u03b1 in [3Ni/1Co]4/3Ni/2Co/3.46Pd/W(110) multilayer (lower plot) with double peaks at \u02dc\u221290\u00b0 and \u02dc+90\u00b0. Modelling the film thickness dependence of this chirality transition allows the determination of the DMI strength of the system [as described by Yang, Chen, et al. Nature Materials. 17, 605-609 (2018)]. The summarized magnitude of the DM vector at Ni/[non-magnetic material] interfaces 306 and Co/[non-magnetic material] interfaces 308 are shown, all extracted by the same approach used herein.",
                        "In the following we discuss how to quantitatively extract the strengths of these DMI contributions. We start by measuring the DMI in [Ni/Co]n/Pd/W(110) with dPd=3.46 ML, which is 1 ML thicker than the zero-DMI case of dPd (2.46 ML). This measurement is based on observing DW configurations as a function of the thickness of the magnetic layer. The approach is to measure the DMI by tracking the competition between the interfacial DMI, which favours chiral N\u00e9el walls, and the dipolar interaction, which favours Bloch walls. Thus, one can indirectly estimate the DMI strength by calculating the dipolar energy penalty of N\u00e9el walls at the experimentally measured thickness of the magnetic film at which the N\u00e9el/Bloch DW texture transition occurs. In [Ni/Co]n/3.46 ML Pd/W(110) multilayers we find that this transition occurs between the thicknesses of n=3 and n=5 [Ni/Co] repeats, where the DWs are chiral N\u00e9el-type in the thinner Ni/Co multilayer and achiral Bloch-type in the thicker Ni/Co multilayer (304). Micromagnetic computation of the dipolar energy difference between N\u00e9el and Bloch DWs at this critical thickness yields an estimate of the effective DMI of 0.41\u00b10.17 meV/atom in [Ni/Co]n/3.46 ML Pd/W(110) (as described by Yang, Chen, et al.). Taking into account that the effective DMI contribution from the upper [Ni/Co] repeats of the multilayers vanishes due to inversion symmetry, this estimated DMI value is attributed to the interface between the Co layer and the 3.46 ML Pd/W(110) film. Using the same approach, we further measured the DMI at the Co interface with bulk Pd in the [Ni/Co]n/Pd(111) system, finding DCo/Pd=1.44\u00b10.15 meV/atom. These results show that the bulk Pd induced DMI is much larger than the DMI variation induced by a small Pd thickness change in the Co/Pd/W(110) system, similar to the smooth thickness dependence observed in another heavy-metal induced DMI system. Consequently, for sub-monolayer variations of the Pd layer thickness we can approximate that the DMI varies linearly with Pd thickness. Under this approximation, the DMI change induced by a Pd layer thickness variation of \u0394dPd=0.37 ML is about 37% of the DMI change induced by a Pd layer thickness variation of \u0394dPd=1 ML which, as described above, amounts to 0.41\u00b10.17 meV/atom. As our experiments show that the DMI variation induced by \u0394dPd=0.37 ML equals that induced by adding 0.24 ML oxygen onto the Ni surface, these measurements allow an estimate of the DMI at Ni/oxygen as",
                        "\\({\\left( {0.41 \\pm 0.17} \\right) \\times \\frac{0.37}{0.24}} = {0.63 \\pm {0.26{meV}}}\\)",
                        "/atom for 1 ML of oxygen coverage.",
                        "It is interesting to compare this value of the oxygen-induced DMI on this Ni surface to a number to other DMI values as summarized at 306 and 308. Here we compare only measurements derived using the same experimental approach, as described in Chen et al. and Jiang et al., in order to avoid possible variations associated with potential systematic biases due to the use of different methods. Comparing to another light element, the DMI at the oxygen/Ni interface is approximately four times larger than that at the graphene/Co interface, where Dgraphene/Co=0.16\u00b10.05 meV/atom. The chemisorbed oxygen induced DMI is comparable to the DMI induced at interfaces with many transition metals. For interfaces with Ni (306) DNi/Pt=1.05\u00b10.18 meV/atom, DNi/Ir=0.12\u00b10.04 meV/atom , DNi/W\u22480.24 meV/atom, and DNi/Cu+Fe/Ni=0.15\u00b10.02 meV/atom. For interfaces with Co (308): DCo/Ir=0.36\u00b10.08 meV/atom, DCo/Ru=0.05\u00b10.01 meV/atom, and DCo/Pd=1.44\u00b10.15 meV/atom as measured in this work.",
                        "Tailoring Chirality of Spin Textures Via Oxygen",
                        "The large DMI induced by oxygen opens up new possibilities for designing chiral spin textures without using heavy metals. In the following we demonstrate experimentally that chemisorbed oxygen can be used to tailor the spin texture of a magnetic bubble.",
                        "FIG. 4 illustrates examples of manipulation of chirality of a magnetic bubble and domain wall of a magnetic skyrmion by oxygen. Compound SPLEEM images in FIG. 4 (402-412) highlight DW structures in a down-magnetized magnetic bubble with uniaxial anisotropy at various oxygen coverages in a Ni(1 ML)/Co(3 ML)/Pd(2.6 ML)/W(110) sample, where a complete chirality transition from left-handed (402) to achiral (408) to right-handed (412) is observed. Note that the deformation of the bubble shape is due to the oxygen-induced change of perpendicular magnetic anisotropy. To demonstrate the role of oxygen-induced DMI on regular skyrmions, we also performed experiments on oxygen-assisted skyrmion evolution in the isotropic [Co/Ni]3/Cu(111) system, without any uniaxial anisotropy. The skyrmion shown at 414 is a left-handed hedgehog type. With increasing oxygen coverage (0.12- and 0.21-ML oxygen at 416 and 418, respectively), the skyrmion gradually evolves to the Bloch-type. Note that the Bloch-type chirality is not defined by the interfacial DMI. These results represent a new approach to tailor the inner structure of magnetic bubbles or skyrmions, which may influence the stability and dynamic properties of the initial bubble domain, due to possible changes of topological number or DW-type dependent current-induced dynamics.",
                        "Note that the DMI of oxygen adsorbed on top of Ni favors right-handed DW textures, which is the same handedness as Pt/Ni and Pd/Ni, suggesting that earth-abundant oxygen could potentially be used as an alternative to replace those rare noble metals in device applications. The large magnitude of the DMI at the oxygen/Ni interface may be sufficient to stabilize magnetic chirality in a few nm thick magnetic films, for instance, the chirality in typical perpendicular magnetic anisotropy multilayers [Co1mL/Ni2ML]n might be stabilized up to n=5 (roughly 3 nm thick). While the physical origin of the large magnitude of the oxygen induced DMI is an open question, it is plausible that it may be linked to the charge transfer at the oxygen/metal interface, which suggests that some other light elements may also induce significant DMI.",
                        "Reversible Chemisorption/Desorption of Hydrogen on Ni(111) and Co(0001) Surfaces",
                        "Measuring the work function on solid surfaces has been widely used to quantitatively understand hydrogen chemisorption. The work function shift \u0394\u03c6 upon hydrogen chemisorption on Ni(111) and Co(0001) allows the determination of the hydrogen coverage. FIG. 5 illustrates an example of room temperature observation of reversible chemisorption/desorption of atomic hydrogen on metal surfaces. An example of LEEM IV spectra on bare 1 ML Ni/3 ML Co (initial) and the same surface before/after the hydrogen exposure is shown in 502. Measuring the energy at which the reflectivity drops allows quantification of the work function. Examples of work function response on the surface of metals during the presence/absence of hydrogen at room temperature are shown at 504, 506, 508. Red(\u25b4)/black(\u25be) triangles indicate the on/off control of the hydrogen leak valve. At 504, an example with 6 ML Ni is shown. At 506, an example with 6 ML Co is shown. At 508, an example with 1 ML Ni/3 ML Co is shown. An example of a work function response of 1 ML Ni/3 ML Co at \u02dc90\u00b0 C. is shown at 510, indicating \u02dc90% chemisorption/desorption ratio.",
                        "The LEEM is a powerful tool to measure the work function of material surfaces by fitting LEEM IV curves (502). We observed a work function increase of \u0394\u03c6\u2248120 meV on a (111) oriented Ni film upon 0.9 Langmuir (L) hydrogen exposure (180 seconds at 5\u00d710\u22129 torr) at room temperature (502). This significant work function shift is in excellent agreement with prior work, where a shift of \u0394\u03c6\u2248135 meV was reported to occur upon hydrogen adsorption on a Ni(111) surface at 41\u00b0 C. with hydrogen pressure set to 5\u00d710\u22129 torr.",
                        "To explore the possible reversibility at room temperature, the evolution of \u0394\u03c6 is monitored during cycles of ON/OFF states of hydrogen at 5\u00d710\u22129 torr/base pressure (see Methods). For the hydrogen covered Ni(111) surface, prior work identified two desorption maxima around 310 K (\u03b21 state) and 380 K (\u03b22 state) using the flash desorption approach, and only the (\u03b22 state was found to get filled at small hydrogen coverage. Note that the atomic hydrogen occupies three-fold hollow sites with Ni\u2014H bond length 1.84\u00b10.06 \u212b on Ni(111), corresponding to an overlayer-substrate spacing of 1.15\u00b10.1 A. Because the desorption temperature of the \u0394\u03c6 state is just above room temperature, spontaneous hydrogen desorption at room temperature is expected during evacuation of the vacuum chamber. An example of the work function shift \u0394\u03c6 on a Ni(111) surface as a function of time over four ON(3min)/OFF(l0min) cycles is shown in 504. The plot shows the gradual work function increase of \u0394\u03c6\u2248120 meV during the first hydrogen exposure (0.9 L), and reversible oscillations of \u0394\u03c6 during the subsequent ON/OFF cycles with an amplitude of about \u00b140 meV. The known dependence of \u0394\u03c6 on the hydrogen coverage , indicates that chemisorption of hydrogen on Ni(111) is indeed partly reversible at room temperature, and desorption is likely limited to the \u03b21 state. Consistent with prior literature, our result indicates that roughly one third of hydrogen can be reversibly chemisorbed/desorbed on a Ni(111) film surface at room temperature and under ultrahigh vacuum (UHV) conditions. Note that this coverage ratio may vary with a different hydrogen dose and pressure.",
                        "Hydrogen chemisorption also occurs on the Co(0001) surface, where temperature programmed thermal desorption measurements indicated desorption maxima with coverage dependent positions around 325-370 K (\u03b21 state) and 400-420 K (\u03b22 state), somewhat resembling the case of Ni(111). Similar to Ni(111), we found that cyclical hydrogen chemisorption/desorption on a Co(111) film is associated with a reversible work function change, albeit the amplitude is smaller with \u0394\u03c6\u2248\u00b120 meV. In 506, an example of a plot of time-dependent \u0394\u03c6 measurements over four ON (3 min at 5\u00d710\u22129 torr)/OFF(10 min) cycles is shown. The observed spontaneous hydrogen desorption from Co(0001) films at room temperature is consistent with the detailed thermal desorption study of this system reported in Huesges and Christmann [Z. Phys. Chem. 227, 881 (2013)].",
