Repository: boschresearch/Pap2Pat

# Pap2Pat Dataset

### File Schema

Every directory in `data` corresponds to one patent-paper pair and contains the full texts of both patent and paper, as well as the patent outlines. We include all information in JSON for programmatic parsing and Markdown for manual inspection.

```yaml
data/:
    paper_id-patent_id/:
        # Nested JSON format
        patent.json: JSON file containing patent metadata and full-text, as well as all outlines
        paper.json: JSON file containing paper metadata and full-text
        # Markdown format
        patent.md: patent full-text formatted in markdown
        paper.md: paper full-text formatted in markdown

File: Pap2Pat/data/W3059671287-US20230036175/patent.json (part 1 of 2)
{
    "id": "US20230036175",
    "authors": [
        "Michael Arnold",
        "Robert Jacobberger",
        "Paul F. Nealey",
        "Shisheng Xiong",
        "Tzu-Hsuan Chang",
        "Zhenqiang Ma"
    ],
    "title": "BLOCK COPOLYMER SELF-ALIGNMENT ON ISOLATED CHEMICAL STRIPES",
    "date": "2020-12-22 00:00:00",
    "abstract": "Methods of spatially directing the orientation and placement of multiple block copolymer (BCP) domains on isolated regions of a substrate are described. The methods involve epitaxially directing the assembly of BCP domains using spatial boundaries between regions with different surface composition, formed at the edges of isolated chemical regions on a background chemistry. Multiple vertical domains of BCP order on the isolated region, self-aligned in a direction parallel to edges of the isolated region. In some embodiments, vertical domains order on multiple isolated regions of a first chemistry of a chemical contrast pattern with horizontal domains on the regions of a second (background) chemistry of the chemical contrast pattern. Also provided herein are compositions resulting from the methods.",
    "sections": [
        {
            "title": "DESCRIPTION",
            "paragraphs": [],
            "subsections": [
                {
                    "title": "BACKGROUND",
                    "paragraphs": [
                        "Block copolymers (BCPs) can assemble into large-scale, dense, and regular nanoscale patterns, making BCP assembly a potential candidate for nanolithography. Directed self-assembly (DSA) of BCPs can be used to control BCP domain orientation and placement on substrate for nanopatterning applications."
                    ],
                    "subsections": [],
                    "outline_long": [
                        "introduce block copolymers"
                    ],
                    "num_characters": 299,
                    "outline_medium": [
                        "introduce block copolymers"
                    ],
                    "outline_short": [
                        "introduce block copolymers"
                    ]
                },
                {
                    "title": "SUMMARY",
                    "paragraphs": [
                        "One aspect of the disclosure relates to a composition including: a chemical contrast pattern, the chemical contrast pattern having a first region of a first chemistry on a background of a second chemistry; and a microphase-separated block copolymer material overlying the chemical contrast pattern, wherein the first chemistry is preferential to a first block of the block copolymer material and the second chemistry is preferential to a second block of the block copolymer material, and wherein at least three domains of the microphase-separated block copolymer material are oriented vertically to and aligned over the first region.",
                        "In some embodiments, the first chemistry is a non-two-dimensional material. In some such embodiments, the first chemistry includes a polymer brush or a self-assembled monolayer. In some such embodiments, the first chemistry is selected from a photoresist, poly(methyl methacrylate), polyimide, poly(dimethyl glutarimide), benzocyclobutene, spin-on carbon, amorphous carbon, and silicon nitride, titanium nitride.",
                        "In some embodiments, the first chemistry is selected from the group consisting of polymers, organic small molecules, self-assembled monolayers, non-graphene carbon, and metal nitrides. In some such embodiments, the first chemistry is selected from a photoresist, poly(methyl methacrylate), polyimide, poly(dimethyl glutarimide), benzocyclobutene, spin-on carbon, amorphous carbon, silicon nitride, titanium nitride, zirconium nitride, hafnium nitride, vanadium nitride, niobium nitride, tantalum nitride, molybdenum nitride, and tungsten nitride. In some such embodiments, the first chemistry is a self-assembled monolayer having an alkane, thiol, fluoro, silane, or hydroxy head group. Examples of self-assembled monolayers include monolayers of octadecyltrichlorosilane, hexamethyldisilazane, and poly(ethylene glycol).",
                        "In some embodiments, the first chemistry includes closed bonds only in one-dimension. In some embodiments, the first chemistry includes a three-dimensional bonding network.",
                        "In some embodiments, the second chemistry includes one of a group IV semiconductor, a group III-V semiconductor, and a metal.",
                        "In some embodiments, the block copolymer material includes a copolymer of a polymer A and a polymer B, and wherein domains of the polymer B are at the edge of each of the first region.",
                        "In some embodiments, there are at least 5 vertical domains of the block copolymer material oriented vertically to and aligned over the first region.",
                        "In some embodiments, the first region is an isolated stripe.",
                        "In some embodiments, the first region has an irregular shape. In some such embodiments, the irregular shape includes a T-junction, a jog, or an angle.",
                        "In some embodiments, the block copolymer material consists essentially of a block copolymer.",
                        "In some embodiments, horizontal domains of the block copolymer material are over the background.",
                        "In some embodiments, the domains are less than 10 nm wide.",
                        "In some embodiments, the chemical contrast pattern includes stripes that are at least 80 nm wide.",
                        "In some embodiments, the block copolymer material includes an A-B diblock copolymer or A-B-A triblock copolymer.",
                        "Another aspect of the disclosure relates to a composition including: a chemical contrast pattern, the chemical contrast pattern having one or more regions of a first chemistry on a background of a second chemistry, wherein at least one of the one or more regions has an irregular shape; and a microphase-separated block copolymer material overlying the chemical contrast pattern, wherein the first chemistry is preferential to a first block of the block copolymer material and the second chemistry is preferential to a second block of the block copolymer material, and wherein a plurality of domains of the microphase-separated block copolymer material are oriented vertically to and aligned over each of the one or more regions of the first chemistry.",
                        "In some embodiments, the irregular shape includes a T-junction, a jog, or an angle.",
                        "In some embodiments, the block copolymer material consists essentially of a block copolymer.",
                        "In some embodiments, the block copolymer material does not include a homopolymer or other diluent.",
                        "In some embodiments, wherein the block copolymer material includes an additive. In some such embodiments, the additive is selected from a homopolymer, an ionic liquid, a nanoparticle, and a salt.",
                        "In some embodiments, the first chemistry is graphene.",
                        "In some embodiments, the first chemistry is selected from the group consisting of polymers, organic small molecules, self-assembled monolayers, non-graphene carbon, and metal nitrides.",
                        "In some embodiments, the second chemistry includes one of a group IV semiconductor, a group III-V semiconductor, and a metal.",
                        "In some embodiments, the second chemistry is germanium.",
                        "In some embodiments, the smallest dimension of the one or more regions is at least 80 nm.",
                        "Another aspect of the disclosure relates to a method including: having one or more regions of a first chemistry on a background of a second chemistry; and coating the chemical contrast pattern with a material including a block copolymer (BCP) having a length scale Lo, wherein the first region has a smallest dimension that is at least 2.5 L0; and inducing assembly of the BCP to form a thin film including a microphase-separated BCP material overlying the chemical contrast pattern, wherein at least three domains of the microphase-separated BCP are oriented vertically to and aligned over the one or more regions of the first chemistry.",
                        "Another aspect of the disclosure relates to a composition including: a chemical contrast pattern, the chemical contrast pattern having a first region of a first chemistry on a background of a second chemistry; and a microphase-separated block copolymer material overlying the chemical contrast pattern, wherein the first chemistry is preferential to a first block of the block copolymer material and the second chemistry is preferential to a second block of the block copolymer material, and wherein one or more domains of the microphase-separated block copolymer material are oriented vertically to and aligned over the first region and wherein horizontal domains are over the background region.",
                        "Another aspect of the disclosure relates to a composition including a line-array superlattice including a plurality of arrays of vertical lamellae of a microphase-separated A-b-B block copolymer separated by horizontal lamellae of the microphase-separated block copolymer; wherein the width of each array is nL0/2, where L0 is the bulk lattice constant of the A-b-B block copolymer and n is an integer.",
                        "Another aspect of the disclosure relates to a composition including a single B lamella of an A-b-B block copolymer having a width L0/2 where L0 is the bulk lattice constant of the A-b-B block copolymer and adjacent to horizontal lamellae of the A-b-B block copolymer on each side.",
                        "Yet another aspect of the disclosure relates to a composition including: a line-array, each line including a single B lamella of an A-b-B block copolymer having a width L0/2, where L0 is the bulk lattice constant of the A-b-B block copolymer, and adjacent to horizontal lamellae of the A-b-B block copolymer on each side.",
                        "These and other aspects of the disclosure are discussed further below with reference to the Figures."
                    ],
                    "subsections": [],
                    "outline_long": [
                        "define composition with chemical contrast pattern",
                        "specify first chemistry",
                        "specify second chemistry",
                        "describe block copolymer material",
                        "describe domains of block copolymer material",
                        "specify first region shape",
                        "specify second chemistry options",
                        "describe another composition",
                        "specify irregular shape",
                        "describe method of assembly",
                        "describe another composition with horizontal domains",
                        "describe line-array superlattice",
                        "describe single B lamella composition",
                        "describe line-array composition"
                    ],
                    "num_characters": 7381,
                    "outline_medium": [
                        "define composition with chemical contrast pattern",
                        "specify first chemistry and block copolymer material",
                        "describe embodiments of first chemistry",
                        "describe embodiments of block copolymer material",
                        "define composition with irregular shape",
                        "describe method of inducing assembly",
                        "define line-array superlattice composition"
                    ],
                    "outline_short": [
                        "define composition with chemical contrast pattern",
                        "describe block copolymer material properties",
                        "outline various embodiments"
                    ]
                },
                {
                    "title": "DETAILED DESCRIPTION",
                    "paragraphs": [
                        "Self-assembling materials spontaneously form structures at length scales of interest in nanotechnology. BCPs are a class of polymers that have two or more polymeric blocks. The structure of diblock copolymer AB, also denoted A-b-B, may correspond, for example, to AAAAAAA-BBBBBBBB, where each A or B represents a monomer. FIG. 1 shows theoretical phase behavior of an A-b-B diblock copolymer. The graph in FIG. 1 shows, \u03c7N (where \u03c7 is the Flory-Huggins interaction parameter and N is the degree of polymerization) as a function of the volume fraction, f, of a block (A) in a diblock (A-b-B) copolymer. \u03c7N is related to the energy of mixing the blocks in a diblock copolymer and is inversely proportional to temperature. FIG. 1 shows that at a particular temperature and volume fraction of A, the diblock copolymers microphase separate into domains of different morphological features (also referred to as microdomains). As indicated in FIG. 1, when the volume fraction of either block is around 0.1, the block copolymer will microphase separate into spherical domains (S), where one block of the copolymer surrounds spheres of the other block. As the volume fraction of either block nears around 0.2-0.3, the blocks separate to form a hexagonal array of cylinders (C), where one block of the copolymer surrounds cylinders of the other block. And when the volume fractions of the blocks are approximately equal, lamellar domains (L) or alternating stripes of the blocks are formed. Representations of the cylindrical and lamellar domains at a molecular level are also shown. Domain size typically ranges from 2 nm or 3 nm to 50 nm. The phase behavior of block copolymers containing more than two types of blocks (e.g., A-b-B-b-C), also results in microphase separation into different domains. The size and shape of the domains in the bulk depend on the overall degree of polymerization, N, the repeat unit length, a, the volume fraction of one of the components, f, and the Flory-Huggins interaction parameter, \u03c7.",
                        "A block copolymer material may be characterized by bulk lattice constant or period L0. For example, a lamellar block copolymer film has a bulk lamellar period or repeat unit, L0 equal to the width of two stripes. For cylindrical and spherical domain structures, the periodicity L0 of the bulk domain structures can be characterized by a center-to-center distance between the cylinders or spheres, e.g., in a hexagonal array. While the FIG. 1 shows an example of phase behavior of a diblock copolymer for illustrative purposes, the phase behavior of triblock and higher order block copolymers also can result in microphase separation into different architectures.",
                        "Provided herein are methods of spatially directing the orientation and placement of multiple BCP domains on isolated regions of a substrate. The methods involve epitaxially directing the assembly of BCP domains using spatial boundaries between regions with different surface composition, formed at the edges of isolated chemical regions on a background chemistry. Multiple vertical domains of BCP order on the isolated region, self-aligned in a direction parallel to edges of the isolated region. In some embodiments, vertical domains order on multiple isolated regions of a first chemistry of a chemical contrast pattern with horizontal domains on the regions of a second (background) chemistry of the chemical contrast pattern. Also provided herein are compositions resulting from the methods.",
                        "Vertical domains are domains that are oriented vertically with respect to an underlying substrate and horizontal domains are domains that are oriented horizontally with respect to the substrate. (Vertical domains are also referred to as perpendicular domains because they are oriented perpendicularly to the substrate and horizontal domains are also referred to as parallel domains because they oriented parallel to the substrate). Vertical domains in a thin film are useful for patterning as the pattern at the substrate-thin film interface is present through the entire thickness of the BCP film and can be accessed from the top of the thin film.",
                        "While the description below describes assembly of lamellar domains, using boundaries of chemical contrast patterns to direct the orientation, lateral order, and position of BCP domains may be extended to other morphologies (e.g., cylinders) or more complicated architectures.",
                        "According to various embodiments, one or more advantages of the methods and compositions may be realized. In some embodiments, the methods provide directed self-assembly of high resolution features without topographic features or high resolution chemical guiding stripes. In some embodiments, the methods provide well-defined placement of block copolymer domains on patterned regions of various shapes. In some embodiments, nanopatterning may be performed at resolutions higher than that allowed by standard lithographic techniques. In some embodiments, sub-10 nm patterning may be performed using standard lithography to define the chemical contrast pattern and then thermal annealing of a BCP on the chemical contrast pattern.",
                        "FIG. 2a shows an example of BCP assembly of multiple vertical domains on an isolated region of a chemical contrast pattern. An SEM image 202 of a chemical contrast pattern is shown, with the scale bar being 100 nm. A schematic diagram 204 of the chemical contrast pattern is also shown. The chemical contrast pattern includes regions of a first chemistry on a background of a second chemistry. In the example of FIG. 2a, the chemical contrast pattern includes two isolated stripes (also referred to as ribbons), one having a smallest dimension (width) of 1.5 L0 and one of 3.5 Lo, where L0 is the characteristic length scale of the BCP to be assembled.",
                        "A SEM image 212 of a thin film of a BCP material deposited on the chemical contrast pattern, prior to assembly, and a corresponding schematic diagram 214 are shown. The film is then thermally annealed so that it undergoes self-assembly, as directed by the underlying chemical contrast pattern. A SEM image 222 of the assembled BCP film is shown, along with corresponding schematic diagram 224 and enlarged view 226 that provides a detailed view of the interface between vertical and horizontal BCP domains at the interface between the first chemistry/background of the chemical contrast pattern. As can be seen in the SEM image at 222, the schematic diagram 224 and enlarged view 226, the BCP assembles into multiple vertical lamellar domains on each isolated stripe.",
                        "The process flow shown in FIG. 2a differs significantly from BCP assembly on chemical contrast patterns that have an underlying periodicity such as alternating guiding and background stripes. In such chemical contrast patterns, the guiding stripes have a chemistry that is preferentially wet by one of the blocks of the BCP, while the background is neutral or preferentially wet by the other block. The preferential guiding stripes pin one block to control domain placement and background regions either pin the other block if they are preferential or allow both blocks to wet their surface to achieve density multiplication if they are neutral.",
                        "The process flow shown in FIG. 2a also differs significantly from BCP assembly on topographical patterns in DSA by graphoepitaxy.",
                        "FIG. 2b compares these methods: at 251, DSA by graphoepitaxy is shown in which walls having a B-preferential surface are spaced n(Lo/2) apart to form a trench, where n is an integer. The substrate is neutral. The neutral substrate allows for vertical assembly, with the B-preferential walls guiding the assembly of BCP deposited in the trench. Graphoepitaxy is sensitive to underfilling and overfilling of BCP in the trenches and requires fabrication of topographic structures that interfere with subsequent processing if the structures cannot be removed. At 252, DSA by chemoepitaxy is shown, with periodic B-preferential guiding stripes of Lo/2 width on a neutral background directing the assembly of the BCP.",
                        "The chemical contrast patterns used for BCP assembly as described herein, by contrast, have multiple isolated regions on a continuous background region. The isolated regions may be preferential to one block of the BCP with the background preferential to another block. This is illustrated in FIG. 2b at 253. The techniques described herein and illustrated in FIG. 2a and at 253 in FIG. 2b may be referred to as \u201cboundary directed epitaxy.\u201d Experiments and simulations demonstrate that chemical contrast at each stripe/substrate boundary nucleates and pins the formation of vertical lamellae along the stripe edges. Vertical lamellae then propagate into the interior of each stripe, resulting in registered vertical line arrays that selectively form on stripes, self-align parallel to the boundaries, and register to wide and incommensurate stripes to multiply the feature density. Horizontal lamellae form on the background; thus, the lamellar orientation is sharply modulated at the stripe edges.",
                        "Directed self-assembly using conventional chemical contrast patterns requires the formation of narrow guiding features that have widths of 0.5-1.5 times the BCP domain spacing (L0), where a width of 0.5 L0 is ideal. Therefore, to achieve BCP assemblies with sub-10 nm domains via conventional chemoepitaxy, it is advantageous to use sub-10 nm guiding features; however, such features are difficult to fabricate.",
                        "In contrast, in boundary-directed epitaxy as described herein, these requirements are circumvented by directing assembly using spatial boundaries between planar, low-resolution regions on a surface with different composition. Pairs of boundaries are formed at the edges of isolated stripes on a background substrate. Vertical lamellae nucleate at and are pinned by the chemical contrast at each stripe/substrate boundary, align parallel to the boundaries, selectively propagate from the boundaries into stripe interiors (whereas horizontal lamellae form on the background), and register to wide stripes to multiply the feature density. Numerous vertical lamellae can assemble on a single stripe to produce periodic line arrays even on stripes much wider than L0 (e.g., stripe width of 15.5 L0), thereby multiplying the feature density compared to the stripe width.",
                        "The number of vertically-oriented lamellae is controlled by ribbon width and the same block borders both long ribbon edges, resulting in odd numbers of lines and density multiplication of (2n+1)/2 where n is a positive integer. For example, ribbon widths of 1.5, 2.5, 3.5, and 4.5 L0 result in 3, 5, 7, and 9 lines, respectively. Thus the number of alternating A-B domains can be controlled by appropriately sizing a dimension of the isolated region of the chemical contrast pattern.",
                        "In some embodiments, the self-alignment and density multiplication shown in FIG. 2a can be achieved on incommensurate patterns in which ribbon width does not match ((2n+1)/2)L0. This is shown in FIG. 3, which is a plot of density multiplication vs. stripe width for a lamellae-forming triblock copolymer of poly(propylene carbonate) (PPC) and polystyrene (PS), PPC-b-PS-b-PPC (L0 of 12.8 nm). For example, density multiplication of 1.5 and 2.5 are typically observed on ribbon widths of roughly 1.25-2.25 L0 and 2.25-3.25 L0, respectively. Thus in certain embodiments, BCP domains can form features up to roughly 10% smaller or 50% larger than Lo, when using triblock BCPs (e.g., A-B-A).",
                        "Assembly on stripes with high incommensurability also enables production of more complex BCP patterns, including those useful for fabrication of integrated circuits (ICs). In particular, the chemical contrast pattern may have isolated regions of arbitrary shapes, including irregular shapes. As used herein, the term irregular shape refers to any shape other than a line of whose width varies by no more than 0.2 L0. Examples of irregular shapes that are useful for IC fabrication include junctions including T-junctions, jogs, and bends including 60\u00b0, 90\u00b0, and 120\u00b0 bends. FIG. 4 shows examples of a T-junction (at 410), a jog (at 420) and a 90\u00b0 bend (at 430). The top row includes schematic diagrams of the chemical contrast pattern, the middle row includes schematic diagrams of the assembled film on the chemical contrast pattern, and the bottom row includes SEM images of the assembled films. Junctions are examples of irregular shapes that include two intersecting lines. The lines may intersect at any angle with T-junctions referring to substantially perpendicular lines, H-junctions referring to a line intersecting two spaced apart perpendicular lines, etc. Jogs are examples of irregular shapes in which one or both of the long edges of a line is or are displaced. In some embodiments, a jog may widen a line to accommodate at least one additional pair of alternating BCP (A-B) domains. As such, the line may widen at least 0.9 L0, for example. In other embodiments, a line may maintain its width before and after the jog, such that the number of alternating domains remains the same. As example of the latter is shown in FIG. 6, below. Bends are examples of irregular shapes in which a line bends. In some embodiments, the methods involve forming irregular shapes such as T-junctions in a BCP thin film without stabilization by homopolymers, other diluents, or nanoparticles.",
                        "In addition to the irregular shapes described above, the chemical contrast pattern may include isolated stripes (also referred to as isolated ribbons) of uniform width as shown in FIG. 2. In such cases, the block that forms the outer edges along the length of the lines may or may not bend to form the outer short edges. This is shown in FIG. 5, which shows schematic diagrams of chemical contrast patterns and schematic diagrams and SEM images of assembled BCP thin films on the chemical contrast patterns. The top row shows chemical contrast patterns of an isolated ribbon. PPC-b-PS-b-PPC (L0 of 12.8 nm) is assembled to form isolated arrays of three lines. At 520, vertical PS lamella bends to directly border both the long and short ribbon edges, whereas at 510, vertical lamellae that are self-aligned to the long ribbon edges extend the entire ribbon length. The latter occurs more often when width is 1.5 L0.",
                        "FIG. 6 shows additional examples of schematic diagrams of chemical contrast patterns and schematic diagrams and SEM images of assembled BCP thin films on the chemical contrast patterns. The patterns include an isolated line array with seven vertical lamellae (a);",
                        "T-junctions with different numbers of vertical lamellae (b-d); three vertical lamellae splitting into two mirrored 90\u00b0 bends rather than forming T-junctions (e); a jog with three vertical lamellae (0; a jog similar to that at 520 in FIG. 5, except only the outermost PS line jogs when ribbon width changes (g); 60 and 120\u00b0 bends with a single vertical lamella (h); 90\u00b0 bends with a single vertical lamella (i), and two continuous vertical lamellae where their separation distance is varied, which is similar to the gate layer for NAND2 or NOR2 layout in integrated circuits. In some embodiments, meta-stable or equilibrium structures may form. For example, a T-junction could be an equilibrium structure and a mirrored bend a meta-stable structure. Forming mirrored bends or T-junctions may be influenced by controlling stripe dimensions, annealing temperature, or annealing time.",
                        "The patterns in (h), (i), and (j) may be produced by partially assembling the BCP by annealing for relatively short time so that vertical PS lamellae are only formed at the boundary between the first chemistry and the background substrate.",
                        "In certain embodiments, vertical domains form over the isolated regions of the chemical contrast pattern while horizontal domains form over the background regions. This is shown schematically in FIG. 2a, described above. For lamellae, domains that form parallel to the substrate (i.e., horizontally oriented lamellae) result in only one block wetting the substrate surface, whereas domains that form perpendicular to the substrate (i.e., vertically oriented lamellae) result in different blocks wetting the substrate surface. Vertical domains allow patterning of the underlying substrate. One of the vertical blocks of the block copolymer thin film can be removed, e.g., by an oxygen plasma, thereby creating raised features of the other block. The resulting topographic pattern can be transferred to the underlying substrate using the topographic pattern as an etch mask or to a second substrate using a molding or nanoimprinting process. Pattern transfer techniques such as reactive ion etch and thin film deposition may be employed. In this manner, integrated circuits, information storage media, nanoimprint templates, and the like may be fabricated.",
                        "In certain embodiments, after spin-coating, the BCP film has no lateral order on the chemical contrast pattern. Upon annealing, however, vertical lamellae form directly and exclusively along each edge of the isolated regions, effectively self-aligning a single block stripe at the chemical contrast pattern interfaces. These vertical lamellae remain pinned at the interfaces as assembly progresses. In contrast, horizontal lamellae form on the background and, for ribbons wider than 1.5 L0, also initially form on isolated regions away from their edges.",
                        "On ribbons or other shapes wider than 1.5 L0, additional self-aligned vertical lamellae can subsequently form over the interior of isolated regions to achieve density multiplication. As anneal time increases, discontinuous dot-like domains may form in the interior. These discontinuous domains eventually coalesce to form vertical lamellae that align to the previously formed vertical lamellae that are pinned at the chemical contrast interfaces. FIG. 7 is a schematic diagram showing the evolution of assembly, including (A) spin-coating of the BCP film, (B) preferential hole and island formation on a first chemistry and background chemistry, respectively, upon thermal annealing, (C) hole/island interface propagation over ribbon edges and corresponding formation of vertical lamellae at the first chemistry/background chemistry interface, and (D) formation of additional vertical lamellae from ribbon edges to ribbon center.",
                        "Assembly is dictated by the chemical contrast interfaces formed at the isolated region edges. As such, self-alignment of vertical lamellae during density multiplication propagates from the edges of the isolated regions to the center, with the assembly kinetics depending on the size. Larger density multiplication can be realized by increasing anneal time. And as described above, assembled thin films that have vertical domains only at the edges of the isolated shapes may be formed by partial assembly using shorter anneal times.",
                        "The sharp contrast between vertical and horizontal domains at the interfaces of the chemical contrast pattern occurs for background regions that are preferential to one block of the BCP; neutral backgrounds will result in vertical domains that may self-assemble in an unguided manner to patterns such as fingerprint patterns.",
                        "Having the horizontal domains overlie the background regions of the chemical contrast pattern facilitates pattern transfer into the substrate at the desired locations. The presence of vertical domains over the background (for example in a fingerprint pattern) can make it difficult to usefully transfer the patterns in the BCPs that only overlie the isolated regions.",
                        "Density multiplication as high as about 15.5 L0 may be achieved according to various embodiments. The length scale of the BCP and the desired density multiplication determine the size of the patterned regions. For example, if a BCP has an L0 of 12.8 nm, and a DM of 5.5 is desired (e.g., resulting in 5 or 6 stripes after pattern transfer depending on which block is removed to transfer the pattern), the patterned region could be patterned at a width of 5.5\u00d712.8=70.4 nm wide.",
                        "In some embodiments, the patterns resulting after BCP assembly and subsequent pattern transfer have smallest dimensions (e.g., widths) no more than that which optical lithography may be used to produce. Optical lithography may be used to pattern as low as about 70 nm, for example. The patterns may have small spacing (distance between patterned regions), e.g., 5-10 nm or about 0.5 L0.",
                        "In some embodiments, boundary directed epitaxy is implemented to form a line-array superlattice templated by boundary pairs. This is shown in FIG. 8a, in which isolated stripes of B-preferential regions are patterned close together to form a line-array superlattice, with each region of vertical domains (lines) separated by a region S wide of horizontal domains. S may be as low as L0/2 and possibly smaller in some embodiments.",
                        "In some embodiments, single boundaries, rather than boundary pairs, are used to direct assembly. FIG. 9 shows at short annealing time that it is possible to template a single lamella at a single boundary. This phenomenon is interesting because a single boundary can be created between two regions of any shape and size. Assembly driven by a single boundary is schematically shown in FIG. 8b. FIG. 8c shows a schematic of single boundaries creating sparse line-arrays at arbitrary pitch. Unlike arrays produced via density multiplication that must adopt the natural period (L0) of the BCP, line-arrays produced via the single boundary effect can be constructed with pitch that is arbitrary and a non-integer multiple of L0. Such line-edge arrays could be more defect-free due to the lack of commensurability constraints and limitations imposed by line-width roughness.",
                        "FIG. 9 shows SEM images and schematics corresponding to PPC-b-PS-b-PPC (L0 of 12.8 nm) morphology after assembly at 130\u00b0 C. for 1, 10, 1440, and 5040 min (left to right) on stripes with width of \u02dc1.5, 2.5, 3.5, and 4.5 L0. Vertical PS and PPC lamellae shown as striped lines with horizontal lamellae separating the striped lines in the schematics."
                    ],
                    "subsections": [
                        {
                            "title": "Block Copolymers (BCPs)",
                            "paragraphs": [
                                "A BCP may be selected based on its characteristic length scale. High \u03c7 BCP's have smaller length scales, which may be of interest in applications such as nanolithography for semiconductor devices such as FinFETs, fabrication of cell-based assays, nanoprinting, photovoltaic cells, and surface-conduction electron-emitter displays.",
                                "In some embodiments, a BCP having constituent blocks that have similar surface energies is used. For example, poly(propylene carbonate) (PPC) and polystyrene (PS) have similar block surface energies which may facilitate vertical lamellae to form and extend through the thickness of a thin film without solvent annealing or the use of topcoats. BCPs including PPC and PS also have high \u03c7's and may be useful for small features.",
                                "In some embodiments, a block copolymer can be chosen based on a desired chemical or functional characteristic of one or more components blocks, such as etch selectivity in a particular etchant. In addition to PS and PPC, examples of components of BCPs include polymethylmethacrylate (PMMA), polyethylene oxide (PEO), polydimethylsiloxane (PDMS), poly-2-vinylpyridine (P2PV), poly-4-vinylpyridine (P4VP), polyacrylate, polypropylene oxide (PPO), polyethylene, polyacrylonitrile (PAN), polylactide, polyacrylic acid (PAA), and polyisoprene."
                            ],
                            "subsections": [],
                            "outline_long": [
                                "describe selection of BCP based on characteristic length scale",
                                "describe selection of BCP based on constituent block characteristics"
                            ],
                            "num_characters": 1298,
                            "outline_medium": [
                                "describe selecting BCPs based on characteristic length scale and surface energies"
                            ],
                            "outline_short": [
                                "describe characteristics of BCPs, including selection based on characteristic length scale and chemical or functional characteristics"
                            ]
                        },
                        {
                            "title": "Chemical Contrast Pattern Materials",
                            "paragraphs": [
                                "The preferentiality of both the isolated regions and background to different polymer blocks of the BCP is an important aspect of the assembly in the methods described herein. For example, BCP epitaxy is not observed if the background is neutral to both blocks. Such a scenario is experimentally demonstrated by comparing PS-b-PPC assembly on graphene stripes on germanium (Ge) with PS-b-PMMA assembly on the same contrast pattern. The former results in self-alignment as shown in FIG. 2a, as graphene is preferentially wet by PS and Ge by PPC. However, Ge is neutral to PS and PMMA, resulting in assembly of small disordered grains of vertical lamellae on Ge and horizontal lamellae on graphene.",
                                "The complementary scenario of isolated neutral stripes on a preferential background results in formation of horizontal lamellae on the background and vertical lamellae on the stripes. However, the vertical lamellae fail to align along or register to the stripe edges. These results indicate that assembly is only realized when there is suitable chemical contrast at the stripe/substrate boundary.",
                                "Thus, the materials for the chemical contrast pattern including isolated regions (of a first chemistry) and the background (of a second chemistry) may be selected based on the BCP, with each chemistry preferential to a different polymer of the BCP. In some embodiments, the isolated region itself is \u2018weakly\u2019 preferential to one of the blocks of the BCP, e.g., in an A-B or A-B-A block copolymer, to block B. If it is too preferential to block A, horizontal domains (e.g., horizontal lamellae) may form over all or at least the interior of the isolated regions. If it is more neutral, then self-alignment will not occur.",
