Repository: boschresearch/Pap2Pat

# Pap2Pat Dataset

### File Schema

Every directory in `data` corresponds to one patent-paper pair and contains the full texts of both patent and paper, as well as the patent outlines. We include all information in JSON for programmatic parsing and Markdown for manual inspection.

```yaml
data/:
    paper_id-patent_id/:
        # Nested JSON format
        patent.json: JSON file containing patent metadata and full-text, as well as all outlines
        paper.json: JSON file containing paper metadata and full-text
        # Markdown format
        patent.md: patent full-text formatted in markdown
        paper.md: paper full-text formatted in markdown

File: Pap2Pat/data/W3087717447-US20190258833/patent.json (part 1 of 3)
{
    "id": "US20190258833",
    "authors": [
        "Michele Caselli",
        "Andrea Boni",
        "Marco Ronchi"
    ],
    "title": "METHOD OF HARVESTING RADIO-FREQUENCY ENERGY, CORRESPONDING CIRCUIT AND DEVICE",
    "date": "2019-02-20 00:00:00",
    "abstract": "A radiofrequency harvester circuit may be used in a battery-less RFID device. The harvester circuit includes an antenna unit that captures radiofrequency signals and harvesting circuitry coupled to the antenna unit for collecting energy from the radiofrequency signals captured by the antenna unit. The antenna unit is selectively tunable at a plurality of tuning bands that are scanned by selectively tuning the antenna unit at different frequency bands and sensing respective values indicative of the power of radiofrequency signals captured by the antenna unit at the frequency bands scanned. A highest value out of said respective values for the power of radiofrequency signals as well as the frequency band in the plurality of tuning bands of the antenna unit providing the aforesaid highest value are identified and the harvester circuit is operated with the antenna unit tuned at the frequency band providing the highest value thus identified.",
    "sections": [
        {
            "title": "DESCRIPTION",
            "paragraphs": [],
            "subsections": [
                {
                    "title": "BACKGROUND",
                    "paragraphs": [],
                    "subsections": [
                        {
                            "title": "Technical Field",
                            "paragraphs": [
                                "The description relates to harvesting radio-frequency (RF) energy.",
                                "One or more embodiments may be applied, e.g., to Radio-Frequency IDentification (RFID) devices, e.g., with the capability of operating in extreme low-power consumption conditions."
                            ],
                            "subsections": [],
                            "outline_long": [
                                "introduce RF energy harvesting"
                            ],
                            "num_characters": 247,
                            "outline_medium": [
                                "introduce RF energy harvesting"
                            ],
                            "outline_short": [
                                "introduce RF energy harvesting"
                            ]
                        },
                        {
                            "title": "Description of the Related Art",
                            "paragraphs": [
                                "In its current applications, Radio-Frequency IDentification (hereinafter, briefly RFID) technology involves the use of electronic tags placed on objects, humans or animals with the capability of relaying identifying information to an electronic reader by means of radio-waves.",
                                "Automated toll payment systems or tracking systems capable of monitoring the progress of shipments, manufacturing processes and so on are exemplary of possible RFID applications.",
                                "A simple and cheap realization of an RFID tag may involve a miniaturized silicon device applied (e.g., glued) onto a laminar substrate with an antenna layout imprinted thereon.",
                                "The frequency response of the tag may vary depending on various factors.",
                                "For instance, the material of the substrate may reduce the capability to transfer information from the tag to a reader, so that certain tags may be successfully queried only at short range due to the electrical properties of the material on which they are applied.",
                                "Pursuing a more uniform and reliable coverage range may lead to designing RFID antennas with low quality factors (e.g., Q in the 5-to-10 range), which may give rise to wideband arrangements exhibiting low sensitivity to external effects at the expense of the communication range capabilities.",
                                "Conversely, higher quality factors (e.g., Q in the range of 30-50) provide the capability of extending the communication range between the RFID tag and a reader at the expense of a higher frequency selectivity and sensitivity to the environment (e.g., surrounding materials)."
                            ],
                            "subsections": [],
                            "outline_long": [
                                "describe RFID technology",
                                "limitations of RFID tags",
                                "antenna design trade-offs"
                            ],
                            "num_characters": 1545,
                            "outline_medium": [
                                "summarize RFID technology"
                            ],
                            "outline_short": [
                                "summarize RFID technology limitations"
                            ]
                        }
                    ],
                    "outline_long": [],
                    "num_characters": 0,
                    "outline_medium": [],
                    "outline_short": []
                },
                {
                    "title": "BRIEF SUMMARY",
                    "paragraphs": [
                        "Despite the increased activity in that area, further improved solutions are desirable which may facilitate, e.g., further expanding the use of RFID technology.",
                        "One or more embodiments may be based on the recognition that an automatic self-tuning system facilitates avoiding undesired resonant frequency spreading associated with handling or removing reactive impedance in parallel with an antenna.",
                        "One or more embodiments may extend the communication coverage range between an RFID tag and a reader or, more generally, increase the energy which may be collected by a combination of an antenna and an associated RF rectifier (so-called \u201crectantenna\u201d or \u201crectenna\u201d).",
                        "Consequently, while suited for use in connection with RFID technology, one or more embodiments may more generally facilitate designing autonomous smart sensors with complex capabilities, e.g., in sensing the environment and in providing data processing.",
                        "One or more embodiments may provide an energy-efficient solution for adjusting the self-resonance frequency of an antenna to available RF power sources (e.g., GSM, LTE, and so on) thus facilitating the use of (ultra) low-power analog sensors and memory storage elements and more generally the use of those devices where an increase in power available may lead to the number of functions available/provided being correspondingly increased.",
                        "One or more embodiments make it possible to develop \u201csmart\u201d RFID devices with long-range communication capability and efficient energy harvester capabilities.",
                        "One or more embodiments may involve using a high quality factor (Q) resonant antenna combined with an (ultra) low-power auto-tuning arrangement capable of tracking RF signals over the air in order to locate and exploit more/most powerful RF signals available for harvesting purposes over a certain portion of the RF spectrum (e.g., 800-900 MHz, this being otherwise a merely exemplary, non-limiting figure).",
                        "One or more embodiments may involve skipping certain frequencies and/or limiting the number of the frequencies involved in the tracking/checking process.",
                        "One or more embodiments may involve a reference clock source, a digital state machine logic circuitry and level shifters with the capability of reducing overall consumption to values below 100 nW.",
                        "One or more embodiments make it possible to provide battery-operated RFID devices adapted to be configured and kept notionally indefinitely (e.g., for periods in excess of ten years) with a certain antenna tuning configuration with virtually no losses with the exception of leakage effects.",
                        "In one or more embodiments, the antenna tuning range can be configured once or checked periodically.",
                        "With a pre-configured tuning setting, an antenna/RF rectifier combination (\u201crectenna\u201d) may be configured to harvest RF energy with high efficiency and the capability of supplying sensor circuitry without having to rely on a battery.",
                        "For instance, harvester devices can be devised having a high sensitivity with the capability of switching on at (very) low input power levels, e.g., below \u221230 dBm (decibel-milliwatts) or just a few \u03bcW.",
                        "One or more embodiments may provide harvesters capable of accumulating energy from a remote reader or from other sources such as Wi-Fi/LTE/GSM signals and store the energy collected in a storage element such as a capacitor, possibly (but not necessarily) in conjunction with a battery thus preserving the battery from undesired discharging.",
                        "One or more embodiments can be applied to battery-less RFID devices. In such an application the \u201crectenna\u201d may wake up without a specific configuration and/or with limited sensitivity during a start-up phase (e.g., with a sensitivity range of \u221210 dBm/\u221215 dBm). This may be associated with an increased time to have an operative harvester voltage (VHARV) with a higher input RF power to turn on the circuitry. Once a desired level for VHARV becomes available, an auto-tuning circuit may start tuning the antenna thus increasing the communication range, since the associated RF rectifier starts to operate in a fully efficient manner.",
                        "In one or more embodiments a DC-DC converter may be provided capable of accumulating energy into a storage element such as a capacitor for further use.",
                        "One or more embodiments thus facilitate accumulating energy \u201cdrop-by-drop\u201d until a certain quantity becomes available which may permit activating loads such as, e.g., environment sensors (pressure, temperature, image sensors, and so on) and circuitry capable of processing/transmitting such information."
                    ],
                    "subsections": [],
                    "outline_long": [
                        "motivate improved RFID solutions",
                        "introduce self-tuning system",
                        "extend communication range",
                        "increase energy collection",
                        "enable autonomous smart sensors",
                        "provide energy-efficient solution",
                        "develop smart RFID devices",
                        "describe auto-tuning arrangement",
                        "summarize benefits of embodiments"
                    ],
                    "num_characters": 4548,
                    "outline_medium": [
                        "motivate improved RFID solutions",
                        "introduce self-tuning system",
                        "describe energy-efficient antenna tuning",
                        "outline benefits of embodiments"
                    ],
                    "outline_short": [
                        "motivate improved RFID solutions",
                        "introduce self-tuning system for RFID tags"
                    ]
                },
                {
                    "title": "DETAILED DESCRIPTION",
                    "paragraphs": [
                        "In the ensuing description, one or more specific details are illustrated, aimed at providing an in-depth understanding of examples of embodiments of this description. The embodiments may be obtained without one or more of the specific details, or with other methods, components, materials, etc. In other cases, known structures, materials, or operations are not illustrated or described in detail so that certain aspects of embodiments will not be obscured.",
                        "Reference to \u201can embodiment\u201d or \u201cone embodiment\u201d in the framework of the present description is intended to indicate that a particular configuration, structure, or characteristic described in relation to the embodiment is included in at least one embodiment. Hence, phrases such as \u201cin an embodiment\u201d or \u201cin one embodiment\u201d that may be present in one or more points of the present description do not necessarily refer to one and the same embodiment. Moreover, particular conformations, structures, or characteristics may be combined in any adequate way in one or more embodiments.",
                        "The references used herein are provided merely for convenience and hence do not define the extent of protection or the scope of the embodiments.",
                        "One or more embodiments are intended to address various issues likely to arise, e.g., in RFID (Radio-Frequency IDentification) devices, including devices of the battery-less type operating in continuous or discontinuous mode, as well as in a variety of devices, such as, e.g., Internet-of-Things (IoT) devices such as wireless sensor nodes.",
                        "These applications may benefit from low-power consumption as this facilitates achieving a long useful life (e.g., years) for batteries. Also, the capability of harvesting power from the environment may permit ultimately dispensing with batteries and providing battery-less devices.",
                        "Radio-frequency (RF) harvesters may include an AC/DC converter (RF rectifier) combined with a high efficiency DC-DC converter for transferring the energy from the rectifier output to a storage element such as a capacitor. The energy stored can be used to supply low-power circuits including, e.g., digital control units, various sensors to monitor temperature, pressure, humidity, and so on and circuits for transferring the related information, e.g., to a remote reader. As noted, in the case of RFID applications, the substrate onto which an RFID tag is applied can modify the characteristics of the antenna.",
                        "Energy available for RF harvesters is very limited (few \u03bcW or less). Since the RF energy is (extremely) low, an RF harvester being matched to the antenna will facilitate picking-up (all) the energy available and avoiding reflection issues.",
                        "The radio-frequency field available at a certain location is otherwise difficult to control and/or to predict in respect of various factors such as frequency allocation (that is the distribution over the RF spectrum), power intensity and presence at certain time.",
                        "One or more embodiments are based on the recognition that an auto-tuning capability in an energy-harvesting antenna may facilitate collecting in an efficient manner the radiofrequency energy available at a certain location/time.",
                        "For that purpose, one or more embodiments may involve scanning the radio-frequency spectrum available at a certain time at a certain location searching for a certain \u201cchannel\u201d (or band) providing a highest available power, thus facilitating maximum power point tracking (MPPT) operation.",
                        "An antenna tuning capability facilitates implementing the combination of a high Q (narrow bandwidth) with an associated RF rectifier (\u201crectenna\u201d) thus increasing the voltage at the output of the rectifier circuit, which facilitates supplying associated circuits such as associated electronic circuits. Devices such as C-MOS devices adapted to be powered with a supply voltage higher than a threshold voltage VT are exemplary of such circuits.",
                        "For instance (the quantitative figures referred to throughout this description are merely exemplary and non-limiting), if the lowest RF power suitable to supply a dedicated low-power circuit such as a C-MOS circuit is in the range of \u221220 dBm (about 10 \u03bcW) over a specific frequency band, the RF harvester circuit should desirably be low-power by itself and be able to effectively collect even very low energy levels available without appreciable losses.",
                        "Tuning the antenna/rectifier arrangement to a frequency where a highest power is available at a certain point of space and time is found to effectively contribute to achieve the goals discussed in the foregoing.",
                        "Document U.S. Pat. No. 7,167,090 B1 discloses an analog auto-tuning circuit with a linear loop implementing a frequency variation strategy based on a slope detector which compares a current RF rectifier voltage with a previous configuration voltage stored in a dedicated capacitor. Two voltage amplitude values are obtained at different resonant frequencies and then compared to control a frequency tuning direction.",
                        "Such an arrangement requires a certain amount of energy to operate and ensure stability of the entire loop. Such a system in fact checks only the voltage amplitude at the RF rectifier output, looking for its maximum value over the scanned frequency band. It is worth noticing that if the rectifier is connected to a DC-DC converter working in the discontinuous mode as described in FIG. 3, the output voltage of the rectifier itself is kept almost constant. Therefore, maximizing the output voltage of the rectifier over the scanned frequency band with the rectifier not connected to any load does not guarantee that the achieved point corresponds to the maximum power that can be delivered by the rectifier when the DC-DC converter is connected to the rectifier. Furthermore, the power available at the output of the rectifier may not be enough to permit correct operation of a DC-DC converter to accumulate energy into a \u201ctank\u201d capacitor. In the presence of a low RF input power, the DC-DC converter could be undesirably turned on, which may result in an amount of energy drawn from the system which is higher than the amount of energy that the system may derive from the antenna.",
                        "As noted, the RF energy available at a certain point of space and time is largely uncontrollable and unpredictable. The solution disclosed in U.S. Pat. No. 7,167,090 B1 may thus be unable to operate effectively in such a context, especially in the presence of a spiky RF signal.",
                        "Documents such as O'Driscoll, et al.: \u201cA mm-sized implantable power receiver with adaptive link compensation\u201d, ISSCC February 2009, pp. 294-295 disclose the possible use of a bank of capacitors in the place of a varactor for implementing a variable matching network, with an integrator replaced by an up/down counter or a digital circuit implementing a gradient-based search.",
                        "Somewhat similar arrangements are disclosed in Stoopman et al.: \u201cA Self-Calibrating RF Energy Harvester generating 1V at \u221226.3 dBm\u201d, 2013 Symposium on VLSI Circuits Digest of Technical Papers, 18-2, pp. C226-C227.",
                        "It is otherwise noted (see, e.g., Pinuela, M., et al.: \u201cLondon RF Survey for Radiative Ambient RF Energy Harvesters and Efficient DC-Load Inductive Power Transfer\u201d, 2013 7th European Conference on Antennas and Propagation (EuCAP) Gothenburg 2013, pp. 2839-2843) that the power spectrum available in a current environment (e.g., an urban environment) can be approximated as a multi-tone signal exhibiting a strong variability with respect to place and time with an expected available power in the range of \u221230 to \u221220 dBm (by assuming a value for Q of about 25-30).",
                        "The block diagram of FIG. 1 is exemplary of an RF energy harvester arrangement suitable of \u201charvesting\u201d radio-frequency energy RF via an antenna 12a coupled with a (RF) rectifier 12b, the combination of the antenna 12a and the rectifier 12b being sometimes briefly referred to as \u201crectenna\u201d.",
                        "The diagram of FIG. 1 shows a DC-DC (step-up) converter 14 receiving a (voltage) signal VHARV from the rectifier 12b and in turn intended to supply energy towards a storage element 16 (e.g., a low-leakage capacitor CST).",
                        "The (RF) energy harvested via the antenna 12a may thus be stored on the storage element CST with the capability of supplying a load (here generally exemplified as a resistor RL) by applying thereto an output (voltage) signal VST. This may occur, e.g., as a result of the load RL (which per se may not be a part of the embodiments) being coupled to the circuit 10, e.g., via a switch SW (e.g., a solid-state switch such as a transistor).",
                        "In FIG. 1 reference 18 denotes a control circuit (e.g., a low-power C-MOS circuit) configured to control the rectifier 12b and the converter 14 by implementing, e.g., a procedure as discussed in the following in connection with the flowcharts of FIGS. 7 and 8.",
                        "In the diagram of FIG. 1 EIN, EHARV and EST indicate:\n\n\n- - the energy as harvested by the antenna **12***a,*\n  - the energy transferred from the rectifier **12***b* to the converter\n    **14**, and\n  - the energy transferred from the converter **14** to the storage\n    element **16**, respectively.",
                        "FIG. 2 provides an exemplary circuit-level representation of the arrangement of FIG. 1. Consequently, parts or elements like parts or elements already discussed in connection with FIG. 1 are indicated in FIG. 2 with like references/numerals, and a corresponding detailed description will not be repeated for the sake of brevity.",
                        "Consistently with EIN, EHARV and EST in FIG. 1, PIN, PHARV and POUT in FIG. 2 indicate the power levels transferred:\n\n\n- - from the antenna **12***a* to the rectifier **12***b,*\n  - from the rectifier **12***b* to the converter **14**, and\n  - from the converter **14** to the storage element **16**,\n    respectively.",
                        "As represented in FIG. 2, the following relationships apply",
                        "ZANT=RANT+j\u03c9LM",
                        "ZIN=RIN+jXIN",
                        "VANT(t)=VANT,peak sin(\u03c9t)",
                        "VIN(t)=VIN,peak sin(\u03c9t)",
                        "VHARV\u2248VIN,peak\u2212\u0394VRECT",
                        "VST=N\u00b7VHARV",
                        "IHARV=(N/\u03b7)\u00b7IOUT",
                        "PHARV=VHARV\u00b7IHARV=(VST/N)\u00b7(N/\u03b7)\u00b7IOUT=POUT/\u03b7",
                        "where:\n\n\n- - Z_(ANT)=impedance of the antenna **12***a* (with resistive and\n    inductive components R_(ANT) and j\u03c9L_(M), respectively),\n  - Z_(IN)=input impedance of the rectifier **12***b* (with resistive\n    and reactive (capacitive) components R_(IN) and jX_(IN),\n    respectively),\n  - V_(ANT)(t)=(voltage) signal generated by the antenna **12***a*\n    (assumed to be sinusoidal for simplicity),\n  - V_(IN)(t)=input (voltage) signal to the rectifier **12***b,*\n  - V_(HARV)=voltage signal provided by the rectifier **12***b* towards\n    the converter **14** (represented as across the a capacitance\n    C_(HARV) therebetween),\n  - I_(HARV)=current signal provided by the rectifier **12***b* towards\n    the converter **14**\n  - V_(ST)=(voltage) signal available at the output of the storage\n    element **16** (e.g., across the capacitor C_(ST)),\n  - I_(OUT)=current adapted to be supplied to the load R_(L),\n  - P_(OUT)=power adapted to be supplied to the load R_(L).\n  - N=step-up factor of the DC-DC converter\n  - \u03b7=efficiency of the converter **14**",
                        "The rectifier 12b may exhibit a threshold loss \u0394VRECT with a resistance value RRECT adapted to model power losses in the rectifier causing a power efficiency (\u03b7) lower than 100%.",
                        "The presence of the converter 14 (e.g., DC-DC) facilitates charging the storage element (e.g., capacitor CST), at a \u201cuseful\u201d voltage level (e.g., 1.5-2.5V).",
                        "The converter 14 can be designed (\u201coptimized\u201d) for operation at (very) low-input power levels (in the range of \u03bcW).",
                        "The diagram of FIG. 3 is exemplary of possible operation of the converter 14 (as controlled, e.g., by the circuit block 18) involving\u2014in a manner known per se\u2014discontinuous mode operation depending upon the power PHARV, i.e. the power available at the output of the rectifier when its output voltage VHARV is equal to the average value of VH and VL, named VREF in FIG. 3 and equal to VTHR in FIG. 4. In operation, the DC-DC converter 14 is disconnected from the rectenna during time interval CP and the DC-DC converter is connected to the rectenna during time interval TP shown in FIG. 3. FIG. 3 shows the behavior of VHARV (ordinate scale) over time (abscissa scale) with also a voltage VBAT shown, when the DC-DC converter is controlled as shown in FIG. 9, by the comparator 18-c with VREF equal to VTHR.",
                        "The voltage VBAT (repeatedly referred to in the following) is generally representative of a supply voltage made available to various circuits as exemplified herein.",
                        "This may be provided, e.g., by a battery (e.g., a rechargeable battery coupled to the storage element 16 such as the capacitor CST) or, in the case of \u201cbattery-less\u201d solutions by the storage element 16.",
                        "As a result of VHARV reaching an upper threshold VH, the converter 14 is activated, so that energy can be transferred from the output of the rectifier 12b (as exemplified by the capacitor CHARV in FIG. 2) to the storage element 16 (e.g., the capacitor CST).",
                        "It is observed that, if the voltage output of the converter (open-load condition) is higher than VBAT and if the capacitor CST is very large (\u03bcF), CST practically behaves as a short circuit for the converter.",
                        "As a result of VHARV reaching a lower threshold VL (due to energy transfer from CHARV to CST) the converter 14 is switched off.",
                        "With the DC-DC control described in FIGS. 3 and 9, the average input voltage the converter, i.e., the output voltage of the rectifier VHARV, is maintained equal to VREF.",
                        "Stated otherwise, this kind of operation provides for activating the converter 14 (only) if a positive net energy transfer can be obtained through the converter 14 (so that the charge available across CST is desirably increased\u2014or at least preserved\u2014and not reduced as a result of converter operation 14).",
                        "One or more embodiments may be based on the recognition of various factors related to operation of an arrangement as exemplified in FIGS. 1 and 2.",
                        "For instance, the (equivalent) input impedance ZIN is dependent on PIN with RIN (the resistive components thereof) exhibiting a positive derivative with respect to PIN (by neglecting a dependence on f over a mid-narrow bandwidth). Also XIN exhibits a slight dependence on PIN, while, over a frequency band of interest XIN may exhibit a capacitive-type dependence on f.",
                        "Also, for a given value of PAV (power available at the antenna 12a), PIN depends on PHARV and on the actual value of VHARV.",
                        "Also, impedance matching between the antenna 12a and input of the rectifier 12b facilitates (maximum) power transfer with the resonance frequency fC and the quality factor Q of the \u201crectenna\u201d arrangement 12a, 12b playing a role insofar as an increase in the quality factor Q translates into a higher amplitude of VIN (for a given PAV) with a peak value for Q (e.g., QP) occurring at power matching conditions.",
                        "A high value for QP translates into a correspondingly smaller bandwidth so that if the \u201crectenna\u201d is detuned a corresponding reduction occurs in input power.",
                        "Consequently, input matching and the quality factor represent significant parameters for the circuit 12a, 12b.",
                        "It is otherwise observed that in the case of de-tuning a lower value for QP facilitates achieving a higher value for PIN (for a given PAV).",
                        "Also, operation of the rectifier 12b was found to be facilitated by an input voltage (VIN-p) higher than a lower threshold value with a higher value for Qpeak resulting in a correspondingly higher peak value for VIN_p, namely VIN-peak, so that the benefit of a higher Q is almost completely lost if de-tuning occurs.",
                        "For instance, in the case of a full-wave rectifier with VT compensation (as disclosed, e.g., in Nakamoto, H., at al.: \u201cA passive UHF RF Identification CMOS Tag IC using Ferroelectric RAM in 0.35-pm Technology\u201d, IEEE JOURNAL OF SOLID-STATE CIRCUITS, vol. 42, no. 1, 1 Jan. 2007, pages 101-110) both the capacitive and the resistive components of the rectifier input impedance (CIN and RIN, respectively) were found to exhibit a dependence on PHARV, therefore on PIN.",
                        "One or more embodiments may be based on the recognition that \u201ctuning\u201d the antenna 12a (as exemplified by a \u201ctuning\u201d capacitor CTUN shown in dashed line in FIG. 2 and in full line in FIG. 4) may facilitate translating the Q(f)\u2014that is Q as a function of the frequency f\u2014from a generic point to a matched condition as desired.",
                        "In that respect, it was noted that a resistance mismatch between RIN and RANT ends up by having a lower impact on PIN than a mismatch of the corresponding reactive components (e.g., for a relatively high Qp).",
                        "Also, it is observed that if the available power is not sufficient to turn on the converter 14 in order to permit a transfer of energy towards the storage element 16, the converter 14 may be kept in an off state as discussed previously in connection with the FIG. 3.",
                        "It is otherwise noted that the input impedance of the rectifier 12b depends (as discussed previously) on the power delivered towards the converter 14. This may be the case for RIN which may be (markedly) dependent on the DC-DC operating conditions, while CIN was found to be more weakly dependent thereon.",
                        "Finally, it is observed that achieving an effective tuning as desired is facilitated if implemented with the effective, actual load at the output of the rectifier 12b. Antenna auto-tuning may thus be compatible with discontinuous operation of the converter 14 as exemplified previously in connection with Figure. It is worth noting that during the auto-tuning operation, the DC-DC converter is switched off and disconnected from the rectifier. The antenna auto tuning described in FIG. 4 guarantees that the delivered power PHARV is measured at the same output voltage VHARV occurring when the DC-DC converter is connected to the rectifier and operating as in FIG. 3. As discussed previously, an RF input signal contemplated for harvesting with one or more embodiments can be approximated as a multi-tone signal.",
                        "Consequently, a sort of global maximum search (that is, scanning the \u201cenvironment\u201d RF bandwidth to find out (at least) one frequency band or tone providing a highest level of RF power available may be a viable strategy.",
                        "FIG. 4 is exemplary of a possible arrangement adapted to perform a tuning action of the antenna by acting on the capacitor CTUN as already introduced in connection with FIG. 2. As exemplified herein (and merely for the sake of explanation) the capacitor CTUN can be regarded as arranged across the input nodes of the rectifier 12b.",
                        "In one or more embodiments, tuning of the capacitor CTUN (e.g., as discussed in the following in connection with FIGS. 4 and 5) may be controlled\u2014as discussed in the following\u2014via counter circuits 18a (power counter) and 18b (tuning counter) clocked via a clock generator 22 in cooperation with a comparator 24 sensitive to the difference between the rectifier output signal VHARV and a reference threshold VTHR set by a reference generator 26.",
                        "In one or more embodiments these circuit elements may be fed via the (voltage) signal VBAT and be (at least in part) included/implemented (in HW and/or SW form) in the control circuitry 18 of FIG. 1.",
                        "For the sake of simplicity, FIG. 4 (wherein parts/elements/entities like parts/elements/entities discussed in connection with the previous figures are indicated with like references/numerals thus making it unnecessary to repeat a corresponding description) focuses on tuning operation of the \u201crectenna\u201d 12a, 12b. It will be otherwise understood that, in current operation of the circuit 10, the output from the rectifier 12b (e.g., VHARV) is intended to be supplied towards the harvester circuit output (e.g., towards the converter 14 and on towards the load RL under the control of the switch SW) as exemplified previously.",
                        "An arrangement as exemplified in FIG. 4 may implement a sort of peak-power-based tuning procedure wherein the \u201cenvironment\u201d frequency spectrum is scanned so that the available RF frequency bands are scanned, e.g., from an upper value fMAX to a lower value fMIN. As noted, one or more embodiments may involve possibly skipping certain frequency bands/tones and/or checking only a limited set of bands/tones as discussed previously.",
                        "One or more embodiments may involve implementing the tuning capacitor CTUN by means of a bank of capacitors as exemplified in FIG. 5 (e.g., CTUN-0, 2CTUN-0, . . . , 2Nf-1CTUN-0) selectively activated (as schematically represented by switches, e.g., transistors in FIG. 5) with activation of the capacitors/switches taking place as a function of control bits (b0, b1, . . . , bNf-1) provided by the tuning counter 18b in FIG. 4.",
                        "In one or more embodiments, for each tuning frequency, the load current ILOAD at the output of the rectifier 12b is progressively increased from, e.g., ILOAD,MIN to ILOAD,MAX, that is between a lower and an upper value. Such a control of the current ILOAD at the output of the rectifier 12b may occur in digital form under the control of the power counter 18a.",
                        "In one or more embodiments, increasing (e.g., by steps) ILOAD can be stopped when VHARV falls below VTHR, as detected by the comparator 24, with the last values for ILOAD and VTHR providing an estimation of the available power (at the output of the rectifier 12b) at a value of VHARV equal to the threshold voltage VTHR.",
                        "In that way, the peak power available at the output of the rectifier 12b can be estimated for each value of the (center of the) frequency band (tone) currently scanned by increasing the output of the tuning counter 18b controlling the capacitor bank as exemplified in FIG. 5.",
                        "In that way the (center) frequency (corresponding to a certain configuration of the capacitor bank, namely a certain string of control bits as exemplified in FIG. 5 assuming respective \u201c0\u201d and \u201c1\u201d values) can be selected as the \u201ctuning\u201d frequency providing a desired (highest) available level of RF power (corresponding to a sort of \u201coptimum\u201d tuning frequency).",
                        "One or more embodiments as exemplified in FIGS. 4 and 5 thus make it possible to tune the \u201crectenna\u201d arrangement 12a, 12b, at a peak power level as measured at the output of the rectifier 12b.",
                        "It is observed that, while per se adapted to be performed \u201cupwardly\u201d from a lower frequency towards a higher value, a scanning process may be performed \u201cdownwardly\u201d as exemplified herein, namely starting from a highest frequency fMAX towards a lowest frequency value fMIN.",
                        "The circuit diagram of FIG. 6 is exemplary of a possible arrangement wherein the reference block 26 for the generation of VTHR may be dispensed with (with a consequent advantage in terms of power saving) and the comparator 24 replaced by three inverter logic gates 241, 242, 243.",
                        "In an arrangement as exemplified in FIG. 6, a circuit 246 is included in a current line between VHARV (the output voltage from the rectifier 12b) and ground so that a current IL (namely the load current ILOAD, intended to be progressively increased) flows through a series arrangement of resistors R1, R2, . . . , Rn between a node A and ground, with the node A coupled to an input node at a voltage VHARV via two cascaded p-n junctions (e.g., diodes) D1, D2 arranged with their cathodes towards the node A. A switch, e.g., a MOSFET transistor S1 coupled across the terminals (anode-cathode) of one of the diodes D1, D2 (e.g., D1, set between D2 and VHARV), provides a hysteresis behavior as discussed in the following.",
                        "The node A is coupled to the input of a first inverter 241 in a cascaded arrangements of inverters 241, 242, 243 with the output from the last inverter 243 which drives the control terminal (gate, in the exemplary case of a field effect transistor such as a MOSFET) of the transistor S1.",
                        "The resistors R1, . . . , Rn are adapted to be shorted by respective switches (e.g., solid-state switches such as transistors) activatable as a function of bit values a0, . . . , aNp-1.",
                        "The output from the last inverter 243 is also coupled to the input of a level shifter 244 sensitive to the voltage VHARV and outputting a \u201cmeasurement\u201d signal at a node POK (e.g., towards the control circuit block 18) and supplied by the voltage VBAT.",
                        "The load current Iload drawn by the cascaded resistors R1, . . . , Rn can be selectively varied (e.g., gradually increased for each frequency in the scanning procedure discussed previously) by changing the value of the resistance between the node A (at a value VHARV minus the voltage drop VD across the diodes D1, D2, as discussed in the following) and ground by varying the values a0, . . . , aNp-1 (which may occur under the control of the power counter 18a).",
                        "It will be appreciated that, in one more embodiments, the circuit elements D1, D2 exemplified in FIG. 6 as p-n junction diodes can be implemented in various other ways known to those of skill in the art, e.g., as transistors in a diode connection (MOSFET transistors with gate shorted to drain) biased in a weak inversion region or as metal-silicon (Schottky) diodes.",
                        "The input of the first inverter 241 (VON at node A) can be expressed as VON=VHARV\u2212(1+bHYST)\u00b7VD with bHYST belonging to the range [0, 1] (e.g., selected out of 0 and 1) where VD is the voltage drop across the diodes indicated with the same designation.",
