Repository: boschresearch/Pap2Pat

# Pap2Pat Dataset

### File Schema

Every directory in `data` corresponds to one patent-paper pair and contains the full texts of both patent and paper, as well as the patent outlines. We include all information in JSON for programmatic parsing and Markdown for manual inspection.

```yaml
data/:
    paper_id-patent_id/:
        # Nested JSON format
        patent.json: JSON file containing patent metadata and full-text, as well as all outlines
        paper.json: JSON file containing paper metadata and full-text
        # Markdown format
        patent.md: patent full-text formatted in markdown
        paper.md: paper full-text formatted in markdown

File: Pap2Pat/data/W3088137229-US20230018759/paper.json
{
    "id": "https://semopenalex.org/work/W3088137229",
    "authors": [
        "Vinayak P. Dravid",
        "Chad A. Mirkin",
        "Jingshan S. Du",
        "Wenjie Zhou",
        "Nathaniel P. Stern",
        "Teodor K. Stanev",
        "Lin Sun",
        "Ziyin Huang",
        "Zhuang Xie",
        "Chiara Musumeci",
        "Minliang Lai",
        "Donghoon Shin"
    ],
    "title": "Halide perovskite nanocrystal arrays: Multiplexed synthesis and size-dependent emission",
    "date": "2020-09-25",
    "abstract": "Arrays of site-isolated halide perovskite nanocrystals are synthesized and show size-dependent emission and photovoltaic activity.",
    "sections": [
        {
            "title": "Introduction",
            "paragraphs": [
                "Because of the unusual electronic structures and lattice dynamics of halide perovskites, these materials have been explored extensively in the field of optoelectronics (1). Several classes of halide perovskites, including organic-inorganic hybrid crystals (2), all-inorganic crystals (3), and layered crystals (4), have been identified as promising materials for fabricating solar cells (5), light-emitting diodes (LEDs) (6), lasers (7), and radiation detectors (8). When the crystal size is reduced below the micrometer range, however, the relationship between crystal dimensions and physicochemical properties is not clear and often debated (9). This is, in part, due to the difficulty in preparing site-isolated, high-quality nanocrystals that have defined compositions, sizes, and locations, a capability that would enable the establishment of structure-function relationships at the single-particle level. In addition, the challenge of miniaturizing halide perovskites in a site-specific manner hinders the integration of these materials into micro- and nano-optoelectronic devices (10). Conventional lithography techniques are largely incompatible with halide perovskites due to the poor chemical stability of these materials in many solvents required for photolithography (11). Emerging patterning tools such as lithographically defined seed conversion (12, 13), inkjet printing (14), and templated crystal growth (15\u201317) have yielded micrometer- and submicrometer-sized structures in polycrystalline and relatively large single-crystalline states, but no method yet exists for synthesizing arrays of high-quality halide perovskite nanocrystals in a multiplexed manner. Such capabilities and arrays, in principle, not only would enable one to fabricate devices that rely on a single particle but also allow one to investigate the relationship between crystal structure, composition, dimensions, and properties.",
                "Here, we describe a novel way of using polymer pen lithography (PPL) (18) to synthesize halide perovskite nanocrystal arrays spanning a variety of substrates over square centimeter areas. By systematically studying the photoluminescence (PL) emission from single nanocrystals as a function of size with controlled temperature, atmosphere, excitation power, and excitation energy, we discovered that the band edges of these nanocrystals are defined by lattice imperfections, which yield multiple independent emission modes. The decreased reabsorption of higher-energy photons leads to an overall blue shift in the PL as the nanocrystal size is reduced, despite not reaching the quantum confinement regime. This result suggests that the optoelectronic responses measured from nanocrystals may better reflect their intrinsic material properties, at least with some types of characterization methods, as opposed to those associated with bulk or thin-film materials. Last, the methodology is general and has been expanded to a library of halide perovskites, which differ in both composition and structure, including a layered Ruddlesden-Popper phase. We show that properly designed nanocrystal arrays synthesized by PPL can constitute RGB pixels or function as single-nanocrystal solar cells, potentially paving the way toward the creation of new types of multicolor optical displays and novel light-harvesting devices."
            ],
            "subsections": []
        },
        {
            "title": "Results",
            "paragraphs": [],
            "subsections": [
                {
                    "title": "Size-Controlled Synthesis Of Individual Halide Perovskite Nanocrystals At Defined Locations",
                    "paragraphs": [
                        "In a typical synthesis, an ink solution composed of halide perovskite precursors (e.g., AX and PbX2 for the lead halide perovskite APbX3, where A is either an organic or inorganic cation and X is a halide anion) dissolved in a mixture of dimethyl sulfoxide (DMSO) and sulfolane was spin coated onto an array of ~1000 polydimethylsiloxane (PDMS) micro-pyramidal pens (pen array) (Fig. 1A, i). Unlike molecular or polymer inks used in conventional PPL, the liquid organic inks accumulate around the base of each pyramid due to the high surface tension and low viscosity of the ink and serve as a reservoir for continuous inking (Fig. 1, B and C). Once the arrays were inked, >100,000 droplet nanoreactors were deposited across a variety of substrates (Fig. 1A, ii and iii). Because of the high surface-to-volume ratio, these nanoreactors readily evaporate within seconds, which leads to the nucleation and growth of individual halide perovskite nanocrystals (iv). As a proof of concept, methylammonium lead bromide (MAPbBr3) nanocrystals, which exhibit strong PL (Fig. 1D and fig. S2), were synthesized on silicon substrates. In this case, each of the PDMS pyramidal pens created 121 crystals covering an ~0.024-mm2 area (yellow dashed box in Fig. 1D), and the entire substrate is covered with a highly ordered, periodic array as evidenced by the Fourier transform of the fluorescence micrograph (Fig. 1E). The morphology and chemical composition of the crystals were determined using scanning electron microscopy (SEM) and energy-dispersive x-ray spectroscopy (EDS) elemental mapping [note that Pb and Br are uniformly distributed throughout the individual nanocrystals (Fig. 1F)]. Atomic force microscopy (AFM) shows that these nanocrystals have a typical width-to-height ratio of ~3:1 (fig. S3). Transmission electron microscopy (TEM) imaging and selected-area electron diffraction (SAED) of the nanocrystals synthesized on a 15-nm-thick silicon nitride membrane confirm that the nanocrystals are single crystalline (Fig. 1, G and H). The SAED pattern along the [001] zone axis, along which a rectangular projection is observed for the nanocrystal, matches the simulated diffraction pattern for a cubic perovskite structure (Fig. 1I) (19). It is critical to note that the ink mixture used in these experiments has a low volatility and remains stable on the pen arrays for at least an hour of continuous patterning. The low volatility is important in generating high-quality single nanocrystals as higher-volatility mixtures did not yield comparable results (fig. S4).",
                        "In addition to controlling the location of individual nanocrystals, this method enables one to tune the crystal size by controlling both the initial precursor concentration in the ink and the extension length of the PDMS pens against the substrate (Fig. 2A and figs. S5 and S6). Using an initial ink concentration of 0.04 M and extending the PDMS pens only 1 \u03bcm result in the formation of ~50-nm MAPbBr3 nanocrystals, as evidenced by SEM (Fig. 2B). In principle, the synthesis of even smaller site-isolated nanocrystals should be possible; however, such structures are difficult to characterize and analyze using microscopy techniques. Because the PL intensity scales as a function of nanocrystal size, one can use this size tunability to create grayscale images at the microscale (Fig. 2, C to E). In addition, because this technique is substrate versatile, it can be used to generate comparable patterns on conductive indium tin oxide (ITO)\u2013coated glass, glass slides, and silicon nitride membranes (Fig. 2, F to H, and figs. S7 and S8). However, the single nanocrystal per site yield and corresponding crystal quality depend on the roughness of the substrate. For example, for ITO with a root mean square (RMS) roughness (Rg) of 2.97 nm, multiple particles in each nanoreactor were typically observed, whereas ITO substrates with an Rg of 0.62 nm had a single-particle yield close to 100% (figs. S8 and S9). In addition, while large-area patterning with a controlled size gradient is possible on glass slides, as evidenced by dark-field (DF) scattering measurements (fig. S7E), the PL of these particles is nonuniform, suggesting poor crystal quality (Fig. 2G)."
                    ],
                    "subsections": []
                },
                {
                    "title": "Size Dependence Of Single-Nanocrystal Pl Emission",
                    "paragraphs": [
                        "To understand the PL properties of individual MAPbBr3 nanocrystals of different sizes, we prepared size-gradient nanocrystal arrays with an interparticle spacing of ~5 \u03bcm on silicon wafers. Single-nanocrystal emission spectra were collected by focusing the excitation laser onto an ~2-\u03bcm spot around each nanocrystal (Fig. 3A) and then correlated with nanocrystal size, as determined by SEM. Unexpectedly, high-resolution PL (HRPL) spectroscopy reveals an emission peak that contains multiple shoulders, as evidenced by the peaks in the second derivative of the spectra (Fig. 3B), which do not originate from the spectrometer (fig. S10). This observation indicates that multiple emission modes may be present. Because no prior knowledge of these modes is available, a direct fit of the HRPL spectra using multiple peak functions is unreliable. As such, we assumed that each mode could be described by an arbitrary peak broadened by a Gaussian point spread function, whereby each spectrum was iteratively deconvolved using the Richardson-Lucy algorithm (Fig. 3B, dashed curve; see also text S1) (20, 21). The shoulders in the HRPL spectrum can be decomposed into multiple emission modes, and their relative peak intensities (when normalized) still match with the envelope shape of the overall HRPL spectrum when the intensity is adequately higher than the noise level. The presence of multiple modes suggests that the band edges in these materials are defined by various lattice imperfections, such as emissive defects (22, 23) and lattice distortion (24, 25). Such a highly defective halide perovskite lattice may no longer be considered continuous; it may not have the well-defined band edges typically observed with large single crystals.",
                        "Using this high-throughput approach, we studied the emission from nanocrystals as a function of size from ~460 to ~110 nm. Smaller nanocrystals show an HRPL spectrum blue-shifted to higher energies (Fig. 3C), even though the dimensions of all these nanocrystals are well above the Bohr radius in MAPbBr3 that is required for quantum confinement (26). Similar blue shifts have been observed in polycrystalline thin films and microstructures of halide perovskites; however, their origin is under debate with several proposed explanations. These pertain to surface depletion (27), surface emission (28), substrate-induced strain (29\u201332), free carrier formation (33), and photon reabsorption (34). To gain further insight into this size-dependent emission phenomenon, we deconvolved spectra from nanocrystals of different sizes to study the peak energies and relative intensities of all modes (Fig. 3D). The peak positions for all modes are almost the same; however, their relative intensities vary, resulting in the apparent blue shift of the overall emission. Quantitatively, four major modes labeled as a, b, c, and d were selected for comparison. When all deconvolved spectra were normalized to the range [0, 1], the relative intensity of modes a and b decreased as crystal size decreased, while mode d increased (Fig. 3E). The peak energies of all four modes exhibit a slight blue shift on the order of a few millielectron volts (Fig. 3F), far below the observed overall PL blue shift for the single nanocrystals of different sizes measured here or for the polycrystalline structures reported in the literature (27, 35). Note that all these modes are closely correlated to the modes present in the bulk crystal, suggesting that they are intrinsic to the crystal and share the same physical origin. These results provide strong evidence that two different types of potentially size-dependent effects exist in halide perovskite nanocrystals: surface depletion\u2013constraint quantum confinement and substrate-induced strain [internal pressure on the megapascal scale (36); note that heteroepitaxy is not relevant in this study, as evidenced by the SEM images] are potentially responsible for the slight blue shift of each emission mode. On the other hand, the overall PL shift as a function of crystal size is a result of the systematic intensity modulation of these modes, which has a different physical origin (vide infra).",
                        "To reveal the nature of these multiple emission modes that show size-dependent intensity modulation behavior, we systematically analyzed single-nanocrystal emission from crystals with different structures and in different environments. By placing the nanocrystal arrays in high vacuum (<~10\u22124 Pa), deep traps on the surface that are usually blocked by oxygen and water molecules were exposed (37), which resulted in a substantial reduction in PL intensity (by a factor of >300; Fig. 3G). The emission peak energy is almost unchanged in the presence or absence of the blocker molecules (in air versus in vacuo), suggesting that the emission modes originate from the interior of the crystals and that surface defects are not involved significantly. Moreover, we partially excited the nanocrystals using an ~2.33-eV laser and compared the HRPL spectra with the fully excited ones to reveal the relationship among different emission modes. The HRPL spectra in the <2.32-eV (filter cutoff) region are unchanged from the fully excited spectra, suggesting that the energy states associated with these emission modes have relatively fixed densities and are independent from one another. We further confirmed that this multimode, size-dependent emission behavior is not a result of organic cation rotation (38) or DMSO insertion (39) in the MAPbBr3 crystals, because all-inorganic CsPbBr3 nanocrystals and DMF (N,N\u2032-dimethylformamide)\u2013derived MAPbBr3 polycrystals both show similar effects (figs. S13 and S15). Together, the data are consistent with two plausible pathways: (i) a change in the relative density of emissive states or (ii) a redistribution of the emission intensities at different energies induced by crystal size variation.",
                        "To identify the most probable explanation for the size-dependent emission behavior, we studied the excitonic properties of single MAPbBr3 nanocrystals in detail. When cooled to 10 K in vacuo, individual MAPbBr3 nanocrystals exhibit well-defined emission depending on the power of the focused excitation laser (Fig. 4A). As the laser power increases from 0.1 to 20 \u03bcW, the lower-energy tail in the emission peak indicative of the formation of bound excitons gradually diminishes. The intensity of the main emission peak (I) follows a power law against the excitation power (P)\\(I \\propto P^{k}\\) with exponent values 1 < k < 2 (Fig. 4B), which confirms that the emission is predominantly excitonic (40) and rules out nonlinear optical generation in this system. When heated between 100 and 150 K, a gradual transition in emission energy was observed (Fig. 4, C and D), consistent with a phase transition (41, 42). Multi-peak features are present at all temperatures and can be deconvolved below ~200 K when the signal-to-noise ratio is sufficient. These results suggest that the multiple modes are associated with defects intrinsic to the crystal. We further studied the emission from single nanocrystals at room temperature in the atmosphere, excited by cyclically varying excitation power, and a hysteresis loop was observed in the emission intensity (Fig. 4, E and F). Specifically, when the laser power is higher than ~10 \u03bcW, PL intensity from the nanocrystal decreases due to photoinduced damage. The peak energy shows almost no change before the laser power reaches the damage threshold when the process is dominated by free exciton-like emission with a power-law slope k = 1.14 (fig. S17). We did not observe evidence of an additional bound exciton peak at low excitation power (Fig. 4E). These results are consistent with the interpretation in micrometer-sized and bulk crystals that various intrinsic defect states exist in proximity to the band edges (22, 23) and that deep traps are protected due to screening (24, 25). In addition, the damage-induced peak shift is also less than 10 meV (Fig. 4G), much smaller than the size-induced blue shift that spans tens of millielectron volts. As the emission modes that constitute the PL peak are independent of each other (Fig. 3H), these results suggest that the hot carrier recombination (band filling) effect (43) or defect density variation are not the main contributors to the size-dependent emission in halide perovskite nanocrystals. As a result, a redistribution of emission intensity due to the interaction between emitted photons and the crystal, i.e., photon reabsorption and possible photon recycling (44), is most likely responsible for this size-dependent behavior. The overall PL energy shift of ~26 meV in the nanocrystals (crystal size from ~460 to ~110 nm, estimated thickness from ~150 to ~40 nm; Fig. 3C) is consistent with the depth-dependent cathodoluminescence energy shift due to reabsorption, as reported in the literature (45).",
                        "Together, we conclude that two factors primarily cause the size-dependent energy shift of the PL peaks for halide perovskite nanocrystals: (i) defects at the noncontinuous electronic band edges result in excitonic emissions with varying energies, and (ii) the reabsorption of higher-energy photons changes the intensity distribution of these emission modes (Fig. 4H). For larger crystals, photons emitted by higher-energy modes are more efficiently reabsorbed, creating electron-hole pairs that typically relax to lower-energy states nonemissively and causing a decrease in the intensity of higher-energy modes (IHE). In addition, the relative intensity of the lower-energy modes (ILE) in larger crystals might be exaggerated further due to re-emission (44). It is important to note that the wavelength of the emitted photons (typically 520 to 550 nm) is larger than the nanocrystal dimensions involved in this study (typically 100 to 550 nm). Therefore, the photon energy transfer in nanocrystals is highly localized unlike what occurs in the bulk and microcrystals, which is typically described by a semiclassical light propagation model (35). Critically, this dominant pathway is independent of the surface or strain effects, which cause a minimal energy shift (on the order of 100 meV) as a function of crystal size."
                    ],
                    "subsections": []
                },
                {
                    "title": "Nanocrystal Libraries And Devices Of Halide Perovskites",
                    "paragraphs": [
                        "By changing the chemical precursors, AX and PbX2 (different cations, A, and halides, X), a library of halide perovskite nanocrystal arrays can be synthesized and studied. Specifically, nanocrystals of solution-processable halide perovskites MAPbI3, MAPbBr3, MAPbCl3, CsPbI3, and CsPbBr3 were synthesized using PPL and the appropriate precursor inks (Fig. 5, A to E). In addition to these \u201c3D\u201d (three-dimensional) halide perovskites, a layered Ruddlesden-Popper halide perovskite was synthesized in nanocrystal array format with butylammonium bromide (BABr) and PbBr2 as the precursors in the inks (Fig. 5F and fig. S22). SEM reveals the presence of thin steps on the surface of the rectangular nanocrystals, indicative of the targeted 2D layered structure. Critically, AFM identifies single- and double-layer step heights of ~1.3 and ~2.6 nm, consistent with the reported layer thickness in bulk crystals (1.4 nm) and single-layer sheets (1.6 nm) (46). With the exception of nonemissive \u03b4-CsPbI3 that is formed due to thermodynamic limitations at room temperature, all halide perovskite nanocrystals exhibit well-defined PL emission (Fig. 5I). By sequentially patterning MAPbI3 (red), MAPbBr3 (green), and MAPb(Br0.4Cl0.6)3 (blue) nanocrystals on the same substrate, light-emissive RGB pixel arrays with all three colors were synthesized (Fig. 5J and fig. S23). This capability for synthesizing position-defined halide perovskite nanocrystals with controlled emission wavelengths points toward a new way of creating multicolor micropixels, potentially suitable for high-density display technologies.",
                        "Last, halide perovskite nanocrystals synthesized by PPL can also be used to prepare photovoltaic devices, including miniaturized solar cells. As a proof of concept, a hole-transporter-free (47) solar cell was constructed by first patterning a single MAPbBr3 nanocrystal on an ITO-coated glass substrate and then connecting its top surface using a Pt/Ir-coated conductive AFM probe (Fig. 6A). An in situ AFM stage was used to illuminate the nanocrystals (455- or 530-nm LED light source) during the experiment (fig. S24). In the dark, no appreciable photocurrent was observed, while illumination under 455-nm LED light (~3.6 mW/cm2) immediately triggered measurable photocurrents across the nanocrystal (Fig. 6B), although significant hysteresis was observed between the forward and backward scans, presumably due to ion migration or conditioning of the probe-crystal contact (48). This photovoltaic response was observed in all four site-isolated nanocrystals studied with an open-circuit voltage (VOC) between 1.06 and 1.21 V (fig. S25 and table S1). Under prolonged light illumination, the nanocrystals showed varying responses due to the unstable contact between the AFM probe and nanocrystal, and significant material degradation was observed as the light intensity was increased (Fig. 6C). Specifically, VOC drops to <0.8 V when the light intensity exceeds 120 mW/cm2, indicating an increase in defect density and highlighting the importance of stabilizing halide perovskite nanocrystals for photovoltaic applications. Similar behavior but with less activity was observed with a 530-nm LED source (fig. S26)."
                    ],
                    "subsections": []
                }
            ]
        },
        {
            "title": "Discussion",
            "paragraphs": [
                "This work is important because it describes a novel, straightforward way of synthesizing and studying perovskite nanocrystals in single crystal or crystal array formats. The utilization of the cantilever-free scanning probe method, combined with the identification of appropriate inks (both perovskite precursors and low-volatility solvents with appropriate viscosity), yields one of the more versatile ways of studying such structures as single compositions/sizes or in combinatorial format, where composition and size (\u226550 nm) are library parameters. These unique capabilities have allowed us to systematically investigate the size-dependent emission properties of individual halide perovskite nanocrystals. Such studies have revealed that the defect-defined band edges in single nanocrystals lead to multiple excitonic PL emission modes and that the less efficient reabsorption of higher-energy photons leads to an overall blue shift in the PL energy, despite the fact that the crystal size exceeds the quantum confinement range. This discovery highlights the role of intrinsic defects in nanoscale halide perovskite crystals and that size and defect engineering will become critical in tuning the optoelectronic properties of individual nanocrystals. The properties of nanocrystals, and particularly ones with dimensions larger than tens of nanometers that avoid strong quantum confinement, may better reflect the intrinsic optoelectronic properties of halide perovskites than bulk crystals or thin films due to suppressed photon reabsorption and recycling, at least when certain characterization methods are used. We have further shown that this nanoreactor-based synthetic approach is generally applicable for a wide variety of halide perovskites and can be used to prepare multicolor light-emitting nanocrystal arrays and functional single-nanocrystal solar cells. It is worth noting that more detailed emission properties of halide perovskite nanomaterials may be extracted from these location-encoded nanocrystal libraries using other forms of single-particle spectroscopy techniques and that the device stability can be further optimized through engineering, perhaps through encapsulation with protective layers. Therefore, taken together, the methods reported here not only provide a powerful new platform for elucidating the size-dependent photophysical properties of such materials but also open the door to fabricating functional optoelectronic single-nanocrystal devices for power generation and light emission in integrated micro- and nanoelectronic devices, including robotic and wearable electronic systems."
            ],
            "subsections": []
        },
        {
            "title": "Materials And Methods",
            "paragraphs": [],
            "subsections": [
                {
                    "title": "Synthesis Of Halide Perovskite Nanocrystal Arrays",
                    "paragraphs": [
                        "In a typical synthesis of halide perovskite ABX3 [e.g., A = methylammonium (MA), B = Pb, and X = Br], DMSO and sulfolane in a volume ratio of 7:3 were mixed to form a homogeneous solution. This solvent was used for all syntheses unless otherwise noted. Equimolar amounts of AX (e.g., MABr) and BX2 (e.g., PbBr2) powders were dissolved in the solution to achieve the target concentration (e.g., 0.04, 0.10, or 0.25 M in terms of ABX3) and stirred overnight to form an ink. For the layered halide perovskite, butylammonium lead bromide [(BA)2PbBr4], BABr, and PbBr2 powders were mixed in a 2:1 molar ratio.",
                        "Flat substrates, such as silicon wafers, glass, ITO-coated glass, or silicon nitride films, were modified by overnight enclosure in a chamber with vials containing a hexamethyldisilazane (HMDS)/hexane mixture (volume ratio = 1:1). For the synthesis of the halide perovskite nanocrystal libraries, ITO-coated glass was modified by depositing fluoropolymers from CHF3 in a reactive ion etching process (figs. S18 and S19) (49). This surface treatment prevents the spreading of solvent droplets, which is important for the formation of individual crystals in each nanoreactor.",
                        "PDMS pen arrays were fabricated following a published protocol (50). The pen array was loaded onto the piezo scanner of an AFM (NX Series, Park System Inc.) or a desktop nanopatterning instrument (TERA-fab M series, TERA-print LLC) and leveled to be parallel to the substrate. The pen array was removed from the instrument, treated by oxygen plasma, and then spin coated with the ink at a spin speed of 2000 to 3000 rpm for 1 min (depending on the pen array size). The pen array was then returned to the instrument, brought in contact with the substrate, and extended a certain length (extension length, LE). Nanoreactors of the ink were formed on the substrate after retraction of the pen array and allowed to evaporate under atmospheric conditions to form individual halide perovskite nanocrystals.",
                        "Bulk crystals used for reference spectra were prepared by drop-casting the inks onto the same substrates. The inks were allowed to evaporate under atmospheric conditions resulting in large crystals."
                    ],
                    "subsections": []
                },
                {
                    "title": "Microscopy",
                    "paragraphs": [
                        "The inked pen arrays were imaged using an optical microscope (Zeiss Axio Imager M2) under both the DF and bright-field (BF) conditions with a halogen light source. To visualize the ink distribution on the pen arrays in 3D, inks labeled with Nile blue (10 \u03bcM) were spin coated on the pen arrays and imaged using confocal fluorescence microscopy on a Zeiss LSM 800 [objective: 10\u00d7/0.30 air; pinhole size = 1 Airy Unit (AU)].",
                        "Nanocrystal arrays were imaged using an optical microscope (Zeiss Axio Imager M2) under both DF and fluorescence microscopy conditions with a fluorescence LED illuminator (X-Cite, Excelitas Technologies) with or without pertinent optical filters. Multicolor nanocrystal arrays were imaged using confocal fluorescence microscopy on a Zeiss LSM 800 (objective: 10\u00d7/0.30 air or 20\u00d7/0.80 air; pinhole size = 1 to 5 AU). The morphology and elemental distribution of the nanocrystals were characterized by SEM on a Hitachi SU8030 equipped with a cold field emission gun (cFEG) operated at 1 to 15 kV and an EDS silicon drift detector (X-MaxN, Oxford Instruments). The projected size of the particles was measured from SEM images using an automated algorithm described in a previous report (51). TEM and electron diffraction were performed on a JEOL JEM-ARM300F equipped with a cFEG operated at 300 kV and a Gatan OneView complementary metal-oxide semiconductor camera. Simulated electron diffraction was generated using the SingleCrystal package (CrystalMaker Software Ltd.) based on a published crystal structure (19). AFM was performed on a Bruker Dimension Icon in tapping mode (probe k = 42 N/m)."
                    ],
                    "subsections": []
                },
                {
                    "title": "Single-Nanocrystal Pl Measurements",
                    "paragraphs": [
                        "HRPL was performed on a modified confocal Raman spectrometer (HORIBA LabRAM HR Evolution) with an excitation laser wavelength of 473 or 532 nm. In vacuo and low-temperature PL measurements were performed on a homebuilt confocal microscope setup equipped with a 100\u00d7 objective lens with a numerical aperture of 0.60 (Nikon T-PLAN SLWD 100\u00d7), an excitation laser operated at 442 nm (Kimmon Koha IK5451R-E He-Cd laser), and the samples were loaded in a cryostat (Advanced Research Systems DE-202 cryostat with optical access). Motorized micrometers (one-axis motorized translation stage) were used for 2D scanning capabilities. PL spectra were captured on spectrometers with homebuilt scanning and collection software (Shamrock SR-750, Shamrock SR-303, and iDus DU420A camera unit; software built in LabVIEW). The He-Cd laser unit was operated at 320 nm for ultraviolet (UV) excitation on a similar setup with UV-compatible mirrors and a UV-fused silica aspheric lense. Time-resolved PL was performed on a PicoQuant FluoTime 300 spectrometer connected to a Zeiss Observer Z1m inverted microscope through optical fibers, and a diode pulse laser (PicoQuant LDH-P-C-440M) operated at 440 nm was the excitation source."
                    ],
                    "subsections": []
                },
                {
                    "title": "Single-Nanocrystal Photovoltaics",
                    "paragraphs": [
                        "A single-nanocrystal solar cell was assembled based on a hole-transporter-free design (47). Briefly, MAPbBr3 nanocrystals were synthesized on ITO-coated glass modified using HMDS. An in situ light-illuminated AFM was built based on a Bruker Dimension Icon with a customized transparent stage allowing for LED light (455 or 530 nm) to illuminate the sample (fig. S24). Conductive Pt/Ir-coated AFM probes were used in contact mode to close the circuit. The voltage/current curves were measured both with and without illumination. For each curve, the height of the AFM probe was adjusted to compensate for any probable height change."
                    ],
                    "subsections": []
                }
            ]
        }
    ]
}

File: Pap2Pat/data/W3088137229-US20230018759/patent.json (part 1 of 3)
{
    "id": "US20230018759",
    "authors": [
        "Chad A. Mirkin",
        "Jingshan Du",
        "Donghoon Shin",
        "Vinayak P. Dravid"
    ],
    "title": "HALIDE PEROVSKITE NANOCRYSTAL ARRAY AND ITS PREPARATION",
    "date": "2020-12-04 00:00:00",
    "abstract": "A method of forming a halide perovskite nanocrystal array having a plurality of halide perovskite nanocrystals arranged in a pattern can include coating an array of pens with a first ink comprising at least one first perovskite precursor having the formula AX and at least one second perovskite precursor having the formula BX\u20322 dissolved in a solvent. A is a cation, B is a metal, and X and X\u2032 are each a halogen. The method further includes contacting a substrate with the coated pen array to thereby deposit the first ink indias a pattern of printed indicia on the substrate. The printed indicia form nanoreactors on the substrate and a halide perovskite nanocrystal nucleates and grows within each nanoreactor to form the halide perovskite nanocrystal array.",
    "sections": [
        {
            "title": "DESCRIPTION",
            "paragraphs": [],
            "subsections": [
                {
                    "title": "STATEMENT OF GOVERNMENT INTEREST",
                    "paragraphs": [
                        "This invention is made with government support under FA9550-17-1-0348 awarded by the Air Force Office of Scientific Research (AFOSR). The government has certain rights in the invention."
                    ],
                    "subsections": [],
                    "outline_long": [
                        "disclose government funding"
                    ],
                    "num_characters": 185,
                    "outline_medium": [
                        "disclose government funding"
                    ],
                    "outline_short": [
                        "disclose government funding"
                    ]
                },
                {
                    "title": "BACKGROUND",
                    "paragraphs": [],
                    "subsections": [
                        {
                            "title": "Field of the Disclosure",
                            "paragraphs": [
                                "The disclosure relates to halide perovskite nanocrystals and methods of making halide perovskite nanocrystals."
                            ],
                            "subsections": [],
                            "outline_long": [
                                "introduce halide perovskite nanocrystals"
                            ],
                            "num_characters": 110,
                            "outline_medium": [
                                "introduce halide perovskite nanocrystals"
                            ],
                            "outline_short": [
                                "introduce halide perovskite nanocrystals"
                            ]
                        },
                        {
                            "title": "Brief Description of Related Technology",
                            "paragraphs": [
                                "Halide perovskites have been explored extensively in the field of optoelectronics. These materials have unusual electronic structures and lattice dynamics. Several classes of halide perovskites, including organic-inorganic hybrid crystals, all-inorganic crystals, and layered crystals, have been identified as promising materials for fabricating solar cells, light-emitting diodes (LEDs), lasers, and radiation detectors. When the crystal size is reduced below the micrometer range, however, the relationship between crystal dimensions and physiochemical properties is not clear. This is, in part, due to the difficulty in preparing site-isolated, high-quality nanocrystals that have defined compositions, sizes, and locations. In addition, the challenge of miniaturizing halide perovskites in a site-specific manner hinders the integration of these materials into micro- and nano-optoelectronic devices. Conventional lithography techniques are largely incompatible with halide perovskites due to the poor chemical stability of these materials in many solvents required for photolithgography."
                            ],
                            "subsections": [],
                            "outline_long": [
                                "describe halide perovskite properties",
                                "discuss limitations of conventional methods"
                            ],
                            "num_characters": 1092,
                            "outline_medium": [
                                "describe limitations of conventional halide perovskite synthesis"
                            ],
                            "outline_short": [
                                "summarize limitations of conventional halide perovskite synthesis"
                            ]
                        }
                    ],
                    "outline_long": [],
                    "num_characters": 0,
                    "outline_medium": [],
                    "outline_short": []
                },
                {
                    "title": "SUMMARY",
                    "paragraphs": [
                        "Emerging patterning tools such as lithographically defined seed conversion, inkjet printing, and template crystal growth have yielded micron and sub-micron sized structures in polycrystalline and relatively large single-crystalline state, but no method yet exists for synthesizing arrays of high-quality halide perovskite nanocrystals in a multiplexed manner. Such capabilities and arrays would not only enable fabrication of devices that rely on a single particle, but allow for investigation of the relationship between crystal structure, composition, dimension, and properties.",
                        "Pen array lithography methods described herein have advantageously been found to allow for synthesis of halide perovskite nanocrystal arrays that are a capable of spanning a variety of substrates over cm2 areas.",
                        "In embodiments, a method of forming a halide perovskite nanocrystal array having a plurality of halide perovskite nanocrystals arranged in a pattern can include coating an array of pens with a first ink comprising at least one first perovskite precursor having the formula AX and at least one second perovskite precursor having the formula BX\u20322 dissolved in a solvent. A is a cation, B is a metal, and X and X\u2032 are each a halogen. The method further includes contacting a substrate with the coated pen array to thereby deposit the first ink as a pattern of printed indicia on the substrate. The printed indicia form nanoreactors on the substrate and a halide perovskite nanocrystal nucleates and grows within each nanoreactor to form the halide perovskite nanocrystal array."
                    ],
                    "subsections": [],
                    "outline_long": [
                        "introduce patterning tools for halide perovskite nanocrystals",
                        "describe pen array lithography method",
                        "highlight advantages of the method"
                    ],
                    "num_characters": 1569,
                    "outline_medium": [
                        "introduce pen array lithography for halide perovskite nanocrystal synthesis"
                    ],
                    "outline_short": [
                        "introduce pen array lithography for halide perovskite nanocrystal synthesis"
                    ]
                },
                {
                    "title": "DETAILED DESCRIPTION",
                    "paragraphs": [
                        "Halide perovskites generally have the formula ABX3, where A and B are cations and X is one or more halogens. Layered halide perovskites can also be produced. For example RP-(A)2BX4 type structures can be produced. On example of a layered structure is RP-(BA)2PbX4. In accordance with embodiments, arrays of single crystal halide perovskite nanocrystals can be formed on a variety of substrates using arrays of microscopic pen arrays. The arrays can also be formed as defined patterns using subsets of the pens of the microscopic pen arrays,",
                        "In accordance with embodiments, a method of synthesizing halide perovskite arrays can include printing a pattern of nanoreactors from an ink using an array of pens. For example, polymer pen lithography can be used. As is known in the art, polymer pen lithography uses an array of pyramidal pens, each pen being joined to a common surface and having a tip oppositely disposed the common surface. The tip is the portion of the pen that makes contact with the substrate. Various other known tip-based patterning tools can be used as known in the art, including, but not limited to, dip-pen nanolithography, hard-tip, soft-spring lithography, and microcontact printing. As is generally known in the art, the pens of the array have a tip, which can have a radius of curvature of less than 1 \u03bcm. The pens generally have a size on the microscale. The pens can have various shapes. For example, the pens can be pyramidal.",
                        "The ink contains the halide perovskite precursors dissolved in a solvent or solvent system. Reference herein to a solvent should be understood to include a single solvent as well as a solvent system having a combination of solvents. The inks solution includes at least a first perovskite precursor having the formula AX and at least a second perovskite precursor having the formula BX\u20322. In embodiments X and X\u2032 are the same halogen. In other embodiments, X and X\u2032 are different halogens. The ratio of the precursors in the ink is selected to satisfy the stoichiometry of the targeted perovskite. For example, when X and X\u2032 are the same halogen, the ratio of the precursors is typically about 1:1. This ratio is adjusted for mixed-ion perovskites as well as layered perovskites to satisfy the target stoichiometry. For example, for the mixed-ion perovskite MAPb(Br0.4Cl0.6)3, the ratio is MABr:MACl:PbBr2:PbCl2=2:3:2:3.",
                        "The ink can be coated onto a pen array using various known methods, including, but not limited to, spin coating, dip coating, and spray coating. FIG. 2A shows an optical micrograph of a polymer pen array coated with the ink. Referring to FIGS. 1 and 34, unlike conventional polymer inks used in conventional pen array lithography, the liquid organic inks disclosed herein accumulate around the base of each pyramidal tip. In embodiments, the ink has a high surface tension and low viscosity that allows the ink to accumulate around the base and serve as a reservoir for continuous inking. In embodiments, the inks can have a surface tension of about 30 mN/m to about 60 mN/m. FIG. 2B is a three-dimensional confocal microscope image of the polymer pen array loaded with dye-labeled inks, showing the reservoirs of ink that surround the base of the tips. The tips are not visible in the image because they are not dye labeled.",
                        "Referring again to FIG. 1, once the tips are inked, the polymer pen array is brought into contact with the surface and retracted, thereby depositing the ink onto the substrate forming a nanoreactor. Due to the high surface-to-volume ratio, the nanoreactors evaporate rapidly, which leads to the nucleation and growth of individual halide perovskite nanocrystals. All or substantially all of the nanoreactors results in formation of single crystal halide perovskite nanocrystals.",
                        "The ink can be deposited in a defined pattern, resulting in nanoreactors being formed on the substrate in the defined pattern and ultimately nanocrystals arranged in the defined pattern.",
                        "Methods of the disclosure can include coating an array of pens with a first ink having any one or more of the precursors and solvents disclosed herein. The ink includes at least a first perovskite precursor of formula AX and at least a second perovskite precursor of formula BX\u20322 as the one or more precursors. The method further includes contacting a substrate with the coated pen array to deposit the first ink as a pattern of printed indicia on the substrate. The printed indicia form nanoreactors on the substrate, and a halide perovskite nanocrystal nucleates and grows within each nanoreactor to form the halide perovskite nanocrystal array.",
                        "In embodiments, the method can further include repeating the coating step (if more ink is needed) and contacting step to deposit additional patterns of printed indicia of the first ink on the substrate.",
                        "In embodiments, the method can further includes repeating the coating step (if more ink is needed). The method can further include a further contacting step to deposit an additional pattern of printed indicia of the first ink on the substrate, but with modification of the extension length or contact time to controllable change the feature size of the resulting nanocrystals that nucleate and grow in the nanoreactors. In embodiments, such modification in subsequent contacting steps can be utilize to print grayscale patterning.",
                        "In embodiments, the method can further include cleaning the pen array and coating the pen array with a second ink. As with the first ink, the second ink includes at least a first perovskite precursor of formula AX and at least a second perovskite precursor of formula BX\u20322. The second ink differs from the first ink by one or more of the concentration of the first and/or the second perovskite precursor, the selection of A, the selection of B, the selection of X or the selection of X\u2032, and the selection of the solvent. The second ink is deposited on the substrate having the first ink deposited thereon by contacting the coated pen array with the substrate to deposit second ink nanoreactors to thereby form halide perovskite nanocrystals that different from those formed from the first ink by one or more of the crystal structure, geometry, size and composition.",
                        "Any suitable number of repeated printing of printed indicia on the substrate with the same or different inks can be used in the methods of the disclosure. The pattern printed by each repeated contacting step can be the same or different. Different patterning can be achieved, for example, by coating different subsets of pens of the pen arrays for subsequent contact steps.",
                        "In embodiments, a pen array can be coated with first and second inks prior to contacting the substrate with the pen array. A first subset of pens can be coated with the first ink and second subset of pens can be coated with the second ink. The coating and selection of subsets can be done to achieve any desired pattern. Upon contacting the substrate with the coated pen array, the first ink is deposited as first printed indicia and the second ink is deposited as second printed indicia simultaneously. As noted above, the first and second inks can different by one or more of precursor concentration, selection of the solvent, or the selection of one or more of the precursors compositions used.",
                        "Further, as know with lithographic techniques such as polymer pen lithography, control of the extension length and/or contact time can be used to control the size of the deposited feature. It has been found that the size of the deposited feature directly correlates to the ultimate size of the nanocrystal formed from the deposited nanoreactor. The larger the deposited feature, the larger the nanocrystal formed. Such control over the deposition can be used to generate gradients of sizes, resulting in an array of halide perovskite nanocrystal having a gradient of crystal sizes. Such control over size can be used to produce combinatorial libraries of halide perovskite nanocrystals with controlled and defined size variations within the library. Changes in extension length and/or contact time can be further or alternatively used to vary the pattern or feature size of a single patterning step or in a multiple-step patterning process.",
                        "The methods of the disclosure can be used to form combinatorial libraries of halide perovskite nanocrystals. Combinatorial libraries of the disclosure can include an array of nanocrystals. The array can have a defined pattern and can have nanocrystals of different size, geometry, crystal structure, and/or composition. For example, as illustrated in FIGS. 23J, 25A and 25B, nanocrystals of different compositions can be patterned on a substrate to generate RBG pixel arrays. Any combination of features can be used to generate the combinatorial arrays. The arrays can be used in various applications including for example in optoelectronic devices, such as optical displays, photovoltaic devices, such as solar cells, LEDs, lasers, transistors, batteries, in photocataylsis, piezoelectric energy generators, and in screening methods and sensors.",
                        "In embodiments, the combinatorial library has halide perovskite nanocrystals having a substantially uniform size. In other embodiments, the combinatorial library has halide perovskite nanocrystals having a gradient of sizes. In still further embodiments, the combinatorial library has halide perovskite nanocrystals having various sizes arranged in a defined pattern.",
                        "In embodiments, the combinatorial library has halide perovskite nanocrystals having the same composition. In embodiments, the combinatorial library has two or more different compositions of halide perovskite nanocrystals.",
                        "In embodiments, the combinatorial library has halide perovskite nanocrystals having the same geometry. In embodiments, the combinatorial library has two or more halide perovskite nanocrystal geometries.",
                        "In any of the foregoing embodiments, combinations of features such as size difference, compositional differences, geometry differences or patterning can be combined in the combinatorial library.",
                        "In any of the foregoing embodiments, the nanocrystals can have a size of about 20 nm to about 1000 nm, about 20 nm to about 50 nm, or about 50 nm to about 100 nm. Other sizes of nanocrystals include about 20, 25, 30, 35, 40, 45, 50, 55, 60, 65, 70, 75, 80, 85, 90, 95, 100, 150, 200, 250, 300, 350, 400, 450, 500, 550, 600, 650, 700, 750, 800, 850, 900, 950, 1000 nm. Larger crystal sizes than 1000 nm can be formed with the methods of the disclosure. However, the methods of the disclosure are particularly useful in forming small crystal sizes, which cannot be readily achieved with prior halide perovskite formation methods.",
                        "In any of the foregoing embodiments, the nanocrystals can have a geometry selected from plates, particles, rods, and core-shell structures. Without intending to be bound by theory, it is believed that the geometry of the nanocrystals can be adjusted through control of the solubility of the precursors in the ink, for example, by selection of the solvent or solvent system. For example, in embodiments, by selecting for the inks different solvents having different solubility of the precursors therein, the methods of the disclosure can be used to form a first perovskite nanocrystal, with a second perovskite nanocrystal being formed around the first perovskite nanocrystal like a heterostructure.",
                        "The halide perovskite precursors include at least one first perovskite precursor having the formula AX, and at least one second perovskite precursor having the formula BX2, where is A is a cation and B is a cation, and X is one or more halogens. The ink formulation must include at least one first perovskite precursor and at least one second perovskite precursor. The ink can include any suitable number of first and/or second perovskite precursors.",
                        "In embodiments, the ink includes equimolar amounts of a first perovskite precursor and a second perovskite precursor. In embodiments, the ink includes a 2:1 ratio of the first perovskite precursor and the second perovskite precursor. In embodiments, for example, embodiments for producing a halide perovskite with two halogens, two first perovskite precursors and two second perovskite precursors could be used. For example a ratio of 2:3:2:3 first perovskite precursor of the first type:first perovskite precursor of the second type:second perovskite precursor of the first type:second perovskite precursor of the second type. For example a 2:3:2:3: ratio of MABr, MACl, PbBr2, and PbCl2 can be used in an ink to generate MAPb(Br0.4Cl0.6)3 nanocrystals.",
                        "In embodiments, the ink can be prepared to a target ABX3 concentration. As demonstrated in the examples, the concentration of the ink can be used to control the nanocrystal size.",
                        "Selection of a suitable combination of precursors can be tailored to the ultimately desired halide perovskite. For example, if it the method is for forming a lead halide perovskite, B can be lead, and A can be the desired cation for the perovskite, for example, methylammonium (MA).",
                        "A can be either organic or inorganic. For example, A can be one or more of methylammonium, butylammonium, formamidinium, phenethylamine, 3-(aminomethyl)piperidinium, 4-(aminomethyl)piperidinium, cesium, and rubidium.",
                        "B can be a metal cation. For example, B can be one or more of lead, tin, europium, and germanium.",
                        "In embodiments, X can halogen, including any one or more of F, Cl, Br, and I. The halogen in the precursors can be the same or different depending on the halide structure desired.",
                        "The solvent can be one or more of one or more of dimethylformamide (DMF), dimethyl sulfoxide (DMSO), y-butyrolactone (GBL), and sulfolane. A combination of solvents can be used, for example, sulfolane and DMSO. For example, the sulfolane and DMSO can be combined in a solvent ratio of about 7:3. The solvent or combination of solvents is selected such that the halide perovskite precursor can be dissolved in the solvent. In embodiments, the solvent or solvent combination is further selected to have a low vapor pressure. Without intending to be bound by theory, it is believed that using solvents with low vapor pressure can improve the crystal quality.",
                        "The solvent can have a vapor pressure at 25\u00b0 C. of 400 Pa or less, 380 Pa or less, or 360 Pa or less. For example, the vapor pressure at 25\u00b0 C. can be about 50 Pa to about 400 Pa, about 56 Pa to about 380 Pa, about 100 Pa to about 300 Pa, about 50 Pa to about 100 Pa, or about 60 Pa to about 200 Pa. Other suitable vapor pressures at 25\u00b0 C. can be about 50, 52, 54, 56, 58, 60, 65, 70, 75, 80, 85, 90, 95, 100, 110, 120, 130, 140, 150, 160, 170, 180, 190, 200, 210, 220, 230, 240, 250, 260, 280, 300, 310, 320, 330, 340, 350, 360, 370, 380, 390, or 400.",
                        "The solvent can have a viscosity of about 0.9 cP to about 10.1 cP, about 0.9 cP to about 5 cP, about 1 cP to about 8 cP, about 4 cP to about 10 cP. Other suitable amounts include about 0.9, 1, 1.2, 1.4, 1.6, 1.8, 2, 2.2, 2.4, 2.6, 2.8, 3, 3.2, 3.4, 3.6, 3.8, 4, 4.2, 4.4, 4.6, 4.8, 5, 5.2, 5.4, 5.6, 5.8, 6, 6.2, 6.4, 6.6, 6.8, 7, 7.2, 7.4, 7.6, 7.8, 8, 8.2, 8.4, 8.6, 8.8, 9, 9.2, 9.4, 9.6, 9.8, 10, and 10.1 cP.",
                        "The ink can be printed on any suitable substrate. For example, the substrate can be glass, ITO-coated glass, silicon, silicon oxide thin films, quartz, silicon nitride, or carbon. The substrate can be surface treated in embodiments. For example, the substrate can be surface treated with hexamethyldisilizane (HMDS), octadecyltrichlorosilane (OTS), or polyvinylcarbazole (PVK). In embodiments, the substrate can be treated with a fluoropolymer. For example, the substrate can be treated with a fluoropolymer by reactive ion etching from CHF3. The fluoropolymer surface treatment can have one or more repeating units selected from CF, CF2, and CF3."
                    ],
                    "subsections": [],
                    "outline_long": [
                        "define halide perovskite formula",
                        "describe layered halide perovskites",
                        "introduce pen array lithography",
                        "describe polymer pen lithography",
                        "discuss tip-based patterning tools",
                        "describe ink composition",
                        "discuss solvent selection",
                        "describe coating pen array with ink",
                        "show optical micrograph of coated pen array",
                        "describe ink accumulation around pen tips",
                        "discuss surface tension and viscosity of ink",
                        "show confocal microscope image of inked pen array",
                        "describe nanoreactor formation",
                        "discuss halide perovskite nanocrystal growth",
                        "describe patterned deposition of ink",
                        "discuss control of feature size",
                        "describe modification of extension length and contact time",
                        "discuss grayscale patterning",
                        "describe cleaning and recoating pen array",
                        "discuss deposition of multiple inks",
                        "describe formation of combinatorial libraries",
                        "discuss control of nanocrystal size and composition",
                        "describe patterning of different nanocrystal geometries",
                        "discuss control of nanocrystal size distribution",
                        "describe formation of RBG pixel arrays",
                        "discuss applications of combinatorial libraries",
                        "describe halide perovskite precursors",
                        "discuss selection of A and B cations",
                        "describe selection of X halogen",
                        "discuss solvent properties",
                        "describe surface treatment of substrates"
                    ],
                    "num_characters": 15855,
                    "outline_medium": [
                        "describe halide perovskite structure",
                        "introduce pen array lithography method",
                        "describe ink composition",
                        "describe coating pen array with ink",
                        "describe printing process",
                        "describe nanoreactor formation",
                        "describe halide perovskite nanocrystal growth",
                        "describe patterned deposition",
                        "describe repeated printing steps",
                        "describe modification of extension length and contact time",
                        "describe grayscale patterning",
                        "describe combinatorial library formation",
                        "describe control over nanocrystal size and geometry",
                        "describe applications of combinatorial libraries",
                        "describe examples of halide perovskite nanocrystals"
                    ],
                    "outline_short": [
                        "describe halide perovskite structure and composition",
                        "introduce pen array lithography method",
                        "describe ink composition and properties",
                        "describe coating and contacting steps",
                        "describe nanoreactor formation and halide perovskite nucleation",
                        "describe control over feature size and patterning",
                        "describe applications of combinatorial libraries of halide perovskite nanocrystals"
                    ]
                },
                {
                    "title": "EXAMPLES",
                    "paragraphs": [],
                    "subsections": [
                        {
                            "title": "Microscopy",
                            "paragraphs": [
                                "The inked pen arrays were imaged using an optical microscope (Zeiss Axio Imager M2) under both the dark-field (DF) and bright-field (BF) conditions with a halogen light source. To visualize the ink distribution on the pen arrays in 3D, inks labeled with Nile blue (10 \u03bcM) were spin-coated on the pen arrays and imaged using confocal fluorescence microscopy on a Zeiss LSM 800 [objective: 10\u00d7/0.30 air; pinhole size=1 Airy Unit (AU)].",
                                "Nanocrystal arrays were imaged using an optical microscope (Zeiss Axio Imager M2) under both dark-field (DF) and fluorescence microscopy conditions with a fluorescence LED illuminator (X-Cite, Excelitas Technologies) with or without pertinent optical filters. Multi-color nanocrystal arrays were imaged using confocal fluorescence microscopy on a Zeiss LSM 800 (objective: 10\u00d7/0.30 air or 20\u00d7/0.80 air; pinhole size=1 to 5 AU). The morphology and elemental distribution of the nanocrystals were characterized by scanning electron microscopy (SEM) on a Hitachi SU8030 equipped with a cold field emission gun (cFEG) operated at 1 kV to 15 kV and an energy-dispersive X-ray spectroscopy (EDS) silicon drift detector (SDD) (X-MaxN, Oxford Instruments). The projected size of the particles were measured from SEM images using an automated algorithm described in a previous report C. R. Laramy, K. A. Brown, M. N. O'Brien, C. A. Mirkin, High-throughput, algorithmic determination of nanoparticle structure from electron microscopy images. ACS Nano 9, 12488-12495 (2015). Transmission electron microscopy (TEM) and electron diffraction were performed on a JEOL JEM-ARM300F equipped with a cFEG operated at 300 kV and a Gatan OneView CMOS camera. Simulated electron diffraction was generated using the SingleCrystal package (CrystalMaker Software, Ltd.) based on a published crystal structure. F. Brivio, A. B. Walker, A. Walsh, Structural and electronic properties of hybrid perovskites for high-efficiency thin-film photovoltaics from first-principles. APL Mater. 1, 042111 (2013). AFM was performed on a Bruker Dimension Icon in tapping mode (probe k=42 N/m)."
                            ],
                            "subsections": [],
                            "outline_long": [
                                "image pen arrays using optical microscope",
                                "image nanocrystal arrays using confocal fluorescence microscopy",
                                "characterize morphology and elemental distribution using SEM and EDS",
                                "perform TEM and electron diffraction"
                            ],
                            "num_characters": 2089,
                            "outline_medium": [
                                "image inked pen arrays",
                                "characterize nanocrystal morphology"
                            ],
                            "outline_short": [
                                "describe microscopy techniques"
                            ]
                        },
                        {
                            "title": "Single-Nanocrystal Photoluminescence Measurements",
                            "paragraphs": [
                                "High-resolution photoluminescence (HRPL) was performed on a modified confocal Raman spectrometer (HORIBA LabRAM HR Evolution) with an excitation laser wavelength of 473 nm or 532 nm. In vacuo and low-temperature PL measurements were performed on a home-built confocal microscope setup equipped with a 100\u00d7 objective lens with a numerical aperture (NA) of 0.60 (Nikon T-PLAN SLWD 100\u00d7), an excitation laser operated at 442 nm (Kimmon Koha IK5451R-E He\u2014Cd laser), and the samples were loaded in a cryostat (Advanced Research Systems DE-202 cryostat with optical access). Motorized micrometers (one-axis motorized translation stage) were used for 2D scanning capabilities. PL spectra were captured on spectrometers with homebuilt scanning and collection software (Shamrock SR-750, Shamrock SR-303, and iDUS DU420A camera unit, software built in LabVIEW). The He\u2014Cd laser unit was operated at 320 nm for UV-excitation on a similar setup with UV-compatible mirrors and a UV fused silica aspheric lens. Time-resolved PL (TRPL) was performed on a PicoQuant FluoTime 300 spectrometer connected to a Zeiss Observer Z1m inverted microscope through optical fibers and a diode pulse laser (PicoQuant LDH-P-C-440M) operated at 440 nm was the excitation source."
                            ],
                            "subsections": [],
                            "outline_long": [
                                "perform high-resolution photoluminescence measurements",
                                "perform in vacuo and low-temperature PL measurements"
                            ],
                            "num_characters": 1247,
                            "outline_medium": [
                                "perform high-resolution photoluminescence measurements"
                            ],
                            "outline_short": [
                                "describe photoluminescence measurements"
                            ]
                        },
                        {
                            "title": "Single-Nanocrystal Photovoltaics",
                            "paragraphs": [
                                "A single-nanocrystal solar cell was assembled based on a hole transporter-free design (47). Briefly, MAPbBr3 nanocrystals were synthesized on ITO-coated glass modified using HMDS. An in situ light-illuminated AFM was built based on a Bruker Dimension Icon with a customized transparent stage allowing for LED light (455 or 530 nm) to illuminate the sample (Fig. S24). Conductive Pt/Ir-coated AFM probes were used in contact mode to close the circuit. The voltage/current curves were measured both with and without illumination. For each curve, the height of the AFM probe was adjusted to compensate for any probable height change."
                            ],
                            "subsections": [],
                            "outline_long": [
                                "assemble single-nanocrystal solar cell"
                            ],
                            "num_characters": 630,
                            "outline_medium": [
                                "assemble single-nanocrystal solar cell"
                            ],
                            "outline_short": [
                                "describe single-nanocrystal solar cell assembly"
                            ]
                        },
                        {
                            "title": "Example 1: Synthesis of Halide Perovskite Nanocrystal Arrays",
                            "paragraphs": [
                                "Methylammonium lead halide perovskite nanocrystal arrays were synthesized by a method in accordance with the disclosure. Dimethyl sulfoxide (DMSO) and sulfolane were mixed to form a homogenous solution, with a volume ratio of DMSO to sulfolane of 7:3. Equimolar amounts of precursor MABr and PbBr2 powders were dissolved in the solvent solution to a target concentration of 0.1 M in terms of ABX3. The mixture was stirred overnight to form an ink. The ink had low volatility and remained stable on the pen arrays for at least an hour of continuous patterning.",
                                "ITO-coated glass substrates were modified by overnight enclosure in a chamber with vials containing a hexamethyldisilazane (HMDS)/hexane mixture (volume ratio 1:1) or by depositing fluoropolymers from CHF3 in a reactive ion etching process. (FIGS. 30 and 31). The surface treatment prevented spread of the solvent droplets, which was found to be useful for formulation of individual crystals in each nanoreactor.",
                                "Polydimethylsiloxane (PDMS) pen arrays were fabricated following the published protocol in D. J. Eichelsdoerfer, X. Liao, M. D. Cabezas, W. Morris, B. Radha, K. A. Brown, L. R. Giam, A. B. Braunschweig, C. A. Mirkin, Large-area molecular patterning with polymer pen lithography. Nat. Protoc. 8, 2548-2560 (2013). The pen array was loaded onto a piezo scanner of an atomic force microscope (AFM, NX Series, Park System, Inc.) or a desktop nanopatterning instrument (TERA-Fab M series, TERA-print, LLC). The pen array was leveled to be parallel to the substrate and then removed from the instrument, treated by oxygen plasma, and spin-coated with the ink at a spin speed of 2000-3000 rpm for 1 min. The pen array was then returned to the instrument, brought into contact with the substrate, and extended a certain z-piezo extension length (extension length, LE), to thereby deposit the ink onto the substrate as a pattern of printed indicia. The printed indicia formed nanoreactors upon retraction of the of the pen array. The solvent was allowed to evaporate from the nanoreactors under atmospheric conditions to form individual halide perovskite nanocrystals in each nanoreactor, the resulting array of halide perovskite nanocrystals having a pattern corresponding to the pattern of printed indicia.",
                                "FIG. 2A illustrates the polymer pen array after coating with the ink. The liquid organic ink accumulates around the base of each pyramidal tip due to the high surface tension and low viscosity of the ink. This can serve as a reservoir for continuous inking.",
                                "FIG. 2B illustrates the nanoreactors formed on the substrate. FIG. 2C illustrates the resulting MAPbBr3 halide perovskite nanocrystals. Each PDMS pyramidal pen created 121 crystals covering an area of about 0.024 mm2, which is shown by the dashed box in FIG. 2C. MaPbBr3 nanocrystals exhibit strong photoluminescence as shown in FIG. 2D. The entire substrate was covered with a highly ordered, periodic array as shown in the Fourier transform of the fluorescence micrograph in FIG. 2E.",
                                "The morphology and chemical composition of the nanocrystals were determined using scanning electron microscope (SEM) and energy-dispersive X-ray spectroscopy (EDS) elemental mapping as illustrated in FIG. 2F. FIG. 2F illustrates that Pb and Br were uniformly distributed throughout the individual nanocrystals. FIGS. 2G and 2H are transmission electron microscope imaging and selected-area electron diffraction (SAED), respectively, which confirmed that the nanocrystals were single-crystalline. The SAED pattern along the [001] zone axis, along which a rectangular projection was observed for the nanocrystal, matched the simulated diffraction pattern for a cubic perovskite structure (FIG. 2I).",
