Repository: boschresearch/Pap2Pat

# Pap2Pat Dataset

### File Schema

Every directory in `data` corresponds to one patent-paper pair and contains the full texts of both patent and paper, as well as the patent outlines. We include all information in JSON for programmatic parsing and Markdown for manual inspection.

```yaml
data/:
    paper_id-patent_id/:
        # Nested JSON format
        patent.json: JSON file containing patent metadata and full-text, as well as all outlines
        paper.json: JSON file containing paper metadata and full-text
        # Markdown format
        patent.md: patent full-text formatted in markdown
        paper.md: paper full-text formatted in markdown

File: Pap2Pat/data/W3092034984-US20210263295/patent.json (part 1 of 2)
{
    "id": "US20210263295",
    "authors": [
        "Reto P. Fiolka",
        "Tonmoy Chakraborty",
        "Bingying Chen"
    ],
    "title": "IMAGING SYSTEM AND METHOD TO CONVERT LATERAL SCANNING INTO AXIAL REMOTE FOCUSING",
    "date": "2021-02-25 00:00:00",
    "abstract": "An imaging system configured to transform a lateral scan motion into axial refocusing, thus enabling aberration free remote focusing. In one embodiment, the imaging system provides aberration free remote focusing by causing a beam of light to be scanned over a stationary mirror having a variable height in the scan direction, thereby causing the beam of light to be defocused in an axial direction in the return direction (e.g., the direction of propagation for the reflected beam of light). By configuring the back-reflected light resulting from the lateral scan component as described herein, a pure axial scan motion may be obtained at the rate of the employed (lateral) scanning technology (e.g., a GSM). This capability allows the imaging system of the present inventive concept to leverage rapid lateral scan technologies to produce rapid axial displacement of the axial focus of the beam of light.",
    "sections": [
        {
            "title": "DESCRIPTION",
            "paragraphs": [],
            "subsections": [
                {
                    "title": "BACKGROUND",
                    "paragraphs": [],
                    "subsections": [
                        {
                            "title": "1. Field",
                            "paragraphs": [
                                "The present inventive concept relates to optical microscopes for three dimensional (3D) volumetric imaging and more particularly to imaging systems enabling aberration free remote focusing."
                            ],
                            "subsections": [],
                            "outline_long": [
                                "define field of invention"
                            ],
                            "num_characters": 189,
                            "outline_medium": [
                                "define field of invention"
                            ],
                            "outline_short": [
                                "define field of invention"
                            ]
                        },
                        {
                            "title": "2. Discussion of Related Art",
                            "paragraphs": [
                                "While optical microscopes used for 3D volumetric imaging have improved over time, they have been traditionally been limited by the slow axial scanning rate of the objective or the sample has traditionally limited the speed of 3D volumetric imaging. Recently, rapid axial scanning has been achieved by conjugating either a movable-mirror to the image plane or an electrotuneable lens (ETL) to the back-focal plane respectively. However, mechanical actuation of a mirror limits axial scanning rate (usually only 10-100 Hz for piezoelectric or voice coil based actuators), while ETLs introduce spherical and higher order aberrations, thereby preventing high-resolution imaging.",
                                "The first confocal microscope, as developed by Marvin Minsky, scanned the stage under the focused illumination in order to acquire an image. A major boost for confocal microscopy was realized when mirrors were attached on galvanometers for lateral scanning at orders of magnitude faster rates. To date almost all point scanning microscopes, confocal or multi-photon, still use this basic concept to achieve lateral scanning. Several refinements in scanning technology, such as resonant scanners, acousto-optical deflectors or electro-optics have further improved acquisition speeds to MHz rates. For volumetric imaging, typically a lateral two-dimensional scan is followed by translation of the objective or the sample stage to focus on a different plane. Because of the difficulties associated with mechanically translating heavy components, scanning rates in the third dimension are orders of magnitude slower than the lateral ones, and hence form the bottleneck for rapid volumetric imaging.",
                                "A potential way to alleviate this problem is through remote focusing, which is an emerging technique where optical refocusing is carried out without moving the primary objective or the sample. Remote focusing is primarily realized by introducing a wavefront modification either in Fourier space (conjugated to the backfocal plane of the objective) or in image space. The former is achieved using an electro-tunable lenses (ETL) or deformable mirrors, while the latter is achieved by moving a mirror axially in a remote image space. Advances in ETL design have led to hundreds of kHz axial scan rates in resonantly operated devices. However, all ETL designs so far approximate only a quadratic phase function for defocus, which cannot account for higher order spherical aberrations that need to be compensated. While deformable mirrors (DM) are capable of producing more complex wavefronts required for aberration free remote focusing, there are trade-offs between speed and actuator stroke. For example, rapid DMs typically have limited stroke in the range of one wavelength, which in turn limits the achievable axial focusing range. On the other hand DMs with large stroke actuators, thus capable of large focus changes, are typically much slower.",
                                "Using a carefully pupil matched remote objective, aberration free remote focusing can be achieved by moving a small mirror in the image space of the remote objective. Depending on the actuation technology, scan speeds from 10-1000 Hz have been reported. However, there is a tradeoff between actuation amplitude and scan rate, and currently no mechanical scan technology exists that could go beyond the fastest reported rates. As such, there is still a need for a high-resolution axial scan technology that has the ability to reach scanning rates comparable to the fastest lateral scan technologies while avoiding the spherical aberrations that currently limit presently available imaging technologies."
                            ],
                            "subsections": [],
                            "outline_long": [
                                "discuss limitations of traditional optical microscopes",
                                "describe rapid axial scanning using movable-mirror or ETL",
                                "discuss limitations of ETLs and mechanical actuation",
                                "describe remote focusing technique",
                                "discuss limitations of current remote focusing technologies",
                                "motivate need for high-resolution axial scan technology",
                                "summarize limitations of prior art"
                            ],
                            "num_characters": 3623,
                            "outline_medium": [
                                "discuss limitations of traditional optical microscopes",
                                "discuss recent advancements in axial scanning",
                                "discuss limitations of current remote focusing techniques"
                            ],
                            "outline_short": [
                                "discuss limitations of prior art"
                            ]
                        }
                    ],
                    "outline_long": [],
                    "num_characters": 0,
                    "outline_medium": [],
                    "outline_short": []
                },
                {
                    "title": "SUMMARY",
                    "paragraphs": [
                        "The present inventive concept provides an optical imaging system designed to convert or transform a lateral-scan motion into a spherical-aberration-free, high-resolution, rapid axial scan are disclosed. Using a galvanometric mirror, a beam of light (e.g., a laser beam) may be scanned laterally in a remote-focusing arm of the imaging system. The remote arm of the imaging system may include a mirror configured to reflect the beam of light back from different heights, which produced different depths of focus in a sample to be image. The optical performance of the imaging system may be referred to as a remote focusing technique and may be used to accelerate axially swept light-sheet microscopy (ASLM) by one order of magnitude, allowing the quantification of rapid vesicular dynamics in 3D. The concepts disclosed herein may also be used in raster scanning microscopes (sometimes referred to as laser scanning microscopes) to accelerate the 3D image acquisition speed.",
                        "The imaging systems of the present inventive concept are operable to convert or transform a lateral scan motion into axial refocusing, thereby advantageously providing aberration free remote focusing. In one embodiment, the present inventive concept provides an imaging system configured to provide aberration free remote focusing, a beam of light is scanned over a stationary mirror and the height of the mirror varies in the scan direction, which defocuses the beam of light in an axial direction in the return direction (e.g., the direction of propagation for the reflected beam of light). When the back-reflected light resulting from the lateral scan component is configured as described herein, a pure axial scan motion may be obtained at the rate of the employed (lateral) scanning technology (e.g., a Galvanometric Scanning Mirror (GSM)). This capability allows the imaging system to leverage rapid lateral scan technologies to produce rapid axial displacement of the beam of lights axial focus. The scan motion can be resonant or deterministic (i.e. having the ability to freely choose the scanning waveform and to perform discrete scanning steps), depending on the choice of scanning technology. This is in contrast to resonantly driven ETLs, which can only provide sinusoidal waveforms.",
                        "Exemplary mirrors that may facilitate the aforementioned rapid axial scans include a step mirror and a tilted planar mirror. Further, instead of refraction from a simple tilted mirror, diffractive optical elements might be used as well, such as a diffraction grating. The step mirror allows arbitrary scan step sizes, but the field of view of the remote scanning system may imposed an upper limit on the number of steps that can be realized. The tilted mirror geometry allows fine axial step sizes that are in principle only limited by the angular resolving power of the lateral scan technology being used. The axial range is tied to the tilt angle and the field of view. Using the diffraction grating, rather than the tilted mirror, may improve the axial range, however the range of wavelengths that can be used with such a system may be reduced. The concepts disclosed herein may be extended to two scan dimensions in the remote focusing arm, allowing additional steps to be added in a second lateral dimension.",
                        "The foregoing has outlined rather broadly the features and technical advantages of the present invention in order that the detailed description of the invention that follows may be better understood. Additional features and advantages of the invention will be described hereinafter which form the subject of the claims of the invention. It should be appreciated by those skilled in the art that the conception and specific embodiment disclosed may be readily utilized as a basis for modifying or designing other structures for carrying out the same purposes of the present invention. It should also be realized by those skilled in the art that such equivalent constructions do not depart from the spirit and scope of the invention as set forth in the appended claims. The novel features which are believed to be characteristic of the invention, both as to its organization and method of operation, together with further objects and advantages will be better understood from the following description when considered in connection with the accompanying figures. It is to be expressly understood, however, that each of the figures is provided for the purpose of illustration and description only and is not intended as a definition of the limits of the present invention"
                    ],
                    "subsections": [],
                    "outline_long": [
                        "introduce optical imaging system",
                        "describe lateral-scan motion conversion",
                        "explain remote focusing technique",
                        "describe application in axially swept light-sheet microscopy",
                        "describe application in raster scanning microscopes",
                        "introduce aberration-free remote focusing",
                        "describe step mirror and tilted planar mirror embodiments",
                        "describe diffraction grating embodiment",
                        "discuss extension to two scan dimensions"
                    ],
                    "num_characters": 4556,
                    "outline_medium": [
                        "introduce optical imaging system",
                        "describe remote focusing technique",
                        "discuss advantages of present invention",
                        "outline potential applications"
                    ],
                    "outline_short": [
                        "introduce remote focusing technique",
                        "describe application of technique"
                    ]
                },
                {
                    "title": "DETAILED DESCRIPTION",
                    "paragraphs": [
                        "Embodiments of imaging systems configured to provide rapid axial scans of a beam of light per the present inventive concept are described. Two exemplary configurations for facilitating the rapid axial scanning are provided. A first exemplary configuration provides rapid axial scanning in discrete axial steps using a step mirror while a second exemplary configuration provides continuous rapid axial scanning using a tilted mirror. The step mirror configuration allows arbitrarily large axial step sizes over a finite number of steps, while the tilted mirror configuration allows for an arbitrary number and size of axial steps over a more limited scan range. Numerical simulations and experimental measurements of both scan configurations were performed using resonant galvanometric scanning, and the results demonstrate axial focusing at a rate of 12 kHz. The disclosed imaging systems may be leveraged to speed up the framerate of ASLM, thereby enabling this form of high-resolution light-sheet microscopy to image rapid intracellular dynamics. Exemplary aspects of the different configurations of an imaging system according to embodiments of the present inventive concept are described in more detail below with reference to FIGS. 1-6.",
                        "Referring to FIG. 1, a diagram illustrating a schematic of an optical imaging system according to embodiments of the present inventive concept is shown as an imaging system 100. The imaging system includes a light source 101, a plurality of lenses 110 and 112, a means for remote focusing a beam of light 104, objectives 120A (e.g., an objective designed to illuminate the means for remote focusing a beam of light 104 and receive the reflected light that is transmitted back through the imaging system 100), 120B (e.g., an illumination objective configured to receive reflected light and illuminate a sample to be imaged with the reflected light), detection objectives 130A, 130B, a galvanometric scanning mirror (GSM) 140, a beam splitter (BS) 142, a quarter-wave-plate 150, a mirror 160, and cameras 170A, 170B. As shown in zoomed in views 180, 190, the means for remote focusing a beam of light 104 may be a step mirror 106 (excerpt 180) or may be a mirror 108.",
                        "The imaging system 100 may be configured to include two arms oriented at right angles with respect to each other with the GSM 140 at the intersection of the two arms. Various lenses 110 may be provided to image the beam of light through the imaging system 100 to the back focal plane of the objectives 120A, 120B and to image the illumination detected by the objectives 130A, 130B onto the cameras 170A, 170B, respectively. In an embodiment, the objective 120A may be air objective. The objective 120B may be a water objective that is pupil matched to the objective 120A. These two arms of the imaging system may be aligned such that the GSM 140 is conjugated to the backfocal plane of both of the objectives 120A, 120B. Laser foci with different axial position emerging from the objective 120B may be observed with two imaging systems (e.g., the cameras 170A, 170B). One of the imaging systems may be used for direct transmission measurements of the foci and the other imaging system may be used to observe fluorescence in an orthogonal direction. For example, the imaging system utilizing the camera 170A may be used to observe fluorescence (e.g., capture image data based on the illumination of the sample) and the imaging system utilizing the camera 170B may be used for direct transmission measurements of the foci. The objectives 130A, 130B utilized by both imaging systems may be water immersion objectives. The lenses 112 may be tube lenses. In an embodiment, the cameras 170A, 170B may include optical filters suited for the imaging applications for which the imaging system 100 is applied.",
                        "In FIG. 1, the objective 120B may be an illumination objective configured to illuminate a sample to be imaged. The objectives 130A, 130B may be detection objectives configured to detect illumination of the sample and to transmit the detected illumination to the cameras 170A, 170B, respectively. It is noted that mirror 160 is provided in order to allow multiple cameras to perform imaging, but that the imaging system 100 may be configured with a different arrangement of cameras and components that enable multiple images to be captured. Further, it is noted that the imaging system 100 may be implemented with less than two cameras. For example, the imaging system 100 could be configured to include the camera 170B but not the camera 170A and in such an arrangement the objective 130A, the mirror 160, the camera 170A, and the lens 110 focusing light diverted from the mirror 160 to the back focal plane of the camera 170A may be removed. Alternatively, a single camera configuration of the imaging system 100 may remove the objective 130B, the camera 170B, and the lens 110 between the objective 130B and the camera 170B and the components facilitating imaging via camera 170A could be retained. Thus, it is to be understood that the configuration of the cameras 170A, 170B and supporting components have been provided for purposes of illustration, rather than by way of limitation and that other configurations and setups for providing detected illumination to one or more cameras may be utilized by embodiments of the present inventive concept.",
                        "During operation, the light source 101 may generate a beam of light 102 and the beam of light 102 may be fed into the imaging system 100 by the BS 142 and onto the GSM 140. The beam of light 102 may be a collimated laser beam. The GSM 140 may image the beam of light 102 into the backfocal plane of the objective 120A. Scanning the GSM 140 rasters the focus in one dimension as shown by the double-headed arrow 103. The means for remote focusing a beam of light 104 may be configured to reflect the beam of light 102 with different amounts of defocus back into the objective 120A. The reflections of the beam of light then travels through the system onto the GSM 140. On the way back, the laser light is descanned by the GSM 140 to remove the lateral scan motion so that only the axial component remains. The GSM 140 is then again imaged onto the backfocal plane of the objective 120B, which may be pupil matched with the objective 120A. Because the objectives 120A, 120B are pupil matched, the objective 120B forms an aberration free image of the focus (as formed by the objective 120A) in the sample space (e.g., where the sample to be imaged is located).",
                        "As illustrated in zoomed in view 180, in an embodiment, the means for remote focusing a beam of light 104 may be a step mirror 106 and the raster of the beam of light 102 may cause the beam of light to be reflected by different steps of the step mirror 106. For example, in the left hand side of box 180 the beam of light 102 is reflected by the middle step while on the right hand side the beam of light 102 is reflected by the rightmost (relative to the orientation of FIG. 1) step. The left side of zoomed in view 180 shows the focus of the beam of light 102 at its nominal focus and arrows 107 show returning marginal rays after reflection. Each step on the step mirror 106 results in a focus spot in the sample plane with a displaced axial position. To illustrate the leftmost step (relative to the orientation of FIG. 1) may pull the focus towards the step mirror as compared to the nominal focus while the rightmost step (relative to the orientation of FIG. 1) may push the focus beyond the nominal focus. Thus, the different steps of the step mirror 106 reflect the beam of light 102 to different depths of focus, which enables the sample to be illuminated at different depths of focus for imaging by the cameras 170A, 170B. It is noted that although three steps are shown in zoomed in view 180, step mirrors of embodiments may include more than three or less than three steps. Further, it is noted that while the steps illustrated in zoomed in view 180 appear to each have a same step size, the step mirror illustrated in zoomed in view 180 has been provided for purposes of illustration, rather than by way of limitation. As such, it is to be understood that step mirrors utilized in imaging systems according to embodiments of the present inventive concept may include steps that each have a same steps or may include steps having multiple steps sizes (e.g., the step size between a first pair of steps may be X, the step size between a different pair of steps of the same step mirror may be Y, and the step size between another different pair of steps of the same step mirror may be Z, where X, Y, Z are different)",
                        "As illustrated in zoomed in view 190, in an embodiment, the means for remote focusing a beam of light 104 may be a tilted mirror 108. The tilted mirror 108 allows continuous axial scanning. The objective 120A is slightly shifted off the optical axis to create a tilted focus that is incident normal to a surface of the mirror 108 and arrows 109 show returning marginal rays after reflection. Scanning this focus laterally results in a change of focus, as illustrated by the black arrows. Stated another way, because the mirror 108 is tilted, as the beam of light passes across the mirror 108 it will be reflected by the mirror 108 at different distances (e.g., in the left hand side of zoomed in view the light is reflected in the middle of the mirror 108 providing a nominal focus and in the right hand side the light is reflected from a position on the mirror that is closer to the objective 120A providing a focus point that is pushed the focus beyond the nominal focus). The beam of light 102 may be scanned across mirror 108 optically by the GSM 140, while the mirror 108 itself remains stationary. However, it is noted that in some embodiments, the mirror 108 may be moved instead, but this may produce a more complicated imaging system setup that may be slower than scanning the beam of light 102 optically over the tilted mirror 108.",
                        "In an embodiment, the means for remote focusing a beam of light 104 may incorporate concepts from both the step mirror 106 and the tilted mirror 108. In such an arrangement, the steps of the step mirror may have angled surfaces similar to the tilted mirror 108, and each step may have a step size that provides a different axial foci as described herein, while each of the angled surfaces of the steps may function to provide continuous scanning at axial foci positions in between the step size increments. Additional aspects of a tilted step mirror are illustrated in FIG. 6.",
                        "When a collimated laser beam is reflected by a polarizing beamsplitter into the remote-focusing arm where the beam is scanned by the GSM, it produces a lateral scan motion of the laser focus generated by the objective 120A of FIG. 1. For discrete axial refocusing, a step-mirror may be placed in the focal plane of objective 120A of FIG. 1 (as illustrated in zoomed in region 180 on the left hand side). When the laser spot is incident on a step that is exactly in the focal plane, the back-reflected laser becomes a collimated beam in infinity space and forms a laser spot in the nominal focal plane of the objective 120B. Importantly, as the returning laser beam is de-scanned by GSM 140, no lateral scanning motion is imparted on the focus formed by the objective 120B (i.e., the scan motion is purely axial).",
                        "When the laser beam is scanned to a step that does not coincide with the nominal focal plane, a focus of the beam of light away from the focal plane is formed, as shown in the right hand side of zoomed in view 190. The returning beam of light converges or diverges in infinity space which in turn causes the focus of the beam of light formed by objective 120B to be axially refocused as well. For an optical setup where the pupil of the two objectives have been accurately matched refocusing free of spherical aberrations can be achieved. In an experimental setup of the imaging system 100, the image space from the objective 120A, which contains water, was demagnified by a factor 1.33 into the image space of the objective 120B and images free of spherical aberrations were achieved. It is noted that different demagnification factors might be chosen for different immersion media of the objectives 120A, 120B.",
                        "One advantage of a means for refocusing a beam of light 104 that includes the tilted mirror 108 is the ability to perform continuous axial refocusing. The step mirror 106 cannot perform continuous axial refocusing because the depth of focus can only be adjusted in discrete increments limited by the step size of the steps, as previously described. The incoming laser focus is also tilted such that it is incident normal to the mirror. As previously described, this tilt may be achieved by slightly translating the objective 120A with respect to the incoming beam of light 102. For a beam position where the laser focus is formed on the mirror surface, a collimated beam is formed in infinity space and a laser spot at the nominal focal plane of objective 120B is formed, as shown in the zoomed in view 190 of FIG. 1 on the left hand side.",
                        "When the beam is scanned laterally, a focus away from the mirror plane is formed, as shown in zoomed in view 190 on the right hand side, which in turn causes the beam in infinity space to converge or diverge and leads to an axially displaced focus formed by the objective 120B. It is noted that the tile angle of the tilted mirror may impact the ability to provide a depth of focus that remains spherical-aberration free. For example, testing have shown (both numerically and experimentally) that small tilt angles enable the focusing to remain spherical-aberration free. In the context of the present inventive concept, small tilt angles may include angles between 1 and 10 degrees (e.g., angles between 1 and 2 degrees, angles between 2 and 5 degrees, angles between 4 and 8 degrees, angles between 7 and 10 degrees). It is to be understood that by increasing the tilt angle, and correspondingly offsetting the objective 120A, a lower set of angles provided by objective 120A can be utilized. This in turn will slightly reduce the spatial resolution of the imaging system 100. It is thus envisioned that for highest resolution, an objective 120A with a high angular range (i.e., a high numerical aperture) and a small tilt angle for mirror 108 may be preferable.",
                        "To facilitate continuous z-scanning, an angular aperture of the objective 120A may be higher than of the objective 120B, which allows tilting of the laser focus (e.g., the reflected beam of light 102) without giving up any numerical aperture of the objective 120B. The achievable axial scan range scales as an approximation with the field of view (FOV) of the objective 120A times a tangent of the mirror tilt angle. Thus, embodiments utilizing the tilted mirror 108 may benefit from utilization of objectives and scanning systems that possess a large FOV. In contrast, using the step mirror 106, in principle arbitrarily large axial displacements can be realized, with the caveat that for large amounts of defocus, wider steps (e.g., a larger step size between steps) may be needed. This may impose practical limits on how many steps can be used for a given FOV of the objective 120B. Exemplary images demonstrating the aforementioned aspects of the imaging system 100 are illustrated in FIGS. 2-4 and described in more detail below.",
                        "Referring to FIG. 2, images illustrating performance of an imaging system configured in accordance with embodiments of the present inventive concept are shown. In FIG. 2, image 210 illustrates a point spread functions (PSF) obtained using an optical imaging system having a remote mirror (e.g., a mirror similar to the tilted mirror 108 of FIG. 1) with three steps. Image 220 illustrates a PSF realized by a system having a remote mirror inclined at 7.5 degrees with respect to the optical axis. As shown in FIG. 2, the generated PSFs 220 form discrete scanning lateral scanning steps. In FIG. 2, the arrows point to zoomed-in views 222, 224, 226. Image 230 of FIG. 2 shows a plot of the full-width-half-max (FWHM) of the PSFs at different axial focus positions. The FWHM of the PSF calculated in the x dimension is shown in the line curving from left to right and back to the left and the FWHM of the PSF calculated in the y direction is shown in line curving from the right to the left and back to the right. Image 240 illustrates an example of continuous axial scanning obtained by driving the GSM with a triangular waveform at 100 Hz. Scale bar 250 illustrates that a scale for the images 210-240 of 10 um.",
                        "Referring to FIG. 3, images illustrating performance of an imaging system configured in accordance with embodiments of the present inventive concept are shown. In FIG. 3, image 310 illustrates a PSF obtained using a remote mirror with three steps and a sinusoidal scan motion generated by a resonant galvo mirror driven at 12 kHz. Image 320 illustrates scanning over the same step mirror with a sinusoidal scan motion whose amplitude was adjusted to yield evenly illuminated laser foci. For example, as compared to image 310, the image 320 provides more consistent illumination as can be seen by the more prominent illumination of the middle step in image 320 relative to the middle illumination increment in image 310. Image 330 illustrates the illumination provided by a sinusoidal scan motion over a planar mirror inclined by 7.5 degree with respect to the optical axis. Image 340 illustrates the same arrangement as in image 330, but with a threefold increased scanning amplitude and a mask to truncate the scan range optically, which provides more even illumination. Image 350 is a plot of the illumination intensity illustrated in images 330, 340, with the left hand portion of the plot having the two ridges corresponding to the illumination intensity of the image 330 and the line on the right hand portion of the plot corresponding to the illumination intensity of the image 340.",
                        "An experimental setup consistent with the imaging system 100 illustrated in FIG. 1 was used to measure the PSFs for remote focusing using a mirror with three steps. The mirror was aligned such that the middle step was located in the nominal focal plane of the objective 120A and centered in the middle of the scan range of GSM 140. By positioning the beam of light 102 on each step consecutively, the focus formed by the objective 120B could be translated to three discrete axial positions, which are shown in FIG. 2 at image 210. The optical quality of the foci corresponds closely to conventional remote focusing, i.e. translating the remote mirror mechanically in the axial direction, as shown in FIG. 10, which illustrates remote focusing by translating a planar mirror (e.g., 0 degree tilt) in the z direction.",
                        "To test the continuous axial focusing technique, the step mirror 106 was replaced with a planar mirror that was tilted by 7.5 degrees in respect to the image plane to form a tilted mirror and the objective 120A was laterally translated such that the returning beam retraced the same optical path as in the non-titled case. Scanning the beam of light 102 via GSM 140 in discrete steps allowed us to produce a series of axially displaced laser spots that span a range of 43 microns, which are shown in FIG. 2 at image 220. Measuring the full width half maxima confirmed close to diffraction limited performance (364\u00b14.4 nm in x, 371\u00b116 nm in y). Lastly a sawtooth waveform was applied to the GSM 140 and the tilted mirror, which generated a linear axial line scan, shown in FIG. 2 at image 240. The scanned beam of was limited to the FOV of the scan optics (e.g., the objectives 120A, 120B) because notable field curvature starts to become notable once the FOV is exceeded. Scanning beyond the FOV of the scan optics may lead to a slight tilting of the foci at the end of the scan range. This is shown in FIG. 11, which shows XZ and YZ views of continuous axial scanning obtained using a mirror tilt of 7.5 degree by driving the GSM 140 with a triangular waveform at 100 Hz. The YZ view shows the foci bent in the axial scan when the field curvature come into play. In FIG. 11, the scale bar is 10 um. The scan range for the discrete axial foci shown in image 220 of FIG. 2 was performed over a range where field curvature of the lateral scanning system was minimal.",
                        "To demonstrate that focusing techniques utilized by the imaging system 100 of FIG. 1 were compatible with faster scan technologies, the GSM 140 was replaced with a 12 kHz resonant galvanometric mirror. When scanned resonantly over the step mirror 106 with a range spanning each of the three steps equally, three axial foci were generated, but the middle axial focus was dimmer than the outer axial foci, as illustrated in image 310 of FIG. 3. This was expected, as the resonant scan spends per cycle less time on the central step than on the outer ones.",
                        "By lowering the scan amplitude, the intensity of the three focal spots can be equilibrated, as shown in image 320 of FIG. 3. Balancing the intensity of the three foci is a passive process (i.e. it does not require any laser intensity modulation that is tightly synchronized to the resonant scan motion), which enables imaging systems according to the present inventive concept to be operated in a more simple manner as compared to other types of optical imaging systems (e.g., optical imaging systems that do not have a means for remote focusing a beam of light 104).",
                        "When the 12 kHz resonant galvanometric mirror was scanned over a 7.5 degree inclined planar mirror (e.g., the tilted mirror 108 of FIG. 1), the resonant scanner produced an axial line scan with a typical temporally averaged intensity profile for a sinusoidal motion, as shown in image 330 of FIG. 3. The axial intensity distribution can be normalized to provide a more uniform illumination, as shown in image 340 of FIG. 3, which can be accomplished without any synchronized laser modulation. For example, the normalization may be achieved by increasing the scan range of the resonant galvo threefold, such that the approximately linear portion of the sinusoidal oscillation covered the same range. A mask may be placed in the image space between the GSM 140 and the objective 120A to restrict the transmission of the reflected beam of light to a smaller lateral scan range. As lateral and axial scan range are coupled, this essentially allowed the axial scan range to be truncated to a smaller, more homogeneous region, at the expense of temporal duty cycle for the illumination.",
                        "Referring to FIG. 4, images illustrating aspects of volumetric imaging of a sample using an imaging system configured in accordance with embodiments of the present inventive concept are shown. The images shown in FIG. 4 demonstrate the usefulness of the scan technology to biological imaging. For example, as shown in image 410, an experimental setup consistent with the imaging system 100 of FIG. 1 was used to perform rapid axially swept light-sheet microscopy. To this end, a cylindrical lens was used to shape the input beam into a light-sheet, which was then imaged into the image space of the objective 120A. Using a planar mirror tilted by 7.5 degrees, a thin lightsheet (effective NA 0.8) was scanned over an approximately 40 micron range. Image 410 illustrates a schematic principle of axially swept light-sheet microscopy (ALSM), where a thin light-sheet was scanned in its propagation direction and only the region within the beam waist (e.g., bars 412, 414) was readout by an sCMOS camera. The PSF for this scan is shown in FIG. 4 at image 420, which demonstrates the imaging system provided ASLM capabilities that achieve slightly sub 400 nm axial raw resolution, which is in accordance with previous systems. RPE cells labeled with vimentin-GFP were imaged at both 50 ms and 5 ms exposure time.",
