Repository: boschresearch/Pap2Pat

# Pap2Pat Dataset

### File Schema

Every directory in `data` corresponds to one patent-paper pair and contains the full texts of both patent and paper, as well as the patent outlines. We include all information in JSON for programmatic parsing and Markdown for manual inspection.

```yaml
data/:
    paper_id-patent_id/:
        # Nested JSON format
        patent.json: JSON file containing patent metadata and full-text, as well as all outlines
        paper.json: JSON file containing paper metadata and full-text
        # Markdown format
        patent.md: patent full-text formatted in markdown
        paper.md: paper full-text formatted in markdown

File: Pap2Pat/data/W3092816735-US20200071806/paper.json
{
    "id": "https://semopenalex.org/work/W3092816735",
    "authors": [
        "Matias Garcia-Avila",
        "John Foltz",
        "David J. Bryan",
        "Matthew Arnold",
        "John V. Mantione"
    ],
    "title": "Properties of Novel High Temperature Titanium Alloys for Aerospace Applications",
    "date": "2020-01-01",
    "abstract": "The attractive combination of strength and low density has resulted in titanium alloys covering 15 to 25% of the weight of a modern jet engine, with titanium currently being used in fan, compressor and nozzle components. Typically, titanium alloys used in jet engine applications are selected from the group of near alpha and alpha-beta titanium alloys, which exhibit superior elevated temperature strength, creep resistance and fatigue life compared to typical titanium alloys such as Ti-6Al-4V. Legacy titanium alloys for elevated temperature jet engine applications include Ti-5Al-2Sn-2Zr-4Mo-4Cr, Ti-6Al-2Sn-4Zr-2Mo-0.1Si and Ti-4Al-4Mo-2Sn-0.5Si. Improving the mechanical behavior of these alloys enables improved component performance, which is crucial to advancing jet engine performance. As a world leader in supplying advanced alloys of titanium, nickel, cobalt, and specialty stainless steels, ATI is developing new titanium alloys with improved elevated temperature properties. These improved properties derive from precipitation of secondary intermetallics in alpha-beta titanium alloys. ATI has developed several new alpha-beta titanium alloy compositions which exhibit significantly improved elevated temperature strength and creep resistance. This paper will focus on the effects of chemistry and heat treat conditions on the microstructure and resulting elevated temperature properties of these new aerospace titanium alloys.",
    "sections": [
        {
            "title": "Introduction",
            "paragraphs": [
                "For decades Ti-6Al-2Sn-4Zr-2Mo-0.1Si (Ti-6242Si, UNS R54620) has been the workhorse alloy for high temperature aerospace applications due to its excellent elevated temperature strength, creep resistance and good weldability. Ti-6242Si is an alpha-beta titanium alloy patented in 1967 with a primary claim of creep resistance in excess of 150 hours at 1000\u00baF (538\u00baC) [1]. The primary application for this alloy has been jet engine components including compressor blades, disk and impellers, as well as airframe structure and skins near the engine subject to elevated temperature in service [2].",
                "The creep resistance behaviour of titanium and titanium alloys at high temperature and under sustained loads depends primarily on microstructural morphology and secondary phase compositions. Titanium has two allotropic forms: a beta phase, which has a body centered cubic (\"bcc\") crystal structure; and an alpha phase, which has a hexagonal close packed (\"hcp\") crystal structure [2,3]. Titanium alloys can be categorized depending on the fraction of alpha stabilizers and beta stabilizers in the alloy: alpha alloys, alphabeta alloys, and beta alloys. Main alpha stabilizers include Al, Sn, Zr, O, N, and C, while main beta stabilizing elements include Mo, V, Fe, Cr, Co, Mn, Nb, Ni, W and Ta. A convenient way to characterize Ti alloys is through Al equivalency (Al eq ) and Mo equivalency (Mo eq ) using equations found in Figure 1 [2]. The ratio of alpha stabilizing and beta stabilizing elements in an alloy determine constituent phases and kinetics of phase precipitation in a Ti alloy. Typical alpha Ti alloys are commercially pure titanium (CP Ti), which are categorized by grade according to the oxygen content in the alloy. Alpha Ti alloys have excellent workability and weldability, and offer improvements in corrosion resistance compared to stainless steels. Alpha Ti alloys are typically used in petrochemical applications and in heat exchangers and tubing. Higher temperature resistant alpha-beta alloys such as ATI 6-2-4-2\u2122 alloy requires high volume fraction of alpha phase, so they contain higher amounts of alpha stabilizers such as Al, Sn, and Zr. On the other hand, beta alloys such ATI 21S\u2122 alloy and ATI 15Mo\u2122 alloy contain higher amount of beta stabilizers such as Mo, Nb or V and lower amount of alpha stabilizers such as Al, Zr, or Sn. Figure 1 shows aerospace titanium alloys commonly produced at ATI categorized in terms of Al eq and Mo eq . Most high-temperature titanium alloys take advantage of heat treatment to precipitate strengthening secondary alpha phase, and are between 5 < Al eq < 9 and 1 < Mo eq < 10. "
            ],
            "subsections": [
                {
                    "title": "For ATI Alloys, \u2122/ \u00ae trademarks of ATI Properties LLC",
                    "paragraphs": [
                        "In general, beta titanium alloys exhibit poor elevated-temperature creep resistance due to the significant volume fraction of beta phase present at elevated temperatures. The beta phase does not resist creep due to its body centered cubic structure, which has a lower packing density and a significantly larger number of independent slip systems than the alpha phase [3]. These two aspects together translate often to higher diffusivities in beta phase than alpha phase. In alpha-beta titanium alloys, the volume fraction and size of the primary alpha particles can directly impact creep resistance as the hexagonal close packed structure has greater resistance to dislocation motion by diffusion assisted climb [3]. Additionally, alpha-beta titanium alloys containing silicon in greater than trace amounts will exhibit improved creep resistance due to the precipitation of silicides at the grain boundaries, but the silicides also result in a decrease in room temperature tensile ductility [3]. The reduction in room temperature tensile ductility that occurs with silicon addition limits the concentration of silicon that can be added to alpha-beta titanium alloys; typically to a 0.3% (by weight) maximum [3]. Furthermore, the optimum silicon content for maximum creep resistance in Ti-6242Si has been experimentally determined at 0.09 wt% [5] with higher and lower silicon contents resulting in lower creep resistance.",
                        "The ATI team identified the elevated temperature strength and creep resistance of Ti-6242Si as an application-limiting property and executed a series of experiments to improve the elevated temperature strength and/or creep resistance of alpha rich alpha-beta titanium alloys with minor chemistry modifications. Prior research has documented the improvement in creep resistance, first by the addition of silicon and later by the reduction in iron and nickel residual content [3,5,6,7]. Some research using germanium as a solid solution strengthening addition to increase the alpha phase volume fraction has already been explored. Those experiments focused on using germanium as a primary alloying element in the rage of 1-4 wt% [8,9]. The ATI team identified that smaller germanium additions on the order of 0.1 wt%, similar to the optimum silicon addition in Ti-6242Si, were beneficial to elevated temperature properties without the negative effects reported for experiments at higher concentrations (patent applications submitted)."
                    ],
                    "subsections": []
                },
                {
                    "title": "Materials and Experiments",
                    "paragraphs": [
                        "A series of Plasma Arc Melt (PAM) 9 inch diameter electrodes (Figure 2) were produced from 100% virgin raw materials including elemental additions, master alloys and titanium sponge. The heats included baseline Ti-6242Si chemistry and two Ti-6242Si heats with 0.1-0.2 wt% germanium additions. Each electrode was conditioned and Vacuum Arc Remelted (VAR) to produce 10 inch diameter ingots each weighing 450 lb. Each ingot was converted to a 3 inch diameter billet on a 1000 US-ton open die forge press by an upset and draw practice which included a beta grain refinement step and a final alpha-beta draw. The 3 inch diameter billet was cut into 2.5 lb. mults and upset forged in the alpha-beta regime into a 4.75 inch diameter pancakes for testing (Figure 3). The forged pancakes were solution treated at 1785\u00b0F (974\u00b0C) for 4 hours, water quenched to room temperature and aged at 1100\u00b0F (593\u00b0C) for 8 hours followed by an air cool (STA heat treatment).  Mechanical testing of the forged and heat treated pancakes consisted of tensile testing in accordance with ASTM E8 and ASTM E21 and creep testing in accordance with ASTM E-139. Beta transus determination was performed using the DSC-TGA method. Bulk chemistry was analyzed using XRF, ICP-OE, IGF or combustion analysis as applicable. The mechanical and chemical testing was performed at ATI Specialty Materials or an external NADCAP certified laboratory. Microscopy and electron dispersive spectroscopy (EDS) was performed using a Hitachi SU6600 field emission scanning electron microscope (SEM) using a backscattered electron detector used for imaging and chemical analysis of polished and un-etched samples. Quantification of the microstructure was done using 3rd party image quantification tools. Thermodynamic simulation was performed using a commercially available CALPHAD tool (Pandat\u2122 with the PanTitanium database from CompuTherm LLC) to predict the beta transus and equilibrium phases for comparison with experimental data."
                    ],
                    "subsections": []
                },
                {
                    "title": "Results",
                    "paragraphs": [
                        "Chemistry of the experimental heats was consistent through the length and thickness of the ingot but slightly below the nominal Ti-6242Si chemistry (Figure 4). The Beta Transus predictions were within +/-3\u00b0C of the DSC-TGA experimental results (Figure 5) and the slightly elevated transus of heat B5P41 is related to the elevated oxygen content (0.16 wt%) which slightly increased the Al-eq compared with the other two experimental heats. Room and elevated temperature tensile properties were also consistent between the three experimental heats (Figure 6). Elevated temperature creep resistance improved as a function of increasing germanium content; both in total strain at 125 hours and in steady state creep rate (Figure 6). The microstructure of the pancake forging after heat treatment is the typical equiaxed and elongated primary alpha particles in a transformed beta matrix necessary for a good balance of strength, ductility and creep resistance (Figure 7). Examination of the creep test samples after exposure revealed ~1mm diameter precipitates enriched in Zr-Si-Ge and depleted in Ti-Al-Mo within the primary alpha particles (Figure 8).      "
                    ],
                    "subsections": []
                }
            ]
        },
        {
            "title": "Al",
            "paragraphs": [],
            "subsections": [
                {
                    "title": "Discussion",
                    "paragraphs": [
                        "The role of (Ti,Zr) 5 Si 3 silicide precipitation in reducing the steady state creep rate of alpha-beta titanium alloys has been examined and well documented by Neal, Fox [10] and Paton, Mahoney [11]. The precipitation of a Ti 6 Ge 5 or TiGe 2 germanide in a Ti-Ge binary and the precipitation of a Ti 6 (Si,Ge) 5 germanide-silicide in a Ti-Ge-Si system have been studied by Thomas [12]. The full range of Ti-Ge compositions including the Ti 5 Ge 3 were confirmed by Liu [13]. In this study, the addition of small amounts of germanium to Ti-6242Si resulted in a zirconium germanide-silicide precipitate which is likely in the form (Ti,Zr) 5 (Ge,Si) 3. Prior work by Kitashima [8] using higher germanium content demonstrated a similar Ti-Zr-Ge-Si precipitate, but the higher Ge content (up to 4 wt%) resulted in a significant increase in tensile strength and ductility which was not evident in the present study with a Ge content less than 1 wt%. The experimental data for Ti-6242Si with Ge additions of 0.1 and 0.2 wt% exhibited significant improvement in steady state creep rate and total creep strain as a function of increasing Ge content. Apparent activation energies for steady state creep were calculated from creep tests performed at 900\u00b0F (482\u00b0C) and 950\u00b0F (510\u00b0C) (Figure 9). The calculated activation energy for the baseline Ti-6242Si heat B5P41is slightly higher than the 304-316 kJ/mol reported by Es-Souni [14], lower than the 360-420 kJ/mol reported by Bania and Hall [15] and agree with the 308-374 kJ/mol reported by Mishra [3] [7]. The experimental activation energy for the Ti-6242Si+Ge heats B5P42 and B5P43 are significantly higher at 425-465 kJ/mol. (Figure 9). "
                    ],
                    "subsections": []
                },
                {
                    "title": "Conclusions",
                    "paragraphs": [
                        "In this study, systematic addition of germanium to Ti-6242Si alloy was achieved using 450 lb. double melted titanium ingots. These ingots were forged in an open-die press to simulate typical processing of titanium billet and titanium forgings. In all cases, the addition of a small amount of germanium (less than 1 wt%) to the Ti-6242Si alpha-beta titanium alloy resulted in the formation of a Ti-Zr germanide-silicide precipitate which improved creep resistance at 900-950\u00b0F (482-510\u00b0C) without a negative impact to strength or ductility. Further analysis is warranted to determine the composition of the germanide precipitate and the mechanism of creep resistance enhancement. Nevertheless, application of these improved titanium alloys into jet engine components will translate to an increase in jet engine performance."
                    ],
                    "subsections": []
                }
            ]
        }
    ]
}

File: Pap2Pat/data/W3092816735-US20200071806/patent.json (part 1 of 2)
{
    "id": "US20200071806",
    "authors": [
        "John V. Mantione",
        "David J. Bryan",
        "Matias Garcia-Avila"
    ],
    "title": "Creep Resistant Titanium Alloys",
    "date": "2018-08-28 00:00:00",
    "abstract": "A non-limiting embodiment of a titanium alloy comprises, in weight percentages based on total alloy weight: 5.5 to 6.5 aluminum; 1.5 to 2.5 tin; 1.3 to 2.3 molybdenum; 0.1 to 10.0 zirconium; 0.01 to 0.30 silicon; 0.1 to 2.0 germanium; titanium; and impurities. A non-limiting embodiment of the titanium alloy comprises a zirconium-silicon-germanium intermetallic precipitate, and exhibits a steady-state creep rate less than 8\u00d710\u22124 (24 hrs)\u22121 at a temperature of at least 890\u00b0 F. under a load of 52 ksi.",
    "sections": [
        {
            "title": "DESCRIPTION",
            "paragraphs": [],
            "subsections": [
                {
                    "title": "BACKGROUND OF THE TECHNOLOGY",
                    "paragraphs": [],
                    "subsections": [
                        {
                            "title": "Field of the Technology",
                            "paragraphs": [
                                "The present disclosure relates to creep resistant titanium alloys."
                            ],
                            "subsections": [],
                            "outline_long": [
                                "introduce titanium alloys"
                            ],
                            "num_characters": 66,
                            "outline_medium": [
                                "introduce titanium alloys"
                            ],
                            "outline_short": [
                                "introduce titanium alloys"
                            ]
                        },
                        {
                            "title": "Description of the Background of the Technology",
                            "paragraphs": [
                                "Titanium alloys typically exhibit a high strength-to-weight ratio, are corrosion resistant, and are resistant to creep at moderately high temperatures. For example, Ti-5Al-4Mo-4Cr-2Sn-2Zr alloy (also denoted \u201cTi-17 alloy,\u201d having a composition specified in UNS R58650) is a commercial alloy that is widely used for jet engine applications requiring a combination of high strength, fatigue resistance, and toughness at operating temperatures up to 800\u00b0 F. Other examples of titanium alloys used for high temperature applications include Ti-6Al-2Sn-4Zr-2Mo alloy (having a composition specified in UNS R54620) and Ti-3Al-8V-6Cr-4Mo-4Zr alloy (also denoted \u201cBeta-C\u201d, having a composition specified in UNS R58640). However, there are limits to creep resistance at elevated temperatures in these alloys. Accordingly, there has developed a need for titanium alloys having improved creep resistance at elevated temperatures."
                            ],
                            "subsections": [],
                            "outline_long": [
                                "limitations of existing alloys"
                            ],
                            "num_characters": 917,
                            "outline_medium": [
                                "limitations of existing alloys"
                            ],
                            "outline_short": [
                                "limitations of existing alloys"
                            ]
                        }
                    ],
                    "outline_long": [],
                    "num_characters": 0,
                    "outline_medium": [],
                    "outline_short": []
                },
                {
                    "title": "SUMMARY",
                    "paragraphs": [
                        "According to one non-limiting aspect of the present disclosure, a titanium alloy comprises, in percent by weight based on total alloy weight: 5.5 to 6.5 aluminum; 1.5 to 2.5 tin; 1.3 to 2.3 molybdenum; 0.1 to 10.0 zirconium; 0.01 to 0.30 silicon; 0.1 to 2.0 germanium; titanium; and impurities.",
                        "According to another non-limiting aspect of the present disclosure, a titanium alloy consists essentially of, in weight percentages based on total alloy weight: 5.5 to 6.5 aluminum; 1.5 to 2.5 tin; 1.3 to 2.3 molybdenum; 0.1 to 10.0 zirconium; 0.01 to 0.30 silicon; 0.1 to 2.0 germanium; titanium; and impurities.",
                        "According to another non-limiting aspect of the present disclosure, a titanium alloy comprises, in percent by weight based on total alloy weight: 2 to 7 aluminum; 0 to 5 tin; 0 to 5 molybdenum; 0.1 to 10.0 zirconium; 0.01 to 0.30 silicon; 0.05 to 2.0 germanium; 0 to 0.30 oxygen; 0 to 0.30 iron; 0 to 0.05 nitrogen; 0 to 0.05 carbon; 0 to 0.015 hydrogen; titanium; and impurities."
                    ],
                    "subsections": [],
                    "outline_long": [
                        "define titanium alloy composition"
                    ],
                    "num_characters": 991,
                    "outline_medium": [
                        "define titanium alloy composition"
                    ],
                    "outline_short": [
                        "define titanium alloy composition"
                    ]
                },
                {
                    "title": "DETAILED DESCRIPTION OF CERTAIN NON-LIMITING EMBODIMENTS",
                    "paragraphs": [
                        "In the present description of non-limiting embodiments, other than in the operating examples or where otherwise indicated, all numbers expressing quantities or characteristics are to be understood as being modified in all instances by the term \u201cabout\u201d. Accordingly, unless indicated to the contrary, any numerical parameters set forth in the following description are approximations that may vary depending on the desired properties one seeks to obtain in the materials and by the methods according to the present disclosure. At the very least, and not as an attempt to limit the application of the doctrine of equivalents to the scope of the claims, each numerical parameter should at least be construed in light of the number of reported significant digits and by applying ordinary rounding techniques. All ranges described herein are inclusive of the described endpoints unless stated otherwise.",
                        "Any patent, publication, or other disclosure material that is said to be incorporated, in whole or in part, by reference herein is incorporated herein only to the extent that the incorporated material does not conflict with existing definitions, statements, or other disclosure material set forth in the present disclosure. As such, and to the extent necessary, the disclosure as set forth herein supersedes any conflicting material incorporated herein by reference. Any material, or portion thereof, that is said to be incorporated by reference herein, but which conflicts with existing definitions, statements, or other disclosure material set forth herein is only incorporated to the extent that no conflict arises between that incorporated material and the existing disclosure material.",
                        "Reference herein to a titanium alloy \u201ccomprising\u201d a particular composition is intended to encompass alloys \u201cconsisting essentially of\u201d or \u201cconsisting of\u201d the stated composition. It will be understood that titanium alloy compositions described herein \u201ccomprising\u201d, \u201cconsisting of\u201d, or \u201cconsisting essentially of\u201d a particular composition also may include impurities.",
                        "Articles and parts in high temperature environments may suffer from creep. As used herein, \u201chigh temperature\u201d refers to temperatures in excess of about 200\u00b0 F. Creep is time-dependent strain occurring under stress. Creep occurring at a diminishing strain rate is referred to as primary creep; creep occurring at a minimum and almost constant strain rate is referred to as secondary (steady-state) creep; and creep occurring at an accelerating strain rate is referred to as tertiary creep. Creep strength is the stress that will cause a given creep strain in a creep test at a given time in a specified constant environment.",
                        "The creep resistance behavior of titanium and titanium alloys at high temperature and under a sustained load depends primarily on microstructural features. Titanium has two allotropic forms: a beta (\u201c\u03b2\u201d)-phase, which has a body centered cubic (\u201cbcc\u201d) crystal structure; and an alpha (\u201c\u03b1\u201d)-phase, which has a hexagonal close packed (\u201chcp\u201d) crystal structure. In general, \u03b2 titanium alloys exhibit poor elevated-temperature creep strength. The poor elevated-temperature creep strength is a result of the significant concentration of \u03b2 phase these alloys exhibit at elevated temperatures such as, for example, 900\u00b0 F. \u03b2 phase does not resist creep well due to its body centered cubic structure, which provides for a large number of deformation mechanisms. As a result of these shortcomings, the use of \u03b2 titanium alloys has been limited.",
                        "One group of titanium alloys widely used in a variety of applications is the \u03b1/\u03b2 titanium alloy. In \u03b1/\u03b2 titanium alloys, the distribution and size of the primary \u03b1 particles can directly impact creep resistance. According to various published accounts of research on \u03b1/\u03b2 titanium alloys containing silicon, the precipitation of silicides at the grain boundaries can further improve creep resistance, but to the detriment of room temperature tensile ductility. The reduction in room temperature tensile ductility that occurs with silicon addition limits the concentration of silicon that can be added, typically, to 0.3% (by weight).",
                        "The present disclosure, in part, is directed to alloys that address certain of the limitations of conventional titanium alloys. An embodiment of the titanium alloy according to the present disclosure includes (i.e., comprises), in percent by weight based on total alloy weight: 5.5 to 6.5 aluminum; 1.5 to 2.5 tin; 1.3 to 2.3 molybdenum; 0.1 to 10.0 zirconium; 0.01 to 0.30 silicon; 0.1 to 2.0 germanium; titanium; and impurities. Another embodiment of the titanium alloy according to the present disclosure includes, in weight percentages based on total alloy weight: 5.5 to 6.5 aluminum; 1.7 to 2.1 tin; 1.7 to 2.1 molybdenum; 3.4 to 4.4 zirconium; 0.03 to 0.11 silicon; 0.1 to 0.4 germanium; titanium; and impurities. Yet another embodiment of the titanium alloy according to the present disclosure includes, in weight percentages based on total alloy weight: 5.9 to 6.0 aluminum; 1.9 to 2.0 tin; 1.8 to 1.9 molybdenum; 3.7 to 4.0 zirconium; 0.06 to 0.11 silicon; 0.1 to 0.4 germanium; titanium; and impurities. In non-limiting embodiments of alloys according to this disclosure, incidental elements and other impurities in the alloy composition may comprise or consist essentially of one or more of oxygen, iron, nitrogen, carbon, hydrogen, niobium, tungsten, vanadium, tantalum, manganese, nickel, hafnium, gallium, antimony, cobalt, and copper. Certain non-limiting embodiments of the titanium alloys according to the present disclosure may comprise, in weight percentages based on total alloy weight, 0.01 to 0.25 oxygen, 0 to 0.30 iron, 0.001 to 0.05 nitrogen, 0.001 to 0.05 carbon, 0 to 0.015 hydrogen, and 0 up to 0.1 of each of niobium, tungsten, hafnium, nickel, gallium, antimony, vanadium, tantalum, manganese, cobalt, and copper.",
                        "Aluminum may be included in the alloys according to the present disclosure to increase alpha content and provide increased strength. In certain non-limiting embodiments according to the present disclosure, aluminum may be present in weight concentrations, based on total alloy weight, of 2-7%. In certain non-limiting embodiments, aluminum may be present in weight concentrations, based on total alloy weight, of 5.5-6.5%, or in certain embodiments, 5.9-6.0%.",
                        "Tin may be included in the alloys according to the present disclosure to increase alpha content and provide increased strength. In certain non-limiting embodiments according to the present disclosure, tin may be present in weight concentrations, based on total alloy weight, of 0-4%. In certain non-limiting embodiments, tin may be present in weight concentrations, based on total alloy weight, of 1.5-2.5%, or in certain embodiments, 1.7-2.1%.",
                        "Molybdenum may be included in the alloys according to the present disclosure to increase beta content and provide increased strength. In certain non-limiting embodiments according to the present disclosure, molybdenum may be present in weight concentrations, based on total alloy weight, of 0-5%. In certain non-limiting embodiments, molybdenum may be present in weight concentrations, based on total alloy weight, of 1.3-2.3%, or in certain embodiments, 1.7-2.1%.",
                        "Zirconium may be included in the alloys according to the present disclosure to increase alpha content, provide increased strength and provide increased creep resistance by forming an intermetallic precipitate. In certain non-limiting embodiments according to the present disclosure, zirconium may be present in weight concentrations, based on total alloy weight, of 1-10%. In certain non-limiting embodiments, zirconium may be present in weight concentrations, based on total alloy weight, of 3.4-4.4%, or in certain embodiments, 3.5-4.3%.",
                        "Silicon may be included in the alloys according to the present disclosure to provide increased creep resistance by forming an intermetallic precipitate. In certain non-limiting embodiments according to the present disclosure, silicon may be present in weight concentrations, based on total alloy weight, of 0.01-0.30%. In certain non-limiting embodiments, silicon may be present in weight concentrations, based on total alloy weight, of 0.03-0.11%, or in certain embodiments, 0.06-0.11%.",
                        "Germanium may be included in embodiments of titanium alloys according to the present disclosure to improve secondary creep rate behavior at elevated temperatures. In certain non-limiting embodiments according to the present disclosure, germanium may be present in weight concentrations, based on total alloy weight, of 0.05-2.0%. In certain non-limiting embodiments, germanium may be present in weight concentrations, based on total alloy weight, of 0.1-2.0%, or in certain embodiments, 0.1-0.4%. Without intending to be bound to any theory, it is believed that the germanium content of the alloys in conjunction with a suitable heat treatment may promote precipitation of a zirconium-silicon-germanium intermetallic precipitate. The germanium additions can be by, for example, pure metal or a master alloy of germanium and one or more other suitable metallic elements. Si\u2014Ge and Al\u2014Ge may be suitable examples of master alloys. Certain master alloys may be in powder, pellets, wire, crushed chips, or sheet form. The titanium alloys described herein are not limited in this regard. After final melting to achieve a substantially homogeneous mixture of titanium and alloying elements, the cast ingot can be thermo-mechanically worked through one or more steps of forging, rolling, extruding, drawing, swaging, upsetting, and annealing to achieve the desired microstructure. It is to be understood that the alloys of the present disclosure may be thermo-mechanically worked and/or treated by other suitable methods.",
                        "A non-limiting embodiment of a method of making a titanium alloy according to the present disclosure comprises heat treating by annealing, solution treating and annealing, solution treating and aging (STA), direct aging, or a combination a thermal cycles to obtained the desired balance of mechanical properties. As used herein, a \u201csolution treating and aging (STA)\u201d process refers to a heat treating process applied to titanium alloys that includes solution treating a titanium alloy at a solution treating temperature below the \u03b2-transus temperature of the titanium alloy. In a non-limiting embodiment, the solution treating temperature is in a temperature range from about 1780\u00b0 F. to about 1800\u00b0 F. The solution treated alloy is subsequently aged by heating the alloy for a period of time to an aging temperature range that is less than the \u03b2-transus temperature and less than the solution treating temperature of the titanium alloy. As used herein, terms such as \u201cheated to\u201d or \u201cheating to,\u201d etc., with reference to a temperature, a temperature range, or a minimum temperature, mean that the alloy is heated until at least the desired portion of the alloy has a temperature at least equal to the referenced or minimum temperature, or within the referenced temperature range throughout the portion's extent. In a non-limiting embodiment, a solution treatment time ranges from about 30 minutes to about 4 hours. It is recognized that in certain non-limiting embodiments, the solution treatment time may be shorter than 30 minutes or longer than 4 hours and is generally dependent upon the size and cross-section of the titanium alloy. Upon completion of the solution treatment, the titanium alloy is cooled to ambient temperature at a rate depending on a cross-sectional thickness of the titanium alloy.",
                        "The solution treated titanium alloy is subsequently aged at an aging temperature, also referred to herein as an \u201cage hardening temperature\u201d, that is in the \u03b1+\u03b2 two-phase field below the \u03b2 transus temperature of the titanium alloy. In a non-limiting embodiment, the aging temperature is in a temperature range from about 1075\u00b0 F. to about 1125\u00b0 F. In certain non-limiting embodiments, the aging time may range from about 30 minutes to about 8 hours. It is recognized that in certain non-limiting embodiments, the aging time may be shorter than 30 minutes or longer than 8 hours and is generally dependent upon the size and cross-section of the titanium alloy product form. General techniques used in STA processing of titanium alloys are known to practitioners of ordinary skill in the art and, therefore, are not further discussed herein.",
                        "While it is recognized that the mechanical properties of titanium alloys are generally influenced by the size of the specimen being tested, in certain non-limiting embodiments of the titanium alloy according to the present disclosure, the titanium alloy exhibits a steady-state (also known as secondary or \u201cstage II\u201d) creep rate less than 8\u00d710\u22124 (24 hrs)\u22121 at a temperature of at least 890\u00b0 F. under a load of 52 ksi. Also, for example, certain non-limiting embodiments of titanium alloys according to the present disclosure may exhibit a steady-state (secondary or stage II) creep rate less than 8\u00d710\u22124 (24 hrs)\u22121 at a temperature of 900\u00b0 F. under a load of 52 ksi. In certain non-limiting embodiments according to the present disclosure, the titanium alloy exhibits an ultimate tensile strength of at least 130 ksi at 900\u00b0 F. In other non-limiting embodiments, a titanium alloy according to the present disclosure exhibits a time to 0.1% creep strain of no less than 20 hours at 900\u00b0 F. under a load of 52 ksi.",
                        "The examples that follow are intended to further describe non-limiting embodiments according to the present disclosure, without restricting the scope of the present invention. Persons having ordinary skill in the art will appreciate that variations of the following examples are possible within the scope of the invention, which is defined solely by the claims."
                    ],
                    "subsections": [
                        {
                            "title": "EXAMPLE 1",
                            "paragraphs": [
                                "Table 1 lists elemental compositions of certain non-limiting embodiments of titanium alloys according to the present disclosure (\u201cExperimental Titanium Alloy No. 1,\u201d \u201cExperimental Titanium Alloy No. 2,\u201d and \u201cExperimental Titanium Alloy No. 3\u201d), along with a comparative titanium alloy that does not include an intentional addition of germanium (\u201cComparative Titanium Alloy\u201d).",
                                "Plasma arc melt (PAM) heats of the Comparative Titanium Alloy, Experimental Titanium Alloy No. 1, Experimental Titanium Alloy No. 2, and Experimental Titanium Alloy No. 3 listed in Table 1 were produced using plasma arc furnaces to produce 9 inch diameter electrodes, each weighing approximately 400-800 lb. The electrodes were remelted in a vacuum arc remelt (VAR) furnace to produce 10 inch diameter ingots. Each ingot was converted to a 3 inch diameter billet using a hot working press. After a 13 forging step to 7 inch diameter, an \u03b1+\u03b2 prestrain forging step to 5 inch diameter, and a \u03b2 finish forging step to 3 inch diameter, the ends of each billet were cropped to remove suck-in and end-cracks, and the billets were cut into multiple pieces. The top of each billet and the bottom of the bottom-most billet at 7 inch diameter were sampled for chemistry and \u03b2 transus. Based on the intermediate billet chemistry results, 2 inch long samples were cut from the billets and \u201cpancake\u201d-forged on the press. The pancake specimens were heat treated to a solution treated and aged condition as follows: solution treating the titanium alloy at 1780\u00b0 F. to 1800\u00b0 F. for 4 hours; cooling the titanium alloy to ambient temperature at a rate depending on a cross-sectional thickness of the titanium alloy; aging the titanium alloy at 1025\u00b0 F. to 1125\u00b0 F. for 8 hours; and air cooling the titanium alloy.",
                                "Test blanks for room and high temperature tensile tests, creep tests, fracture toughness, and microstructure analysis were cut from the STA processed pancake specimens. A final chemistry analysis was performed on the fracture toughness coupon after testing to ensure accurate correlation between chemistry and mechanical properties. Certain mechanical properties of the experimental titanium alloys listed in Table 1 were measured and compared to that of the comparative titanium alloy listed in Table 1. The results are listed in Table 2. The tensile tests were conducted according to the American Society for Testing and Materials (ASTM) standard E8/E8M-09 (\u201cStandard Test Methods for Tension Testing of Metallic Materials\u201d, ASTM International, 2009). As shown by the results listed in Table 2, the experimental titanium alloy samples exhibited ultimate tensile strength and yield strength at room temperature comparable to the comparative titanium alloy, which did not include an intentional addition of germanium.",
                                "Creep-rupture tests according to ASTM E139 were conducted on the alloys listed in Table 1. The results are presented in FIG. 1. The experimental titanium alloys of the present disclosure exhibited very favorable secondary creep rates relative to the comparative titanium alloy. Referring to FIGS. 2-4, precipitation of a zirconium-silicon-germanium intermetallic phase was detected in Experimental Titanium Alloy No. 2 after creep exposure to a sustained load and elevated temperature in excess of the time for primary (or stage I) creep. As shown by FIG. 1, the experimental titanium alloy samples of the present disclosure exhibited steady-state creep after approximately 30 hours at 900\u00b0 F. under a load of 52 ksi. The Comparative Titanium Alloy exhibited a time to 0.1\u00b0 A creep strain of 19.4 hours at 900\u00b0 F. under a load of 52 ksi. Experimental Titanium Alloy No. 1, Experimental Titanium Alloy No. 2, and Experimental Titanium Alloy No. 3 all exhibited a significantly greater time to 0.1\u00b0 A creep strain at 900\u00b0 F. under a load of 52 ksi: 32.6 hours, 55.3 hours, and 93.3 hours, respectively.",
                                "Samples examined prior to the creep exposure (but after the heat treatments) did not reveal the presence of intermetallic precipitates. Referring to FIG. 2, an elemental scan by energy dispersive x-rays (EDS) of Experimental Titanium Alloy No. 2 prior to creep exposure showed a substantially uniform distribution of germanium in the \u03b1/\u03b2 microstructure without the intermetallic particles. In FIGS. 3-4, partitioning of zirconium, silicon, and germanium to intermetallic particles is visible after the creep exposure. The intermetallic particles generally exhibit depletion of aluminum relative to the surrounding alpha particle. The precipitation of the intermetallic particles after the creep exposure was particularly unexpected and surprising. Without intending to be bound to any theory, it is believed that the intermetallic particles may improve secondary creep for the alloys without substantially impacting high temperature yield strength.",
                                "The potential uses of alloys according to the present disclosure are numerous. As described and evidenced above, the titanium alloys described herein are advantageously used in a variety of applications in which creep resistance at elevated temperatures is important. Articles of manufacture for which the titanium alloys according to the present disclosure would be particularly advantageous include certain aerospace and aeronautical applications including, for example, jet engine turbine discs and turbofan blades. Those having ordinary skill in the art will be capable of fabricating the foregoing equipment, parts, and other articles of manufacture from alloys according to the present disclosure without the need to provide further description herein. The foregoing examples of possible applications for alloys according to the present disclosure are offered by way of example only, and are not exhaustive of all applications in which the present alloy product forms may be applied. Those having ordinary skill, upon reading the present disclosure, may readily identify additional applications for the alloys as described herein.",
                                "Various non-exhaustive, non-limiting aspects of novel alloys and methods according to the present disclosure may be useful alone or in combination with one or more other aspect described herein. Without limiting the foregoing description, in a first non-limiting aspect of the present disclosure, a titanium alloy comprises, in percent by weight based on total alloy weight: 5.5 to 6.5 aluminum; 1.5 to 2.5 tin; 1.3 to 2.3 molybdenum; 0.1 to 10.0 zirconium; 0.01 to 0.30 silicon; 0.1 to 2.0 germanium; titanium; and impurities.",
                                "In accordance with a second non-limiting aspect of the present disclosure, which may be used in combination with the first aspect, the titanium alloy comprises, in weight percentages based on total alloy weight: 5.5 to 6.5 aluminum; 1.7 to 2.1 tin; 1.7 to 2.1 molybdenum; 3.4 to 4.4 zirconium; 0.03 to 0.11 silicon; 0.1 to 0.4 germanium; titanium; and impurities.",
                                "In accordance with a third non-limiting aspect of the present disclosure, which may be used in combination with each or any of the above-mentioned aspects, the titanium alloy comprises, in weight percentages based on total alloy weight: 5.9 to 6.0 aluminum; 1.9 to 2.0 tin; 1.8 to 1.9 molybdenum; 3.5 to 4.3 zirconium; 0.06 to 0.11 silicon; 0.1 to 0.4 germanium; titanium; and impurities.",
                                "In accordance with a fourth non-limiting aspect of the present disclosure, which may be used in combination with each or any of the above-mentioned aspects, the titanium alloy further comprises, in weight percentages based on total alloy weight: 0 to 0.30 oxygen; 0 to 0.30 iron; 0 to 0.05 nitrogen; 0 to 0.05 carbon; 0 to 0.015 hydrogen; and 0 to 0.1 each of niobium, tungsten, hafnium, nickel, gallium, antimony, vanadium, tantalum, manganese, cobalt, and copper.",
                                "In accordance with a fifth non-limiting aspect of the present disclosure, which may be used in combination with each or any of the above-mentioned aspects, the titanium alloy comprises a zirconium-silicon-germanium intermetallic precipitate.",
                                "In accordance with a sixth non-limiting aspect of the present disclosure, which may be used in combination with each or any of the above-mentioned aspects, the titanium alloy exhibits a steady-state creep rate less than 8\u00d710\u22124 (24 hrs)\u22121 at a temperature of at least 890\u00b0 F. under a load of 52 ksi.",
                                "In accordance with a seventh non-limiting aspect of the present disclosure, a method of making a titanium alloy comprises: solution treating the titanium alloy at 1780\u00b0 F. to 1800\u00b0 F. for 4 hours; cooling the titanium alloy to ambient temperature at a rate depending on a cross-sectional thickness of the titanium alloy; aging the titanium alloy at 1025\u00b0 F. to 1125\u00b0 F. for 8 hours; and air cooling the titanium alloy, wherein the titanium alloy has the composition recited in each or any of the above-mentioned aspects.",
                                "In accordance with an eighth non-limiting aspect of the present disclosure, which may be used in combination with each or any of the above-mentioned aspects, the titanium alloy exhibits an ultimate tensile strength of at least 130 ksi at 900\u00b0 F.",
                                "In accordance with a ninth non-limiting aspect of the present disclosure, the present disclosure also provides a titanium alloy consisting essentially of, in weight percentages based on total alloy weight: 5.5 to 6.5 aluminum; 1.5 to 2.5 tin; 1.3 to 2.3 molybdenum; 0.1 to 10.0 zirconium; 0.01 to 0.30 silicon; 0.1 to 2.0 germanium; titanium; and impurities.",
                                "In accordance with a tenth non-limiting aspect of the present disclosure, which may be used in combination with each or any of the above-mentioned aspects, an aluminum content in the alloy is, in weight percentages based on total alloy weight, 5.9 to 6.0.",
                                "In accordance with an eleventh non-limiting aspect of the present disclosure, which may be used in combination with each or any of the above-mentioned aspects, a tin content in the alloy is, in weight percentages based on total alloy weight, 1.7 to 2.1.",
                                "In accordance with a twelfth non-limiting aspect of the present disclosure, which may be used in combination with each or any of the above-mentioned aspects, a tin content in the alloy is, in weight percentages based on total alloy weight, 1.9 to 2.0.",
                                "In accordance with a thirteenth non-limiting aspect of the present disclosure, which may be used in combination with each or any of the above-mentioned aspects, a molybdenum content in the alloy is, in weight percentages based on total alloy weight, 1.7 to 2.1.",
                                "In accordance with a fourteenth non-limiting aspect of the present disclosure, which may be used in combination with each or any of the above-mentioned aspects, a molybdenum content in the alloy is, in weight percentages based on total alloy weight, 1.8 to 1.9.",
                                "In accordance with a fifteenth non-limiting aspect of the present disclosure, which may be used in combination with each or any of the above-mentioned aspects, a zirconium content in the alloy is, in weight percentages based on total alloy weight, 3.4 to 4.4.",
                                "In accordance with a sixteenth non-limiting aspect of the present disclosure, which may be used in combination with each or any of the above-mentioned aspects, a zirconium content in the alloy is, in weight percentages based on total alloy weight, 3.5 to 4.3.",
                                "In accordance with a seventeenth non-limiting aspect of the present disclosure, which may be used in combination with each or any of the above-mentioned aspects, a silicon content in the alloy is, in weight percentages based on total alloy weight, 0.03 to 0.11.",
                                "In accordance with an eighteenth non-limiting aspect of the present disclosure, which may be used in combination with each or any of the above-mentioned aspects, a silicon content in the alloy is, in weight percentages based on total alloy weight, 0.06 to 0.11.",
                                "In accordance with a nineteenth non-limiting aspect of the present disclosure, which may be used in combination with each or any of the above-mentioned aspects, a germanium content in the alloy is, in weight percentages based on total alloy weight, 0.1 to 0.4.",
                                "In accordance with a twentieth non-limiting aspect of the present disclosure, which may be used in combination with each or any of the above-mentioned aspects, in the titanium alloy: an oxygen content is 0 to 0.30; an iron content is 0 to 0.30; a nitrogen content is 0 to 0.05; a carbon content is 0 to 0.05; a hydrogen content is 0 to 0.015; and a content of each of niobium, tungsten, hafnium, nickel, gallium, antimony, vanadium, tantalum, manganese, cobalt, and copper is 0 to 0.1, all in weight percentages based on total weight of the titanium alloy.",
                                "In accordance with a twenty-first non-limiting aspect of the present disclosure, which may be used in combination with each or any of the above-mentioned aspects, a method of making a titanium alloy comprises: solution treating a titanium alloy at 1780\u00b0 F. to 1800\u00b0 F. for 4 hours; cooling the titanium alloy to ambient temperature at a rate depending on a cross-sectional thickness of the titanium alloy; aging the titanium alloy at 1025\u00b0 F. to 1125\u00b0 F. for 8 hours; and air cooling the titanium alloy, wherein the titanium alloy has the composition recited in each or any of the above-mentioned aspects.",
                                "In accordance with a twenty-second non-limiting aspect of the present disclosure, which may be used in combination with each or any of the above-mentioned aspects, the titanium alloy exhibits a steady-state creep rate less than 8\u00d710\u22124 (24 hrs)\u22121 at a temperature of at least 890\u00b0 F. under a load of 52 ksi.",
                                "In accordance with a twenty-third non-limiting aspect of the present disclosure, which may be used in combination with each or any of the above-mentioned aspects, the titanium alloy exhibits an ultimate tensile strength of at least 130 ksi at 900\u00b0 F.",
                                "In accordance with a twenty-fourth non-limiting aspect of the present disclosure, the present disclosure also provides a titanium alloy comprising, in weight percentages based on total alloy weight: 2 to 7 aluminum; 0 to 5 tin; 0 to 5 molybdenum; 0.1 to 10.0 zirconium; 0.01 to 0.30 silicon; 0.05 to 2.0 germanium; 0 to 0.30 oxygen; 0 to 0.30 iron; 0 to 0.05 nitrogen; 0 to 0.05 carbon; 0 to 0.015 hydrogen; titanium; and impurities.",
                                "In accordance with a twenty-fifth non-limiting aspect of the present disclosure, which may be used in combination with each or any of the above-mentioned aspects, the titanium alloy exhibits a steady-state creep rate less than 8\u00d710\u22124 (24 hrs)\u22121 at a temperature of at least 890\u00b0 F. under a load of 52 ksi.",
                                "In accordance with a twenty-sixth non-limiting aspect of the present disclosure, which may be used in combination with each or any of the above-mentioned aspects, the titanium alloy further comprises, in weight percentages based on total alloy weight: 0 to 5 chromium.",
                                "In accordance with a twenty-seventh non-limiting aspect of the present disclosure, which may be used in combination with each or any of the above-mentioned aspects, the titanium alloy further comprises, in weight percentages based on total alloy weight: 0 to 6.0 each of niobium, tungsten, vanadium, tantalum, manganese, nickel, hafnium, gallium, antimony, cobalt, and copper.",
                                "In accordance with a twenty-eighth non-limiting aspect of the present disclosure, which may be used in combination with each or any of the above-mentioned aspects, the titanium alloy exhibits a steady-state creep rate less than 8\u00d710\u22124 (24 hrs)\u22121 at a temperature of at least 890\u00b0 F. under a load of 52 ksi.",
                                "In accordance with a twenty-ninth non-limiting aspect of the present disclosure, which may be used in combination with each or any of the above-mentioned aspects, the titanium alloy further comprises, in weight percentages based on total alloy weight: 0 to 5 chromium.",
                                "It will be understood that the present description illustrates those aspects of the invention relevant to a clear understanding of the invention. Certain aspects that would be apparent to those of ordinary skill in the art and that, therefore, would not facilitate a better understanding of the invention have not been presented in order to simplify the present description. Although only a limited number of embodiments of the present invention are necessarily described herein, one of ordinary skill in the art will, upon considering the foregoing description, recognize that many modifications and variations of the invention may be employed. All such variations and modifications of the invention are intended to be covered by the foregoing description and the following claims."
                            ],
                            "subsections": [],
                            "outline_long": [
                                "list elemental compositions",
                                "describe plasma arc melt process",
                                "describe vacuum arc remelt process",
                                "describe hot working press process",
                                "describe forging steps",
                                "describe heat treatment process",
                                "describe sampling for chemistry and \u03b2 transus",
                                "describe \"pancake\" forging process",
                                "describe heat treatment to solution treated and aged condition",
                                "describe test blank preparation",
                                "describe final chemistry analysis",
                                "compare mechanical properties of experimental alloys",
                                "describe creep-rupture tests",
                                "present creep-rupture test results",
                                "describe precipitation of intermetallic phase",
                                "describe elemental scan by energy dispersive x-rays",
                                "describe partitioning of zirconium, silicon, and germanium",
                                "describe potential uses of alloys",
                                "describe aerospace and aeronautical applications",
                                "describe fabrication of equipment and parts",
