Repository: boschresearch/Pap2Pat

# Pap2Pat Dataset

### File Schema

Every directory in `data` corresponds to one patent-paper pair and contains the full texts of both patent and paper, as well as the patent outlines. We include all information in JSON for programmatic parsing and Markdown for manual inspection.

```yaml
data/:
    paper_id-patent_id/:
        # Nested JSON format
        patent.json: JSON file containing patent metadata and full-text, as well as all outlines
        paper.json: JSON file containing paper metadata and full-text
        # Markdown format
        patent.md: patent full-text formatted in markdown
        paper.md: paper full-text formatted in markdown

File: Pap2Pat/data/W3100272662-US20180113373/paper.json
{
    "id": "https://semopenalex.org/work/W3100272662",
    "authors": [
        "Amir H. Safavi-Naeini",
        "Christopher J. Sarabalis",
        "John Hill",
        "Jeremy D. Witmer",
        "Patricio Arrangoiz-Arriola",
        "Joseph A. Valery"
    ],
    "title": "High-Q photonic resonators and electro-optic coupling using silicon-on-lithium-niobate",
    "date": "2017-04-13",
    "abstract": "Future quantum networks, in which superconducting quantum processors are connected via optical links, will require microwave-to-optical photon converters that preserve entanglement. A doubly-resonant electro-optic modulator (EOM) is a promising platform to realize this conversion. Here, we present our progress towards building such a modulator by demonstrating the optically-resonant half of the device. We demonstrate high quality ( Q ) factor ring, disk and photonic crystal resonators using a hybrid silicon-on-lithium-niobate material system. Optical Q factors up to 730,000 are achieved, corresponding to propagation loss of 0.8 dB/cm. We also use the electro-optic effect to modulate the resonance frequency of a photonic crystal cavity, achieving a electro-optic modulation coefficient between 1 and 2 pm/V. In addition to quantum technology, we expect that our results will be useful both in traditional silicon photonics applications and in high-sensitivity acousto-optic devices.",
    "sections": [
        {
            "title": "Material Considerations",
            "paragraphs": [
                "Making an on-chip, integrated quantum EOM that operates at low temperatures while achieving long optical and microwave coherence times is challenging. Since high-Q factor resonators are required for both microwaves and light, it is important to use materials with low loss at both microwave and optical frequencies. Microwave loss in materials at low temperatures and at low drive powers make the material requirements distinct from classical modulators. In particular, two-level system (TLS) losses at microwave frequencies16 typically prevent the use of polymers and amorphous materials with superconducting quantum circuits. This rules out using silicon-organic hybrid (SOH) platforms that allow extremely efficient modulation1718, as well as adhesive layers such as divinylsiloxane-bis-benzocyclobutene (BCB) which has been used for silicon/III-V19 and silicon/LN heterogeneous integration20.",
                "Our approach is to fabricate a heterogeneously integrated system that only uses materials known to have low optical and microwave losses. One such material, lithium niobate, is an artificial ferroelectric with a non-centrosymmetric trigonal crystal structure. Because of its large piezoelectric, photo-elastic, \u03c7(2), and electro-optic (EO) coefficients21, LN has become ubiquitous in nonlinear optics, acoustic wave filters, acousto-optic devices, and electro-optic modulators. LN has also been shown to support microwave modes with Q\u2019s on the order of 105 at millikelvin temperatures and single photon power levels22. However, the fabrication of high-Q optical resonators in LN remains challenging. To date the main strategies for patterning optical nano-structures into LN have been femtosecond laser ablation23, focused ion beam (FIB) milling232425, argon ion milling2627, or wet etching of proton-exchanged regions28. These techniques typically lead to limited minimum feature sizes as well as large sidewall roughness which causes unwanted scattering of light and reduces optical Q\u2019s at smaller mode volumes where surface effects begin to dominate. In addition, FIB milling is an inherently time-intensive process which is not well-suited to large-scale integration. We note that there are other electro-optic materials, such as gallium arsenide, in which photonic crystals can also be patterned directly29 - however, none of these direct patterning approaches have achieved Q\u2019s as high as those reported in silicon photonic crystal resonators.",
                "Hybrid material systems provide a way to take advantage of the excellent properties of active materials, such as LN, while simultaneously leveraging the powerful, scalable fabrication processes associated with silicon. We focus particularly on silicon-on-lithium-niobate (SiLN), in which single-crystal silicon photonic structures are directly bonded onto an LN substrate303132. In SiLN devices, the optical mode is confined by the silicon layer while still retaining modal overlap with the LN substrate. In these systems, about 20% of the optical field energy can be in the lithium niobate allowing the mode to be highly confined by the subwavelength patterning of the silicon film while still retaining a large electro-optic coefficient."
            ],
            "subsections": []
        },
        {
            "title": "Fabrication And Methods",
            "paragraphs": [
                "The fabrication flow for the hybrid silicon/lithium niobate structures is similar to the processes described in references 30, 31, 32 and 33 and is illustrated in Fig. 1(a). The process starts with a silicon-on-insulator (SOI) die with a 145\u2009nm top silicon layer. Photonic structures are patterned onto the SOI die using electron beam lithography and an ICP-RIE etch tool (Lam 9400 TCP Poly Etcher using Cl2 and HBr gas chemistry). Next, the SOI die and an X-cut LN die are cleaned using standard methods such as solvent sonication and piranha (H2SO4 and H2O2). The die surfaces are then activated via exposure to an O2 plasma, a process which creates dangling bonds and extremely hydrophilic surfaces, and then manually bonded together at room temperature. After bonding, an SF6 RIE etch is used to remove the bulk silicon from the SOI die and a buffered oxide etch strips the buried oxide. Finally, for electro-optic devices, a second layer of electron beam lithography is used to pattern electrodes, followed by aluminum evaporation and lift-off.",
                "The experimental set-up used to characterize the SiLN photonic structure is shown in Fig. 2. A Santec tunable-wavelength telecom laser source (Santec TSL-550-A) is used to probe the devices optically, and the reflected and transmitted power is recorded using Newport photodetectors. The power level and polarization are controlled using a variable optical attenuator (VOA) and fiber polarization controller (FPC), respectively. In order to couple light in and out of the SiLN waveguides, cleaved single-mode optical fibers, oriented at 15 degrees from vertical, are aligned to on-chip grating couplers (Fig. 2(b)). The grating couplers used here have a transmission window which is approximately Gaussian, with a FWHM bandwidth of \u224854\u2009nm and a measured peak efficiency of 8%. The grating coupler design efficiency is limited by the high index of LN (\u22482.2) and the relatively thin (145\u2009nm) silicon layer; however, with improved designs we have observed efficiencies of 16%. In addition, about 2% of the light from the laser source was split off and sent through an acetylene reference cell to another detector. The acetylene absorption lines were fit to Lorentzian functions during post-processing and used to provide an independent calibration of the laser wavelength scan (accurate to within 2\u20133\u2009pm)."
            ],
            "subsections": []
        },
        {
            "title": "Results And Discussion",
            "paragraphs": [],
            "subsections": [
                {
                    "title": "Ring Resonators",
                    "paragraphs": [
                        "Ring resonators were fabricated as an initial demonstration of resonators in the SiLN platform. Optical transmission spectra from a typical ring resonator, as well as spectra from a disk and photonic crystal cavity, are shown in Fig. 3. The ring resonators are side-coupled to two symmetric feed waveguides, one on either side. As a result, the optical modes appear as dips in the transmission (Fig. 3(b)). The fast oscillations superimposed on the grating coupler transmission window are due to reflections between grating couplers on either end of the feed waveguide.",
                        "The rings have a diameter of 46\u2009\u03bcm and a measured free spectral range (FSR) of 4.9\u2009nm. The example mode in Fig. 3(c) is undercoupled, with a loaded Q of approximately 110,000. The intrinsic optical quality factor is estimated from the transmission contrast to be approximately 160,000. At 1550\u2009nm, the bending loss limited Q is simulated to greatly exceed 1\u2009million, suggesting that this is not a critical loss channel for these devices. Although a practical electro-optic device should operate in the critically coupled or overcoupled regime, using undercoupled devices here provides a more sensitive measurement of the intrinsic Q\u2019s."
                    ],
                    "subsections": []
                },
                {
                    "title": "Disk Resonators",
                    "paragraphs": [
                        "Disk resonators were fabricated as a second test structure. Since the higher order modes of disk resonators are further from the silicon side walls compared to the rings, the surface effects on the optical modes should be reduced and the optical quality factors are expected to be higher. The transmission spectrum of a disk in Fig. 3(e) shows three distinct families of optical modes which have approximately the same FSR but different coupling strengths, as expected. For the more weakly coupled modes (which lie closer to the interior of the disk), loaded optical Q\u2019s of up to 610,000 were observed (Fig. 3(f)). These modes have an FSR of 5.0\u2009nm and are undercoupled. The loaded Q of 610,000 presented here should be compared to the results of Chen et al., in which they achieved a Q of 14,000 in a hybrid Si/LN platform34. It should also be compared to undercut disks made by etching thin-film LN directly, such as in references 27 (Q= 484,000), (Q= 102,000) and (Q=2.45\u2009\u00d7\u2009106) reference 26, 27 and 35.",
                        "Using the quality factors of the disk resonators, it is possible to estimate an upper bound for the intrinsic propagation loss of the SiLN platform. Since for the disk we have  and , the optical loss coefficient \u03b1 can be calculated as",
                        "",
                        "where Q is the unloaded quality factor and L is the round-trip length around the disk circumference. The measured intrinsic quality factor of 730,000 implies an intrinsic optical propagation loss of 0.8\u2009dB/cm. These results underscore the potential of the SiLN platform for making high-Q resonators on an electro-optic substrate in addition to the potential of the platform for nonlinear optics36."
                    ],
                    "subsections": []
                },
                {
                    "title": "Photonic Crystal Cavities",
                    "paragraphs": [
                        "Quasi-one-dimensional photonic crystal cavities can simultaneously achieve high Q\u2019s and sub-wavelength mode volumes737. However, fabricating high-Q photonic crystal cavities directly in LN has proven challenging and Q\u2019s demonstrated to date are less than 103\u200924. Here we measure Q\u2019s exceeding 105 in a SiLN photonic crystal cavity.",
                        "The cavity presented here was simulated using finite-element software (COMSOL) and follows a similar design recipe to the one described in our previous work (ref. 32). The photonic crystal cavity consists of a silicon waveguide patterned with an array of elliptical holes. These holes create a periodic modulation in the effective mode index, causing a photonic bandgap to open. A defect is generated by quadratically increasing the hole width towards the center of crystal (by a total of 15%), while the lattice spacing is kept constant throughout. This defect creates a localized TE-like mode in the center of the cavity. The dimensions of the photonic crystal cavity are summarized in Table 2.",
                        "The coupling rate to the feed waveguide, which extends out from the cavity in both directions, can be adjusted by changing the number of nominal \u201cmirror\u201d holes on either side of the defect region. With 20 mirror holes, the simulated extrinsic quality factors (representing coupling to the waveguide) is 230,000 while the simulated intrinsic quality factor is about 850,000. This cavity is also designed to have significant overlap of the optical field with the substrate, having 19% of the electromagnetic energy contained within the LN. The volume of the fundamental mode (defined as )38 is approximately 11.2 (\u03bb0/nsi)3.",
                        "The transmission spectrum of a photonic crystal cavity is shown in Fig. 3(h). Below 1563\u2009nm there is a bandgap region with virtually no transmitted power outside of the resonant modes. Several transmission peaks can be seen, corresponding to the fundamental mode at approximately 1556\u2009nm as well as several higher order modes with increasingly longer wavelength and lower Q. Since we are probing the transmission through the photonic crystal cavity, the device is reflective and there is no transmission away from optical resonances, while on resonance optical modes appear as peaks in the spectrum. The enlarged spectrum (Fig. 3(i)) shows the fundamental mode of a photonic crystal resonator with a loaded Q of 120,000."
                    ],
                    "subsections": []
                },
                {
                    "title": "Electro-Optic Coupling",
                    "paragraphs": [
                        "Having demonstrated high-Q photonic resonances on SiLN, we now turn to measuring the electro-optic effect. Electro-optic modulation can be obtained by patterning electrodes on the two sides of the SiLN photonic crystals so that we can apply an electric field through the LN substrate. This field E changes the refractive index n of the LN via the linear electro-optic (Pockels) effect,",
                        "",
                        "where r is the third-rank electro-optic tensor, thereby shifting the optical resonant frequency of the cavity32. In the case of LN, the dominant electro-optic component is r33\u2009=\u200931\u2009pm/V, which connects an applied electric field along the extraordinary (Z) axis to a change in the extraordinary index ne. To take advantage of this large component, both the optical E-field and external E-field are aligned to the extraordinary axis of the X-cut LN.",
                        "To directly measure the EO modulation coefficient for the photonic crystals, a function generator was used to apply a 1\u2009MHz square-wave voltage to the electrodes. Electrical contact was made by wire-bonding traces of a printed circuit board to aluminum contact pads on the SiLN chip. The EO modulation is measured by observing the change in the optical spectrum as shown in Fig. 4. A New Focus tunable laser is scanned while the cavity is being modulated and the transmitted light is sent to a detector. Because the cavity frequency shift due to the applied voltage happens in about 1\u2009\u03bcs, much faster than both the laser wavelength scan time (about 1\u2009ms) and the detector bandwidth (\u2248kHz), the transmission spectrum shows an average of the two extreme mode positions leading to two peaks. The separation between the two peaks increases with the magnitude of the applied voltage, as can be seen in the density plot in Fig. 4(a).",
                        "By fitting the doubly peaked lineshape (taking into account the slight Fano asymmetry apparent at V\u2009=\u20090) we find the center wavelengths of the two peaks for each applied voltage. In this way we measure the separation and extract the linear EO modulation coefficient. An advantage of measuring the EO modulation coefficient in this way is that it makes the measurement insensitive to small offsets in the laser wavelength from scan to scan as well as robust to errors in calculating the optical powers. Figure 4(b) shows a single wavelength scan taken while applying a peak-to-peak voltage of 20\u2009V. Figure 4(c) shows a piecewise linear fit to the peak separation as a function of the applied voltage. From this data the EO modulation coefficient is measured to be 0.96\u2009pm/V up to around 14\u2009V and 1.9\u2009pm/V above 14\u2009V. This value is similar to measurements in ref. 39, where they achieve modulation coefficient of 1.1\u2009pm/V in LN rings with Q\u2019s around 10,00039.",
                        "From simulations of the electro-optic coefficient which treat the silicon layer as a perfectly insulating dielectric, we expect a modulation coefficient on the order of 3.6\u2009pm/V with a magnitude that is independent of the applied voltage. We believe the discrepancy between simulation and measurements is due to semiconductor field-effect physics in our device. The silicon that the devices are made from has a finite conductivity (\u22480.1\u2009\u2126\u22121 cm\u22121) due to light p-doping. This means that some screening of the electric field in the LN will occur when the free carriers flow in the silicon in response to the RF field. This effect is expected to have a frequency dependence with an effective RC time constant, and we measure a reduction of the screening at higher frequencies. Additionally, the applied field creates a region of depleted silicon without majority carriers. As the applied voltage is increased the size of the depletion region also increases, until eventually the entire waveguide is effectively depleted of holes except for those localized near one of the boundaries. At this point the screening effect is saturated and the EO modulation coefficient increases, as evidenced by the kink in Fig. 4(c). In quasi-static semiconductor device simulations this saturation occurs at voltages on the order of 10\u2009V. It should be noted that although we do see the effects of carrier depletion, we do not see evidence of an inversion layer, which would normally cause part of the depleted p-type silicon to become n-type and increase the electric field screening, causing a reduced slope in the curve of Fig. 4(c). This is because inversion generates conduction electrons at a much slower rate than the modulation frequency so that the semiconductor cannot keep up with the modulated field. By moving to higher resistivity silicon and operating at higher frequencies, we expect to take advantage of the larger modulation coefficient in the operation of the quantum converter."
                    ],
                    "subsections": []
                }
            ]
        },
        {
            "title": "Conclusion",
            "paragraphs": [
                "We have demonstrated high-Q electro-optically tunable photonic resonators on a chip. We have measured loss rates smaller than have been measured previously in silicon-on-lithium-niobate microresonators and show that electro-optic coupling can be obtained in such a planar platform. In future work, these optical resonators can be combined with superconducting quantum circuits to enable quantum optical read-out and control of microwave circuits. This demonstration is a key step towards the implementation of an on-chip quantum electro-optic converter for emerging microwave-frequency quantum information systems. In addition to quantum applications, we also expect that this platform will enable new high-sensitivity acousto-optic and electro-optic devices."
            ],
            "subsections": []
        },
        {
            "title": "Additional Information",
            "paragraphs": [
                "How to cite this article: Witmer, J. D. et al. High-Q photonic resonators and electro-optic coupling using silicon-on-lithium-niobate. Sci. Rep. 7, 46313; doi: 10.1038/srep46313 (2017).",
                "Publisher's note: Springer Nature remains neutral with regard to jurisdictional claims in published maps and institutional affiliations."
            ],
            "subsections": []
        }
    ]
}
