Repository: boschresearch/Pap2Pat

# Pap2Pat Dataset

### File Schema

Every directory in `data` corresponds to one patent-paper pair and contains the full texts of both patent and paper, as well as the patent outlines. We include all information in JSON for programmatic parsing and Markdown for manual inspection.

```yaml
data/:
    paper_id-patent_id/:
        # Nested JSON format
        patent.json: JSON file containing patent metadata and full-text, as well as all outlines
        paper.json: JSON file containing paper metadata and full-text
        # Markdown format
        patent.md: patent full-text formatted in markdown
        paper.md: paper full-text formatted in markdown

File: Pap2Pat/data/W3100272662-US20180113373/patent.json (part 1 of 2)
{
    "id": "US20180113373",
    "authors": [
        "Jeremy D. Witmer",
        "Patricio Arrangoiz-Arriola",
        "Jeff T. Hill",
        "Amir H. Safavi-Naeini",
        "Timothy Patrick McKenna"
    ],
    "title": "Doubly-resonant electro-optic conversion using a superconducting microwave resonator",
    "date": "2017-10-23 00:00:00",
    "abstract": "A doubly resonant electro-optic converter is provided. An optical resonator and a microwave resonator are disposed such that fields from the two resonators can interact in an electro-optic active medium. The optical resonator is a planar photonic crystal optical resonator, and the microwave resonator is at least partially superconducting in operation. The active medium has a second order nonlinearity capable of generating a sum frequency signal and/or a difference frequency signal from the optical and microwave fields. The resulting structure has both quantum and classical applications.",
    "sections": [
        {
            "title": "DESCRIPTION",
            "paragraphs": [],
            "subsections": [
                {
                    "title": "FIELD OF THE INVENTION",
                    "paragraphs": [
                        "This invention relates to doubly resonant interaction between optical fields and microwave fields."
                    ],
                    "subsections": [],
                    "outline_long": [
                        "define doubly resonant interaction"
                    ],
                    "num_characters": 98,
                    "outline_medium": [
                        "define doubly resonant interaction"
                    ],
                    "outline_short": [
                        "define doubly resonant interaction"
                    ]
                },
                {
                    "title": "BACKGROUND",
                    "paragraphs": [
                        "Quantum technologies have been undergoing a veritable revolution with the development of highly coherent scalable superconducting quantum circuits in the last decade. Currently one of the most promising candidate technologies involves superconducting circuits operating deep inside dilution refrigerators. These circuits are now starting to operate at large enough fidelities to allow for indefinite storage and processing of quantum information. This has led to rapidly intensifying efforts to demonstrate nontrivial quantum-enhanced functionality. These quantum circuits are highly sensitive to any disturbance from the environment and rely on the careful engineering and research that has gone into isolating the \u201cqubits\u201d from the destructive impact of the environment inside and outside of the refrigerator. Accessing the quantum circuits and robustly controlling their internal processes within a shielded cryogenic system operating at below 20 mK with minimal disturbance is tremendously difficult and the current approaches are not amenable to scaling.",
                        "Additionally, in systems designed for quantum sensing and communication, each quantum processor must have a way to connect to the outside world and other distant subsystems in a coherent manner\u2014a requirement fundamentally at odds with the current approaches. Light, and in particular near-infrared radiation at around 1.5 microns, is currently established as the only realistic way that distant nodes in quantum networks can be interconnected (though shorter distances can be connected via other colors of light). The reasoning is exactly analogous to why light is used as the infrastructure underlying the internet: these photons are largely immune from thermal noise and capable of being transmitted efficiently over long distances by optical fibers. Light can also provide us a way to interconnect and efficiently control the quantum processes inside a dilution refrigerator, drastically reducing the number of control lines required to operate a quantum machine.",
                        "Accordingly, it would be an advance in the art to provide electro-optic modulators suitable for use in such quantum systems. These electro-optic modulators are also expected to have applications in classical systems."
                    ],
                    "subsections": [],
                    "outline_long": [
                        "motivate quantum technologies",
                        "describe limitations of superconducting circuits",
                        "motivate need for electro-optic modulators",
                        "highlight importance of light in quantum networks"
                    ],
                    "num_characters": 2245,
                    "outline_medium": [
                        "motivate quantum technologies",
                        "limitations of current approaches"
                    ],
                    "outline_short": [
                        "motivate quantum technologies"
                    ]
                },
                {
                    "title": "SUMMARY",
                    "paragraphs": [
                        "Quantum devices and processors will require new classes of optoelectronic devices capable of transducing quantum signals. These transducers will open new opportunities in long distance quantum communications and sensing. We provide a device analogous to a classical electro-optic modulator that is capable of converting quantum information from microwave frequency superconducting quantum processors into optical frequency photons in the telecom band. For example, it is expected that a fully electro-optic approach utilizing resonant optical and microwave circuits on Lithium Niobate (LN) is capable of allowing quantum conversion between optical and microwave excitations at millikelvin temperatures with sufficiently high efficiency to be of value for quantum communication systems.",
                        "Heterogeneously integrated nonlinear photonic circuits combining silicon optical cavities with LN can enable long-lived photonic states (Q>106) on the surface of bulk LN. Microwave resonators on lithium niobate substrates can be designed to allow significant overlap between the microwave electric field and the optical resonator volume. Heating in a cryogenic environment is an issue to consider. Microwave and optical losses in an integrated converter can most likely be reduced sufficiently to allow for high efficiency conversion. Ways of minimizing heating due to absorption and scattering of photons are considered.",
                        "A packaged silicon/LN device is expected to enable quantum conversion from microwave to telecom with high efficiency (>10%). This will set the stage for further applications, such as secure quantum communication networks that can utilize the emerging power of superconducting quantum information processors as repeater nodes."
                    ],
                    "subsections": [],
                    "outline_long": [
                        "introduce optoelectronic devices for quantum signals",
                        "describe electro-optic modulator for quantum conversion",
                        "outline benefits of packaged silicon/LN device"
                    ],
                    "num_characters": 1735,
                    "outline_medium": [
                        "introduce electro-optic modulators"
                    ],
                    "outline_short": [
                        "introduce electro-optic modulators"
                    ]
                },
                {
                    "title": "DETAILED DESCRIPTION",
                    "paragraphs": [
                        "Section A describes general principles relating to embodiments of the invention. Section B considers an illustrative example (silicon photonic resonator on a lithium niobate substrate) in detail. Section C relates to a further exemplary embodiment."
                    ],
                    "subsections": [
                        {
                            "title": "A) General Principles",
                            "paragraphs": [
                                "FIG. 1 schematically shows an embodiment of the invention. In this example, an optical input 102 provides light to a planar photonic crystal optical resonator 104. A microwave input 108 provides microwave energy to a microwave resonator formed by capacitance C and inductance L. At least part of the microwave resonator is configured to be superconducting when the apparatus is operating. An active medium 106 is disposed such that first electromagnetic field from the planar photonic crystal optical resonator 104 and second electromagnetic field from the microwave resonator (L and C) overlap within the active medium. The active medium has a second order nonlinearity capable of generating a sum frequency signal and/or a difference frequency signal from the first and second electromagnetic fields. Here Ck is a coupling capacitance.",
                                "In operation, an optical source 110 configured to provide an optical pump field 112 to the planar photonic crystal optical resonator can be provided. This establishes coherent coupling between the planar photonic crystal optical resonator and the microwave resonator. The apparatus can be configured to provide quantum coherent coupling between the planar photonic crystal optical resonator and the microwave resonator, as considered in detail below. Alternatively, the apparatus can be configured to provide classical coherent coupling between the planar photonic crystal optical resonator and the microwave resonator.",
                                "Classical operation is defined as operation in the limit of large photon number (i.e., expected photon number of 10 or more) in the relevant coupled optical and microwave signals. Quantum operation is defined as operation in the limit of small photon number (i.e., expected photon number of 5 or less) in the relevant coupled optical and microwave signals. In cases where an optical pump is provided to the optical resonator, the pump field is typically intense enough to be classical (i.e., the pump field is not regarded as one of the coupled signals of the above definitions).",
                                "FIG. 1B shows important rates for this physical interaction. Here g0 is the interaction rate, Kin is the intrinsic optical loss rate, \u03b3in is the intrinsic microwave loss rate, Kex is the optical excitation rate, and \u03b3ex is the microwave excitation rate.",
                                "Here a structure is referred to as \u2018planar\u2019 if it is generally configured to be disposed on a flat or nearly-flat substrate. This can regarded as being analogous to planar technology as employed in semiconductor fabrication and confers the same benefits especially as regards ease of manufacture, integration, and scalability. The \u201coptical\u201d region of the electromagnetic (EM) spectrum refers approximately to the region with wavelengths between 100 nm (3 PHz frequency) and 1 mm (300 GHz) comprising the ultraviolet, visible, and infrared regions. Of particular interest is the near-infrared band used for fiber optic telecommunication, extending roughly from 1260 to 1675 nm, as well as the visible band, extending from 390 to 780 nm. The \u201cmicrowave\u201d region of the EM spectrum refers approximately to the region with frequencies between 300 GHz (1 mm) and 300 MHz (1 m).",
                                "A \u201cphotonic crystal optical resonator\u201d is an optical resonator where part of the structure of the resonator is a periodic dielectric structure having a photonic band gap. Frequently such resonators are fabricated by introducing a defect or waveguide section into what would otherwise be a periodic structure. Some embodiments make use of photonic crystal structures, which are analogous structures having an acoustic band gap rather than an optical band gap. \u201cCoherent coupling\u201d refers to a conversion process that converts energy from one mode to another while maintaining quantum entanglement and without adding quantum noise. This is achieved by using the optical cavity linewidth and pump laser detuning to engineer the photonic density of states around the pump laser so that Stokes or anti-Stokes sideband scattering processes can be selectively enhanced or inhibited. By setting the laser frequency to be red detuned by a microwave frequency from the optical cavity, the Stokes process is inhibited, eliminating quantum noise in the conversion process. This enables quantum coherent coupling between the microwaves and the sideband photons. By setting the laser frequency to be blue detuned from the cavity, the anti-Stokes process is inhibited, and Stokes sideband photons are generated with microwave photons simultaneously, leading to entanglement between the optical and microwave field.",
                                "FIGS. 2A-D show further exemplary embodiments of the invention. Here 202 is an optical fiber and 206 is a microwave transmission line. An optical coupler 204 couples fiber 202 to optical waveguide 208. Optical waveguide 208 is fabricated to include a planar photonic crystal resonator. Practice of the invention does not depend critically on the type of planar photonic crystal optical resonator that is employed. For example, a 1-D photonic crystal resonator 210 can be employed (FIGS. 2A, 2C, 2D). Alternatively, a 2-D photonic crystal resonator 212 can be employed (FIG. 2B).",
                                "As indicated above, the microwave resonator is an LC resonator. The microwave resonator preferably includes a planar capacitor C having capacitor plates disposed to sandwich the planar photonic crystal optical resonator, as shown on FIGS. 2A-D. Preferably at least these capacitor plates are superconducting in operation to reduce loss in the microwave resonator, and more preferably the entire microwave resonator is superconducting to further reduce loss in the microwave resonator. Practice of the invention does not depend critically on how the desired inductance value is provided. Options for the inductor include, but are not limited to: a spiral inductor (214 on FIGS. 2A-B), a Josephson junction array (216 on FIG. 2C), and a meander inductor (218 on FIG. 2D).",
                                "There are various alternatives for how the active medium is disposed relative to the optical and microwave resonators. One approach is to have the active medium configured as a substrate on which the planar photonic crystal optical resonator and the microwave resonator are disposed. FIGS. 3A-B show an example of this approach. FIG. 3A shows the optical mode of a planar photonic crystal resonator, which is seen to extend outside the resonator in the side view. This effect is exploited in the experiments described below by fabricating the planar photonic crystal resonator in silicon and disposing this resonator on a lithium niobate substrate. The resulting structure is shown on FIG. 3B, where 304 is the photonic crystal resonator, 306 is the lithium niobate substrate, and 302 are the planar capacitor plates of the microwave resonator. The optical field of the resonator mode is schematically shown by the shading, and the microwave field is schematically shown by the arrows on FIG. 3B. Since the shading and arrows overlap in active medium 306, the desired interaction can occur. In addition to applying the microwave frequency electric field, the electrodes in FIG. 3B or 3C can also simultaneously be used to apply a DC electric field. Via the electro-optic effect, this DC electric field will cause a DC shift in the optical resonance frequency. This could be very useful for tuning multiple electro-optic converters with different frequencies into resonance.",
                                "Another alternative is for the active medium to be configured as a layer of active medium disposed on a substrate of a different material. FIG. 3C shows an example, where active medium 306 is disposed on substrate 308. For example 306 can be thin film lithium niobate and 308 can be a silicon or silicon-on-insulator (SOI) substrate. A further alternative is for the material used for the planar photonic crystal resonator to itself be the active medium. An example of this would be if 304 on FIG. 3B were a planar photonic crystal optical resonator fabricated in lithium niobate instead of silicon.",
                                "The active medium can also be configured as a layer of active medium suspended over a substrate. FIG. 4A shows an example, where active medium 406 is suspended above substrate 402 by support members 404. Here 408 are the planar capacitor plates of the microwave resonator and 410 is the planar photonic crystal optical resonator. This structure advantageously reduces acoustic loss from the microwave resonator into the substrate. Acoustic loss is expected to be relevant in most cases because typical materials for the active medium are piezoelectric in addition to having the desired electromagnetic nonlinearity. Because of this piezoelectric effect, excitation of the microwave resonator will tend to generate acoustic radiation which is a loss mechanism for the microwave resonator. Therefore, reducing the ability of this acoustic radiation to escape from the system amounts to reducing loss, which is highly desirable.",
                                "Acoustic loss can be further reduced by including an acoustic insulator structure in the active medium configured to reduce acoustic radiation away from the microwave resonator. This acoustic insulator structure can be a phononic crystal structure. FIG. 4B shows an example. Here 412 is the phononic crystal structure and is preferably configured to create an acoustic band gap at the operating frequency of the microwave resonator. This will suppress acoustic radiation away from microwave resonator 414, thereby reducing loss.",
                                "Practice of the invention does not depend critically on the material used for the active medium. Suitable active media include, but are not limited to: lithium niobate, lithium tantalate, gallium arsenide and electro-optic polymers.",
                                "The microwave resonator can be configured to apply a DC electric field to the optical resonator, thereby altering an optical resonance frequency of the optical resonator.",
                                "The planar photonic crystal optical resonator can include a waveguide having a slot where the active medium is disposed in the slot. This is particular useful for active media that can be conformally deposited, such as electro-optic polymers."
                            ],
                            "subsections": [],
                            "outline_long": [
                                "describe embodiment with optical input and microwave input",
                                "define classical and quantum operation",
                                "explain interaction rates",
                                "define planar structure",
                                "define optical and microwave regions of EM spectrum",
                                "describe photonic crystal optical resonator",
                                "explain coherent coupling",
                                "show further exemplary embodiments (FIGS. 2A-D)",
                                "describe 1-D and 2-D photonic crystal resonators",
                                "describe microwave resonator with planar capacitor",
                                "describe inductor options",
                                "describe active medium disposition alternatives",
                                "show example with active medium as substrate (FIG. 3A-B)",
                                "describe DC electric field application",
                                "show example with active medium as layer (FIG. 3C)",
                                "describe active medium as material for planar photonic crystal resonator",
                                "show example with active medium suspended over substrate (FIG. 4A)",
                                "describe acoustic loss reduction",
                                "show example with acoustic insulator structure (FIG. 4B)",
                                "list suitable active media"
                            ],
                            "num_characters": 10101,
                            "outline_medium": [
                                "describe embodiment with planar photonic crystal optical resonator",
                                "define classical and quantum operation",
                                "explain rates for physical interaction",
                                "define planar structure and optical/microwave regions",
                                "describe photonic crystal optical resonator and coherent coupling",
                                "show further exemplary embodiments with optical fiber and microwave transmission line",
                                "describe microwave resonator with planar capacitor and inductor options",
                                "discuss alternatives for active medium disposition",
                                "describe acoustic loss reduction with suspended active medium and phononic crystal structure",
                                "mention suitable active media and DC electric field application"
                            ],
                            "outline_short": [
                                "describe planar photonic crystal optical resonator",
                                "explain classical and quantum operation",
                                "define coherent coupling",
                                "illustrate various embodiments of planar photonic crystal optical resonator",
                                "discuss active medium configurations"
                            ]
                        },
                        {
                            "title": "B) Design Example",
                            "paragraphs": [
                                "**B1) Introduction**",
                                "We consider a device that provides a scalable and high bandwidth electro-optical link between travelling photons at optical frequencies and microwave photons inside a millikelvin temperature dilution refrigerator: a so-called \u201cquantum electro-optical converter\u201d (QEOC). Though there are many ongoing attempts at demonstrating such converters, and remarkable progress has been made, successful optical to microwave conversion preserving any of the quantum signatures of the electromagnetic field is yet to be achieved. It is our belief that for such a converter to be interesting, it needs to provide sufficient bandwidth, high bit-rate, low heating, as well as a realistic path to scalability. These are requirements that make such a converter an enabling technology for quantum communication networks. Our focus is on solid-state based approaches. At a purely conceptual level, nearly all device approaches to date use parametric driving of weakly nonlinear processes to obtain perfect conversion between two energy-disparate degrees of freedom (with the pump field providing the extra energy).",
                                "The weak second-order nonlinearity, with interaction energy \u00e2\u2020\u00e2({circumflex over (b)}\u2020+{circumflex over (b)}) between the two degrees of freedom \u00e2 and {circumflex over (b)}, can arise either from the intrinsic material properties such as those commonly found in nonlinear optical materials, or alternatively from the coupling between optical radiation and mechanical motion via radiation pressure. In the optomechanics case, {circumflex over (b)} is the annihilation operator for phonons. Recent work has also investigated using magnons coupling to microwave resonators that can be read out through magneto-optical coupling to give rise to an analogous interaction but with {circumflex over (b)} representing the operator that annihilates a magnon. In one approach involving mechanical resonators, first proposed and demonstrated by us, two back-to-back second-order nonlinear processes are required to convert the electromagnetic radiation at one frequency to mechanics and then back into electromagnetic radiation at a different frequency. In these approaches, the weak second-order nonlinearity is from the optomechanical interaction where the intensity of an electromagnetic field couples to the position of the mechanical system giving rise to a nonlinearity of the form \u00e2\u2020\u00e2{circumflex over (x)} in the interaction Hamiltonian. These nonlinearities are usually significantly larger than that found in typical optical nonlinear materials, which is why much of the effort has focused in recent years on using mechanics to do the required conversion.",
                                "However, using mechanical systems as an intermediary comes at a cost: in the required triply-resonant systems (conversion from optics to mechanics, and then mechanics to microwave), the mechanical resonator needs to be roughly acoustic-wavelength-scale to have sufficient coupling for the conversion process to work. Large (>100 microns) silicon nitride membranes with MHz frequencies have been used though such approaches are significantly limited in bandwidth by the frequency of the mechanical resonator, and suffer from thermal noise due to conversion to a lower frequency mechanical subsystem. On the other hand, in approaches utilizing GHz mechanical resonators with sub-cubic-micron mode volumes, where larger bandwidths are available, optical absorption in the suspended nanofabricated structure causes an unmanageable amount of heating that cannot be easily dissipated and has limited such experiments to date.",
                                "We begin by re-evaluating the core assumption that nonlinear optical materials are incapable of providing sufficient nonlinearity for the conversion process. As we will show below, by engineering both the optical resonator, and the superconducting microwave circuit, coupling rates comparable to that found in optomechanical systems can be obtained. By using hybrid integration of silicon photonics with Lithium Niobate (LN) and superconducting nanoelectronics, a converter that can approach unity efficiency with a manageable heat load is within reach.",
                                "The most important aspects of our approach are (1) using high-Q optical resonances in heterogeneously integrated silicon/LN to obtain localized long-lived optical resonances with large electro-optical coupling, (2) using nanopatterned superconducting resonators with the eventual integration of large inductors (or kinetic \u201csuperinductors\u201d) to focus the electromagnetic fluctuations of a microwave resonator into the optical micron-scale mode volume. We believe that conversion efficiencies approaching unity are possible in such a doubly-resonant electro-optic system by careful engineering of the material system, the photonic resonator design, and the superconducting microwave circuit. The issues related to heating are greatly simplified in our approach, compared to optomechanical approaches, since optical absorption is no longer occurring in a suspended nanostructure, but on the surface of a bulk LN crystal with many orders of magnitude higher heat capacity and thermal coupling. In addition there is no lower frequency mechanical resonator which needs to be properly isolated both thermally and vibrationally from the environment, greatly simplifying the scalability of the converter.",
                                "In comparison to previous approaches, our method has several distinct advantages. Compared to mechanically-mediated conversion schemes that utilize MHz frequency mechanical resonators in Fabry-Perot cavities, our scheme has the advantage of having a far larger bandwidth (kHz vs. MHz), and ease of deployment and scalability, since it would be fully packaged and can be utilized in a standard dilution refrigerator without optical access. Compared to optomechanically mediated conversion to GHz mechanical modes that are then read out piezoelectrically, our approach has two advantages\u2014it does away with needing to obtain high coupling efficiency between localized mechanics and microwaves on piezo-electric substrates which currently leads to >20 dB loss in experiments, it also works around the major challenges of localized optical heating of the optomechanical system due to laser light, by using photonic structures fully connected to a bulk crystal that can dissipate heat quickly, in contrast to very lightly tethered suspended nanostructures common in optomechanics.",
                                "In comparison to magnon-based approaches, our devices are simpler, and we also believe that larger coupling rates are achievable in our system due to the very small measured magneto-optical coupling rates and opto-magnonic systems. Finally, a recent effort has used LN optical whispering gallery modes in a 3D microwave cavity for electro-optical frequency conversion. This experiment was limited to small conversion rates (compared to microwave loss rates). In our approach, by using chip-scale resonators with far smaller mode volume, we take advantage of the fact that the interaction rate increases as V\u22123/2 as we reduce volume, while the microwave loss rate of our coplanar superconducting resonator should remain limited by the dielectric loss tangent of LN (10\u22124-10\u22125)\u2014the same Q limit for the much larger volume 3D cavity.",
                                "Our devices will have major implications in the fields of quantum communication, computation, and sensing, as well as the development of a \u201cquantum internet\u201d. By enabling superconducting quantum circuits to interface with optical photons, we allow advances in microwave quantum information processors to translate into quantum communication technologies that replace the need for long quantum memories with quantum computational overhead.",
                                "**B2) Technical Approach**",
                                "We provide a chip-scale quantum electro-optic converter using localized silicon photonic resonances that sense through the electro-optic effect the fluctuations of a nearby microwave system. The technical requirements and figures of merit for this converter overlap but are distinguishable from those of interest in classical electro-optical modulators technologies. There are four basic metrics: coherence, bandwidth, heat load, and scalability.",
                                "Coherence:",
                                "The physical mechanism that mediates conversion must operate coherently. The Pockels effect in electro-optic materials is believed to be such a mechanism. On the other hand, mechanisms that operate by inducing large absorption or involve diffusive transport of free carriers are likely not capable of maintaining coherence, though this point merits further investigation.",
                                "The requirements for bandwidth, small heat load, and scalability also differ significantly from the metrics important in high speed photonic systems.",
                                "Though our bandwidth requirements are less stringent than comparable classical technologies, they are still important for demonstrating a deployable device. Microwave quantum circuits generate signals with bandwidths on the order of MHz at center frequencies in the 5-15 GHz range. Even though a resonant optical device can be bandwidth-limiting element for existing classical modulator technologies, an optical resonance with a GHz linewidth would not limit in any way the bandwidth for the quantum systems we are developing\u2014our approach uses optical resonances prominently. In fact for coherent translation, an optical resonance with linewidth smaller than the frequency of the microwave system is required to filter out the quantum noise due to spontaneous scattering (see section B2c). Additionally, the limited bandwidth of the signals we are converting mean we can even utilize microwave resonances to further enhance the interaction. We expect to need a bandwidth of about a MHz for a converter that would be compatible with today's superconducting quantum technologies (without incurring the extra overhead of bandwidth-conversion systems).",
                                "Scalability is achieved by using fiber-coupled microfabricated devices that can operate inside the refrigerator environment without need for alignment. Thus packaging is important. Future developments on the photonic side leveraging this scalability would allow us to use optical wavelength-division multiplexing to rapidly switch inputs and outputs on the converter chip, reducing the amount of electronics required inside the refrigerator while allowing for in-situ reconfigurable elements useful for modular architectures.",
                                "Finally, heat load is the amount of energy absorbed in the refrigerator due to absorption of optical photons, required for successful conversion of a microwave photon. This is an extremely important consideration for the devices operating at the cold stage of a dilution refrigerator environment where the heat budget is only a few microwatts. In general, our scheme is more robust to local heating than approaches that use suspended or lightly tethered photonic structures. However, total heating is still a problem. One way to mitigate heating is to use a gated scheme where the converter is only operated momentarily while the conversion happens. By gating, it is possible to do conversion at a higher pump laser power. The heat load during conversion effectively sets the quantum bit-rate of the converter: the lower the heat load during conversion, the more quickly the system will recover between consecutive conversion pulses, and the higher the gating duty cycle can be.",
                                "Lithium Niobate (LN) has a large electro-optic coefficient and can be used to convert a microwave signal at \u03c9s to an optical sideband \u03c9L+\u03c9s of a laser at \u03c9L. To reach the quantum regime, we must make our system nearly six orders of magnitude more sensitive over today's state-of-the-art commercial devices. We boost the interaction rates by using a doubly resonant modulator where the interaction is enhanced by integrating an optical and a microwave resonator on the same chip. We pattern photonic cavities that store light in a highly localized volume of the material. Additionally, we provide superconducting microwave resonators on the same chip to co-localize the microwave electric field within a small interaction volume V. Since the driven interaction rate (see section B2c) scales as V3, and we can reduce the volume by at least two orders of magnitude over usual LN modulator configurations, increasing the desired nonlinear scattering rates and enabling quantum efficient optical rectification and modulation can be achieved.",
                                "To realize the quantum electro-optic converters, we provide a new nanophotonic platform to enable the desired integration between nonlinear photonics and superconducting quantum circuits. We describe the physical implementation of the system, focusing on the photonics in section B2a, and on the microwave part in section B2b. We then describe the theory of operation in section B2c. Finally we will discuss some of the challenges involved in obtaining high efficiencies in section B2d.",
                                "**B2a) Optics: Development of Si/LN Photonics and Preliminary Results**",
                                "We provide photonic crystals as high-Q, low mode volume, electro-optically active photonic resonators on LN. Lithium Niobate remains notoriously difficult to use in nanophotonics due to its resilience to known etching techniques and despite decades of effort motivated by optics and the surface acoustic wave device industry. We sidestep the difficulties in reproducibly etching LN by combining it with thin film silicon which is widely available in the form of silicon-on-insulator (SOI) wafers. The index contrast between silicon (nsi=3.48) and LN (nLN=2.14(e)-2.21(o)) allows a thin layer of silicon on the order of 200 nm to confine light, with some field overlap into the LN. Silicon is much easier to process using established patterning and etching techniques, and by following a hybrid integration method, we create nonlinear silicon photonic elements that localize the optical field inside the lithium niobate.",
                                "Our basic approach to fabrication is outlined in FIGS. 5A-E. The starting point of FIG. 5A is a silicon on insulator wafer having a silicon substrate 502, an oxide layer 504 and a silicon layer 506. First, the silicon top layer is patterned using either e-beam lithography and dry etching to provide the structure of FIG. 5B. Here 508 is the optical waveguide, and the photonic crystal structure is schematically shown with dotted lines 510. The SOI and the LN chips are then bonded together using a room-temperature direct bonding process to provide the structure of FIG. 5C. Here 512 is the LN chip. A key limitation in the bonding process is the large thermal expansion coefficient mismatch between Si and LN (2.6\u00d710\u22126 K\u22121 for Si compared to 15.7\u00d710\u22126 K1 for LN along the x and y axes), which limits the temperature at which the bonding process can occur. The need for a high temperature step is averted by using an O2 or Ar plasma treatment to activate the surface. This treatment introduces damage to the surface and creates dangling bonds, resulting in hydrophilic surfaces with a high surface energy. After surface activation a strong bond can be achieved by applying only a minimal amount of pressure. The bulk Si 502 can be removed using a combination of mechanical lapping and either a wet chemical etch or a dry plasma etch. The exposed SiO2 can then be removed using a simple HF dip, resulting in the structure of FIG. 5D. Deposition of planar capacitor plates 514 provides the structure of FIG. 5E. It should be stressed that a key advantage of this platform is that it avoids the need to etch the LN. FIG. 6A is an image of a 1D photonic crystal, fabricated in SOI using e-beam lithography and silicon etching, after being bonded to LN and having the capacitor plates deposited.",
                                "Simulations of loss-limited optical quality factors have shown that 106 is achievable in such a platform. In our initial measurements, we have observed quality factors greater than 105 on 145 nm silicon films deposited on X-cut lithium niobate (see FIGS. 6B and 6C). Here 602 is the band gap region, 604 is the coupler transmission window, and 606 is the fundamental mode of the planar photonic crystal optical resonator. FIG. 6C shows the resonance of fundamental mode 606 at high wavelength resolution, showing a Q of about 120,000. We believe that with proper optimization, larger quality factors (>106) can be obtained.",
                                "Finally, we have cooled down a bonded Si/LN chip to 4 K and back, and the structures have remained intact. This suggests that the differing thermal expansion coefficients of silicon and lithium niobate, though problematic during the bonding process, do not cause issues after back-side removal when only a thin film of silicon is present.",
