Repository: boschresearch/Pap2Pat

# Pap2Pat Dataset

### File Schema

Every directory in `data` corresponds to one patent-paper pair and contains the full texts of both patent and paper, as well as the patent outlines. We include all information in JSON for programmatic parsing and Markdown for manual inspection.

```yaml
data/:
    paper_id-patent_id/:
        # Nested JSON format
        patent.json: JSON file containing patent metadata and full-text, as well as all outlines
        paper.json: JSON file containing paper metadata and full-text
        # Markdown format
        patent.md: patent full-text formatted in markdown
        paper.md: paper full-text formatted in markdown

File: Pap2Pat/data/W3121482434-US20220074916/patent.json (part 1 of 2)
{
    "id": "US20220074916",
    "authors": [
        "Michael M. Khonsari",
        "Lijesh Koottaparambil"
    ],
    "title": "GREASE EVALUATION",
    "date": "2021-09-03 00:00:00",
    "abstract": "Methods of evaluating viscous compositions are disclosed. The methods may be used to evaluate degradation levels of lubricants including grease. The methods may include preparing a surface for testing by leveling and flattening a viscous composition, placing a drop of a liquid on the flattened leveled surface, evaluating the observed contact angle between the drop and the surface, and then comparing the observed contact angle to a reference contact angle.",
    "sections": [
        {
            "title": "DESCRIPTION",
            "paragraphs": [
                "Grease evaluation techniques described herein may be used in characterizing the condition of various greases. Certain grease evaluation techniques disclosed herein may indicate water contamination of grease. Certain grease evaluation techniques disclosed herein may indicate other forms of grease degradation."
            ],
            "subsections": [
                {
                    "title": "DETAILED DESCRIPTION",
                    "paragraphs": [],
                    "subsections": [
                        {
                            "title": "Example Set 1",
                            "paragraphs": [
                                "Many grease-lubricated machineries components operate in wet environments, making them susceptible to water contamination. The presence of a mere 1% water contamination in certain grease may reduce the life of a bearing by 90%. Methods described herein may evaluate the capability of grease to repel water along with other potential indicators relating to the performance of grease. Methods described herein utilize the contact angle of a water droplet on a grease surface to quantify grease water resistance. The measured contact angle may be correlated to the hydrophobic nature grease and the extent of an individual sample's hydrophobic nature. A variety of commercially available greases were tested. The efficacy of contact angle results was established by measuring the change in the yield stress values obtained using a rheometer. Contact angle testing as described herein may be used to distinguish various greases as having differing strengths of water repellent properties.",
                                "Grease is a highly complex lubricant composed of thickeners, additives, and base oils. Compared to lubricating oil, grease provides good sealing properties, requires less maintenance, and can even operate in a solid-contaminated environment. However, as a water absorbing and non-Newtonian semi-solid the behavior of grease in contact with water is dynamic and presents measurement challenges.",
                                "The working life of grease may be profoundly affected by contaminants, such as water, which tends to modify their chemical structure and degrade their rheological properties, which, in turn, negatively affects the performance of the machinery components. Some greases become firmer with water, leading to a reduced ability to replenish the contacts, and resulting in excessive power consumption.",
                                "Water contamination may trigger several structural and chemical mechanisms leading to premature failure of grease. Appropriate grease selection can prolong the safe working operation of vital components/machinery.",
                                "Some calcium/lithium-based soaps thicken in response to water contamination, while others tend to become thin. This trend makes it difficult for the practitioner to select the best water repellant candidate between two greases having the same magnitude of change where one thickens while other thins. The rheological approach fails to assess the water-repellant properties in a single platform. Further, the quantity of sample required for rheological testing makes this approach difficult to use in the assessment of used grease samples collected from process operations.",
                                "The water-repelling nature of grease may be measured by evaluating the contact angle of a water droplet on a grease surface. A grease having good water-repellent properties will have poor wettability, appear hydrophobic in nature, and exhibit a large contact angle. By the same token, a grease attracted to water tends to have good wettability properties, appear hydrophilic in nature, and exhibits a smaller contact angle. Methods described herein provide a quick tool for researchers and manufacturers of semi-solid substances such as peanut butter looking to optimize hydrophobic or hydrophilic characteristics while screening different combinations of additive chemistries and thickeners.",
                                "Methods described herein evaluate the response of grease to water. The water resistance property of grease is measured, and that measurement enables a practitioner to formulate the water resistance property of a grease during its development stage to achieve the desired properties.",
                                "To validate the hypothesis, as a first step, the performance of the grease in the presence of water was determined by measuring the different rheological properties such as yield stress using a rheometer. In this approach, the change in rheological properties between the pristine and water contaminated greases is determined to estimate the performance of the grease in the presence of water. The samples were contaminated with water by the static absorption method, i.e., grease is immersed in water for a definite duration, and the samples are tested after draining the water. Lastly, the contact angle values of the water droplets were measured on the pristine grease surface using a drop shape analyzer. Obtained values of rheological properties and contact angle values are then compared to establish the efficacy of the proposed approach.",
                                "Experiments were performed on seven different types of commercially available NLGI grade 2 greases. The details of the greases used are provided in Table 1.",
                                "Mixing grease with water through mechanical shearing action leads to degradation of grease. Grease samples were contaminated in a static-type condition using the following procedure. First, 5 g of a grease sample is immersed in 50 g of water at room temperature (25\u00b0 C.) for 24 hrs. After 24 hours, water was drained out, and the samples were tested in a rheometer as described below.",
                                "The rheological properties of the grease were studied using the Anton Paar MCR 301 rheometer depicted in FIG. 1.",
                                "This rheometer was equipped with a rotating plate with a diameter of \u02dc25 mm connected to the driving motor using a coupling. The air supply to the motor was provided using an air compressor. Referring to FIG. 1 of the drawings, the rheometer set up on table 140 includes an air compressor 100 which supplies driving motor 130 through air hose 103 and air filter 133. Motor shaft 109 is connected to Plate 113 by coupling 110. Plate 113 works grease 118 against stationary surface 123. The instrument includes a controller with a gap motor 133 and digital display 138. The specifications of the rheometer were as follows: torque 0.1 mN\u00b7m-200 mN\u00b7m with a resolution of 0.001 \u03bcN\u00b7m and accuracy of 0.2 \u03bcN\u00b7m, applied load of range 0.005 N to 50 N with a resolution of 0.002 N, accuracy\u00b10.03 N, the rotational speed of the rheometer was 10\u22126 rpm-3000 rpm. The temperature of the rheometer can be controlled between in the range of \u221240\u00b0 C. up to 200\u00b0 C. with an error of \u00b10.1\u00b0 C. There are several rheological properties, e.g., yield stress, through which the grease performance can be evaluated.",
                                "The yield stress of grease is defined as the point on the stress versus strain curve where the linear behavior of the grease deviates from the experimental data by a prescribed amount or it is taken at the stress level at which the Maxwell model is no longer linear. FIG. 2 depicts the stress-strain plot indicating the yield point.",
                                "The stress-strain plot is obtained by oscillating the plate of the rheometer at a fixed frequency of 1 Hz while maintaining the grease sample thickness of 1 mm and sweeping the amplitude of the shear rate from 0.01 to 1 s\u22121. To determine the point at which a deviation occurs in the stress-strain plot, the procedure proposed by Cyriac et al. is adopted. See: F. Cyriac, Lugt P. M., Bosman R. On a new method to determine the yield stress in lubricating grease. Tribology Transactions, 58(6) 1021-1030, 2015.",
                                "According to this procedure, the yield stress is the point where the coefficient of determination (R2) between the third-order polynomial fit of the experimental values and linear fit, is greater than 99.5%.",
                                "\\(\\begin{matrix}\n{{\\tau_{diff}\\%} = {\\frac{\\left( {\\tau_{pr} - \\tau_{con}} \\right)}{\\tau_{pr}} \\times 100}} & (1)\n\\end{matrix}\\)",
                                "where \u03c4pr and \u03c4con are the yield stresses obtained for the pristine and water contaminated greases, respectively.",
                                "To measure the contact angle of a water droplet on the grease surface, a drop shape analyzer shown in FIG. 3 was employed. In FIG. 3, monochromatic light source 200 shines over adjustable sample platform 203 and camera 210 captures the resulting light through lens 208. Samples are positioned atop adjustable sample platform 203. In this setup, grease samples to be tested are placed on the adjustable sample stage and the height of the stage is set to the level of the lens using an adjustable screw. A water droplet is placed on the grease surface using a 10 \u03bcl syringe, and the focus and zoom of the droplet are adjusted using the adjustable lens (Thorlabs AC254-075-A-ML Lens). The image of the droplet is captured using the camera (IDS UI-5480CP-M-GL GigE camera) attached to it. The monochromatic blue light provides a clear black image of the droplet. From the captured image, the contact angle \u03b8 is calculated by the built-in software.",
                                "Software from the drop shape analyzer failed to automatically determine the base line for the grease which required a manual fixing of the base line and the point of contact for the grease. The use of the mold used to establish the grease surface likely led to the challenges with the use of the equipment. A more automated sequence and a removable and/or retractable mold may allow for consistent automated identification of the base line and the point of contact for the grease.",
                                "To achieve repetitive results, it is helpful to have an unvarying thickness of the grease and uniform surface during every test. For this purpose, a special mold made of polymer, consisting of several rhombus-shaped slots, is employed, and a systematic procedure is followed in all measurements. FIG. 4A depicts adjustable sample platform 203 supporting grease mold 230 on which grease surface is 236 have been established in perspective view. FIG. 4B is a top view of grease mold 230 depicting dimensional characteristics for slot width 270, which may be 10 mm; slot height 273, which may be 15 mm; and mold width 276, which may be 50 mm. FIG. 4C is a cross-section of FIG. 4B depicting slot 241; slot depth 248; which may be 5 mm, grease mold 230; and adjustable sample platform 203. FIG. 4D is a partial cross section of FIG. 4B depicting grease surface 236, mold top surface 240, slot 241, mold slot bottom surface 243, water droplet 246, contact angle droplet tangent lines 250 and contact angle 256 which may be represented by the symbol theta.",
                                "The schematic representation of the mold in perspective view with grease in the slots and water droplet on the grease surface is shown in FIGS. 4A and 4D. The dimensions of the rhombus slots are as follows: length\u201415 mm, breadth\u201410 mm and thickness\u20140.5 mm as depicted in FIGS. 4B and 4C and described above. From the dimensions of the polymer mold, it can be inferred that this mold requires a small quantity of grease for testing. This allows the practitioner to perform several tests on a degraded grease sample extracted, for example, from a bearing in the field. Further, the multiple slots in the mold reduce the sample preparation as well as testing time, providing a constant grease height for all tests. The constant height of the samples allows easy identification of the base of the water droplet and for easy detection of the droplet edges for accurate measurement of contact angle. In an alternate embodiment, the grease could be placed on a glass slide with equivalent guides designed to control the uniformity of the thickness of the grease and make the top surface of the grease parallel to the top surface of the slide.",
                                "To achieve a grease surface of the same height of the mold surface as well as for attaining a uniform surface finish of the grease samples, three steps may be followed. First the grease sample may be collected from the grease cup or other sampling vessel using a spatula and applied on top of the slots of the mold. Second, using a glass slide, the excess grease may be wiped off in a first direction which may be in alignment with the longest dimension of an individual slot 241. Third, the wiping with the glass slide may be done again along mold top surface 240 in a direction perpendicular to previous wipe. The slot containing the grease to be tested is kept in front of the camera and a 5 \u03bcl water drop is placed on the grease surface. The droplet is captured using the camera and analyzed using the software.",
                                "The yield stress values for the pristine and water-contaminated LiC-m, LiC\u2014P, CaS, PU, Si, AlC, and WLi greases were determined from the shear stress-strain values. The plots of shear stress and strain for LiC-m, CaS, PU, and WLi greases are shown in FIG. 6. To avoid redundancy, the values for other types of greases are not plotted. FIG. 6 reveals that the values of shear stress for pristine LiC-m and CaS greases are lower than water contaminated greases while suggesting an opposite trend for PU and WLi greases.",
                                "From the plotted shear stress vs. strain values, and using the linear fit function in Matlab, a numerical computing environment, the yield stress values were determined for R2>99.5%. Experimentally determined shear stress-strain values and their linear fits for both the pristine and water contaminated CaS grease are shown in FIG. 5. The percentage change in the yield stress values determined using Eq. (1) for all the greases are provided in FIG. 7. From this figure it can be observed that the variation in the yield stress values for all the greases follow the same trend. For LiC-m and CaS greases, the change in yield stress values is negative, indicating that these greases thickened with water contamination. For other types of greases, the yield stress values decreased, or, in other words, the consistency reduced with water contamination.",
                                "Grease is a semi-solid substance with a complex structure. When a water droplet is placed on a grease surface, it tends to spread and/or gets absorbed by the grease. Therefore, the size of the droplet and the contact angle values change with time. To address these issues, a video of the droplet was recorded at 3 frames/s and the images at different intervals are analyzed for the contact angle. The contact angle values for the droplet are determined using the length/breadth approach, provided in the instrument's software. A drop shape analyzer model no. DSA25E from KR\u00dcSS GmbH Wissenschaftliche Laborger\u00e4te was used in the experiment. In this approach, partially depicted in FIG. 8, the length and breadth of a rectangle 280 positioned atop grease surface 236 are manually adjusted to the edges and peak point of the water droplet 246 for the calculation of contact angle 256. Further, this establishes the baseline for calculating the contact angle. To gain more confidence on the obtained results, the contact angle values are determined for two droplets on opposite edges of slot 241. This technique further reduces the grease requirements of the test. For each type of grease, a minimum of nine sets of readings were taken.",
                                "Three sets of measurements from nine series of experiments on a pristine LiC-m grease are shown in FIG. 9. This figure also provides the captured water droplet images at 5, 30, 60, 150 and 300 s. Referring to this figure it can be observed that the contact angle varies with time, and that the values decrease non-linearly for the first 150 s, after which the rate of change becomes small and linear. It is interesting to note that the variation in the contact angle values among the samples are somewhat scattered during the first 45 s of the process but become invariant and \u201cstabilize\u201d thereafter.",
                                "Similarly, the contact angle values and captured droplet images for PU, CaS, and WLi greases are shown in FIG. 10A-10C. The progression of contact angles is similar in all cases, exhibiting a nonlinear transient behavior that stabilizes after 150 seconds. Certain methods for establishing the contact angle may including a measurement delay in which the contact angle becomes more stable. The measurement delay may be at least 10 s or at least 30 s.",
                                "Now, referring to the values of contact angle plotted in FIGS. 9 and 10, the following general observations can be made. (i) contact angle values reduce with time, (ii) the variation in the contact angle values among different samples tend to be somewhat scattered until 60 s but become invariant thereafter (iii) the values decreased non-linearly until 150 s and, subsequently, the values stabilize and drop linearly at a relatively small rate of change. Evaluation of contact after 60 s can be considered to provide adequate information for practical purposes. The average values of contact angle for all the nine samples of the greases at 60 s are determined and plotted in FIG. 11.",
                                "The level of degradation of the grease with water contamination is determined from the percentage change in the yield stress properties \u03c4diff% between the pristine and the water contaminated grease. The value of \u03c4diff% is determined using Eq. (1).",
                                "The change in the yield stress values with water contamination are provided in FIG. 7. Yield stress may either increase or decrease due to water contamination. Note that the change in the yield stress values for LiC-m, LiC\u2014P, CaS and AlC greases are negative, while for PU, Si and WLi they are positive. The drastic positive and negative values in the rheological properties make the interpretation of grease resistance to water difficult for the practitioners. Specifically, among the PU, Si and WLi greases, it is clear that Si grease will exhibit better water-resistant characteristics, while the WLi grease will not have the same water-resistant characteristics in the presence of water. However, it is not clear whether the test performance of the Si grease is better than LiC-m, LiC\u2014P, CaS, and AlC greases. Therefore, an alternative approach to assess the grease's performance in water contamination is necessary.",
                                "Only a minute quantity of grease is needed for optical testing. For the circular cross-section plate of 25 mm diameter and for 1 mm grease thickness, the volume of grease used in the rheometer is \u02dc490 mm3. On the other hand, the volume of grease used in the rhombus slot is determined to be 75 mm3, using roughly on sixth of the grease vs. the rheometer.",
                                "The average values of contact angle for all the considered samples of the greases at 60 s is plotted in FIG. 11. This figure suggests that the contact angle values for LiC\u2014P and Si greases are greater than 90\u00b0, and for CaS grease it is approximately equal to 90\u00b0. This indicates that the water droplet remains on the grease surface as free water for a relatively longtime. In the case of LiC-m grease the value of \u03b8<90\u00b0, and for PU, AlC and WLi greases \u03b8<<90\u00b0, indicating the grease either spreads or gets absorbed faster into the grease. The contact angle results indicate the order of water repellant properties are:",
                                "LiC\u2014P>Si>CaS>LiC-m>AlC>PU>WLi",
                                "Now, for better comparison, the values of the percentage difference of yield point and contact angle values obtained are provided in Table 2. In this table, the first three greases illustrated positive change, while the last four values showed a negative change in the yield points. Further, it can be observed that both approaches predicted the same order of water-repelling properties for the greases having a positive change of yield point, i.e., Si>PU>WLi. However, in the case of a negative change of yield point, the order predicted for LiC-m and CaS greases are opposite. Therefore, it can be concluded that the order predicted by the contact angle approach is correct compared to the rheological approach.",
                                "To establish the precision of the proposed approach, the standard deviation in the values of percentage difference of yield point and contact angle values are determined for different greases and presented in FIG. 12. From this figure it can be observed that the values of standard deviation determined using both approaches are almost the same except for CaS and PU greases. In case of CaS and PU greases, the values of standard deviation determined for rheological method is higher than the contact angle approach. Therefore, it can be concluded that the proposed contact angle approach provides equivalent or better precision than rheological approach.",
                                "From the above discussion it can be concluded that the contact angle approach can quantitatively determine the water resistance properties of the grease.",
                                "An attempt is made to characterize the water repulsion properties of seven commercially available greases (LiC-m, LiC\u2014P, CaS, PU, Si, AlC and WLi) by measuring their rheological properties such as yield stress and comparing these data with a new method that measures the contact angle of a water droplet on the greases' surface. For determining the water-resistance properties using the rheological approach, shear stress-strain plot values are obtained for pristine and water contaminated greases. Obtained results indicate that for LiC-m, LiC\u2014P, CaS and AlC greases, the consistency of the grease increased with the inclusion of water, while for the other three greases: Pu, Si, and WLi the consistency was reduced. Therefore, it was concluded that the yield point analysis approach is a relative approach and not capable of providing clear differentiation in water repulsion performance in a single test. In contrast, it was established that the contact angle approach, which requires six-fold less volume of grease compared to the rheological approach, will allow the practitioner to test multiple numbers of times. Further, the proposed approach can provide a comparative order of water-repelling properties of all the greases in a single platform. The values of contact angle \u03b8 observed for different greases are: LiC\u2014P, and Si>90\u00b0, CaS \u03b8\u02dc90\u00b0, LiC-m<90\u00b0, and PU, AlC and WLi \u03b8<<90\u00b0. For this limited study, the greases with \u03b8\u226590\u00b0 can retain water on the grease surface as free water for a relatively long time while for \u03b8<<90\u00b0, the water either spreads or gets absorbed faster into the grease. The order of the grease having water repellant properties are: LiC\u2014P>Si>CaS>LiC-m>AlC>PU>WLi. The order of water-repelling properties predicted using the contact angle approach is more accurate than the rheological approach and, additionally, the standard deviation values predicted using the proposed contact angle approach either provided equivalent or better precision than the rheological approach."
                            ],
                            "subsections": [],
                            "outline_long": [
                                "introduce grease-lubricated machinery components",
                                "describe water contamination effects on grease",
                                "motivate contact angle measurement",
                                "describe grease composition",
                                "explain water contamination effects on grease behavior",
                                "describe rheological approach limitations",
                                "introduce contact angle measurement method",
                                "describe experimental setup for rheological testing",
                                "describe rheometer specifications",
                                "define yield stress",
                                "describe yield stress measurement procedure",
                                "introduce equation for yield stress calculation",
                                "describe contact angle measurement setup",
                                "describe drop shape analyzer specifications",
                                "describe mold design for grease surface preparation",
                                "describe grease surface preparation procedure",
                                "describe contact angle measurement procedure",
                                "describe yield stress results for various greases",
                                "describe contact angle results for various greases",
                                "analyze yield stress results",
                                "analyze contact angle results",
                                "compare yield stress and contact angle results",
                                "describe limitations of rheological approach",
                                "describe advantages of contact angle approach",
                                "compare grease requirements for rheological and contact angle approaches",
                                "describe contact angle measurement technique",
                                "describe contact angle results for LiC-m grease",
                                "describe contact angle results for PU, CaS, and WLi greases",
                                "analyze contact angle results",
                                "describe measurement delay for contact angle stabilization",
                                "describe average contact angle values for various greases",
                                "compare yield stress and contact angle results",
                                "describe order of water-repelling properties for various greases",
                                "describe limitations of rheological approach",
                                "describe advantages of contact angle approach",
                                "compare precision of rheological and contact angle approaches",
                                "describe standard deviation results for various greases",
                                "analyze standard deviation results",
                                "conclude contact angle approach effectiveness",
                                "summarize rheological approach limitations",
                                "summarize contact angle approach advantages",
                                "describe water repulsion properties of various greases",
                                "conclude contact angle approach superiority"
                            ],
                            "num_characters": 21924,
                            "outline_medium": [
                                "introduce grease-lubricated machinery components",
                                "describe water contamination effects on grease",
                                "motivate contact angle measurement for water resistance",
                                "describe grease composition and properties",
                                "explain water contamination effects on grease behavior",
                                "introduce rheological approach for grease evaluation",
                                "describe experimental procedure for water contamination",
                                "introduce rheometer setup and specifications",
                                "explain yield stress measurement and calculation",
                                "describe contact angle measurement setup and procedure",
                                "introduce mold design for uniform grease surface",
                                "explain steps for achieving uniform grease surface",
                                "describe yield stress results for various greases",
                                "analyze yield stress trends for different greases",
                                "describe contact angle measurement technique",
                                "analyze contact angle results for various greases",
                                "compare yield stress and contact angle results",
                                "discuss limitations of rheological approach",
                                "establish contact angle approach as alternative",
                                "compare precision of rheological and contact angle approaches",
                                "conclude contact angle approach for water resistance evaluation"
                            ],
                            "outline_short": [
                                "introduce grease-lubricated machinery components",
                                "describe water contamination effects on grease",
                                "motivate contact angle measurement for water resistance",
                                "describe experimental setup for rheological testing",
                                "explain yield stress calculation and significance",
                                "describe contact angle measurement using drop shape analyzer",
                                "detail mold design for uniform grease surface",
                                "present results of yield stress and contact angle measurements",
                                "compare and contrast rheological and contact angle approaches",
                                "conclude on the effectiveness of contact angle approach"
                            ]
                        },
                        {
                            "title": "Example Set 2",
                            "paragraphs": [
                                "Measurements were taken to determine the water repelling nature of grease by measuring the contact angle of a water droplet on a grease surface. Grease having good water-repellent properties may have poor wettability, appear hydrophobic in nature, and exhibit a large contact angle. By the same token, a grease attracted to water shall have good wettability properties, appear hydrophilic in nature, and exhibit a smaller contact angle. Therefore, when a grease is contaminated with water, grease becomes more hydrophilic and consequently the contact angle reduces. Five different greases are considered and contaminated with water. Grease is contaminated with 60% of water by shearing mechanically in a modified grease worker for 10000 strokes. During the mixing of grease with water, grease degrades due to shearing and water contamination. The experiment was performed with and without water and the change in properties was determined to identify the performance of grease in the presence of water.",
                                "As a first step, the performance of the water contaminated grease is determined by measuring the rheological properties (yield stress and penetration) using a rheometer. The performance is determined by measuring the difference in the rheological properties of greases sheared for 10000 strokes in the absence and presence of water. Similarly, the contact angle values of the water droplets are measured on both grease surface sheared under both conditions, using a drop shape analyzer. The results obtained for rheological properties and contact angle values are compared to establish the efficacy of the proposed approach.",
                                "Five types of grease samples from the commercially purchased grease cartridges were tested. These greases are commercially advertised as having good washout/marine grade greases. The details of greases used are provided in Table 3. For some types of grease, the base oil was observed to be settling with time therefore, grease from the cartridge is transferred into a bigger container and mixed well before considering for testing.",
                                "The mixing of water in grease is carried out in the modified grease worker rig. This rig contains a 2 hp gear reduction motor, grease cup, plungers, connecting rod, cam on drive unit and a load cell. The cam on drive unit converts the rotary motion of the motor to linear-reciprocating motion. The cup is made of plexiglass with the internal diameter of 40 mm and depth of 50 mm. The plunger is a metal disk of 38 mm diameter, 5 mm thick and contains eight 8 mm radial holes. The number of strokes is counted using an electric counter. The shearing action is induced in grease by reciprocating the plunger inside the cup and forcing grease to pass through the holes in the plunger.",
                                "Grease samples of 10 g mixed with water in plexiglass cup of grease worker at 1 s\u22121 shear rate at room temperature (25\u00b0 C.). Several experiments are performed for different number of strokes and percentage of water for finding the uniform mixing of grease and water, by visual inspection of color distribution of grease in plexiglass. For most greases, the color of grease became milky color from their original color. The color distribution of two greases: LiC-m and LiC\u2014P after 1000 strokes showed lightening including some inconsistencies in the degree of lightening. In each cases the uniformity in color was observed after 10,000 strokes and further, it was observed that by the end of 10,000 strokes, the maximum percentage of water consumed by all greases was 50% of the original dry grease weight. In other words, adding water amounting to at least 50% of the dry grease weight would fully contaminate the whole grease in the container. Therefore, it was decided to add 60% water to the grease. Measuring of grease samples was performed using a digital scale with an accuracy of 0.1 mg. For each case, three different samples were prepared and tested.",
                                "The yield point and penetration values of grease sheared with and without water was measured using a rheometer, made by Anton Paar, model MCR 301. The rheometer of torque capacity 0.1-200 mN\u00b7m with a resolution of 0.001 \u03bcN\u00b7m and accuracy of 0.2 \u03bcN\u00b7m, load capacity in the range 0.005 to 50 N with a resolution of 0.002 N, accuracy\u00b10.03 N and the rotational speed of 10\u22126 rpm-3000 rpm was employed for testing. The rheometer setup is shown in FIG. 1. The rheometer contains a driving motor connected with a rotating plate of \u02dc25 mm diameter using a coupling. Air compressor of capacity 1.5 hp and 26 gallons, was used to supply the air to the motor. The experimental temperature was controlled using a temperature controller.",
                                "The yield point, considered as an indicator of a grease's consistency, is determined from the stress-strain plot. This plot is obtained by oscillate-sweeping the plate from 0.01 to 1 at a fixed frequency of 1 Hz on a grease sample thickness of 1 mm. From the stress-strain curve, the yield point is obtained using the procedure proposed by Cyriac et al. According to Cyriac et al., the yield point is the point where the coefficient of determination (R2) between the third-order polynomial fit of the experimental values and linear fit, is greater than 99.5%. The level of degradation of the grease with water contamination is determined from the percentage difference in the yield stress properties \u03c4diff % determined for both cases. The value of \u03c4diff % is determined using Eq. (1) where \u03c4pr and \u03c4con are the yield stresses obtained for greases sheared without and with water, respectively.",
                                "In the next approach, greases samples are tested for change in penetration value. In this test, grease sample is squeezed between the plate and stationary surface of the rheometer with a normal force of 6 N for 5 s. The displacement of the plate is recorded for every second. The net penetration of grease is then determined by calculating the difference of the initial (1 mm) and final position of plate. In all the penetration tests, the temperature is maintained as 25\u00b0 C. The percentage of degradation in grease with water contamination through penetration value \u03b4_diff % is calculated from the penetration values obtained for greases shear without \u03b4wo and with \u03b4w water.",
                                "\\(\\begin{matrix}\n{{\\delta_{diff}\\%} = {\\frac{\\left( {\\delta_{wo} - \\delta_{w}} \\right)}{\\delta_{wo}} \\times 100}} & (2)\n\\end{matrix}\\)",
                                "In the present work, a drop shape analyzer shown in FIG. 3 was used to determine the contact angle of the water droplets on grease surface. This setup consists of camera (IDS UI-5480CP-M-GL GigE camera) and adjustable lens (Thorlabs AC254-075-A-ML Lens) to analyze a water droplet on a grease sample. Using an adjustable screw, the height of the sample stage is adjusted, such that the water droplet is in line to the lens height. The angle adjusting screw is used to adjust the angle of the lens. Monochromatic blue light helps in clearly distinguishing image of the droplet from the background. From the captured image, the contact angle \u03b8 may be calculated by the built-in software. The experimental setup associated with FIGS. 3-4D was used to analyze the droplets.",
                                "Due to semi-solid nature and complex structure of grease, the dimensions of the droplets on grease surface varies with time, making it difficult to capture the image instantaneously. To address these issues, videos of the droplet is recorded before the dropping of the droplet for more than 5 min at 3 frames/s. Images of water droplet from the video at different intervals is considered for measuring the contact angles.",
                                "In the present work, the values of contact angle from the water droplets are determined by measuring the length and breadth of a rectangle drawn manually around the edges and peak point of the droplet as described above and depicted in FIG. 8. On each type of grease, minimum of nine sets of readings are taken.",
