Repository: boschresearch/Pap2Pat

# Pap2Pat Dataset

### File Schema

Every directory in `data` corresponds to one patent-paper pair and contains the full texts of both patent and paper, as well as the patent outlines. We include all information in JSON for programmatic parsing and Markdown for manual inspection.

```yaml
data/:
    paper_id-patent_id/:
        # Nested JSON format
        patent.json: JSON file containing patent metadata and full-text, as well as all outlines
        paper.json: JSON file containing paper metadata and full-text
        # Markdown format
        patent.md: patent full-text formatted in markdown
        paper.md: paper full-text formatted in markdown

File: Pap2Pat/data/W3126863201-US20210286601/paper.json
{
    "id": "https://semopenalex.org/work/W3126863201",
    "authors": [
        "Roberto Osellame",
        "Philip Walther",
        "Joseph F. Fitzsimons",
        "Si-Hui Tan",
        "Aditya N. Sharma",
        "Jonas Zeuner",
        "Ioannis Pitsios"
    ],
    "title": "Experimental quantum homomorphic encryption",
    "date": "2021-02-05",
    "abstract": "Quantum computers promise not only to outperform classical machines for certain important tasks, but also to preserve privacy of computation. For example, the blind quantum computing protocol enables secure delegated quantum computation, where a client can protect the privacy of their data and algorithms from a quantum server assigned to run the computation. However, this security comes with the practical limitation that the client and server must communicate after each step of computation. A practical alternative is homomorphic encryption, which does not require any interactions, while providing quantum-enhanced data security for a variety of computations. In this scenario, the server specifies the computation to be performed, and the client provides only the input data, thus enabling secure noninteractive computation. Here, we demonstrate homomorphic-encrypted quantum computing with unitary transformations of individual qubits, as well as multi-qubit quantum walk computations using single-photon states and non-birefringent integrated optics. The client encrypts their input in the photons\u2019 polarization state, while the server performs the computation using the path degree of freedom. Our demonstration using integrated quantum photonics underlines the applicability of homomorphic-encrypted quantum computations, and shows the potential for delegated quantum computing using photons.",
    "sections": [
        {
            "title": "INTRODUCTION",
            "paragraphs": [
                "Secure delegated computing has been a longstanding research goal for both the classical and quantum computation communities. The aim is to provide a client (Alice) access to remote computational resources (Bob), while protecting the privacy of Alice's data and Bob's algorithm. In his seminal 2009 paper, Gentry described the first computationally secure, fully homomorphic encryption scheme for classical computing 1 . Here, \"computational security\" means that the privacy guarantees of the protocol are based on assumptions about an adversary's computational capabilities; \"fully\" means that any computation is possible. Blind quantum computation was also introduced in 2009 (refs. 2,3 ): this protocol addresses a different situation, in which the data and algorithm both belong to Alice, who wants to use Bob's remote computational resources without revealing them. Blind quantum computation has the advantages of being informationtheoretically secure (i.e., it does not rely on assumptions about the adversary's technological capabilities) and allowing multiple rounds of communication between Alice and Bob over the course of the computation. Its efficiency is limited by the need for interaction: Alice and Bob must exchange classical information after each step of the computation. Quantum homomorphic encryption-where, in contrast to the scheme of ref. 1 , a quantum computation is performed on quantum information-removes the requirement of interactive computation, but necessarily sacrifices either security or computational power to achieve this, in accordance with a no-go theorem: fully homomorphic encryption is impossible if both perfect privacy and non-exponential resource overhead are required 4,5 .",
                "The proposal by Rohde et al. 6 shows that relaxing the requirements for (1) universal quantum computation, and (2)   perfect privacy enables novel implementations using photonic quantum processors. Photons feature multiple degrees of freedom for encoding quantum information, enabling homomorphicencrypted quantum walks. Even though quantum walks provide only subsets of universal quantum computation, such computations are of great interest due to their applicability, ranging from machine learning algorithms 7,8 to search algorithms [9][10][11] and Boson sampling [12][13][14][15][16] . With respect to the security, it is also shown that in any practical encryption application perfect privacy is not required, as long as the maximum amount of information potentially available to an attacker is sufficiently small. Note that we are addressing the task of encrypting a quantum computation, so the security should not be compared with existing classical techniques for classical computation."
            ],
            "subsections": []
        },
        {
            "title": "RESULTS",
            "paragraphs": [],
            "subsections": [
                {
                    "title": "Input encoding",
                    "paragraphs": [
                        "In this experiment, we use single-photon qubit input states and an integrated-optics server to experimentally demonstrate the quantum homomorphic protocol described by Rohde et al. 6 . Quantum walk inputs are typically n photons distributed over m spatial modes, with no more than one photon in each mode. The protocol of ref. 6 hides the distribution of these photons by using the photons' polarization to encode Alice's input for the quantum walk: taking advantage of the fact that orthogonally polarized photons do not interfere. Otherwise empty modes are populated with ancilla photons.",
                        "Thus, to implement an m-mode quantum walk of n \"walker\" photons, rather than inputting one photon into each of n modes and leaving the remaining mn empty, we also input mn \"dummy\" photons in the otherwise empty modes, with polarizations orthogonal to the n photons representing the walkers. For example, an input state \u03a8 in j i \u00bc 1; 0; 0; 0 j i for a traditional quantum walk (written in the occupation-number basis) would be encoded in this scheme as \u03a8 in; encoded \u00bc H; V; V; V j i , where H j i\u00f0 V j i\u00de represents horizontal (vertical) polarization. Measuring the output photons in the {H, V} basis then yields the same result as the traditional occupation-number quantum walk. The purpose of this approach is to enable polarization encryption of Alice's input state: without knowing the basis in which Alice's input is encoded, Bob can guess Alice's input state with only limited probability of success. To encrypt the input state \u03a8 in , Alice randomly chooses a key, a polarization state X j i taken from a set of d uniformly distributed points on the Poincar\u00e9 sphere, where d is the number of polarization basis choices available to her. To encrypt her data, Alice rotates the polarizations of her qubits from H j i and V j i to X j i and X ? : Alice sends this encrypted state to Bob, who performs the quantum walk. Bob returns the output photons to Alice, and she measures them in the {X, X \u22a5 } basis, obtaining the result of the quantum walk (Fig. 1).",
                        "If Bob tried to decipher Alice's encrypted state, the amount of information he could extract is bounded by the Holevo quantity 17 . One straightforward attack Bob could employ is to randomly choose a basis, in which to measure all m photons: in fact, this attack is close to optimal, almost saturating the Holevo bound. In the limit of large d and m, the success probability of this attack is p B \u00bc 1= ffiffiffiffiffiffiffi \u03c0m p . For an in-depth description of the protocol see ref. 6 . The protocol also ensures the privacy of Bob's algorithm. Since Alice only knows the input and output states of the computation, the amount of information that she can extract about Bob's algorithm is proportional to that of a \"black-box\" function: the more queries she is allowed to send, the more accurately she can guess the function. It is important to note that both Alice and Bob have an interest in performing a certain computation on a certain input state exactly once, since both of them increasingly compromise the privacy of their respective secrets with increasing number of repetitions of the computation. The no-go theorem 4 asserts that this limitation is unavoidable."
                    ],
                    "subsections": []
                },
                {
                    "title": "Experimental realization",
                    "paragraphs": [
                        "In our experimental demonstration, Alice produces four photons using two spontaneous parametric down-conversion (SPDC) sources (see \"Methods\") and prepares them in a randomly chosen polarization state using a polarizer, half-wave plate (HWP), and quarter-wave plate (QWP) for each photon. Alice can create input states of any polarization with a fidelity of (99.5 \u00b1 0.1)%, the main source of error being imperfect polarization compensation of the single-mode fibers leading to the chip. After preparing the encrypted input state, Alice sends the photons to Bob, who performs the quantum walk.",
                        "In order for the scheme to work, Bob's chip must implement the same unitary for the photons' path degree of freedom regardless Interference between identical photons No interference between orthogonally-polarized photons c)",
                        "Fig. 1 Homomorphic encryption scheme. a Phase shifters and directional couplers can be used to implement any desired unitary transformation for arbitrary dimensions, either for single-or multi-photon states 27,28 . In the case of indistinguishable photons entering the circuit simultaneously, quantum interference leads to nontrivial outputs of a so-called quantum walk computation. b If two orthogonally polarized photons enter the circuit at the same time they are distinguishable and therefore no quantum interference takes place. c In the implemented quantum homomorphic encryption scheme, Alice prepares her input state by encoding the desired photon-number state in the {H, V} polarization basis and then encrypting it by applying a randomly chosen polarization transformation on all photons. Bob performs the quantum computation on the encrypted state and returns the photons to Alice. Alice undoes the previous transformation (R -1 ) and measures the photons in the {H, V} basis, obtaining the outcome of the quantum computation. Since Bob has no information about the polarization basis chosen by Alice, his information about Alice's input state is limited.",
                        "of the input polarizations used-otherwise, the outcome would depend on Alice's choice of key. Although laser-written waveguides support propagation of all polarizations, they typically have slightly different refractive indices for H and V polarizations (\u0394n \u2248 10 -5 ), making it a challenge to implement nontrivial polarizationindependent path unitaries. To achieve this, we used an annealing procedure to fabricate waveguides with birefringences \u0394n < 10 -6 (see \"Methods\").",
                        "After the quantum walk, Bob returns the photons to Alice, who projects them in her previously chosen polarization basis using QWPs, HWPs, polarizing beam splitters (PBSs), and single-photon detectors. To demonstrate the fidelity of the homomorphicencrypted quantum walk, we chose a canonical set of two mutually unbiased polarization bases and performed quantum walks with one, two, and three walkers using two different unitaries, each with m = 4 inputs and outputs. We used {H, V} (parallel and orthogonal, respectively, to the chip surface) and {D,",
                        "We characterized the unitary and compared the output probability distributions with theoretical predictions, finding the mean overlap (Bhattacharyya distance 18 ) between the predictions and results from all quantum walks to be (0.995 \u00b1 0.014)% for the first unitary and (0.986 \u00b1 0.012)% for the second (Fig. 2). Note that the fluctuation in the size of the error bar of the simulated data is due to the nonlinear behavior of the sine function: the same error in estimating the phase of the unitary can lead to different errors in output probabilities. The table of the unitaries can be found in Supplementary Note 1."
                    ],
                    "subsections": []
                },
                {
                    "title": "Security guarantees",
                    "paragraphs": [
                        "The security guarantees for Alice's plaintext input state can be quantified in various ways. The trace distance between the different input states that she can produce with four photons is 0.81 for Hamming distances 1 and 3, and 0.85 for Hamming distance 2 (ref. 19 ). As a result, Bob cannot perfectly distinguish any pair of possible plaintexts. Furthermore, the mutual information between her plaintext string and Bob is bounded by the Holevo quantity to be no >1.96 bits (see \"Supplementary Information\"). To experimentally verify the security of Alice's input, we implemented the attack described above: Bob measures all of Alice's four photons in a randomly chosen basis (here we choose H j i for simplicity). Alice encrypts her plaintext input state (here we use 1; 1; 1; 1 j i H; H; H; H j i ) by choosing between d = 2, 3, 4, 6, 12 different linear polarization bases (keys). The probability of Bob guessing Alice's plaintext input state can then be determined from the fraction of fourfold coincidence detections Bob measures with polarization H; H; H; H j i(see Fig. 3a). In the case of m = 4 and d = 2, Bob has a 50% chance of guessing the correct polarization basis. As the number of bases is increased, Bob's probability of determining the input states asymptotically approaches p = 0.27. The privacy of Alice's input state increases with both the number of modes m and number of keys d: Fig. 3b shows this dependence. It is important to note that current technology already enables almost arbitrarily large d, using high-quality phase retarders, and m on the order of dozens, thanks to rapid developments in integrated optics."
                    ],
                    "subsections": []
                }
            ]
        },
        {
            "title": "DISCUSSION",
            "paragraphs": [
                "We have demonstrated homomorphic-encrypted quantum computations for single-photon transformations and quantum walks with up to three walkers. Our photonic system's specially engineered features allowed us to encrypt Alice's plaintext input state in polarization, while performing computations using the path degree of freedom. The security of Alice's plaintext input is necessarily limited by the number of modes used, i.e., by the number of available photons-however, the continuing advances in photon-source technology will enable similar demonstrations using more modes in the future. As mentioned earlier, in this protocol, a computation can only be attempted once, since each successive attempt would reduce security for both parties; to Fig. 2 Experimental setup. A Ti:Sapphire laser is used to pump two nonlinear \u03b2-barium borate crystals, each probabilistically producing exactly one pair via type-II spontaneous parametric down conversion. These photons are spectrally filtered and sent through polarizers to prepare a pure, separable four-photon state. The four photons are coupled to single-mode fibers and synchronized in the delay stage, using adjustable free-space delays (indicated by the double arrows). Using half-wave plates (HWPs) and quarter-wave plates (QWPs) Alice can prepare arbitrary polarization states before sending the photons to Bob, who will perform the quantum walk. After exiting Bob's chip, the four output modes are collimated by a lens and sent back to Alice. She uses the detection stage (HWP, QWP, polarizing beam splitter (PBS), and single-photon detector for each photon) to projectively measure the photons and recover the outcome of the quantum walk. Fig. 3 Results of the encrypted quantum walk. We use two different unitaries to execute multiple encrypted quantum walk computations. a Unitary transformation of a single-photon state, b quantum walk with two photons, and c quantum walk with three photons. Blue photons represent data photons, whereas yellow photons are ancilla photons used to mask the computation that is performed (see Fig. 1). The output probability distribution for two different unitaries is shown. In each case, the computation was performed in two mutually unbiased polarization bases (see \"Supplementary Information\"). The fidelities (Bhattacharyya distance 18 ) between the simulated (see \"Methods\") and measured probabilities are a 0.99\u00b10.02, b 0.99\u00b10.02, and c 0.99\u00b10.03 and demonstrate the polarization independence of the computation. More data and discussion of error analysis is provided in \"Methods\" and the \"Supplementary Information\"."
            ],
            "subsections": [
                {
                    "title": "a) b)",
                    "paragraphs": [
                        "Measured Simulated make this technique practical, we would require advances in quantum error correction to increase the probability of successful operation in the presence of loss. Further improvements can be made by encrypting in a different photonic degree of freedom with more than two levels. For example, orbital angular momentum enables, in principle, arbitrarily high-dimensional encoding, and transmission of such states in optical fiber has already been demonstrated 20 . Using an a-level degree of freedom for encoding, instead of polarization, the amount of hidden information can be improved from log 2 \u00f0m\u00de scaling to m log 2 \u00f0a=m\u00de \u00fe m \u00f0log \u00f02\u00de\u00de \u00c01 (ref. 21 ). As we have shown here, although perfect security for universal computation (without exponential resource overhead) is forbidden 4,5 , relaxing these conditions can enable interesting applications. Determining the ideal mix of security, performance, and generality of the computation remains an active topic of research."
                    ],
                    "subsections": [
                        {
                            "title": "METHODS Experimental setup",
                            "paragraphs": [
                                "Our experimental setup is shown in Fig. 4. We generate all four photons using degenerate, noncollinear type-II SPDC. Two separate 2-mm thick \u03b2-barium borate (BBO) crystals are pumped by a Ti:Sapphire laser (Coherent Chameleon Ultra II, 789 nm, 150 fs duration, 80 MHz repetition rate, and 3.6 W average power) which has been frequency doubled to 394.5 nm using second harmonic generation in a 5-mm thick lithium triborate crystal. The photons emitted by the crystals pass through 1-mm thick BBO crystals of the same cut angle as the SPDC crystals to compensate for spatial and temporal walk-off before being spectrally filtered by 3-nm bandwidth spectral filters centered at 789 nm, and spatially filtered by single-mode optical fibers (SMFs) of type Nufern 780-HP. All photons pass through polarizers to create pure polarization states and then through a HWP and QWP to enable the creation of arbitrary polarizations states. The QWP and HWP were rotated using highly precise motorized rotation mounts with a precision of 0.02\u00b0. Adjustable free-space delay lines are used to synchronize the photons such that they all arrive at the chip within their coherence time of ~300 fs. The photons are coupled to the chip using a 127-\u00b5m pitch v-groove array of Nufern 780-HP fibers. The (5 \u00d7 5) \u00b5m fiber mode field has a high overlap with the mode field of the waveguides, which are of equivalent size. On the output facet of the chip, the photons are collimated using a lens and sent to the detection stage. Using a QWP, HWP, and a PBS and avalanche photodiodes (APDs), the photons can be detected in any desired polarization basis. The overall transmission (from fiber in-coupling to APDs) was measured to be (50 \u00b1 5)%."
                            ],
                            "subsections": []
                        },
                        {
                            "title": "Waveguide details",
                            "paragraphs": [
                                "The four-mode optical circuit for our quantum walk was fabricated by direct laser writing in Corning Eagle-XG borosilicate glass. The laser source we employed was a Yb:KYW cavity-dumped oscillator at 1030 nm wavelength, emitting pulses of 300 fs duration, and at 1 MHz repetition rate. The laser beam was focused into the bulk of the glass substrate using a 50\u00d7, 0.6 NA microscope objective, and the inscription of the optical waveguides was performed by translating the glass (with respect to the objective's focus), with a computer-controlled three-axis Aerotech FiberGlide 3D series stage, at a tangential velocity of 40 mm/s. The waveguides were inscribed at a depth of 170 \u00b5m, with 270 mW of laser power, using a multiple irradiation approach (five times per waveguide), and then they were annealed. The thermal processing makes the optical circuits polarization insensitive 22 , and leads to more favorable bending losses 23 . Overall, we were able to achieve transmissivities of up to (52.6 \u00b1 3)% for 22 mm long devices, with bending radii of 90 mm. We fabricated several different photonic circuits with the geometry shown in Fig. 4, and tuned the power splitting of the directional couplers by modifying their interaction length. We reconstructed the unitary transformations implemented (see \"Supplementary Information\"), using methods demonstrated in refs. 24,25 and subsequent numerical optimization. The unitaries implemented were chosen randomly by designing a default circuit and adjusting the coupling constant in each of the directional couplers. By carefully designing the optical path lengths and characterizing the coupling constants any desired unitary can be implemented with high precision."
                            ],
                            "subsections": []
                        },
                        {
                            "title": "Holevo information",
                            "paragraphs": [
                                "To analyze the amount of information Bob can gain from a single copy of Alice's state, we calculate the Holevo quantity",
                                "where \u03c1 \u00bc \u00bc H j i, when the jth bit of i is 0, otherwise P ij \u00bc V j i (ref. 6 ). In our experiment m = 4 and 12, yielding \u03c7\u00f04\u00de \u00bc 1:9694 :",
                                "Note that for elliptical polarization encodings the Holevo information is halved, but the scaling in m remains the same (see \"Supplementary Information\")."
                            ],
                            "subsections": [
                                {
                                    "title": "Bob's random attack",
                                    "paragraphs": [
                                        "The simplest attack is realized by measuring all photons in the same basis as described in ref. 6 . The probability of inferring the correct state is then given by",
                                        "with the number of spatial modes m and the number of possible polarization bases d."
                                    ],
                                    "subsections": []
                                }
                            ]
                        },
                        {
                            "title": "Measurement errors",
                            "paragraphs": [
                                "The main drawback of down-conversion sources is that their emission is probabilistic. This is especially problematic for our experiment, where the probability of simultaneously generating exactly one pair in each crystal, as desired, equals the probability of generating exactly two pairs in one of the crystals. In our setup, we circumvented this problem by making the pairs from the two sources distinguishable by polarization. For input states, in which one photon has polarization orthogonal to that of the other three, the input polarization could be set to either H; H j ior V; V j ifor source 1, as needed, and H; V j i for source 2: then Alice's final polarization measurement would distinguish the events of interest from those in which one crystal created all four photons. We can also deal with input states with two H j i photons and two V j i photons by having sources 1 and 2 produce H; H j iand V; V j i, respectively, and rewiring the input channels to the chip as needed. Double-pair emission for input states H; H; H; H j i and V; V; V; V j icannot be dealt with this way, but these states are not of interest for a quantum walk.",
                                "Having suppressed errors from double-pair emission, we must now consider triple-pair emission. The noise contributed by these events is on the order of the sources' per-pulse emission probability, which is 0.14%.",
                                "To quantify the spectral distinguishability of our photons, we measured Hong-Ou-Mandel interference visibility for all four combinations of signal and idler from source 1 with signal and idler from source 2. After subtracting statistically expected higher-order noise, we measured the visibilities to be",
                                "and V = 0.77 \u00b1 0.05 without subtracting higher-order noise. This is the main contributing error, diminishing the overlap with the simulated output distribution in the random walk, and it explains the lowering of the fidelity with increasing photon number. For more discussion of experimental errors in quantum walks, see ref. 26 . We assumed Poissonian error for all single-photon detection rates, so that for N detections, we assume an error of \u03f5 \u00bc ffiffiffi ffi N p . The error in the reconstructed unitary propagates from errors in our intensity measurements, which are in turn used to infer amplitudes and phases. Here, we are able to limit the error on the inferred transmission amplitudes and phases to 1% and 50 mrad, respectively. The discrepancy in error-bar size for the various output possibilities stems from the nature of the unitary: phase errors can lead to large changes in some output probabilities, while having hardly any effect in others."
                            ],
                            "subsections": []
                        }
                    ]
                }
            ]
        },
        {
            "title": "DATA AVAILABILITY",
            "paragraphs": [
                "The authors declare that the data supporting the finding of this study are available within the article and its Supplementary Information. The additional data can be provided upon request."
            ],
            "subsections": []
        },
        {
            "title": "AUTHOR CONTRIBUTIONS",
            "paragraphs": [
                "J.Z and A.N.S. built the setup and carried out data collection, and performed data analysis, I.P. designed and fabricated the chip, S.-H.T. and A.N.S. contributed to the theoretical calculations, J.F.F., R.O., and P.W. supervised the project. All authors contributed to writing the paper."
            ],
            "subsections": []
        },
        {
            "title": "COMPETING INTERESTS",
            "paragraphs": [
                "J.F.F. has financial holdings in Horizon Quantum Computing Pte Ltd."
            ],
            "subsections": [
                {
                    "title": "ADDITIONAL INFORMATION Supplementary information",
                    "paragraphs": [
                        "The online version contains supplementary material available at https://doi.org/10.1038/s41534-020-00340-8.",
                        "Correspondence and requests for materials should be addressed to J.Z.",
                        "Reprints and permission information is available at http://www.nature.com/ reprints Publisher's note Springer Nature remains neutral with regard to jurisdictional claims in published maps and institutional affiliations."
                    ],
                    "subsections": []
                }
            ]
        }
    ]
}

File: Pap2Pat/data/W3128441682-US20230094190/patent.json
{
    "id": "US20230094190",
    "authors": [
        "Daniel E. Autrey",
        "Bhoj Gautam",
        "Shubo Han"
    ],
    "title": "PREPARING TWO-DIMENSIONAL MXENES WITH ANTIFERROMAGNETIC PROPERTIES",
    "date": "2021-09-27 00:00:00",
    "abstract": "A method of synthesizing a MXene material is provided. A starting MAX phase material can be selected, a reaction time and/or reaction temperature can be determined, and subsequently a MXene material can be generated through etching the MAX phase material in an etching solution based on at least one of the determined reaction time and/or reaction temperature. In some instances, the etching solution is an LiF/HCl solution.",
    "sections": [
        {
            "title": "DESCRIPTION",
            "paragraphs": [],
            "subsections": [
                {
                    "title": "STATEMENT REGARDING GOVERNMENT FUNDING",
                    "paragraphs": [
                        "This invention was made with government support under grant no. HRD-1800795 awarded by the National Science Foundation. The government has certain rights in the invention."
                    ],
                    "subsections": [],
                    "outline_long": [
                        "acknowledge government funding"
                    ],
                    "num_characters": 171,
                    "outline_medium": [
                        "acknowledge government funding"
                    ],
                    "outline_short": [
                        "acknowledge government funding"
                    ]
                },
                {
                    "title": "FIELD",
                    "paragraphs": [
                        "The technology described herein generally relates to two-dimensional MXenes, more specifically to tunable MXene-based antiferromagnetic materials and the preparation thereof."
                    ],
                    "subsections": [],
                    "outline_long": [
                        "define MXene technology"
                    ],
                    "num_characters": 174,
                    "outline_medium": [
                        "define MXene technology"
                    ],
                    "outline_short": [
                        "define MXene technology"
                    ]
                },
                {
                    "title": "BACKGROUND",
                    "paragraphs": [
                        "In recent years, there has been increased research interest in magneto-transport and related materials due to the high potential for various applications, for example, for use in spintronic applications. Of particular interest is magnetic ordering in two-dimensional (2D) materials. 2D materials such as graphene, transition metal chalcogenides, and hexagonal boron nitrides, for example, have high electrical conductivities but poor magnetic properties.",
                        "In contrast to these 2D materials, 2D transition metal carbides and nitrides, referred to as MXenes, can be formed to have tunable electrical and magnetic properties. 2D MXenes having tunable electrical and magnetic properties can achieve favorable material characteristics for use in a wide array of applications such as those related to magnetic sensing, spin filtering, spin valves, and data storage.",
                        "Conventional processes dealing with 2D materials, however, have not yielded fabrication methods directed towards tuning the electrical and magnetic properties of 2D transition metal carbides and nitrides. Accordingly, the technology described herein provides advantages in these 2D materials and associated processes, for instance to achieve antiferromagnetic ordering in MXenes, and additionally methods according to the present technology realize tenability of these materials, for instance with respect to magnetization and/or magnetic susceptibility and Neel temperature."
                    ],
                    "subsections": [],
                    "outline_long": [
                        "motivate 2D materials research",
                        "limitations of conventional 2D materials"
                    ],
                    "num_characters": 1436,
                    "outline_medium": [
                        "motivate MXene research"
                    ],
                    "outline_short": [
                        "motivate MXene research"
                    ]
                },
                {
                    "title": "SUMMARY",
                    "paragraphs": [
                        "This summary is provided to introduce a selection of concepts in a simplified form that are further described below in the detailed description. This summary is not intended to identify key features or essential features of the claimed subject matter, nor is it intended to be used in isolation as an aid in determining the scope of the claimed subject matter.",
                        "Embodiments of the technology described herein are directed towards the preparation of MXene-based materials, for example MXene-based antiferromagnetic materials, the tuning of magnetic properties of two-dimensional MXenes, and the application of such materials.",
                        "In one embodiment, a method of synthesizing a MXene material or compound is provided. A starting MAX phase material can be selected, a reaction time and/or reaction temperature can be determined, and subsequently a MXene material can be generated or otherwise synthesized through etching the MAX phase material in an etching solution based on at least one of the determined reaction time and/or reaction temperature. In some instances, the extent of etching may be controlled by adjusting the reaction time and/or the reaction temperature, thereby tuning the antiferromagnetic-paramagnetic (AFM-PM) phase transition temperature of the MXene from about 50K to above room temperature. In some embodiments, the starting MAX phase material can be pre-processed by exposing the material to microwave radiation prior to etching, for instance the MAX phase material can be processed with microwave radiation up to a determined power (e.g. 800 W) for a determined amount of time. In some instances, adjusting the power and the time of preprocessing can influence the extent of etching.",
                        "Additional objects, advantages, and novel features of the invention will be set forth in part in the description which follows, and in part will become apparent to those skilled in the art upon examination of the following, or can be learned by practice of the invention."
                    ],
                    "subsections": [],
                    "outline_long": [
                        "introduce MXene-based materials",
                        "summarize tuning of magnetic properties",
                        "application of MXene materials"
                    ],
                    "num_characters": 1976,
                    "outline_medium": [
                        "summarize MXene embodiments"
                    ],
                    "outline_short": [
                        "summarize MXene embodiments"
                    ]
                },
                {
                    "title": "DETAILED DESCRIPTION",
                    "paragraphs": [
                        "The subject matter of aspects of the present disclosure is described with specificity herein to meet statutory requirements. However, the description itself is not intended to limit the scope of this patent. Rather, the inventors have contemplated that the claimed subject matter might also be embodied in other ways, to include different steps or combinations of steps similar to the ones described in this document, in conjunction with other present or future technologies. Moreover, although the terms \u201cstep\u201d and/or \u201cblock\u201d can be used herein to connote different elements of methods employed, the terms should not be interpreted as implying any particular order among or between various steps disclosed herein unless and except when the order of individual steps is explicitly described.",
                        "Accordingly, embodiments described herein can be understood more readily by reference to the following detailed description, examples, and figures. Elements, apparatus, and methods described herein, however, are not limited to the specific embodiments presented in the detailed description, examples, and figures. It should be recognized that the exemplary embodiments herein are merely illustrative of the principles of the invention. Numerous modifications and adaptations will be readily apparent to those of skill in the art without departing from the spirit and scope of the invention.",
                        "In addition, all ranges disclosed herein are to be understood to encompass any and all subranges subsumed therein. For example, a stated range of \u201c1.0 to 10.0\u201d should be considered to include any and all subranges beginning with a minimum value of 1.0 or more and ending with a maximum value of 10.0 or less, e.g., 1.0 to 5.3, or 4.7 to 10.0, or 3.6 to 7.9.",
                        "All ranges disclosed herein are also to be considered to include the end points of the range, unless expressly stated otherwise. For example, a range of \u201cbetween 5 and 10\u201d or \u201c5 to 10\u201d or \u201c5-10\u201d should generally be considered to include the end points 5 and 10.",
                        "Further, when the phrase \u201cup to\u201d is used in connection with an amount or quantity; it is to be understood that the amount is at least a detectable amount or quantity. For example, a material present in an amount \u201cup to\u201d a specified amount can be present from a detectable amount and up to and including the specified amount.",
                        "Additionally, in any disclosed embodiment, the terms \u201csubstantially,\u201d \u201capproximately,\u201d and \u201cabout\u201d may be substituted with \u201cwithin [a percentage] of\u201d what is specified, where the percentage includes 0.1, 1, 5, and 10 percent.",
                        "Two-dimensional materials based on transition metal carbides have been intensively studied due to their unique properties including metallic conductivity, hydrophilicity and structural diversity and have good potential in many applications including, for example, energy storage, sensing, and optoelectronics. MXenes based on magnetic transition elements show interesting magnetic properties, and further not much is known about the magnetic properties of titanium-based MXenes and control factors in their preparation.",
                        "According to aspects of the present technology, magnetic properties of MXenes, for example Ti3C2Tx MXenes, are controlled during synthesis through control of different chemical etching conditions, such as etching temperature, time, and etching solution. By tuning these parameters, AFM-PM phase transition and the transition temperature of resultant MXenes can depend on the synthesis procedure of these MXenes. Further, the magnetic properties of these MXenes can be tuned by the extent of chemical etching, which can be beneficial for the design of MXenes-based spintronic devices.",
                        "In some instances, 2D nano sheets of Ti3C2 can be obtained by chemically etching the aluminum layer from Ti3AlC2 MAX phase materials with hydrofluoric acid. These materials can be referred to as MXenes due to their similar electronic properties to graphene. MXenes have a general formula of Mn+1Xn, where M represents an early transition metal, X is carbon and/or nitrogen and n=1, 2, 3, or 4. The etching process may occur via a direct hydrofluoric acid treatment (harsh) or an in situ generation of hydrofluoric acid through the protonation of an aqueous fluoride-containing salt in a hydrochloric acid solution (mild), which results in surface terminations (Tx) of fluoride, oxide, hydroxide and chloride on the metal surface. Thus, the MXene general formula may be denoted as Mn+1XnTx.",
                        "The intrinsic properties of MXenes can be determined by the transition metal in the MAX phase material. Therefore, magnetic MXenes according to some embodiments are based on magnetic transition metal elements such as Cr, V, Mn, Mo, Fe, Co and Ni. However, MXenes based on nonmagnetic transition metals are also predicted to be magnetic and their optical, electronic and magnetic properties can be influenced by defects, different surface terminating groups and synthetic procedures. In particular, the magnetic behavior of Ti3C2Tx reduced by Li-ethylenediamine has demonstrated powders to be Pauli paramagnets above 10 K with a temperature dependent Curie term below this. It has also been demonstrated that etching Al from a Ti3AlC2 MAX phase resulted in Ti3C2Tx MXenes with a mixed antiferromagnetic/paramagnetic behavior that depends on surface functionalization. Recent density functional theory calculations for different magnetic configurations of Ti2C show that the AFM had the lowest energy but an applied external electric field could tune the monolayer from the AFM state to a ferrimagnetic one. Earlier calculations also revealed that surface functionalized MXenes were magnetic and differed from their parent MAX phase. It has also been experimentally confirmed that the presence of atomic defects in layers can alter the magnetic properties of MXenes. In addition, MXenes exhibit a diverse magnetic behavior depending on the doping, applied electric field, and chemical composition. Therefore, MXenes are emerged as promising 2D magnetic materials and may be used to fabricate magnetic devices such as spin-valves, spin-filters, magnetic tunnel junctions (MTJ) and magnetic random access memories (MRAM).",
                        "According to aspects of the present technology, magnetic behavior in MXenes, for example titanium carbide MXenes can be controlled in the fabrication and/or preparation of these MXene materials, for instance by controlling the etching processes. In accordance with some aspects, a starting material of Ti3AlC2 having ferromagnetic properties can be translated to a complex AFM-PM configuration in MXenes prepared through controlled etching. In some instances, the AFM-PM transition temperature can be controlled by and dependent on the extent of etching of the MAX material (e.g. Ti3AlC2). In some aspects, a direct quantitative correlation can be achieved between the extent of Al etching in a MAX phase material and a AFM-PM transition temperature in a MXene material or composition as contemplated herein.",
                        "In some embodiments, antiferromagnetic ordering in titanium carbide (Ti3C2Tx) MXenes can be achieved through controlled etching. It will be appreciated that in other embodiments, antiferromagnetic MXenes can be produced based on other materials and/or elements as described herein. Synthetic routes and/or procedures are provided for influencing the magnetization and/or the magnetic susceptibility and the Neel temperatures of any number of MXenes, such as a titanium carbide. For instance, according to some embodiments, the N\u00e9el temperature for an MXene can be tuned from around 50K to above room temperature, dependent on the extent of etching in the preparation of an MXene material, which is needed in some instances in relation to the development of practical antiferromagnetic memory devices.",
                        "In some embodiments, tunable MXenes, methods of forming MXene based materials, and methods of tuning such MXenes are provided. In some instances, a MXene according to the present technology can have a general formula of Mn+1Xn, for example Ti3C2Tx MXenes. Accordingly, a MAX phase material (i.e. metal, aluminum, carbo/nitride material), such as a Ti3AlC2, can be provided and etched to generate a MXene material.",
                        "According to some embodiments, methods of synthesizing a MXene material are provided. A starting MAX phase material can be selected, a reaction time and/or reaction temperature can be determined, and subsequently a MXene material can be generated through etching the MAX phase material in an etching solution based on at least one of the determined reaction time and/or reaction temperature. In some instances, the extent of etching may be controlled by adjusting the reaction time and/or the reaction temperature, thereby tuning the AFM-PM phase transition temperature of the MXene from about 50K to above room temperature. In some instances, the reaction temperature can be from about 20\u00b0 C. to about 80\u00b0 C. In some other instances, the reaction time can be from about 24 h up to about 168 h. In some embodiments, the etching solution can be a solution of LiF/HCl. In some further embodiments, the etching solution can be a solution of NaF/HCl. In some even further embodiments, the etching solution can be a solution of HF. In some even further embodiments, an extent of etching can be initially determined which can inform the determination of reaction temperature and/or time and/or etching solution to be used.",
                        "In some embodiments, the starting MAX phase material can be pre-processed by exposing the material to microwave radiation prior to etching, for instance the MAX phase material can be processed with microwave radiation up to a determined power (e.g. 800 W) for a determined amount of time. In some instances, adjusting the power and the time of preprocessing can influence the extent of etching.",
                        "After etching via an etching solution (e.g. LiF/HCl), a washing step can be completed to generate the MXene phase, subsequently the \u201cwet\u201d MXene phase can be heated to remove intercalated and/or surface bound water. In some example embodiments, the MXene can be heated at about 120\u00b0 C. for about 24 hours.",
                        "In some embodiments, the synthesized and/or generated MXene can be separated into a single and/or a plurality of layers, for instance via ultra-high frequency sonication.",
                        "In some instances, the single and/or plurality of layers, i.e. flexible single-layer MXene sheets which are synthesized can be rolled, for example into nanoshells and/or microshells through ultracentrifugation. In some instances, the rolling can be done in a solution at speeds from about 4,000 rpm to about 60,000 rpm, for instance about 16,000 rpm to form the nanoshells and/or microshells. It will be appreciated that the extent of rolling can be controlled by the choice of solution (i.e. solvent) which can affect complete delamination of multilayer MXenes into single-layer MXenes.",
                        "In some further embodiments, prepared MXene thin films (e.g. antiferromagnetic MXene thin films can be subsequently prepared through solution processing, for instance spin coating or dip coating. In some even further embodiments, solutions of nanoparticle antiferromagnetic MXenes can be three-dimensionally (3D) printed on to a substrate, for example as a memory device. Accordingly, synthesized MXenes can be dispersed in water and other polar solvents, e.g, dimethyl sulfoxide (DMSO), methanol, ethanol, isopropanol, and dimethylformamide (DMF), to prepare thin films which can be used to fabricate flexible antiferromagnetic memory devices. Thin film morphology is tuned by sonication rate and energy using tip sonicator to manipulate the electrical and magnetic properties.",
                        "Methods described herein can further comprise application of synthesized MXenes and their processing into nanomaterials, for instance in their application into magnetoresistive devices, in particular at ambient temperature. It will be appreciated that antiferromagnets are quasi-magnetic materials with the potential to hold far more data in a computer's memory than traditional ferromagnetic materials. Magnetoresistive random-access memory (MRAM) based on antiferromagnetic materials is nonvolatile \u201cpermanent\u201d, meaning that it does not need a steady supply of power to retain data. This is a tremendous advantage over the conventional volatile technologies, dynamic random-access memory (DRAM) and static random-access memory (SRAM), that do require a steady supply of power to retain data. MRAM is able to read and write data at faster speeds to DRAM and SRAM, with much less power consumption, which puts a strain on portable electronic devices. In antiferromagnets, the spins of electrons on neighboring atoms point opposite to each other, resulting in no net magnetic field. However, the collective orientation of all spins in an antiferromagnet can still record data, but they aren't influenced by an external magnetic field, resulting in a higher memory density. Additionally, the time-scale for spin-flips in antiferromagnetics are on the order of picoseconds (terahertz frequency) which 1000 times faster than the nanosecond (gigahertz frequency) of DRAM and SRAM.",
                        "Embodiments described herein are further illustrated, and can be understood more readily in the following non-limiting examples. Elements, apparatus, and methods described herein, however, are not limited to any specific embodiment presented in the examples. It should be recognized that these are merely illustrative of some principles of this disclosure, and are non-limiting. Numerous modifications and adaptations will be readily apparent without departing from the spirit and scope of the disclosure.",
                        "In some embodiments, the fabrication and/or synthesis of MXene materials, for instance Ti3C2Tx MXenes, are provided. According to some example embodiments, Ti3C2Tx MXenes (which are robust to oxidation) are synthesized using an inorganic solution, for instance a solution of lithium fluoride (LiF) and/or hydrochloric acid (HCl). According to examples described herein, the extent of etching of a MAX phase material, or the extent of aluminum (Al) removal can be controlled by performing multiple syntheses, for example one synthesis at ambient temperature and another at an elevated temperature. Additionally, one synthesis can be carried out over a shorter etching or reaction time and another can be carried out over a longer etching or reaction time.",
                        "As shown in the following illustrative examples, the contents of the etched phase and the unetched one were probed using XRD, as discussed below. The magnetic property of the resulting Ti3C2Tx MXene was analyzed using a superconducting quantum interference device (SQUID) and the extent of etching was determined by using XRD. Consequently, a AFM-PM phase transition was observed in samples generated by both synthesis techniques that occurred at different Neel temperatures, indicating that the aluminum content mediates the magnetic transition.",
                        "A sample (20 g) of MAX phase Ti3AlC2 powder is provided and further milled in a planetary mill using a zirconia jar (45 cm3) and two zirconia balls (12.7 mm in diameter). A milling energy of \u2153 hp was used at a milling rate of 1725 rpm for about 45 min.",
                        "Batch 1 Ti3C2Tx was prepared by etching Al from the milled Ti3AlC2 powder in a solution containing 1.33 g lithium fluoride (LiF) dissolved in 100 mL of 6 M hydrochloric acid (HCl) solution. First, 2.00 g Ti3AlC2 powder was slowly added into the 100 mL LiF/HCl solution and magnetically stirred at 400 rpm for about 24 h at a temperature of 21\u00b0 C. The mol ratio of LiF and Ti3AlC2 in this mixture was 5:1. The crude Ti3C2Tx product was collected and centrifuged at 4500 rpm for 10 min and further washed first with 6 M HCl for 3 cycles and then with deionized (DI) water repeatedly; the resultant samples were centrifuged for 15 minutes until the resulting supernatant reached a pH>6. The supernatant contained a green coloration indicating that delamination of the Ti3C2Tx nanosheets was occurring. The Ti3C2Tx product was vacuum filtered and air dried at room temperature for 24 h before storage. The mass of the obtained product was 1.57 g.",
                        "Batch 2 Ti3C2Tx was prepared in a solution containing 1.93 g LiF dissolved 100 mL of 6 M HCl solution. First, 2.90 g Ti3AlC2 powder was slowly added into the 100 mL LiF/HCl solution and magnetically stirred at 400 rpm for 166 h at 35\u00b0 C. The mol ratio of LiF and Ti3AlC2 in this mixture was also 5:1. The crude product was washed using the same procedure as done in Batch 1 and then allowed to air dry at room temperature for 24 h followed by heating at 125\u00b0 C. for 45 min. The mass of the obtained purified product was 2.00 g.",
                        "The XRD measurements were conducted on a Rigaku Miniflex 600 X-ray Diffractometer operated at a 20 kV voltage and a 2 mA current. The XRD pattern of the Ti3AlC2 MAX phase and Ti3C2Tx MXene powder samples were taken over the scan range from 5\u00b0 to 90\u00b0 at a scan rate of 0.075\u00b0/min. The magnetic behavior of the Ti3AlC2 powders and the etched Ti3C2Tx MXene samples was measured in a Quantum Design SQUID vibrating sample magnetometer over the temperature range 2-300 K with applied magnetic fields from 0-2 T. For these measurements, samples were mounted on a quartz holder with GE 7031 varnish. It was confirmed that there was no magnetic contribution from the holder and varnish prior to these measurements. For the morphological characterization, a solution of MXene was spin-coated on a glass substrate at 1000 rpm. SEM images were then collected. Topographic images of tapping mode atomic force microscopy were taken using an atomic force microscope with a resolution of 512 points x 512 lines and a scanning rate of 1 line/s. A Bruker's Sharp Nitride Lever probe, SNL-10, with a normal frequency 65 kHz and a normal spring constant of 0.35 N/m was used in the scanning.",
                        "The XRD measurements were conducted to determine the crystal structure of the materials before and after LiF/HCl etching. Referring to FIG. 2, the XRD patterns of the Ti3AlC2 and Ti3C2Tx samples are shown in the scan range 5-90\u00b0 where Tx denotes the surface terminations (O2\u2212, OH\u2212 and F) on the sample MXene sheet.",
                        "The lowest Bragg peak for the (002) reflection of the Ti3AlC2 powder occurred at 9.70\u00b0 with its second-order reflection at \u02dc19\u00b0 and several other allowed (hkl) reflections over the range. After LiF/HCl etching at room temperature (Batch 1), the (002) peak broadened and shifted towards a smaller angle (7.2\u00b0) compared with the unetched Ti3AlC2, indicating that Al was replaced by \u2014F or \u2014OH moieties especially near the surface region. A few Ti3AlC2peaks were still observed in Ti3AlC2 Batch 1, indicating the presence of some unreacted MAX phase in the bulk after the etching process. A contrasting XRD pattern was obtained when Ti3AlC2 was etched at 35\u00b0 C. for 166 h (Batch 2). The (002) reflection was shifted to 8.30\u00b0 and was much broader compared with Ti3AlC2. The peak shift to the smaller angle and hence the increase in the c-lattice parameter suggested that the surface functional groups and micro-molecules such as water molecules appeared between the MXene nanosheets. Additionally, the (004) reflection at 17.6\u00b0 and the (006) at 26.5\u00b0 were also broadened. Furthermore, the (104) peak at 39\u00b0 was vanishingly small compared with the Ti3AlC2 and Ti3C2Tx Batch 1 samples. These observations indicated that Ti3AlC2 was transformed to Ti3C2Tx MXene with a less unreacted MAX phase in Batch 2 compared with Batch 1.",
                        "Referring now to FIG. 2A-2B, AFM and SEM images of a Ti3C2Tx MXene sample is shown. The surface roughness of the MXene flakes was characterized by atomic force microscopy in a tapping mode. The topographic image FIG. 2A shows clear sheet structures with an average height of 16 nm, a mean area of 1005 nm2 and a mean roughness of 2.98 nm. The minimum thickness of the MXene sheets was around 2-3 nm, which corresponded to a few layers of two dimensional MXene flake nano structures. The SEM image, illustrated by FIG. 2B, shows that the synthesized Ti3C2Tx MXene exhibits a discrete layered/sheet structure with a well crystallized feature.",
                        "To illustrate how the extent of etching affected the magnetic properties, a SQUID VSM was used to measure the magnetic moment as a function of an applied magnetic field and temperature in an applied magnetic field of 1 kOe. FIGS. 3A-3D shows the field dependent magnetization from 2-300 K of the Ti3AlC2 and Ti3C2Tx samples while the temperature dependent magnetization (M(T)) of the Ti3AlC2 and etched Ti3C2Tx samples at 1 kOe are shown in FIGS. 4A-C.",
                        "It will be appreciated that in FIG. 3C, the coercivity of the Ti3AlC2 MAX phase was 380 Oe at 2 K but reduced to 50 Oe at 300 K. However, the coercivity for the Ti3C2Tx MXene shown in FIG. 3D was 25 Oe at 300 K and 12 Oe at 2 K. The larger coercivities in the MAX phase suggest that it was ferromagnetic although the hysteresis loops did not saturate at 2T. One should also note that the magnetization at 2 K and 20,000 Oe was 0.04 emu/g for the MAX phase and 0.02 emu/g for the Ti3C2Tx MXene. It could be suggested that a lack of saturation indicates an AFM phase although small coercivity may indicate an AFM phase or a ferromagnetic one with weakly bonded MXene phase monolayers.",
                        "Consistent with the M vs. H data shown in FIG. 3, the M vs. T behavior of Ti3AlC2 shown in FIG. 4 indicates that it is ferromagnetic in nature. It has been reported in other instances that MAX phases exhibit Pauli paramagnetism, however, it has also been noted that in some instances a Ti3AlC2 sample did not exhibit an EPR signal, which should have been present the MAX phase was a Pauli paramagnet. In other instances, prior to the technology described herein, no field or temperature dependent magnetization data has been shown that would demonstrate a MAX phase sample was paramagnetic. Accordingly, as illustrated in FIGS. 4B and C, it is seen that the M versus T data for the etched MXene samples and indicate that they achieve paramagnetic (PM) qualities at higher temperatures but exhibit a more complex behavior at lower temperatures. It will be appreciated that the temperature independent behavior at higher temperatures, illustrated by FIGS. 4B and 4C shown that the etched MXenes described herein are Pauli paramagnets. According to the examples provided herein, it can be seen that an AFM-like cusp is created around \u221270 K for the Ti3C2Tx Batch 1 sample that indicated an AFM-PM phase transition. Further, with a more thorough etching and/or aluminum removal of aluminum in Batch 2, the cusp is seen to shift towards a higher Neel temperature. Additionally, the magnetization of both batches of etched samples at 2 K was the same and was only one-fifth of the magnetization of Ti3AlC2. The more complete removal of Al was indicated by the vanishingly intense (104) X-ray reflection at 39\u00b0 as illustrated in FIG. 1. This indicates that different magnetic behavior and/or a magnetic phase transition is influenced by control over etching (e.g. can be influenced by the presence of unetched Al). Also, FM behavior in the unetched Ti3AlC2 can be mediated by Al, and more specifically by Al content in the near surface region of the material. After etching, Ti3AlC2 transformed to Ti3C2Tx with a much smaller amount of Al where A13+ acted as a self-dopant causing complex AFM-PM behavior in the Ti3C2Tx MXene.",
                        "Many different arrangements of the various components and/or steps depicted and described, as well as those not shown, are possible without departing from the scope of the claims below. Embodiments of the present technology have been described with the intent to be illustrative rather than restrictive. Alternative embodiments will become apparent from reference to this disclosure. Alternative means of implementing the aforementioned can be completed without departing from the scope of the claims below. Certain features and subcombinations are of utility and can be employed without reference to other features and subcombinations and are contemplated within the scope of the claims."
                    ],
                    "subsections": [],
                    "outline_long": [
                        "introduce patent application structure",
                        "describe statutory requirements",
                        "discuss scope of patent",
                        "define \"step\" and \"block\"",
                        "introduce embodiments and examples",
                        "discuss ranges and end points",
                        "define \"up to\"",
                        "introduce \"substantially,\" \"approximately,\" and \"about\"",
                        "motivate two-dimensional materials",
                        "introduce MXenes",
                        "discuss magnetic properties of MXenes",
                        "introduce Ti3C2Tx MXenes",
                        "discuss etching process",
                        "introduce MAX phase materials",
                        "discuss transition metal elements",
                        "introduce magnetic behavior of Ti3C2Tx",
                        "discuss defects and surface terminating groups",
                        "introduce density functional theory calculations",
                        "discuss experimental confirmation of magnetic properties",
                        "introduce control of magnetic behavior",
                        "discuss etching processes",
                        "introduce AFM-PM phase transition",
                        "discuss N\u00e9el temperature",
                        "introduce tunable MXenes",
                        "discuss methods of forming MXene based materials",
                        "introduce MAX phase material selection",
                        "discuss reaction time and temperature",
                        "introduce etching solution",
                        "discuss extent of etching",
                        "introduce microwave radiation preprocessing",
                        "discuss washing and heating steps",
                        "introduce separation of MXene layers",
                        "discuss rolling of MXene sheets",
                        "introduce solution processing",
                        "discuss three-dimensional printing",
                        "introduce application of synthesized MXenes",
                        "discuss magnetoresistive devices",
                        "introduce antiferromagnetic materials",
                        "discuss MRAM technology",
                        "introduce examples and illustrations",
                        "discuss Ti3C2Tx synthesis",
                        "introduce XRD measurements",
                        "discuss SQUID measurements",
                        "introduce SEM and AFM images",
                        "discuss XRD patterns",
                        "introduce magnetic properties of Ti3AlC2 and Ti3C2Tx",
                        "discuss field dependent magnetization",
                        "conclude with alternative embodiments"
                    ],
                    "num_characters": 24078,
                    "outline_medium": [
                        "introduce patent application structure",
                        "describe statutory requirements",
                        "define terms \"step\" and \"block\"",
                        "introduce embodiments and examples",
                        "describe MXene general formula",
                        "motivate magnetic MXenes",
                        "describe intrinsic properties of MXenes",
                        "introduce Ti3C2Tx MXenes",
                        "describe etching process",
                        "control AFM-PM phase transition",
                        "tune Neel temperature",
                        "describe synthetic routes",
                        "introduce methods of forming MXene materials",
                        "describe methods of tuning MXenes",
                        "synthesize MXene materials",
                        "control etching extent",
                        "describe reaction time and temperature",
                        "introduce etching solutions",
                        "describe pre-processing with microwave radiation",
                        "wash and heat MXene phase",
                        "separate MXene into single layers",
                        "roll MXene into nanoshells and microshells",
                        "prepare MXene thin films",
                        "describe application of synthesized MXenes"
                    ],
                    "outline_short": [
                        "introduce MXenes and their properties",
                        "motivate control of magnetic properties",
                        "describe etching process of MAX phase materials",
                        "explain formation of MXene general formula",
                        "discuss intrinsic properties of MXenes",
                        "describe methods of synthesizing MXene materials",
                        "control extent of etching to tune AFM-PM phase transition",
                        "describe post-synthesis processing of MXene materials",
                        "illustrate application of MXenes in magnetoresistive devices",
                        "provide examples of synthesizing Ti3C2Tx MXenes",
                        "analyze XRD and SQUID measurements of synthesized MXenes",
                        "conclude with discussion of magnetic properties and phase transitions"
                    ]
                }
            ],
            "outline_long": [],
            "num_characters": 0,
            "outline_medium": [],
            "outline_short": []
        }
    ],
    "claims": [
        "1. A method of synthesizing a MXene material, the method comprising:\nproviding a MAX phase material;\ndetermining at least one of a reaction time and a reaction temperature;\netching the MAX phase material based on the at least one reaction time and reaction temperature using an etching solution; and\ngenerating the MXene material.",
        "2. The method of claim 1, comprising determining the reaction time and the reaction temperature, and etching the MAX phase material based on both the determined reaction time and the reaction temperature.",
        "3. The method of claim 1, further comprising tuning a antiferromagnetic-paramagnetic phase transition temperature of the MXene from about 50K to above room temperature.",
        "4. The method of claim 1, further comprising processing the MAX phase material by a microwave prior to etching.",
        "5. The method of claim 4, further comprising processing the MAX phase material at a determined power level and for a determined time.",
        "6. The method of claim 1, further comprising sonicating the generated MXene material into a MXene layer or a plurality of MXene layers.",
        "7. The method of claim 1, wherein the etching solution comprises an LiF/HCl solution.",
        "8. The method of claim 1, wherein the MAX phase material is milled to the nanoscale prior to etching.",
        "9. The method of claim 1, wherein the etching solution comprises a NaF/HCl solution.",
        "10. The method of claim 1, wherein the etching solution comprises an HF solution.",
        "11. The method of claim 6, wherein the MXene layer or plurality of MXene layers are rolled into a shell form via ultracentrifugation.",
        "12. The method of claim 11, wherein the rolling is done at a speed of about 4,000 rpm to about 60,000 rpm.",
        "13. The method of claim 1, wherein the reaction temperature is at ambient temperature.",
        "14. The method of claim 13, wherein the reaction temperature is from about 20\u00b0 C. to about 80\u00b0 C.",
        "15. The method of claim 1, wherein the reaction time is at least 24 h.",
        "16. The method of claim 15, wherein the reaction time is up to about 168 h.",
        "17. The method of claim 6, wherein the plurality of layers is completely delaminated into a single layer MXene.",
        "18. A method of preparing a MXene thin film comprising:\nproviding a MXene of claim 1;\nprocessing, by a solution, the MXene; and\ngenerating an antiferromagnetic MXene thin film.",
        "19. The method of claim 16, wherein the processing comprises at least one of physical vapor deposition, spin coating, blade coating, spray coating, and dip coating.",
        "20. An antiferromagnetic MXene material synthesized by a method of claim 1."
    ]
}
