Repository: boschresearch/Pap2Pat

# Pap2Pat Dataset

### File Schema

Every directory in `data` corresponds to one patent-paper pair and contains the full texts of both patent and paper, as well as the patent outlines. We include all information in JSON for programmatic parsing and Markdown for manual inspection.

```yaml
data/:
    paper_id-patent_id/:
        # Nested JSON format
        patent.json: JSON file containing patent metadata and full-text, as well as all outlines
        paper.json: JSON file containing paper metadata and full-text
        # Markdown format
        patent.md: patent full-text formatted in markdown
        paper.md: paper full-text formatted in markdown

File: Pap2Pat/data/W3134701711-US20220055971/paper.json (part 1 of 2)
{
    "id": "https://semopenalex.org/work/W3134701711",
    "authors": [
        "Hua Song",
        "Zhaofei Li",
        "Shijun Meng",
        "Hao Xu",
        "Jack Jarvis"
    ],
    "title": "Highly selective skeletal isomerization of cyclohexene over zeolite-based catalysts for high-purity methylcyclopentene production",
    "date": "2021-03-11",
    "abstract": "Cyclohexene skeletal isomerization towards methylcyclopentene is an economically favorable process due to the higher added value of the product. Traditional oxide-based catalysts face the challenge of achieving both high activity and stability. In this work, cyclohexene skeletal isomerization is achieved under mild conditions over designed zeolite-based catalysts with 96.8 wt.% liquid yield, 95.8 wt.% selectivity towards methylcyclopentene and satisfactory stability for multiple runs. The favorable performance is attributed to the unique acidic, structural and morphological features of the optimized cobalt/NaUZSM-5 catalyst. Further experimental data and DFT studies suggest that a carboncationic mechanism might be followed and that the reaction mainly occurs within the internal pores of the zeolite structures.",
    "sections": [
        {
            "title": "Introduction",
            "paragraphs": [
                "Cyclohexene is one of the most common products of the light oil pyrolysis process, which can be directly produced by pyrolysis of rice straw1. Many reactions may take place during the catalytic upgrading process including ring opening, cracking, isomerization, alkylation, aromatization, and hydrogenation. It has been reported that the products of cyclohexene conversion include various types of hydrocarbons with a wide range of carbon numbers, from light gases such as ethylene, propane, propylene, and 1,3-butadiene, to liquid products including cyclohexane, cyclohexadiene, and benzene, as well as heavy polyaromatic hydrocarbons towards coke formation2\u20134. Due to the inherent complexity of the involved reactions, high product selectivity is often hard to achieve5. Therefore, the establishment of a strategy to get much better control of the catalytic cyclohexene conversion process, namely improving the selectivity towards specific desired high-value products, is of great significance.",
                "Methylcyclopentene (mcp) has the same chemical formula (C6H10) as cyclohexene, and can be produced from cyclohexene through a skeletal isomerization reaction6,7. It is specifically valuable for the synthesis of a series of chemical derivatives with great demand from petrochemical plants8. For example, it can be co-polymerized with ethylene to form polyolefins with unique properties such as high mechanical strength, corrosion resistance, and electrical conductivity, while negligible incorporation is observed when cyclohexene is used as the monomer feed9,10. Besides, it is also used for the synthesis of various insecticides, resin intermediates, and related products8. The industrial route for producing methylcyclopentene mainly relies on the dehydrogenation of methylcyclopentane, but the activities of catalysts are invariably too low for efficient production, and also methylcyclopentane is relatively expensive compared to cyclohexene8. Moreover, benzene is also widely obtained as an unfavorable by-product, and the subsequent separation process causes increased capital cost and operational complexity8. Therefore, the price of methylcyclopentene, especially 1-methylcyclopentene due to its tertiary cyclic olefin structure, is much higher than its other isomers such as cyclohexene11. It would be highly profitable if methylcyclopentene with high purity could be produced through a facile process from readily available sources, and the selective conversion of cyclohexene towards methylcyclopentene through skeletal isomerization reaction under mild conditions is thus economically attractive and deserves focused investigation.",
                "The traditional catalysts for cyclohexene skeletal isomerization are mainly based on metal oxides including silica, alumina, zirconia, titania, or their combinations. It is widely observed that the activity of catalyst is positively correlated to increasing surface acidity6,12\u201314. However, highly active catalysts with high surface acidity can promote a series of side reactions such as hydrogen transfer, cracking, and coking, lowering the selectivity towards methylcyclopentene. On the other hand, catalysts with low surface acidity demonstrate insufficient activity for efficient methylcyclopentene production13,15,16. A catalyst with both high activity and methylcyclopentene selectivity still remains unreported to our knowledge.",
                "In this work, a series of zeolite-based catalysts are designed for promoting cyclohexene conversion under industrially favorable mild conditions of 400\u2009\u00b0C and near atmospheric pressure. A set of commonly used metal-oxide-based catalysts are also used as references for better comparison. A wide variety of characterization tools including micro-GC (micro-chromatography), GC-MS (gas chromatography-mass spectrometry), TGA (thermalgravimetric analysis), N2 physisorption, NH3-TPD (ammonia-temperature programmed desorption), DRIFTS (diffuse reflectance infrared Fourier transform spectroscopy), ICP-OES (inductively coupled plasma-optical emission spectrometry), SEM (scanning electron microscope) and XRD (X-ray diffraction), coupled with DFT (density functional theory) calculations are used to explore the property-performance relationship of the charged catalysts. Based on these results an optimization strategy is developed and implemented to guide catalyst design and synthesis for achieving maximized selectivity of methylcyclopentene with acceptable cyclohexene conversion."
            ],
            "subsections": []
        },
        {
            "title": "Results And Discussion",
            "paragraphs": [],
            "subsections": [
                {
                    "title": "Comparison Of Uzsm-5 And Metal-Oxide Catalysts",
                    "paragraphs": [
                        "First, a home-made zeolite-based catalyst (UZSM-5) was prepared with optimized synthesis conditions so that the morphology can be better controlled to be more uniform and with a cylindrical shape. This catalyst was compared with various conventional metal-oxide-based catalysts for catalytic cyclohexene conversion. The performances of these catalysts are shown in Fig.\u00a01 and Table\u00a0S2, and detailed compositions of liquid products are listed in Table\u00a0S10. According to Fig.\u00a01a UZSM-5 demonstrates much higher cyclohexene conversion and similar olefin selectivity compared with traditional oxide catalysts, proving its potential for catalytic conversion of cyclohexene to valuable products. However, the selectivity towards aromatics is also the highest. Detailed analysis of generated aromatic products in Fig.\u00a01b indicates the type of aromatics varies with different catalysts. UZSM-5 leads to the formation of BTEX (benzene, toluene, ethylbenzene, and xylenes) family, and other aromatics including monocyclic species with 9\u201311 carbon atoms such as mesitylene and limited number of bicyclic species such as naphthalene are also detected. This can be attributed to the primary function of zeolite-based catalyst for aromatization, which is widely reported and utilized in industry5,17. Moreover, silica leads to a unique distribution of aromatic products, which mainly consists polycyclic aromatic hydrocarbons with 2 or 3 rings rather than BTEX species. Alumina and titania result in limited production of benzene and toluene, while zirconia demonstrates no aromatic selectivity. The varied aromatic formation characteristic is well understood by the shape-selective effect of catalysts with different pore structures, as indicated in Fig. S5. However, despite the dramatic difference in aromatic species, it is indicated in Fig.\u00a01c that the main olefin products formed overall catalysts are three isomers of methylcyclopentene, implying that the skeletal isomerization of cyclohexene can be well observed regardless of the charged catalyst structures. To the best of our knowledge, the favorable catalytic performances of cyclohexene isomerization over zeolite-based catalyst have not been reported and are thus worth further investigation.Fig. 1Performances of UZSM-5 and metal oxides for catalytic cyclohexene conversion.a Cyclohexene conversion and PONA selectivity. b Selectivity of aromatic species. c Selectivity of olefin species. The error bars represent the standard deviation of cyclohexene conversion measurement."
                    ],
                    "subsections": []
                },
                {
                    "title": "Catalytic Performances Of Zeolite-Based Catalysts",
                    "paragraphs": [
                        "In order to get further understanding of catalytic cyclohexene conversion with zeolite-based catalysts, a series of zeolite catalysts were synthesized, and their corresponding performances are compared in Fig.\u00a02 and Table\u00a0S2. Detailed information of zeolite supports and corresponding naming policy are shown in the \u201cMethods\u201d. According to Fig.\u00a02a, it is evident that zeolite catalysts show entirely different performances compared to the pure thermal pyrolysis process without catalyst in terms of cyclohexene conversion and product selectivity. Detailed analysis of aromatic species in Fig.\u00a02b suggests BTEX family is the main product over ZSM-5 and NaZSM-5 catalysts, but their formation is greatly inhibited over UZSM-5 series catalysts. Figure\u00a02c witnesses that although no olefin is formed over ZSM-5 and NaZSM-5 catalysts, methylcyclopentene remains as the main olefin product when UZSM-5 series catalysts are engaged, implying the unique catalytic performances of UZSM-5 supported catalyst compared to conventional ZSM-5 based ones. Comparing UZSM-5 based catalysts, it can be concluded that ion exchange by Na+ and metal loading of cobalt further enhance the selectivity towards methylcyclopentene formation. It is worth noting that over 95\u2009wt.% methylcyclopentene selectivity is successfully achieved over Co/NaUZSM-5 catalyst, which is much higher than the value over oxide-based catalysts in Fig.\u00a01. This favorable performance is highly promising for the production of methylcyclopentene with high purity through a simple process, which demonstrates great potential for industrial application with high profitability.Fig. 2Performances of zeolite-based catalysts for catalytic\u00a0cyclohexene conversion.a Cyclohexene conversion and PONA selectivity. b Selectivity of aromatic species. c Selectivity of olefin species. The error bars represent the standard deviation of cyclohexene conversion measurement."
                    ],
                    "subsections": []
                },
                {
                    "title": "Stability Test",
                    "paragraphs": [
                        "In order to evaluate the stability of highly selective cyclohexene skeletal isomerization catalyst, the spent Co/NaUZSM-5 was collected after the reaction and directly used in the following runs without further treatment for five consecutive cycles. The results are shown in Fig.\u00a03. It can be clearly seen that the selectivity towards desired product methylcyclopentene remains almost unchanged, strongly indicating the satisfactory stability of the catalyst in multiple runs.Fig. 3Catalyst stability test.Catalytic performance of Co/NaUZSM-5 in five reaction cycles."
                    ],
                    "subsections": []
                },
                {
                    "title": "Relationship Between Surface Acidity And Catalytic Performances Of Zeolite-Based Catalysts",
                    "paragraphs": [
                        "From Fig.\u00a02a, dramatically different performances of zeolite-based catalyst can be witnessed and determination of the reason behind is of great importance. It is well known that the number of acid sites plays an important role on catalytic performances of zeolite-based catalysts18. Therefore, the number of acid sites in different catalysts was first quantified by NH3-TPD, which is pre-calibrated by standard ZSM-5 zeolite support (Fig. S6 and Table\u00a0S4). The different surface acidities are further confirmed by in situ pyridine adsorption via DRIFTS analyses (Fig. S7). Then, catalytic performance of zeolite-based catalysts was correlated with the number of acid sites and the results are shown in Fig.\u00a04. According to Fig.\u00a04a, the overall catalytic performance of different catalysts demonstrates a clear trend along with increasing number of acid sites: cyclohexene conversion as well as gas and coke yield go up, and the liquid yield decreases correspondingly. This trend can be explained by the strong capability of cyclohexene adsorption on the acidic sites, which triggers a series of reactions including cracking and coking. The gas composition analysis in Table\u00a0S1 also indicates hydrocarbon species with 1\u20134 carbon numbers are formed as the main products of the cracking process, which is also consistent with literature report2,5. Besides, the selectivity towards aromatics, olefin, and desired product methylcyclopentene also follows a monotonous trend along with increasing number of acid sites (Fig.\u00a04b). The positive correlation between aromatic selectivity and the number of acid sites suggests that higher acidity is favorable for aromatic formation, which is widely accepted as the main function of zeolite catalysts18\u201322. However, with limited acidity, the aromatic content can be greatly lowered and olefin products with high purity of methylcyclopentene predominates, indicating that aromatization and isomerization are two competing reactions in the catalytic cyclohexene conversion process, which can be effectively controlled by tuning the number of acid sites.Fig. 4Relationship between catalytic performance and the surface acidity of catalysts.a Overall analysis. b Selectivity of olefin, methylcyclopentene, and aromatics.",
                        "Nevertheless, since the silica to alumina ratio is maintained at 80:1 in both ZSM-5 and UZSM-5 catalyst, the reason why the number of acid sites is completely different needs to be fully investigated. According to ICP-OES results in Table\u00a0S5, the diverse acidity of zeolite catalysts can be attributed to the substitution of acid sites by Na or K, since higher content of Na and K leads to lower number of acid sites. Further calculation indicates the amount of Na+ in NaZSM-5 is equivalent to 33% of theoretical H+ amount in ZSM-5, implying the ion exchange process is relatively insufficient. In contrast, UZSM-5 contains a considerable amount of K+, which equals 75% of theoretical H+ amount. The high potassium content is further proved to be from the template solution TPAOH (Table\u00a0S5). Interestingly, further ion exchange of UZSM-5 by NaOH leads to both high Na and K contents, and the total amount is even higher (160%) than theoretical H+ amount, indicating K is present not only on acid sites but also as K salt in the pore structure of UZSM-5. In order to further understand the presence of K on the structural properties of zeolite catalysts, N2 adsorption/desorption was carried out (Fig. S4 and Table\u00a0S3). The results indicate that zeolite-based catalysts are all microporous materials and the average pore sizes fall in the range of 0.55\u20130.60\u2009nm, which is highly distinguishable from oxide-based mesoporous materials (Fig. S5). However, the average pore size of UZSM-5 is larger than that of ZSM-5, accompanied by slightly increased micropore volume and surface area, indicating the presence of K in the zeolitic pores leads to a non-negligible enhancement of these structural properties. This is also confirmed by the unit cell parameters calculated from the diffraction patterns (Fig. S8 and Table\u00a0S6). Moreover, it is noted that the FWHM (full width at half maximum) of diffraction peaks are clearly different for ZSM-5 (0.27\u00b0) and UZSM-5 (0.41\u00b0). The increase of FWHM could be due to smaller particle size of UZSM-5 and this conclusion is also confirmed by SEM images as shown in Fig. S9, since more uniformly shaped fine particles with clearly smaller dimensions are observed for UZSM-5 compared to ZSM-5. Based on these observations, the unique catalytic performances of UZSM-5 can be better explained by the change of surface and structural features, where the presence of K plays a major role. On the one hand, K lowers the number of acid sites through direct H+ substitution, which is already well documented23. On the other hand, the presence of K in the zeolite framework structure also leads to enlarged micropores of zeolite catalysts, which is also reported in previous studies24,25. Then, a more efficient ion exchange process can be realized and the acidity can be more effectively controlled, which is proved by high Na content in NaUZSM-5 and corresponding low acidity. It can be concluded that the changes of acidity and structure caused by K introduction make combined contributions to the favorable methylcyclopentene selectivity over zeolite-based catalysts. Moreover, the uniform morphology of UZSM-5 could also be beneficial for the high selectivity of methylcyclopentene. However, this preferred morphology can be more likely linked to the optimized methods and conditions for zeolite synthesis rather than K introduction, which is evidenced by the SEM images of K-free UZSM-5 catalysts (Fig. S10)."
                    ],
                    "subsections": []
                },
                {
                    "title": "Mechanism Interpretation",
                    "paragraphs": [
                        "In previous studies, cyclohexene skeletal isomerization is reported to proceed through a carboncationic (carbenium) mechanism as shown in Fig.\u00a056. First, cyclohexene can be selectively adsorbed through the C\u2009=\u2009C double bond on the catalytic surface, particularly on the Bronsted acid sites. Then, the Bronsted acid sites act as the proton donor and the cyclohexene get protonated to form a carboncationic intermediate (A). Next, the carboncationic intermediate of cyclohexene (A) undergoes an isomerization process to produce another carboncationic intermediate of methylcyclopentene (B). B is further stabilized to form a tertiary carbenium (C) or a secondary carbenium (D). C finally forms 1-methylcyclopentene through dehydrogenation and D forms 3-methylcyclopentene. Besides, a further charge transfer of D forms another secondary carbenium E and 4-methylcyclopentene can be generated subsequently. Besides, A and B could also form byproducts cyclohexane (cha) and methylcyclopentane (mcpa) through hydrogen transfer, respectively, which are also detectable with limited selectivity in the experiments (Table\u00a0S10). In general, tertiary carbenium is more stable than secondary carbenium because the positive charge can be better dispersed through three groups linked to the carboncationic center. Therefore, 1-methylcyclopentene should be the main product. Comparing two secondary carbeniums (D and E), E can only be formed through an extra charge transfer process, and thus the formation probability of 4-methylcyclopentene should be lower than that of 3-methylcyclopentene. In summary, the relative content of three different isomers should follow the sequence of 1-methylcyclopentene > 3-methylcyclopentene > 4-methylcyclopentene.Fig. 5Proposed mechanism.Carboncationic mechanism of cyclohexene skeletal isomerization.",
                        "In order to confirm the proposed mechanism, the relative content of three methylcyclopentene isomers collected from all runs are compared in Fig.\u00a06. As expected, the relative content follows the same sequence in all entries (within 10% relative error): 1-methylcyclopentene > 3- methylcyclopentene > 4- methylcyclopentene, thus supporting the proposed carboncationic mechanism. This sequence is also consistent with previous literature report7. Besides, a further thermodynamic equilibrium calculation also coincides well with experimental results (Table\u00a0S12), further confirming the reliability of the conclusion. It is suggested that despite the intrinsic differences of charged catalytic materials, the cyclohexene skeletal isomerization process can take place by following a similar mechanism.Fig. 6Relative content of three methylcyclopentene\u00a0isomers formed over various catalysts.N.D. indicates no methylcyclopentene product was detected."
                    ],
                    "subsections": []
                },
                {
                    "title": "Effect Of Co Addition",
                    "paragraphs": [
                        "Based on the aforementioned mechanism and characterization results, the effects of Co introduction can also be interpreted. NH3-TPD results in Table\u00a0S4 indicate that the presence of Co leads to the transition of weak acid sites to strong acid sites, which can also be clearly seen by the emergence of a new peak at 370\u2009\u00b0C in Fig. S6. Moreover, the peaks of Lewis acid sites are also intensified in DRIFTS analyses, as shown in Fig. S7. These observations suggest that Co interacts with NaUZSM-5 catalyst to generate more strong Lewis acid sites, facilitating the adsorption of cyclohexene. This effect results in slightly higher cyclohexene conversion, and the methylcyclopentene selectivity can also be improved because of well-controlled Bronsted acidity.",
                        "In order to get more clues of the Co effect, a series of NaUZSM-5 catalysts with different Co contents were prepared and evaluated, and the results are shown in Fig.\u00a07. According to Fig.\u00a07a, cyclohexene conversion increases gradually along with increasing Co contents, which can be due to stronger cyclohexene adsorption. As expected, better olefin selectivity can also be observed when Co content increases from 0 to 10 wt.%. However, lowered olefin selectivity is observed when Co content reaches 15 wt.%, which might be due to the blocking of pore structures caused by excessive Co loading. This hypothesis is further supported by N2 adsorption/desorption analysis of Co/NaUZSM-5 catalysts with different Co loadings (Table\u00a0S7): the micropore surface area and pore volume decline significantly along with increasing Co content. The consistency between experimental results and anticipations further confirms the conclusions regarding the interaction between Co and zeolite catalyst.Fig. 7Performances of NaUZSM-5 with different Co loading for catalytic cyclohexene conversion.a Cyclohexene conversion and PONA selectivity. b Selectivity of aromatic species. c Selectivity of olefin species. The error bars represent the standard deviation of cyclohexene conversion measurement.",
                        "In order to check the specificity of Co addition, several other metal components including Mo, Ag, Ga and Ce were loaded on NaUZSM-5 and the catalytic performances were evaluated as illustrated in Fig. S11. It is observed that Co leads to the highest olefin selectivity, while the other metals result in lower olefin selectivity compared to NaUZSM-5. More specifically, Mo leads to high aromatic selectivity and Ag, Ga, Ce cause the enhancement of selectivity towards paraffins and naphthenes, which are not desirable for methylcyclopentene production. These catalysts were further subject to NH3-TPD analysis to determine the properties of acid sites, and corresponding results are shown in Fig. S12 and Table\u00a0S8. It should be noted that the peak of strong acid sites at 370\u2009\u00b0C is unique after the introduction of Co, which is not found in catalysts with other metal components. Mo leads to significantly enhanced acidity, which explains the high aromatic selectivity. The presence of Ag, Ga, and Ce slightly changes the amount and NH3 desorption patterns of weak acid sites, resulting in the variation of product selectivity. According to the results, it is further substantiated that Co finely modulates the distribution of weak and strong acid sites by interacting with zeolite support and thus improves methylcyclopentene selectivity, which is distinctive among all tested metals."
                    ],
                    "subsections": []
                },
                {
                    "title": "Location Preference: External Surface Vs. Internal Pores Of Zeolite Structure",
                    "paragraphs": [
                        "To further investigate the location preference of cyclohexene skeletal isomerization over zeolite-based catalyst, Co/NaUZSM-5 catalyst was treated with an innovative inner pore blocking technique and the produced catalyst was labeled as Co/NaUZSM-5-IPB. N2 adsorption/desorption isotherms of Co/NaUZSM-5 and Co/NaUZSM-5-IPB catalysts are compared in Fig. S13 and the derived structural properties are listed in Table\u00a0S9. According to Table\u00a0S9, the micropore surface area of Co/NaUZSM-5-IPB is lower than Co/NaUZSM-5, while the external surface area remains almost unchanged, indicating the inner pore structure of Co/NaUZSM-5 is successfully and exclusively blocked to a certain degree. Then, the catalytic performances of two catalysts are compared in Fig.\u00a08. From Fig.\u00a08a, an apparent decrease of cyclohexene conversion from 47% to 25% is observed, accompanied with the lowered olefin selectivity. Detailed analysis of olefin species in Fig.\u00a08b also demonstrates that the selectivity towards methylcyclopentene, particularly 1-methylcyclopentene, is also declined. Since the external surface area of two catalysts is similar, the deteriorated catalytic performance of Co/NaUZSM-5-IPB could only be attributed to the partially blocked inner pore structure. Therefore, the cyclohexene skeletal reaction is experimentally proved to preferably proceed in the inner pores of zeolite-based catalysts.Fig. 8Performances of Co/NaUZSM5 and Co/NaUZSM5-IPB for catalytic\u00a0cyclohexene conversion.a Cyclohexene conversion and PONA selectivity. b Selectivity of olefin species. The error bars represent the standard deviation of cyclohexene conversion measurement.",
                        "In order to strengthen this conclusion, corresponding DFT calculation was also carried out. The optimized structures of cyclohexene adsorption on the external surface and within the internal pore of zeolite-based catalyst are shown in Fig.\u00a09. According to the calculation results, the adsorption\u00a0energy of cyclohexene in the internal pore of zeolite-based catalyst is 20\u2009kJ\u2009mol\u22121 lower than that on the external surface, strongly supporting the reaction prefers to take place in the internal pores rather than on the external surface of the catalyst structure.Fig. 9Optimized structure of adsorbed cyclohexene.a On the external surface. b Within the internal pore of zeolite-based catalyst. The corresponding adsorption energies Eads are also given. Colors of atoms: yellow for Si, magenta for Al, red for O, white for H and gray for C."
                    ],
                    "subsections": []
                },
                {
                    "title": "Different Acidity Dependence: Zeolite-Based Catalyst Vs. Metal-Oxide-Based Catalysts",
                    "paragraphs": [
                        "As mentioned before, a negative correlation between methylcyclopentene selectivity and the number of acid sites in zeolite-based catalysts is observed, which is completely contrary to that over conventional metal-oxide-based catalysts. Based on the discussion above, a more in-depth explanation can be proposed regarding the different dependence on the number of acid sites over these two types of catalysts. According to N2 adsorption/desorption analysis, the pore size of zeolite-based catalysts is proved to be within the range of 0.55\u20130.6\u2009nm, which matches well with the kinetic diameter of cyclohexene26. Therefore, the cyclohexene molecules diffused within the inner pore will have strong space confinement and get full contact with the internal wall of the zeolite structure. Under these circumstances, if there are abundant acidic sites, it is highly possible that cyclohexene will interact with more than one acidic site, resulting in uncontrollable over-protonation and the well-recognized aromatization pathway for benzene formation5. Therefore, only limited and sparsely distributed acidic sites on the surface of zeolite-based catalysts will favor the isomerization process. On the other side, metal-oxide-based catalysts engaged in this study are all mesoporous materials with much larger pore size. Therefore, there is almost no space confinement for cyclohexene adsorption, resulting in single-site adsorption regardless of the number of acid sites. Then, the presence of more acidic sites leads to the adsorption of more cyclohexene molecules and higher isomerization activity can thus be expected. In summary, the opposite dependence on the number of acid sites over zeolite-based and metal-oxide-based catalyst might be mainly due to the different space confinement of cyclohexene adsorption caused by pore size distribution of the charged catalytic material, implying that the reaction might be highly shape selective."
                    ],
                    "subsections": []
                }
            ]
        },
        {
            "title": "Conclusions",
            "paragraphs": [
                "In conclusion, highly selective skeletal isomerization of cyclohexene to produce methylcyclopentene with high purity is realized over zeolite-based catalysts. K plays an important role during the synthesis of UZSM-5, which noticeably changes the number of acid sites and the pore structure of zeolite. Co can interact with UZSM-5 by modifying the type and strength of acid sites, which finely tunes the catalytic performances. 96.8 wt.% high liquid yield and 95.8 wt.% methylcyclopentene selectivity can be achieved over Co/NaUZSM-5 with satisfactory stability. A similar carboncationic mechanism of skeletal isomerization is observed overall catalysts under current investigation, leading to a consistent distribution of three methylcyclopentene isomers. The skeletal isomerization reaction is proved to take place more preferably in the inner pores rather than on the external surface of zeolite structure through employing an innovatively selective inner pore blocking strategy. DFT study was further performed and the simulation results are in great agreement with experimental observations. Finally, the reverse dependence on the number of acid sites over zeolite-based and metal-oxide-based catalyst suggests the pore structure of catalytic material is also essential for catalytic isomerization performances due to space confinement effects. This work provides extra insight into catalytic cyclohexene conversion in terms of selective formation of desired high-value products methylcyclopentene. Although zeolite materials are well recognized for catalyzing aromatization reactions, it is found that they can also be used for typical isomerization reactions if the acidity is effectively controlled. The knowledge gained from this study thus provides new strategies for preparing catalysts with maximized isomerization and limited aromatization selectivity, which can also be used as a platform material for other reaction systems where isomerization is preferred."
            ],
            "subsections": []
        },
        {
            "title": "Methods",
            "paragraphs": [],
            "subsections": [
                {
                    "title": "Material And Catalyst Syntheses",
                    "paragraphs": [
                        "The traditional ammonium-type ZSM-5 zeolites with the silica to alumina ratio of 80:1 was purchase from Zeolyst USA. The NH4-type zeolite supports in powder form were converted to H-type by calcination in static air at 600\u2009\u00b0C for 3\u2009h. The obtained ZSM-5 was stored in sealed vials for further use. The uniform compact cylindrical shape zeolite (UZSM-5) with the same silica to alumina ratio of 80:1 was synthesized according to our previous work27. Typically, 5.4020\u2009g aluminum nitrate (Al(NO3)3\u00b79H2O, 98%, Alfa Aesar) as the Al precursor was added into 100\u2009mL 0.1\u2009mol\u2009L\u22121 template solution tetrapropylammonium hydroxide (TPAOH, Sigma Aldrich). Then, 120\u2009g tetraethyl orthosilicate (TEOS, 98%, Sigma Aldrich) as the silica source was firstly added dropwise through a burette into the aforementioned solution. The solution was further stirred for 2\u2009h and put in a 500\u2009mL Teflon lined autoclave. Next, the autoclave was sealed, heated up to 170\u2009\u00b0C, and held for 72\u2009h for hydrothermal synthesis. After the hydrothermal treatment, the product was collected and rinsed three times by deionized water through centrifugation. Finally, the catalyst structure was obtained through calcination at 600\u2009\u00b0C in static air for 3\u2009h so that the template agent was removed. The final UZSM-5 catalyst structure was stored in sealed vials for further use. It should be noted that a considerable amount of potassium is present in UZSM-5, which can be attributed to the high K content in template solution TPAOH. According to the calculation, the K contained in TPAOH (0.013\u2009mol) is sufficient to provide all detected K in UZSM-5 (0.011\u2009mol) in a typical synthesis process. NaZSM-5 and NaUZSM-5 catalyst was prepared from ZSM-5 and UZSM-5 catalyst, respectively through an ion exchange process. In a typical ion exchange cycle, 1\u2009g zeolite was put in 50\u2009mL 0.01\u2009mol\u2009L\u22121 sodium hydroxide (NaOH, 98%, Sigma Aldrich) aqueous solution and set for 5\u2009minutes at room temperature, followed by a centrifugation process to separate the catalyst and the solution. NaOH was selected as the Na+ source to prevent the introduction of other undesired anions (e.g. Cl\u2212), and the temperature and contact time of the ion exchange process were controlled to avoid the destruction of the zeolitic structure due to its solubility in basic condition. The ion exchange cycle was repeated three times, and the final product was fully rinsed by deionized water and calcined at 600\u2009\u00b0C in static air for 3\u2009h. The obtained NaZSM-5 and NaUZSM-5 catalyst structures were stored in sealed vials for further use. Co/NaUZSM-5 with 10 wt.% cobalt was prepared from NaUZSM-5 through impregnation using 1\u2009mol\u2009L\u22121 aqueous solution of Co(NO3)2\u00b76H2O (98%~102%, Alfa Aesar) and further calcination at 550\u2009\u00b0C for 2\u2009h. Besides, silica (SiO2, Alfa Aesar), gamma-alumina (\u03b3-Al2O3, 20\u2009nm, 99%, Alfa Aesar), zirconia (ZrO2, Alfa Aesar), and titania (TiO2, 99.5%, 21\u2009nm, Sigma-Aldrich) supports were purchased and fully dried at 100\u2009\u00b0C overnight before usage.",
                        "Besides, selective internal-pore blocked Co/NaUZSM-5 catalyst was prepared using a similar method reported in our previous work20. First, 1\u2009g Co/NaUZSM-5 was ion exchanged by 50\u2009mL 0.1\u2009mol\u2009L\u22121 aqueous solution of Ca(NO3)2\u00b74H2O (99%, Alfa Aesar) at 80\u2009\u00b0C for three times, followed by a calcination process at 600\u2009\u00b0C in static air for 2\u2009h. Then, the obtained catalyst was put in a tube furnace and heated up to 600\u2009\u00b0C under 100 sccm (standard cubic centimeter per minute) N2 flow for 2\u2009h. Next, 100 sccm ethylene was introduced to selectively block the internal pores of zeolite catalysts by the coking process for 1\u2009h. After cooling down to room temperature, the catalyst was further ion exchanged by 0.01\u2009mol\u2009L\u22121 HNO3 to eliminate the remaining Ca species. Finally, the catalyst was heated up again in a tube furnace at 600\u2009\u00b0C under 100 sccm N2 flow for 2\u2009h. The acquired catalyst was named Co/NaUZSM-5-IPB and stored in sealed vials for further use."
                    ],
                    "subsections": []
                },
                {
                    "title": "Reaction Process",
                    "paragraphs": [
                        "The catalytic cyclohexene conversion was carried out under unreactive nitrogen atmosphere in a batch reactor at 400\u2009\u00b0C and atmospheric pressure for 1\u2009h. A typical reaction process was as follows. First, 0.2000\u2009g catalyst and 2.00 g cyclohexene (99%, Alfa Aesar) were put in a 100\u2009mL batch reactor procured from Parr Instrument USA with the maximum temperature and pressure tolerance at 500\u2009\u00b0C and 5000\u2009psi (34.5\u2009MPa), respectively. Then, the reactor was sealed by flange with a reactor cap, which was designed to measure the temperature by thermocouple and the pressure by pressure gauge. The reactor was also able to facilitate the mass transfer in the reactor by a magnetic stirrer and accurately control the reaction condition by a cooling water system. Next, a N2 standard gas (99.999%, Air Liquide) was used to purge the reactor three times through a connected tubing system so that the other components in air could be fully removed from the reactor. Subsequently, the reactor was set into a heating mantle and heated up to the desired reaction temperature 400\u2009\u00b0C through proportional-integral-derivative (PID) controlling system after passing a leak test. The heating up stage took about 20\u2009minutes and the reaction lasted another 1\u2009h after the temperature reached the set point. The reaction process was recorded by videos and a typical temperature curve is shown in Fig. S1. When the scheduled reaction time was met, the reactor was cooled down by blowing air flow at room temperature."
                    ],
                    "subsections": []
                },
                {
                    "title": "Product Analyses",
                    "paragraphs": [
                        "After the reaction, the products in gas, liquid and solid phase were collected respectively and analyses were carried out in following manners.",
                        "For the gas phase, the mass of gas after the reaction was determined by the mass difference of reactor before and after the degassing process. Then, the product gas was directly fed into a micro-chromatography (micro-GC) to get the gas composition. Instrument and conditions: four-channel micro-GC (490, Agilent) equipped with thermal conductivity detector (TCD). The first channel was equipped with 10\u2009m molecular sieve 5\u2009A column to analyze H2, O2, N2, CH4, and CO; the second channel was equipped with 10\u2009m PPU column to analyze CO2, C2H6, and C2H4; the third channel was equipped with 10\u2009m alumina column to analyze C4~C6 hydrocarbons; and the forth channel was equipped with 8\u2009m CP-Sil 5CB column to analyze propane and propylene. Temperature and pressure of columns: 80\u2009\u00b0C and 200.0 kPa (first), 100\u2009\u00b0C and 175.0 kPa (second), 80\u2009\u00b0C and 180.0 kPa (third), 100\u2009\u00b0C and 85.0 kPa (fourth), analysis time: 2.5\u2009min. The carrier gas was Ar in all columns. The composition of gas products is shown in Table\u00a0S1.",
