Repository: boschresearch/Pap2Pat

# Pap2Pat Dataset

### File Schema

Every directory in `data` corresponds to one patent-paper pair and contains the full texts of both patent and paper, as well as the patent outlines. We include all information in JSON for programmatic parsing and Markdown for manual inspection.

```yaml
data/:
    paper_id-patent_id/:
        # Nested JSON format
        patent.json: JSON file containing patent metadata and full-text, as well as all outlines
        paper.json: JSON file containing paper metadata and full-text
        # Markdown format
        patent.md: patent full-text formatted in markdown
        paper.md: paper full-text formatted in markdown

File: Pap2Pat/data/W3134701711-US20220055971/patent.json (part 1 of 2)
{
    "id": "US20220055971",
    "authors": [
        "Hua Song",
        "Hao Xu",
        "Zhaofei Li"
    ],
    "title": "METHOD OF METHYL CYCLOPENTENE PRODUCTION FROM CYCLOHEXENE OVER ZEOLITE-BASED CATALYST STRUCTURE",
    "date": "2021-08-17 00:00:00",
    "abstract": "Selective conversion from cyclohexene to methylcyclopentene can occur via skeletal isomerization reaction under mild temperature and near atmospheric pressure with the existence of a catalyst structure as described herein. The catalyst structure includes a porous zeolite as the support and one or more loaded metals to further modify its acidity and pore structures. Industrially available cyclohexene feedstock can be effectively converted to a high value-added product methylcyclopentene with over 90 wt % conversion and 95 wt % selectivity, which is highly profitable for potential application in the fine chemical industry.",
    "sections": [
        {
            "title": "DESCRIPTION",
            "paragraphs": [],
            "subsections": [
                {
                    "title": "FIELD",
                    "paragraphs": [
                        "The present invention relates to the field of fine chemical processing."
                    ],
                    "subsections": [],
                    "outline_long": [
                        "define field"
                    ],
                    "num_characters": 71,
                    "outline_medium": [
                        "define field"
                    ],
                    "outline_short": [
                        "define field"
                    ]
                },
                {
                    "title": "BACKGROUND",
                    "paragraphs": [
                        "Currently, alternative and sustainable energy sources have become very attractive due to the limited reserve of crude oil resources. Catalytic pyrolysis is one of the most used techniques for the enhancement of oil qualities, especially for the generation of bio-derived fuels from various types of biomass. The quality of oil products can be greatly improved with the cracking of heavy crudes to achieve light oil as well as the removal of heterogeneous atoms. Therefore, the corresponding study is of great importance for sustainable energy development, especially in the current situation of foreseeable fossil fuel depletion.",
                        "Cyclohexene is one of the most common components in the light oil pyrolysis process, which can be directly produced by pyrolysis of rice straw or other crude oils. However, its value is underestimated due to limited applications. Based upon the chemical activity and mutability due to the properties of both olefin and cyclohydrocarbons, it is anticipated that a series of following reactions may be conducted during the catalytic cyclohexene conversion process including ring-opening, cracking, isomerization, alkylation, aromatization and hydrogenation. It is known that the products via catalytic cyclohexene conversion can be various types of hydrocarbons, including LPG such as ethylene, propane, propylene and 1,3-butadiene, liquid products such as cyclohexane, cyclohexadiene and benzene, as well as heavier polyaromatic hydrocarbons, and even coke. However, high selectivity toward a specific product is often difficult to achieve due to the complexity of the reaction network. Therefore, the establishment of a strategy to get better control of the catalytic cyclohexene pyrolysis process, namely improving the selectivity of specific desired products with high value such as methylcyclopentene, is of great significance and for potential industrial applications.",
                        "Methylcyclopentene (mcp), as an isomer of cyclohexene, can be produced from cyclohexene through a skeletal isomerization reaction. In contrast to cyclohexene, it is specifically valuable for the synthesis of a series of chemical derivatives with great demand from petrochemical refineries. For example, mcp can form polyolefins together with ethylene with unique properties such as high mechanical strength, corrosion resistance and electrical conductivity. It is also used for the synthesis of various insecticides, resin intermediates, and related products. Therefore, mcp has a much higher market value compared to cyclohexene.",
                        "The conventional industrial approach for producing methylcyclopentene mainly relies on the dehydrogenation of methylcyclopentane, but the activity of catalysts is always too low for efficient production since methyl cyclopentane is quite stable. In addition, benzene is also widely observed as an unfavorable by-product, and the resulting separation process causes increased capital and operational cost and complexity. The market price of methylcyclopentene, especially 1-methylcyclopentene, is much higher than other isomers. Therefore, it is highly profitable if methylcyclopentene with high selectivity can be produced through a facile and low-cost process from readily available sources, and the selective conversion of cyclohexene toward methylcyclopentene through skeletal isomerization reaction under mild conditions is thus economically appealing.",
                        "The traditional catalysts for cyclohexene skeletal isomerization are mainly based on metal oxides including SiO2, Al2O3 and ZrO2, or their combinations. It is widely reported and accepted that the activity of those metal oxide catalysts is correlated to increasing surface acidity. However, the highly active catalysts with high surface acidity inevitably lead to a variety of side reactions including hydrogen transfer, cracking and coking, lowering the selectivity toward methylcyclopentene. On the other hand, the modified catalyst with low surface acidity always demonstrates insufficient activity with low conversion. Therefore, the industrial applications of these catalysts are hindered due to poor profitability. New catalyst structures with both high cyclohexene conversion and high selectivity to desired products are crucial for real industrial applications."
                    ],
                    "subsections": [],
                    "outline_long": [
                        "motivate alternative energy",
                        "describe catalytic pyrolysis",
                        "introduce cyclohexene",
                        "describe catalytic cyclohexene conversion",
                        "limitations of catalytic cyclohexene conversion",
                        "introduce methylcyclopentene",
                        "describe conventional methylcyclopentene production",
                        "limitations of conventional methylcyclopentene production"
                    ],
                    "num_characters": 4264,
                    "outline_medium": [
                        "motivate alternative energy",
                        "describe catalytic pyrolysis",
                        "limitations of cyclohexene conversion",
                        "motivate methylcyclopentene production"
                    ],
                    "outline_short": [
                        "motivate sustainable energy",
                        "limitations of cyclohexene conversion"
                    ]
                },
                {
                    "title": "BRIEF SUMMARY",
                    "paragraphs": [
                        "In accordance with example embodiments described herein, a method for producing methylcyclopentene from cyclohexene via skeletal isomerization comprises reacting cyclohexene within a reactor in the presence of a gas atmosphere and a catalyst structure, where the catalyst structure comprises a porous support structure and one or more metals loaded in the porous support structure, the porous support structure comprises an aluminosilicate material, and the one or more metals loaded in the porous support structure is selected from the group consisting of Na, K, Co, Mo, Ag, Ga and Ce.",
                        "In certain embodiments, each metal loaded in the porous support structure is present in an amount from about 0.1 wt % to about 20 wt %.",
                        "The implementation of the embodiments can further result in advantageous catalytic performances including but not limited to: over 97 wt % olefin selectivity, over 95 wt % methylcyclopentene selectivity, over 90 wt % cyclohexene conversion, below 0.5 wt % gas yield, below 0.5 wt % coke yield, long catalyst lifetime.",
                        "The above and still further features and advantages of the present invention will become apparent upon consideration of the following detailed description of specific embodiments thereof."
                    ],
                    "subsections": [],
                    "outline_long": [
                        "summarize method",
                        "describe catalyst structure"
                    ],
                    "num_characters": 1231,
                    "outline_medium": [
                        "summarize method"
                    ],
                    "outline_short": [
                        "summarize method"
                    ]
                },
                {
                    "title": "DETAILED DESCRIPTION",
                    "paragraphs": [
                        "In the following detailed description, while aspects of the disclosure are disclosed, alternate embodiments of the present disclosure and their equivalents may be devised without parting from the spirit or scope of the present disclosure. It should be noted that any discussion herein regarding \u201cone embodiment\u201d, \u201can embodiment\u201d, \u201can exemplary embodiment\u201d, and the like indicate that the embodiment described may include a particular feature, structure, or characteristic, and that such particular feature, structure, or characteristic may not necessarily be included in every embodiment. In addition, references to the foregoing do not necessarily comprise a reference to the same embodiment. Finally, irrespective of whether it is explicitly described, one of ordinary skill in the art would readily appreciate that each of the particular features, structures, or characteristics of the given embodiments may be utilized in connection or combination with those of any other embodiment discussed herein.",
                        "Various operations may be described as multiple discrete actions or operations in turn, in a manner that is most helpful in understanding the claimed subject matter. However, the order of description should not be construed as to imply that these operations are necessarily order dependent. In particular, these operations may not be performed in the order of presentation. Operations described may be performed in a different order than the described embodiment. Various additional operations may be performed and/or described operations may be omitted in additional embodiments.",
                        "For the purposes of the present disclosure, the phrase \u201cA and/or B\u201d means (A), (B), or (A and B). For the purposes of the present disclosure, the phrase \u201cA, B, and/or C\u201d means (A), (B), (C), (A and B), (A and C), (B and C), or (A, B and C).",
                        "The terms \u201ccomprising,\u201d \u201cincluding,\u201d \u201chaving,\u201d and the like, as used with respect to embodiments of the present disclosure, are synonymous.",
                        "The present invention relates to a method to produce methylcyclopentene from cyclohexene via a skeletal isomerization reaction. In particular, the present invention is directed toward the formulation of a heterogeneous catalyst and a process of utilizing the catalyst for isomerization reaction at mild conditions to produce high value-added products in an efficient and effective manner.",
                        "Currently, a catalyst with both high activity to convert cyclohexene and methylcyclopentene selectivity does not appear commercially available or known in the literature. In accordance with the present invention, a series of zeolite-based catalysts are provided for triggering cyclohexene conversion under industrially favorable mild conditions from about 350\u00b0 C. to about 450\u00b0 C. (e.g., about 400\u00b0 C.) and near atmospheric or low pressure (e.g., about 1 atm to about 35 atm). It is observed that the highly selective skeletal isomerization of cyclohexene to produce methylcyclopentene with high purity can be realized via a zeolite-based catalyst structure as described herein with rational acidity modifications. This method provides an isomerization approach for light oil conversion to achieve more valuable products in the petroleum industry. In particular, the outcomes derived from the disclosure herein present an economically and operationally promising route for the production of methylcyclopentene with high purity from abundant resources.",
                        "In accordance with example embodiments, catalyst structures are described herein for use in the skeletal isomerization process to produce methylcyclopentene from cyclohexene under near atmospheric pressure of N2, Ar, etc. with catalyst structure to achieve high value-added chemicals.",
                        "The design of the catalyst so as to trigger the molecular re-engineering and selectively formation of the desired products is very important to the efficacy of the process. Particularly, the catalyst structures described herein facilitate the skeletal isomerization process at mild conditions (e.g., in the range of 350-450\u00b0 C., preferably 400\u00b0 C.) and near atmospheric pressures (e.g., in the range of 1-35 atm, such as around 1 atm) and in the presence of a catalyst structure.",
                        "Catalyst Structures",
                        "In accordance with the present invention, a catalyst structure is provided that comprises one or the combination of more than one metallic active components loaded on highly porous supports such as zeolite for cyclohexene isomerization to achieve desired product methylcyclopentene at near atmospheric pressure.",
                        "A suitable highly porous support material (also referred to as a porous catalyst support structure) can be an aluminosilicate such as zeolite material. Some non-limiting examples of a suitable zeolite material as a support for the catalyst structure include HZSM-5 type zeolite, L-type zeolite, HX type zeolite, HY type zeolite, etc. For example, a home-made uniform ZSM-5 can be made as described in some of the examples herein.",
                        "Suitable metals that can be loaded on the porous support material by impregnation or doping include one or more from the following group: Na, K, Co, Mo, Ag, Ga and Ce. Each metal dopant or the combination of metal dopants can be provided within the catalyst structure in an amount ranging from 0.1-20 wt % (i.e., based upon the total weight of the catalyst structure). Specific examples of different metal loadings for catalyst structures are provided herein.",
                        "The porous support material can be doped with a suitable amount of one or more metals in the following manner. One or more metal salts can be dissolved in deionized water to form an aqueous solution at suitable concentration(s) within the solution. Metal precursor salts that can be used to form the catalyst structure include, without limitation, hydroxides, chlorides and nitrates. The one or more metal precursors in solution are then loaded into the porous support material to achieve a desired amount of metals within the catalyst structure (e.g., from 0.1-20 wt %). Any suitable loading process can be performed to load metals within the porous support material. Some non-limiting examples of metal loading processes include: IWI (incipient wetness impregnation, where an active metal precursor is first dissolved in an aqueous or organic solution, the metal-containing solution is then added to a catalyst support containing the same pore volume as the added solution volume, where capillary action draws the solution into the pores); WI (wet impregnation, where more liquid than the IWI volume is added to the support, and the solvent is then removed by evaporation); IE (ion-exchange, where metal cations are exchanged into the support from solution); and FI (framework incorporation, where metals are added to the support materials during the synthesis step of the support).",
                        "Depending upon the particular loading process, the resultant metal-loaded catalyst structure can be dried at a temperature between about 80\u00b0 C. to about 120\u00b0 C. for a period of time between about 2 hours to about 24 hours. The dried catalyst structure can then be calcined under air, N2, He or Ar gas at a temperature ranging from 300-700\u00b0 C. and a suitable ramped or stepped increased heating rate (e.g., about 5-20\u00b0 C./min), where such calcination temperatures, times and heating rates can be modified depending upon the type or types of metals doped into the catalyst structure as well as reaction conditions associated with the use of the catalyst structure.",
                        "The resultant metal-doped catalyst structure is suitable for use in cyclohexene skeletal isomerization reaction under near atmospheric pressure in processes as described herein. The catalyst structure can be processed into a granular form with a granule size desired for a particular operation. The catalyst structure can also be formed into any other suitable configuration. For example, the catalyst structure in a powder form can be utilized in a batch reactor system, while the catalyst structure in a pelleted form can be utilized in a fixed bed continuous flow reactor system (e.g., a continuous tubular reactor (CTR)).",
                        "Systems and Methods for Cyclohexene Conversion Utilizing the Catalyst Structures",
                        "The skeletal isomerization conversion of cyclohexene and selectivity toward valuable methylcyclopentene can be fine-tuned using catalyst structures as described herein and under a specific gas environment. Different reactor systems and modified operating conditions (e.g., temperatures and pressures), as well as modifications of the catalyst structures within the reactor systems, can also be implemented to achieve varied product compositions.",
                        "In a batch or continuous reactor system, a mass ratio of cyclohexene to catalyst structure can be provided within a range of about 100:1 to about 1:1 to achieve a desired yield of methylcyclopentene (mcp) and/or other olefins. Within a continuous system (e.g., a CTR), a liquid hourly space velocity (LHSV) of the cyclohexene can be provided within the range of 1 h\u22121 to 100 h\u22121.",
                        "The skeletal isomerization process as described herein can be very promising in the industry as the conversion of cyclohexene to reaction products exceeds 50 wt %, or even 90 wt % or greater. The process also can have a selectivity toward methylcyclopentene that exceeds 50 wt %, or even 95 wt % or greater, where the selectivity remains unchanged after 5 runs, which proves the durability of this catalyst structure. The process can also achieve over 97 wt % olefin selectivity, below 0.5 wt % gas yield, and below 0.5 wt % coke yield, with a long catalyst lifetime.",
                        "Some examples of the skeletal isomerization from cyclohexene using the aforementioned catalyst structure and process are now described."
                    ],
                    "subsections": [
                        {
                            "title": "Example 1",
                            "paragraphs": [
                                "An NH4-ZSM-5 (SiO2:Al2O3=23:1) catalyst structure in powder form was obtained from Zeolyst USA. The catalyst was calcined in N2 at 600\u00b0 C. for 3 hours to get the HZSM-5(23:1) catalyst.",
                                "The catalytic cyclohexene conversion was carried out under a CH4 atmosphere in a batch reactor at 400\u00b0 C. and 30 bar for 1 hour. First, 0.0200 g HZSM-5(23:1) catalyst and 2.00 g cyclohexene were put in a 100 mL batch reactor. Then, the reactor was sealed by flange with a reactor cap. Next, CH4 was used to purge the reactor three times through a connected tubing system so that the other components in the air could be fully removed from the reactor. Subsequently, the reactor was set into a heating mantle and heated up to 400\u00b0 C. after passing a leak test. The heating up stage took about 20 minutes and the reaction lasted another 1 hour after the temperature reached the set point. When the scheduled reaction time was met, the reactor was cooled down by blowing air flow at room temperature. The overall analysis, PONA (paraben, olefin, naphtha, aromatic) selectivity and specific olefin selectivity are listed in Table 1, Table 2 and Table 3 respectively."
                            ],
                            "subsections": [],
                            "outline_long": [
                                "describe catalyst preparation",
                                "describe reaction conditions and results"
                            ],
                            "num_characters": 1148,
                            "outline_medium": [
                                "describe example 1: catalytic cyclohexene conversion"
                            ],
                            "outline_short": [
                                "describe example 1 of skeletal isomerization from cyclohexene"
                            ]
                        },
                        {
                            "title": "Example 2",
                            "paragraphs": [
                                "An NH4-ZSM-5 (SiO2:Al2O3=80:1) catalyst structure in powder form was obtained from Zeolyst USA. The catalyst was calcined in He at 600\u00b0 C. for 3 hours to get the HZSM-5(80:1) catalyst.",
                                "The catalytic cyclohexene conversion was carried out under a CH4 atmosphere in a batch reactor at 450\u00b0 C. and 30 bar for 1 hour. First, 2.0000 g HZSM-5(80:1) catalyst and 2.00 g cyclohexene were put in a 100 mL batch reactor. Then, the reactor was sealed by flange with a reactor cap. Next, CH4 was used to purge the reactor three times through a connected tubing system so that the other components in the air could be fully removed from the reactor. Subsequently, the reactor was set into a heating mantle and heated up to 450\u00b0 C. after passing a leak test. The heating up stage took about 20 minutes and the reaction lasted another 1 hour after the temperature reached the set point. When the scheduled reaction time was met, the reactor was cooled down by blowing air flow at room temperature. The overall analysis, PONA selectivity and specific olefin selectivity are listed in Table 1, Table 2 and Table 3 respectively."
                            ],
                            "subsections": [],
                            "outline_long": [
                                "describe catalyst preparation",
                                "describe reaction conditions and results"
                            ],
                            "num_characters": 1111,
                            "outline_medium": [
                                "describe example 2: catalytic cyclohexene conversion"
                            ],
                            "outline_short": [
                                "describe example 2 of skeletal isomerization from cyclohexene"
                            ]
                        },
                        {
                            "title": "Example 3",
                            "paragraphs": [
                                "An NH4-ZSM-5 (SiO2:Al2O3=280:1) catalyst structure in powder form was obtained from Zeolyst USA. The catalyst was calcined in Ar at 600\u00b0 C. for 3 hours to get the HZSM-5(280:1) catalyst.",
                                "The catalytic cyclohexene conversion was carried out under a CH4 atmosphere in a batch reactor at 400\u00b0 C. and 30 bar for 1 hour. First, 0.2000 g HZSM-5(280:1) catalyst and 2.00 g cyclohexene were put in a 100 mL batch reactor. Then, the reactor was sealed by flange with a reactor cap. Next, CH4 was used to purge the reactor three times through a connected tubing system so that the other components in the air could be fully removed from the reactor. Subsequently, the reactor was set into a heating mantle and heated up to 400\u00b0 C. after passing a leak test. The heating up stage took about 20 minutes and the reaction lasted another 1 hour after the temperature reached the set point. When the scheduled reaction time was met, the reactor was cooled down by blowing air flow at room temperature. The overall analysis, PONA selectivity and specific olefin selectivity are listed in Table 1, Table 2 and Table 3 respectively."
                            ],
                            "subsections": [],
                            "outline_long": [
                                "describe catalyst preparation",
                                "describe reaction conditions and results"
                            ],
                            "num_characters": 1114,
                            "outline_medium": [
                                "describe example 3: catalytic cyclohexene conversion"
                            ],
                            "outline_short": [
                                "describe example 3 of skeletal isomerization from cyclohexene"
                            ]
                        },
                        {
                            "title": "Example 4",
                            "paragraphs": [
                                "An NH4-ZSM-5 (SiO2:Al2O3=23:1) catalyst structure in powder form was obtained from Zeolyst USA. The catalyst was calcined in static air at 600\u00b0 C. for 3 hours to get the HZSM-5(23:1). The following metal salts were dissolved in deionized water to form a metal precursor solution: Ga(NO3)3.9H2O and AgNO3. The HZSM-5 support was impregnated with the metal precursor solution to achieve a suitable metal weight loading of 1 wt % Ag and 1 wt % Ga. The obtained wet powder was first dried in an oven at 90\u00b0 C. overnight, followed by calcination at 550\u00b0 C. in static air for 2 hours to get the 1Ag1Ga/ZSM-5 catalyst.",
                                "The catalytic cyclohexene conversion was carried out under a CH4 atmosphere in a batch reactor at 400\u00b0 C. and 30 bar for 1 hour. First, 0.2000 g 1 Ag1Ga/ZSM-5 catalyst and 2.00 g cyclohexene were put in a 100 mL batch reactor. Then, the reactor was sealed by flange with a reactor cap. Next, CH4 was used to purge the reactor three times through a connected tubing system so that the other components in the air could be fully removed from the reactor. Subsequently, the reactor was set into a heating mantle and heated up to 400\u00b0 C. after passing a leak test. The heating up stage took about 20 minutes and the reaction lasted another 1 hour after the temperature reached the set point. When the scheduled reaction time was met, the reactor was cooled down by blowing air flow at room temperature. The overall analysis, PONA selectivity and specific olefin selectivity are listed in Table 1, Table 2 and Table 3 respectively."
                            ],
                            "subsections": [],
                            "outline_long": [
                                "describe catalyst preparation",
                                "describe metal loading process",
                                "describe reaction conditions and results"
                            ],
                            "num_characters": 1539,
                            "outline_medium": [
                                "describe example 4: catalytic cyclohexene conversion"
                            ],
                            "outline_short": [
                                "describe example 4 of skeletal isomerization from cyclohexene"
                            ]
                        },
                        {
                            "title": "Example 5",
                            "paragraphs": [
                                "An NH4-ZSM-5 (SiO2:Al2O3=23:1) catalyst structure in powder form was obtained from Zeolyst USA. The catalyst was calcined in static air at 600\u00b0 C. for 3 hours to get the HZSM-5(23:1). The following metal salts were dissolved in deionized water to form a metal precursor solution: (NH4)6Mo7O24.4H2O. The HZSM-5 support was impregnated with the metal precursor solution to achieve a suitable metal weight loading of 20 wt % Mo. The obtained wet powder was first dried in an oven at 90\u00b0 C. overnight, followed by calcination at 550\u00b0 C. in static air for 2 hours to get the 20 Mo/ZSM-5 catalyst.",
                                "The catalytic cyclohexene conversion was carried out under a CH4 atmosphere in a batch reactor at 400\u00b0 C. and 30 bar for 1 hour. First, 0.2000 g 20Mo/ZSM-5 catalyst and 2.00 g cyclohexene were put in a 100 mL batch reactor. Then, the reactor was sealed by flange with a reactor cap. Next, CH4 was used to purge the reactor three times through a connected tubing system so that the other components in the air could be fully removed from the reactor. Subsequently, the reactor was set into a heating mantle and heated up to 400\u00b0 C. after passing a leak test. The heating up stage took about 20 minutes and the reaction lasted another 1 hour after the temperature reached the set point. When the scheduled reaction time was met, the reactor was cooled down by blowing air flow at room temperature. The overall analysis, PONA selectivity and specific olefin selectivity are listed in Table 1, Table 2 and Table 3 respectively."
                            ],
                            "subsections": [],
                            "outline_long": [
                                "describe catalyst preparation",
                                "describe metal loading process",
                                "describe reaction conditions and results"
                            ],
                            "num_characters": 1516,
                            "outline_medium": [
                                "describe example 5: catalytic cyclohexene conversion"
                            ],
                            "outline_short": [
                                "describe example 5 of skeletal isomerization from cyclohexene"
                            ]
                        },
                        {
                            "title": "Example 6",
                            "paragraphs": [
                                "An NH4-ZSM-5 (SiO2:Al2O3=23:1) catalyst structure in powder form was obtained from Zeolyst USA. The catalyst was calcined in static air at 600\u00b0 C. for 3 hours to get the HZSM-5(23:1). The following metal salts were dissolved in deionized water to form a metal precursor solution: (NH4)6Mo7O24.4H2O, Co(NO3)2.6H2O. The HZSM-5 support was impregnated with the metal precursor solution to achieve a suitable metal weight loading of 20 wt % Mo and 7.4 wt % Co. The obtained wet powder was first dried in an oven at 80\u00b0 C. overnight, followed by calcination at 700\u00b0 C. in static air for 2 hours to get the 20Mo7.4Mo/ZSM-5 catalyst.",
                                "The catalytic cyclohexene conversion was carried out under a CH4 atmosphere in a batch reactor at 400\u00b0 C. and 30 bar for 1 hour. First, 0.2000 g 20Mo7.4Co/ZSM-5 catalyst and 2.00 g cyclohexene were put in a 100 mL batch reactor. Then, the reactor was sealed by flange with a reactor cap. Next, CH4 was used to purge the reactor three times through a connected tubing system so that the other components in the air could be fully removed from the reactor. Subsequently, the reactor was set into a heating mantle and heated up to 400\u00b0 C. after passing a leak test. The heating up stage took about 20 minutes and the reaction lasted another 1 hour after the temperature reached the set point. When the scheduled reaction time was met, the reactor was cooled down by blowing air flow at room temperature. The overall analysis, PONA selectivity and specific olefin selectivity are listed in Table 1, Table 2 and Table 3 respectively."
                            ],
                            "subsections": [],
                            "outline_long": [
                                "describe catalyst preparation",
                                "describe metal loading process",
                                "describe reaction conditions and results"
                            ],
                            "num_characters": 1556,
                            "outline_medium": [
                                "describe example 6: catalytic cyclohexene conversion"
                            ],
                            "outline_short": [
                                "describe example 6 of skeletal isomerization from cyclohexene"
                            ]
                        },
                        {
                            "title": "Example 7",
                            "paragraphs": [
                                "An NH4-ZSM-5 (SiO2:Al2O3=23:1) catalyst structure in powder form was obtained from Zeolyst USA. The catalyst was calcined in static air at 600\u00b0 C. for 3 hours to get the HZSM-5(23:1). The following metal salts were dissolved in deionized water to form a metal precursor solution: (NH4)6Mo7O24.4H2O, Ce(NO3)3.6H2O. The HZSM-5 support was impregnated with the metal precursor solution to achieve a suitable metal weight loading of 20 wt % Mo and 10 wt % Ce. The obtained wet powder was first dried in an oven at 120\u00b0 C. overnight, followed by calcination at 300\u00b0 C. in static air for 2 hours to get the 20Mo10Ce/ZSM-5 catalyst.",
                                "The catalytic cyclohexene conversion was carried out under a CH4 atmosphere in a batch reactor at 400\u00b0 C. and 30 bar for 1 hour. First, 0.2000 g 20Mo10Ce/ZSM-5 catalyst and 2.00 g cyclohexene were put in a 100 mL batch reactor. Then, the reactor was sealed by flange with a reactor cap. Next, CH4 was used to purge the reactor three times through a connected tubing system so that the other components in the air could be fully removed from the reactor. Subsequently, the reactor was set into a heating mantle and heated up to 400\u00b0 C. after passing a leak test. The heating up stage took about 20 minutes and the reaction lasted another 1 hour after the temperature reached the set point. When the scheduled reaction time was met, the reactor was cooled down by blowing air flow at room temperature. The overall analysis, PONA selectivity and specific olefin selectivity are listed in Table 1, Table 2 and Table 3 respectively."
                            ],
                            "subsections": [],
                            "outline_long": [
                                "describe catalyst preparation",
                                "describe metal loading process",
                                "describe reaction conditions and results"
                            ],
                            "num_characters": 1554,
                            "outline_medium": [
                                "describe example 7: catalytic cyclohexene conversion"
                            ],
                            "outline_short": [
                                "describe example 7 of skeletal isomerization from cyclohexene"
                            ]
                        },
                        {
                            "title": "Example 8",
                            "paragraphs": [
                                "An NH4-ZSM-5 (SiO2:Al2O3=23:1) catalyst structure in powder form was obtained from Zeolyst USA. The catalyst was calcined in static air at 600\u00b0 C. for 3 hours to get the HZSM-5(23:1). The following metal salts were dissolved in deionized water to form a metal precursor solution: (NH4)6Mo7O24.4H2O, Co(NO3)2.6H2O, Ce(NO3)3.6H2O, Ga(NO3)3.9H2O and AgNO3. The HZSM-5 support was impregnated with the metal precursor solution to achieve a suitable metal weight loading of 20 wt % Mo, 7.4 wt % Co, 10 wt % Ce, 0.1 wt % Ag and 0.1 wt % Ga. The obtained wet powder was first dried in an oven at 90\u00b0 C. overnight, followed by calcination at 550\u00b0 C. in static air for 2 hours to get the 20Mo10Ce7.4Co0.1Ag0.1Ga/ZSM-5 catalyst.",
                                "The catalytic cyclohexene conversion was carried out under a CH4 atmosphere in a batch reactor at 400\u00b0 C. and 30 bar for 1 hour. First, 0.2000 g 20Mo10Ce7.4Co0.1Ag0.1Ga/ZSM-5 catalyst and 2.00 g cyclohexene were put in a 100 mL batch reactor. Then, the reactor was sealed by flange with a reactor cap. Next, CH4 was used to purge the reactor three times through a connected tubing system so that the other components in the air could be fully removed from the reactor. Subsequently, the reactor was set into a heating mantle and heated up to 400\u00b0 C. after passing a leak test. The heating up stage took about 20 minutes and the reaction lasted another 1 hour after the temperature reached the set point. When the scheduled reaction time was met, the reactor was cooled down by blowing air flow at room temperature. The overall analysis, PONA selectivity and specific olefin selectivity are listed in Table 1, Table 2 and Table 3 respectively."
                            ],
                            "subsections": [],
                            "outline_long": [
                                "describe catalyst preparation",
                                "describe metal loading process",
                                "describe reaction conditions and results"
                            ],
                            "num_characters": 1662,
                            "outline_medium": [
                                "describe example 8: catalytic cyclohexene conversion"
                            ],
                            "outline_short": [
                                "describe example 8 of skeletal isomerization from cyclohexene"
                            ]
                        },
                        {
                            "title": "Example 9",
                            "paragraphs": [
                                "A home-made uniform zeolite catalyst UZSM-5 with SiO2 to Al2O3 molar ratio of 80:1 was prepared in the following procedures. 120 g tetraethyl orthosilicate was firstly added dropwise through a burette into a solution containing 100 mL 0.1 mol L\u22121 tetrapropylammonium hydroxide and 5.4020 g aluminum nitrate. Then, the solution was further stirred and put in a 500 mL teflon lined autoclave. Next, the autoclave was sealed and heated up to 170\u00b0 C. and held for 72 hours for hydrothermal synthesis. After the hydrothermal treatment, the product was collected and rinsed three times by deionized water through centrifugation. Finally, the catalyst structure was obtained through calcination at 600\u00b0 C. in static air for 3 hours to get UZSM-5.",
