Repository: boschresearch/Pap2Pat

# Pap2Pat Dataset

### File Schema

Every directory in `data` corresponds to one patent-paper pair and contains the full texts of both patent and paper, as well as the patent outlines. We include all information in JSON for programmatic parsing and Markdown for manual inspection.

```yaml
data/:
    paper_id-patent_id/:
        # Nested JSON format
        patent.json: JSON file containing patent metadata and full-text, as well as all outlines
        paper.json: JSON file containing paper metadata and full-text
        # Markdown format
        patent.md: patent full-text formatted in markdown
        paper.md: paper full-text formatted in markdown

File: Pap2Pat/data/W3135070358-US20220081329/patent.json (part 1 of 4)
{
    "id": "US20220081329",
    "authors": [
        "Alan J. Russell",
        "Philip R. LeDuc",
        "Adam Wood"
    ],
    "title": "High-Flow, Intact Biomaterial-Derived Electrode For Use In Capacitive Desalination",
    "date": "2020-01-27 00:00:00",
    "abstract": "Provided herein are highly porous electrode structures made from natural materials and retaining natural architecture, which are highly permeable and find use in capacitive deionization desalination systems and methods. Also provided herein are methods of making the electrodes and desalination systems, as well as methods of desalinating water.",
    "sections": [
        {
            "title": "DESCRIPTION",
            "paragraphs": [],
            "subsections": [
                {
                    "title": "SUMMARY",
                    "paragraphs": [
                        "In one aspect of the invention, provided herein is a porous electrode comprising: an electrode body comprising an architecturally intact carbonized organic material having a hydraulic permeability of at least 0.5\u00d710\u221213 m2 or at least 1.0\u00d710\u221213 m2, such as at least 0.5\u00d710\u221211 m2 or at least 1.0\u00d710\u221211 m2, as determined by application of Darcy's Law, and optionally having hierarchical porosity; and a non-metal conductor attached to the electrode body.",
                        "In another aspect, provided herein is A method of making an electrode for use in a capacitive deionization desalination system, comprising: carbonizing an architecturally intact porous organic material to produce an architecturally intact carbonized structure having a hydraulic permeability of at least 0.5\u00d710\u221213 m2 or at least 1.0\u00d710\u221213 m2, such as at least 0.5\u00d710\u221211 m2 or at least 1.0\u00d710\u221211 m2, as determined by application of Darcy's Law; and attaching a conductor to the carbonized material to produce an electrode.",
                        "In another aspect, provided herein is a desalination system comprising: a fluid conduit having an inlet and an outlet; a first pair of porous comprising: an electrode body comprising an architecturally intact carbonized organic material having a hydraulic permeability of at least 0.5\u00d710\u221213 m2 or at least 1.0\u00d710\u221213 m2, such as at least 0.5\u00d710\u221211 m2 or at least 1.0\u00d710\u221211 m2, as determined by application of Darcy's Law. and optionally having hierarchical porosity; and a non-metal conductor attached to the electrode body, separated by a gap, and disposed within the conduit so that water flowing through the conduit passes through the electrodes; an electrically-conductive lead attached independently to each of the non-metal conductors; and a DC power supply having a positive terminal attached to one electrically-conductive lead, and a negative terminal attached to the other electrically-conductive lead.",
                        "In yet another aspect, provided herein is a method of purifying salt or brackish water, comprising: flowing water through the conduit of the desalination system comprising: a fluid conduit having an inlet and an outlet; a first pair of porous comprising: an electrode body comprising an architecturally intact carbonized organic material having a hydraulic permeability of at least 0.5\u00d710\u221213 m2 or at least 1.0\u00d710\u221213 m2, such as at least 0.5\u00d710\u221211 m2 or at least 1.0\u00d710\u221211 m2, as determined by application of Darcy's Law. and optionally having hierarchical porosity; and a non-metal conductor attached to the electrode body, separated by a gap, and disposed within the conduit so that water flowing through the conduit passes through the electrodes; an electrically-conductive lead attached independently to each of the non-metal conductors; and a DC power supply having a positive terminal attached to one electrically-conductive lead, and a negative terminal attached to the other electrically-conductive lead. While flowing water through the conduit, the method further comprises applying a voltage to the electrode pair of up to 1.23V effective to deionize the water; and collecting the deionized effluent from the outlet of the conduit.",
                        "The following numbered clauses describe exemplary aspects or embodiments of the invention.",
                        "Clause 1. A porous electrode comprising:\n\n\n- - an electrode body comprising an architecturally intact carbonized\n    organic material having a hydraulic permeability of at least\n    0.5\u00d710\u207b\u00b9\u00b3 m\u00b2 or at least 1.0\u00d710\u207b\u00b9\u00b3 m\u00b2, such as at least 0.5\u00d710\u207b\u00b9\u00b9 m\u00b2\n    or at least 1.0\u00d710\u207b\u00b9\u00b9 m\u00b2, as determined by application of Darcy's\n    Law, and optionally having hierarchical porosity; and a non-metal\n    conductor attached to the electrode body.  \n    Clause 2. The electrode of clause 1, wherein the organic material is\n    a porous plant portion or an architecturally intact expanded\n    viscoelastic plant material.  \n    Clause 3. The electrode of clause 2, wherein the electrode body is\n    an architecturally intact, carbonized porous plant portion.  \n    Clause 4. The electrode of clause 3, wherein the porous plant\n    portion is aerenchyma.  \n    Clause 5. The electrode of clause 2, wherein the electrode body is\n    an architecturally intact, gas-expanded viscoelastic plant\n    material.  \n    Clause 6. The electrode of clause 5, wherein the gas-expanded\n    viscoelastic plant material comprises gluten.  \n    Clause 7. The electrode of clause 5 or 6, wherein the gas-expanded\n    viscoelastic plant material is bread.  \n    Clause 8. The electrode of any one of clauses 1-7, decorated with\n    carbonized bacteria lysis residue.  \n    Clause 9. A desalination system comprising:\n  - a fluid conduit having an inlet and an outlet;\n  - a first pair of porous electrodes according to any one of clauses\n    1-8, separated by a gap, and disposed within the conduit so that\n    water flowing through the conduit passes through the electrodes;\n  - an electrically-conductive lead attached independently to each of\n    the non-metal conductors; and\n  - a DC power supply having a positive terminal attached to one\n    electrically-conductive lead, and a negative terminal attached to\n    the other electrically-conductive lead.  \n    Clause 10. The desalination system of clause 9, further comprising a\n    switch for controlling voltage from the power supply to the\n    electrodes.  \n    Clause 11. The desalination system of clause 10, further comprising\n    a controller for controlling the switch, the controller comprising\n    at least a processor and computer-readable instructions for the\n    processor to control electrical current from the power supply to the\n    electrodes.  \n    Clause 12. The desalination system of any one of clauses 9-11,\n    further comprising a sensor at the outlet of the fluid conduit for\n    measuring salinity of effluent from the outlet.  \n    Clause 13. The desalination system of clause 12, comprising a\n    controller for controlling the switch, the controller comprising at\n    least a processor and instructions for the processor to control\n    electrical current from the power supply to the electrodes, the\n    computer, and further comprising a waste outlet and a valve for\n    directing water from the outlet to the waste outlet and further\n    comprising instructions for the processor to turn off the power\n    supply when salinity of the effluent approaches or equals that of\n    water flowing into the inlet, the system, and for controlling the\n    valve to direct waste water through the waste outlet.  \n    Clause 14. The desalination system of any one of clauses 9-13,\n    wherein the DC power supply comprises a solar cell or a solar\n    panel.  \n    Clause 15. The desalination system of any one of clauses 9-14,\n    wherein the DC power supply comprises a battery.  \n    Clause 16. The desalination system of any one of clauses 9-15,\n    comprising two or more pairs of the porous electrode in one or more\n    conduits and in series with and/or in parallel to the first porous\n    electrode pair.  \n    Clause 17. The desalination system of any one of clauses 9-16,\n    further comprising a recirculation subsystem configured to return\n    effluent from the outlet of the conduit to the inlet of the\n    conduit.  \n    Clause 18. A method of making an electrode for use in a capacitive\n    deionization desalination system, comprising:\n  - carbonizing an architecturally intact porous organic material to\n    produce an architecturally intact carbonized structure having a\n    hydraulic permeability of at least 0.5\u00d710\u207b\u00b9\u00b3 m\u00b2 or at least\n    1.0\u00d710\u207b\u00b9\u00b3 m\u00b2, such as at least 0.5\u00d710\u207b\u00b9\u00b9 m\u00b2 or at least 1.0\u00d710\u207b\u00b9\u00b9\n    m\u00b2, as determined by application of Darcy's Law; and attaching a\n    conductor to the carbonized material to produce an electrode.  \n    Clause 19. The method of clause 18, wherein the intact organic\n    material is carbonized at a carbonization temperature of at least\n    550\u00b0 C.  \n    Clause 20. The method of any one of clauses 18-20 wherein the\n    temperature is raised from ambient temperature, such as from 25\u00b0 C.\n    to 40\u00b0 C., or from 100\u00b0 C. to the carbonization temperature over a\n    time period of at least 30 minutes or of at least 60 minutes and/or\n    with a temperature ramp rate of no more than 5\u00b0 C., 10\u00b0 C., or\n    20\u00b0 C. per minute.  \n    Clause 21. The method of any one of clauses 18-20, wherein the\n    porous organic material is a porous plant portion or carbonized,\n    architecturally intact expanded viscoelastic plant material.  \n    Clause 22. The method clause 21, wherein the porous organic material\n    is an architecturally intact, porous plant portion.  \n    Clause 23. The method of clause 22, wherein the porous plant portion\n    is aerenchyma.  \n    Clause 24. The method of clause 21, wherein the porous organic\n    material is an architecturally intact, gas-expanded viscoelastic\n    plant material.  \n    Clause 25. The method of clause 24, wherein the gas-expanded\n    viscoelastic plant material comprises gluten.  \n    Clause 26. The method of clause 24 or 25, wherein the gas-expanded\n    viscoelastic plant material is bread.  \n    Clause 27. The method of any one of clauses 18-26, further\n    comprising etching the carbonized structure to produce a\n    hierarchical porosity.  \n    Clause 28. The method of any one of clauses 18-27, further\n    comprising decorating the architecturally intact carbonized\n    structure of the electrode with carbonized bacteria lysis residue by\n    placing the electrode with a counter-electrode in a solution\n    comprising bacteria, such as *E. coli* bacteria, in water, applying\n    a voltage in the range of from 1V to 6V, with the electrode having a\n    negative charge, to lyse the bacteria and draw cell debris to the\n    electrode, and carbonizing the electrode with the cell debris,\n    thereby decorating the electrode with carbonized cell debris.  \n    Clause 29. A method of purifying salt or brackish water,\n    comprising:  \n    flowing water through the conduit of the desalination system of any\n    one of clauses 9-17;  \n    applying a voltage to the electrode pair effective to deionize the\n    water; and collecting the deionized effluent from the outlet of the\n    conduit.  \n    Clause 30. The method of clause 29, further comprising passing the\n    effluent from the outlet of the conduit though the conduit and\n    collecting the effluent one or more additional times.  \n    Clause 31. The method of clause 29 or 30, wherein the collected\n    effluent is potable water.  \n    Clause 32. The method of any one of clauses 29-31, further\n    comprising after collecting deionized water from the outlet of the\n    conduit, discontinuing application of the voltage to the electrodes;\n    washing the electrodes with water; and collecting brine from the\n    outlet of the conduit.  \n    Clause 33. The method of any one of clauses 29-32 comprising passing\n    the collected deionized effluent from the outlet of the conduit\n    through the conduit while applying a voltage effective to disinfect\n    the water, such as a voltage of at least 1V, and collecting the\n    disinfected, deionized water from the outlet of the conduit.  \n    Clause 34. The method of any one of clauses 29-33, wherein the\n    electrode bodies of the electrodes are carbonized bread."
                    ],
                    "subsections": [],
                    "outline_long": [
                        "introduce porous electrode with hydraulic permeability",
                        "describe electrode body with architecturally intact carbonized organic material",
                        "introduce non-metal conductor attached to electrode body",
                        "describe method of making electrode for CDI desalination system",
                        "introduce desalination system with porous electrodes and DC power supply",
                        "describe method of purifying salt or brackish water",
                        "introduce clause 1: porous electrode with hydraulic permeability",
                        "describe clause 2: electrode with porous plant portion or expanded viscoelastic plant material",
                        "introduce clause 3: electrode with carbonized porous plant portion",
                        "describe clause 4: electrode with aerenchyma",
                        "introduce clause 5: electrode with gas-expanded viscoelastic plant material",
                        "describe clause 6: electrode with gluten",
                        "introduce clause 7: electrode with bread",
                        "describe clause 8: electrode decorated with carbonized bacteria lysis residue",
                        "introduce clause 9: desalination system with porous electrodes and DC power supply",
                        "describe clause 10: desalination system with switch for controlling voltage",
                        "introduce clause 11: desalination system with controller for controlling switch",
                        "describe clause 12: desalination system with sensor for measuring salinity",
                        "introduce clause 13: desalination system with controller and waste outlet",
                        "describe clause 14: desalination system with solar cell or solar panel",
                        "introduce clause 15: desalination system with battery",
                        "describe clause 16: desalination system with multiple pairs of porous electrodes"
                    ],
                    "num_characters": 11251,
                    "outline_medium": [
                        "introduce porous electrode with hydraulic permeability",
                        "describe method of making electrode",
                        "describe desalination system with porous electrodes",
                        "describe method of purifying salt or brackish water",
                        "introduce clauses describing aspects of invention",
                        "describe electrode with architecturally intact carbonized organic material",
                        "describe electrode with porous plant portion or expanded viscoelastic plant material",
                        "describe desalination system with switch and controller",
                        "describe desalination system with sensor and waste outlet",
                        "describe desalination system with solar cell or battery",
                        "describe method of making electrode with carbonized organic material"
                    ],
                    "outline_short": [
                        "introduce capacitive deionization desalination system",
                        "describe porous electrode composition",
                        "outline method of making electrode",
                        "describe desalination system configuration",
                        "summarize method of purifying salt or brackish water"
                    ]
                },
                {
                    "title": "DETAILED DESCRIPTION",
                    "paragraphs": [
                        "As used herein, spatial or directional terms, such as \u201cleft\u201d, \u201cright\u201d, \u201cinner\u201d, \u201couter\u201d, \u201cabove\u201d, \u201cbelow\u201d, and the like, relate to the invention as it is shown in the drawing figures. However, it is to be understood that the invention can assume various alternative orientations and, accordingly, such terms are not to be considered as limiting. The drawings are not necessarily to scale. Further, as used herein, all numbers expressing dimensions, physical characteristics, processing parameters, quantities of ingredients, reaction conditions, and the like, used in the specification and claims are to be understood as being modified in all instances by the term \u201cabout\u201d. Accordingly, unless indicated to the contrary, the numerical values set forth in the following specification and claims may vary depending upon the desired properties sought to be obtained by the present invention. At the very least, and not as an attempt to limit the application of the doctrine of equivalents to the scope of the claims, each numerical value should at least be construed in light of the number of reported significant digits and by applying ordinary rounding techniques. Moreover, all ranges disclosed herein are to be understood to encompass the beginning and ending range values and any and all subranges subsumed therein. For example, a stated range of \u201c1 to 10\u201d should be considered to include any and all subranges between (and inclusive of) the minimum value of 1 and the maximum value of 10; that is, all subranges beginning with a minimum value of 1 or more and ending with a maximum value of 10 or less, e.g., 1 to 3.3, 4.7 to 7.5, 5.5 to 10, and the like. \u201cA\u201d or \u201can\u201d refers to one or more.",
                        "Aerenchyma is a specialized tissue predominantly found in wetland plants. Aerenchyma is a spongy tissue that includes spaces or air channels in the leaves, stems and roots of some plants. It allows exchange of gases between the plant and the root. The channels of air-filled cavities provide a low-resistance internal pathway for the exchange of gases such as oxygen and ethylene between the plant above the water and the submerged tissues. Aerenchyma is widespread in aquatic and wetland plants which must grow in hypoxic soils, but is found in many species, such as in mangrove, rice, maize, lotus, Myriophyllum species, and waterlilies, including red mangrove (Rhizophora mangle) plants. Aerenchyma tissue is often woody to some extent, which refers to the presence of lignin in the cell walls of plant tissue, and develops by lignification of the plant tissue. Lignification adds rigidity and rot resistance to the tissue. Aerenchyma in mangrove and rice are typically woody. FIG. 1 depicts an exemplary capacitive deionization desalination system 100. The system is powered by a solar panel 102 as a power source, which is connected to a first lead 104 terminating in a non-metal first rod 105, and a second lead 106, terminating in a non-metallic second rod 107. A solar panel is an exemplary power source, and any suitable power source may be used to power the capacitive deionization desalination system 100 as described in FIG. 1 and elsewhere herein. The first rod 105 and the second rod 107 are electrically-conductive structures that do not significantly corrode or dissolve in salt or brackish water and which may comprise an electrically-conductive carbon material, such as carbon black, or a carbon allotrope, such as graphite, or that may comprise any electrically-conductive, non-metal, such as a conductive ceramic.",
                        "The first rod 105 is in electrical contact with, e.g., embedded in, first porous electrode 110, and the second rod 107 is in electrical contact with second porous electrode 112, which is spaced-apart from the first porous electrode 110. First and second porous electrodes 110, 112, are arranged in series in fluid conduit 114. Water flows through fluid conduit 114 and through first and second porous electrodes 110, 112 in the direction depicted by the arrows. It should be noted that the first and second porous electrodes 110, 112 may be arranged in the opposite order as shown in FIG. 1 (or the waterflows in the opposite direction), in that waterflows first through the second porous electrode 112, and second through the first porous electrode 110. A controller 116 may be included in-line between the power source, such as the solar panel 102, and the electrodes 110, 112. The controller may be any suitable switch or computer-controlled processor or interface for controlling the current to the electrodes.",
                        "In use, salt or brackish water passes into the conduit 114 at inlet 120, though the electrodes 110, 112 and exits the conduit at outlets 122 and 124. Any suitable fluid connectors and flow control devices, such as valves (collectively, plumbing) may be attached to inlet 120 and outlets 122, 124. When in use, salt or brackish water is fed or passes into the inlet 120, and a voltage is applied to the electrodes 110, 112, and the water is deionized. Brackish (having a salinity less than salt water) or fresh water passes through outlet 122. The current at the electrodes 110, 112 is controlled by controller 116, either automatically, e.g. by a computer-implemented process, or by manual control of a switch. Because the electrodes 110, 112 will become saturated, they may be restored by turning off the current, allowing retained ions to be washed out in effluent, which is directed to waste outlet 124. The controller 116 may direct switching off the current to restore the electrodes 110, 112. The controller may control a valve (not shown) configured to alternately direct the effluent though outlet 122 and waste outlet 124. Salinity of the effluent of the system 100 passing through the outlet 122 may be determined by any effective method, such as by measuring conductivity, and the controller 116 may initiate electrode restoration by turning off power to the electrodes 110, 112, and shunting waste effluent through waste outlet 124, and after a designated time period, or after salinity of the waste effluent is satisfactorily reduced, indicative of restoration of the electrodes 110, 112, restore power to the electrodes 110, 112, and directing effluent to outlet 122. A structure also may be included to direct water from outlet 122 back to inlet 120 to repeat desalination one or more times until a desired salinity is reached.",
                        "As would be recognized by those of ordinary skill, FIG. 1 depicts only one pair of electrodes 110, 112. In practice, electrode pairs may be configured in parallel and/or in series to multiply the efficacy of desalination. When in parallel, electrodes are configured in two or more conduits, and when in series, electrodes are configured sequentially in the same conduit. The electrodes and conduits may be modular in nature, with connectors at the inlet 120, and outlets 122,124, to allow custom configuration of the system. Fluid into the conduits may be accomplished and controlled in any suitable manner, and may be pumped or fed by gravity into the conduit, e.g. by collection of water at high tides or waves. Pumps may be controlled by solar power, or otherwise. Power may be directed to two or more electrode pairs either from the same power source or a different power source. For example a single solar panel and/or a single controller may power two or more electrode pairs. Because low voltages are used, power demands are likewise low. Voltages may be kept below 1.23V, to minimize water electrolysis.",
                        "The electrodes 110, 112 may be any electrode described herein that is prepared by carbonization of a porous organic material, such as porous plant material or gas-expanded viscoelastic matrix of a plant protein and/or polysaccharide-containing material. The resultant electrode has a hydraulic permeability of at least 0.5\u00d710\u221213 m2 or at least 1.0\u00d710\u221213 m2, for example, at least 0.5\u00d710\u221211 m2 or at least 1.0\u00d710\u221211 m2, as determined by application of Darcy's Law. The electrode is open-celled in that it permits sufficient flow-through of water by virtue of the interconnection of pores. Porous plant material has a suitable porosity to yield a hydraulic permeability of more than 0.5\u00d710\u221213 m2. The porous plant product is \u201cintact\u201d in that it is structurally unmodified after carbonization, substantially retaining its native pore structure on carbonization, and is not physically restructured, e.g., by comminuting, crushing, grinding, or powdering the carbonized product and assembling or incorporating the material into a porous matrix. In the process of manufacturing an electrode, parts of the carbonized material may be sealed or glued, such as particularly large passages, as in the pith of some material, and as part of the insertion of a conductive non-metal rod, such as a graphite rod, into the material. As an example, red mangrove aerenchyma retains its native pore structure when carbonized, while red potato does not. Aerenchyma, such as mangrove aerenchyma, for example red mangrove aerenchyma is amendable to rapid carbonization at a high temperature, yielding a material suitable for use in a low pressure, flow-type capacitive deionization desalination system or method.",
                        "In another aspect, processed, gas-expanded viscoelastic plant material is useful for production of electrodes useful in low pressure, flow-type capacitive deionization desalination system or method. One common viscoelastic plant material type is gluten, which comprise prolamins and glutelins, and are present in wheat, and other grains, such as barley, rye, and oats, as well as wheat species and hybrids, and include triticeae glutens. Another type of viscoelastic plant material are polysaccharides, such as gums and starches, as are commonly used in the breadmaking arts. The processed viscoelastic plant proteins and polysaccharides may be expanded by leavening, such as with yeast, or by other methods, such as by use of baking soda, baking powder, or simply by trapping air, as is broadly-known in the baking arts, such as in making breads, cakes, or the like. Flours, starch products, gum products, and other baking additives as are well-known in the baking industry, including gluten-free substitutes, may be used to make the viscoelastic matrix for expansion. In preparation of the material useful in producing the electrodes described herein, the viscoelastic material is heated to a temperature sufficient to set the protein, starch, or gum constituents, and produce a stabilized porous matrix of the viscoelastic plant material, e.g., \u201cbaking\u201d bread, e.g., at 150-180\u00b0 C.",
                        "A carbonized, gas-expanded viscoelastic plant material as described, may have a hydraulic permeability of at least 0.5\u00d710\u221213 m2. The material may be etched, e.g. with a base, such as KOH, to produce nanoscale pores, e.g. a hierarchical porosity. The carbonized, gas-expanded viscoelastic plant material may be carbonized bread, which includes as a class, cakes and other leavened baked goods, whether or not gluten is present. The bread product may be waste, e.g., from a bakery, supermarket, or restaurant. The \u201cbread\u201d or gas-expanded viscoelastic plant material need not be edible, or made from an edible material, and thus is not necessarily food. The gas-expanded viscoelastic plant material that is carbonized may contain gluten, and may contain wheat flour.",
                        "The porous plant material or expanded viscoelastic plant material may have a hydraulic permeability of at least 0.5\u00d710\u221213 m2 after carbonization. The material is carbonized under anaerobic or hypoxic conditions. It may be carbonized in a furnace or in any fire, so long as the carbonization temperature is at least 450\u00b0 C., at least 500\u00b0 C., at least 700\u00b0 C., at least 800\u00b0 C., e.g., at \u02dc600\u00b0 C. as in a wood fire, or at 800\u00b0 C. When carbonized in a furnace, the chamber of the furnace may be flushed with an inert gas, such as argon. When carbonized in a fire, the material may be placed in a fire-resistant vessel in an anaerobic area of the fire. In that case, the fire or fire pit may be arranged to include a hypoxic central area surrounded by the combustible material, and the material is placed within the hypoxic central area. A customized fire pit may be employed.",
                        "The pores of the electrode may have hierarchical porosity, which refers to the presence of micro-scale pores having dimensions of up to 1 mm, combined with nanoscale pores, having dimensions of less than 1 micrometer (\u03bcm, \u03bc, or micron) and typically less than 100 nm, significantly increasing the effective surface area of the electrode, and therefore deionization capacity. Hierarchical porosity may be present in the native plant product or gas-expanded viscoelastic plant material, or may be produced in the carbonized structure by etching, e.g., with KOH (e.g., as caustic potash). As shown in the examples below, hierarchical porosity may be produced by electrodeposition of bacteria lysis product on an electrode, followed by subsequent re-carbonization, e.g., at temperatures over 500\u00b0 C., e.g., at approximately 800\u00b0 C.",
                        "Carbonization is the process by which biomass is converted into a carbonized form by pyrolysis. It is an anaerobic process that occurs in the range of from 400\u00b0 C. to 800\u00b0 C. Carbonization yields a carbon structure as well as other products such as tars and volatiles, depending on the temperature of the pyrolysis reaction. For production of charcoal, wood is kiln dried at a temperature of up to 100\u00b0 C., followed by further heating up to 450-800\u00b0 C. The temperature of pyrolysis results in varying compositions of the carbonized products, with temperatures approaching 800\u00b0 C. yielding polycyclic aromatic hydrocarbons (see, e.g., Kawamotoi, H., \u201cLignin Pyrolysis Reactions\u201d (2017) J. Wood Sci. 63:117-132). As indicated, above and in the Examples below, previous carbonized electrode substrates do not retain useful structural form for use in electrodes, requiring binders or other matrix materials, or specialized pretreatments, in order to produce an electrode structure suitable for flow-based capacitive deionization desalination devices.",
                        "According to one aspect of the invention, provided herein is an electrode for use in a flow-based capacitive deionization desalination device. The electrode comprises an electrode body comprising architecturally intact carbonized porous plant portion or carbonized, expanded viscoelastic plant material attached to a suitable conductor, such as a graphite rod. The electrode body preferably has a hydraulic permeability of at least 0.5\u00d710\u221213 m2.",
                        "According to another aspect of the invention, provided herein is a method of making an electrode for use in a flow-based capacitive deionization desalination device. The method comprising preparing an electrode body comprising an intact carbonized porous plant product or carbonized, expanded viscoelastic plant material by carbonizing a porous plant product or expanded viscoelastic plant material at a temperature of at least 550\u00b0 C. to yield an electrode body comprising an intact carbonized porous plant product or carbonized, expanded viscoelastic plant material, and electrically-connecting a non-metal conductor to the electrode body. The porous plant product may be aerenchyma, such as mangrove aerenchyma, e.g., red mangrove aerenchyma. The expanded viscoelastic plant material may be a bread. A device also is provided comprising the electrode inserted into a fluid conduit, and the rods or an electrical lead (e.g. wire or conductive trace) attached to the rods extending from the conduit. The rods and leads may be configured in any suitable manner for conducting electricity to the electrode bodies. The conduit is configured to direct fluid primarily through the electrodes, as opposed to around the electrodes. The electrode bodies may be affixed and sealed within the conduit in any manner, for example using silicone sealant. As would be appreciated by those of skill in the art, the structure and configuration of the conduit may vary greatly. Multiple conduit assemblies may be configured in series by any method, for example using any suitable fluid connection, such as a Luer-type connection system. Manifolds may be used to feed water into multiple conduits in a parallel configuration, optionally with one or more conduits also configured in series.",
                        "Also provided herein is a desalination system comprising a power source, such as a solar cell or solar panel, connected to a pair of electrodes. The electrodes comprise electrode bodies comprising intact carbonized porous plant product or carbonized, expanded viscoelastic plant material attached to a suitable conductor, such as a graphite rod, that electrically connects the electrode to a power supply. The electrodes are contained within a fluid conduit comprising an inlet and an outlet, with the fluid conduit being configured to direct water flow through the electrodes. The system comprises tubes, pipes, valves, or connectors for transferring water to and from the conduit, including an outlet structure comprising different outlets for desalinated water and hyper-salinated waste effluent. The system also comprises a switch for controlling electrical current through the electrodes from, the power source. The switch may be part of a controller that may be computer-implemented. The controller may comprise a processor and memory, and instructions for the processor to control electrical current to the electrodes from the power source, and optionally to control valves (e.g., solenoids) and/or pumps for managing the flow of liquids to, from, and through the conduit and electrodes, and for receiving data, such as data relating to salinity of effluent from the conduit, and controls current to the electrodes and water flow based on that data. The system may be used in a method of desalinating saltwater or brackish water."
                    ],
                    "subsections": [],
                    "outline_long": [
                        "define spatial and directional terms",
                        "describe drawings and numerical values",
                        "introduce aerenchyma tissue",
                        "describe aerenchyma in wetland plants",
                        "describe lignification of plant tissue",
                        "depict capacitive deionization desalination system",
                        "describe power source and rods",
                        "describe electrodes and fluid conduit",
                        "describe water flow through electrodes",
                        "describe controller and switch",
                        "describe use of system",
                        "describe deionization process",
                        "describe electrode restoration",
                        "describe salinity measurement",
                        "describe electrode configuration options",
                        "describe modular electrode design",
                        "describe fluid flow control",
                        "describe power supply options",
                        "describe low voltage operation",
                        "describe electrode preparation",
                        "describe carbonization of porous plant material",
                        "describe hydraulic permeability of electrodes",
                        "describe open-celled electrode structure",
                        "describe intact carbonized material",
                        "describe gas-expanded viscoelastic plant material",
                        "describe processing of viscoelastic material",
                        "describe baking and setting of viscoelastic material",
                        "describe carbonization of viscoelastic material",
                        "describe etching of nanoscale pores",
                        "describe hierarchical porosity",
                        "describe carbonization process",
                        "describe electrode composition",
                        "describe method of making electrode",
                        "describe device and system configuration",
                        "describe desalination system and method"
                    ],
                    "num_characters": 17854,
                    "outline_medium": [
                        "define spatial and directional terms",
                        "describe drawings and numerical values",
                        "introduce aerenchyma tissue",
                        "describe capacitive deionization desalination system",
                        "detail first and second rods and electrodes",
                        "describe fluid flow through electrodes",
                        "introduce controller and power source",
                        "describe desalination process",
                        "detail electrode restoration",
                        "describe modular electrode configuration",
                        "introduce carbonization of porous organic material",
                        "describe hydraulic permeability of electrodes",
                        "detail gas-expanded viscoelastic plant material",
                        "describe carbonization process",
                        "introduce hierarchical porosity",
                        "describe electrode for flow-based capacitive deionization desalination device",
                        "describe method of making electrode and desalination system"
                    ],
                    "outline_short": [
                        "define spatial and directional terms",
                        "describe aerenchyma tissue and its properties",
                        "illustrate capacitive deionization desalination system",
                        "describe electrode structure and materials",
                        "explain carbonization process and its conditions",
                        "describe electrode manufacturing process",
                        "outline desalination system components and configuration",
                        "summarize method of desalinating saltwater or brackish water"
                    ]
                },
                {
                    "title": "EXAMPLES",
                    "paragraphs": [
