Repository: boschresearch/Pap2Pat

# Pap2Pat Dataset

### File Schema

Every directory in `data` corresponds to one patent-paper pair and contains the full texts of both patent and paper, as well as the patent outlines. We include all information in JSON for programmatic parsing and Markdown for manual inspection.

```yaml
data/:
    paper_id-patent_id/:
        # Nested JSON format
        patent.json: JSON file containing patent metadata and full-text, as well as all outlines
        paper.json: JSON file containing paper metadata and full-text
        # Markdown format
        patent.md: patent full-text formatted in markdown
        paper.md: paper full-text formatted in markdown

File: Pap2Pat/data/W3137663848-US20220187515/paper.json (part 1 of 2)
{
    "id": "https://semopenalex.org/work/W3137663848",
    "authors": [
        "Jakob Fellinger",
        "Oliver H. Heckl",
        "C. Deutsch",
        "Garrett D. Cole",
        "Zhao Gang",
        "S. Puchegger",
        "Hartwin Peelaers",
        "Adam J. Fleisher",
        "A. Mayer",
        "Lukas W. Perner",
        "Gar-Wing Truong",
        "Georg Winkler",
        "Paula Heu",
        "David Follman",
        "Dominic Bachmann",
        "D. Michelle Bailey"
    ],
    "title": "Mid-infrared interference coatings with excess optical loss below 10 ppm",
    "date": "2021-05-14",
    "abstract": "Low excess optical loss, combined absorption and scatter loss, is a key performance metric for any high-reflectance coating technology and is currently one of the main limiting factors for the application of optical resonators in the mid-infrared spectral region. Here we present high-reflectivity substrate-transferred single-crystal GaAs/AlGaAs interference coatings at a center wavelength of 4.54 \u00b5m with record-low excess optical loss below 10 parts per million. These high-performance mirrors are realized via a novel microfabrication process that differs significantly from the production of amorphous multilayers generated via physical vapor deposition processes. This new process enables reduced scatter loss due to the low surface and interfacial roughness, while low background doping in epitaxial growth ensures strongly reduced absorption. We report on a suite of optical measurements, including cavity ring-down, transmittance spectroscopy, and direct absorption tests to reveal the optical losses for a set of prototype mirrors. In the course of these measurements, we observe a unique polarization-orientation-dependent loss mechanism which we attribute to elastic anisotropy of these strained epitaxial multilayers. A future increase in layer count and a corresponding reduction of transmittance will enable optical resonators with a finesse in excess of 100,000 in the mid-infrared spectral region, allowing for advances in high-resolution spectroscopy, narrow-linewidth laser stabilization, and ultrasensitive measurements of various light\u2013matter interactions.",
    "sections": [
        {
            "title": "INTRODUCTION",
            "paragraphs": [
                "High-performance mirrors are employed for the construction of optical resonators in a variety of applications in optics and photonics. Stable resonators are routinely used to narrow the linewidth of continuous-wave lasers, thereby creating optical references for frequency comb stabilization and precision molecular spectroscopy [1][2][3]. Stable interferometers can be very small or very large in size, enabling scientific discovery in fields as seemingly unrelated as microcavity sensing [4] and gravitational wave detection [5]. Emerging applications in chemical sensing [6], discrete imaging [7], ultracold chemistry [8,9], and even fundamental physics [10] would benefit immediately from high-performance mirrors at mid-infrared (mid-IR) wavelengths (loosely defined here as the spectral range from 3 \u00b5m to 8 \u00b5m) to probe new and interesting phenomena with increased precision. A long-standing goal is the development of low-loss mirrors such as those readily available throughout the near-infrared (near-IR) spectral region.",
                "Traditional physical vapor deposition (PVD) techniques for the fabrication of high-reflectivity (HR) \"supermirrors\" such as ion-assisted evaporation or ion-beam sputtering are not widely available in the mid-IR or have not been optimized for the use of materials transparent in this spectral range. The predominant process used for such optics is traditional electron beam or thermal evaporation. Thus, the excess optical loss, that is the combined optical power absorption and scattering losses (L = A + S), of mid-IR mirrors is generally >100 parts per million (ppm) [11], with only rare exceptions: e.g., Zhao et al. reported on a mirror pair with a per-mirror power transmission coefficient T = 69.9 ppm and excess optical loss L = 68.3 ppm, resulting in a calculated finesse F = 22 730 \u00b1 160 near 4.5 \u00b5m [12]. High-quality near-IR mirrors on the other hand are routinely capable of excess optical loss at the <10 ppm level [13].",
                "Excess optical loss strongly influences the on-resonance transmission T cav of a cavity [14], and thereby the signal-to-noise ratio (SNR) in cavity-enhanced spectroscopy efforts, according to",
                "(1)",
                "Here we assume equal power transmission coefficients T for both mirrors of a linear cavity and perfect mode matching. Simultaneously, one typically tries to maximize the cavity finesse,",
                "which is inversely proportional to the cavity total loss T + L. Total loss can also be written as 1 -R, with R denoting the power reflection coefficient of a mirror, as a direct consequence of conservation of energy R + T + A + S = 1. While T is a design parameter that is controllable via the layer count of an interference coating, L is fundamentally limited by the choice of materials and fabrication technology. If L is non-negligible in comparison to T, it is therefore necessary to strike a compromise in the maximization of both the above figures of merit. Sacrificing T for lower total losses then often results in cavities of both moderate F around 25,000-30,000 and T cav well below 10%.",
                "For cavity ring-down spectroscopy (CRDS) at a fixed coupled incident power and fixed cavity finesse, the shot-noise-limited standard error \u03c3 (k) in the fitted CRDS rate k scales inversely with the mirror transmission T [15], i.e., inversely with the square root of the cavity transmission. For two-photon cavity ring-down spectroscopy (TP-CRDS) under the same conditions, the standard error on the two-photon rate scales inversely with T 2 , i.e., inversely with the cavity transmission [16]. Particularly in the mid-IR (where scatter losses are negligible), absorption therefore remains the crucial performance parameter for any HR mirror technology.",
                "Substrate-transferred monocrystalline interference coatings are a promising solution to these challenges in the mid-IR spectral region. With a room-temperature transparency window that extends from approximately 0.87 \u00b5m to beyond 10 \u00b5m, alternating multilayers of high refractive index gallium arsenide (GaAs) and low refractive index ternary aluminum gallium arsenide (Al x Ga 1-x As) alloys can, in principle, be used to create HR coatings over a broad wavelength window without fundamental adjustments in the manufacturing process. Crystalline coatings were originally developed as a means to overcome the Browniannoise limit in precision interferometry [17], having simultaneously achieved ppm levels of optical losses and elastic loss angles in the 10 -5 range [18]. Capabilities for high-power handling are yet another advantage of this technology, owing to the relatively high thermal conductivity of the epitaxial multilayer when compared with more traditional amorphous structures. While enabling record-low levels of excess optical losses, minimal elastic losses, and high thermal conductivity, the GaAs/AlGaAs material system, however, exhibits a relatively low-index contrast. This results in the need for more layers to obtain coatings with a certain reflectance while still yielding a smaller bandwidth-to-wavelength ratio (both in terms of reflectivity and acceptable dispersion), when compared to PVD mirrors. Substrate-transferred crystalline coatings are currently limited to the well-established GaAs/AlGaAs material system because of high demands in uniformity and purity. It is important to note that this is not a fundamental limit, as epitaxial multilayers can, in principle, be manufactured from a diverse range of materials with potentially much larger index contrast [19,20]. The outstanding challenge is to realize sufficiently high structural and optical quality in these less mature material combinations, while maintaining the requisite lattice matching conditions, such that the increased optical bandwidth of respective HR coatings does not come at the expense of increased excess optical losses.",
                "Rather than relying on direct deposition onto the final optical substrate, our crystalline coatings are generated using an epitaxial layer transfer process. Initially, a monocrystalline heterostructure is grown on a lattice-matched GaAs base wafer via molecular beam epitaxy (MBE). Following the crystal growth process, a microfabrication procedure is employed in order to transfer the epitaxial multilayer to arbitrary optical substrates, including curved surfaces, via direct bonding. This technique yields monocrystalline interference coatings with high purity, low defect density, abrupt interfaces, and low surface roughness, which in turn enables HR coatings with state-of-the-art optical absorption of A < 1 ppm from 1.0 \u00b5m to 1.6 \u00b5m, with optical scatter of S < 3 ppm in the same near-IR wavelength range [21]. This has led to rapid advancements in a diverse suite of state-of-the-art optical systems, ranging from millihertz-linewidth cavity-stabilized lasers for optical atomic clocks to prototype quantum-limited interferometers for noise abatement and squeezed light generation in gravitational wave detectors [22][23][24]. Similar advancements should be expected from crystalline coatings in the mid-IR spectral region.",
                "In practice, however, extending the performance of monocrystalline coatings further into the infrared spectral region is not trivial. The first prototype mid-IR mirrors at design wavelengths of 3.3 \u00b5m and 3.7 \u00b5m exhibited promising excess optical loss levels of 159 ppm and 242 ppm, respectively [21]. These results were on par with other state-of-the-art mid-IR coatings, but still not comparable to their state-of-the-art near-IR counterparts capable of A + S < 10 ppm. Regardless, owing to the relatively low losses, these prototype mirrors helped enable the first detection and characterization of the transient intermediate radical trans-DOCO in the atmospheric-pressure reaction of the deuterated hydroxyl radical, OD, with carbon monoxide, CO [25]. Despite their vital role in studying real-time atmospheric chemical kinetics, however, the excess optical losses of these initial mid-IR mirrors were limited by excess scatter driven by structural defects in the very thick (20-30 \u00b5m) epitaxial multilayers.",
                "Following significant improvements in the mid-IR crystalline coating production process as outlined in this work, we report on monocrystalline interference coatings with A + S \u2264 10 ppm at a wavelength of 4.54 \u00b5m, thus demonstrating ultralow-loss mirrors with breakthrough performance in the mid-IR. These mirrors now realize the full performance potential predicted for the level of crystal purity feasible in a state-of-the-art MBE process (see Fig. 7 in [21]), at the longest wavelength demonstrated to date. In the course of this work, we independently characterize the wavelengthand polarization-dependent mirror metrics using a comprehensive suite of advanced, custom-built optical metrology tools. Several of those setups have been explicitly designed to work with a single broadband Fabry-Perot quantum cascade laser (FP-QCL) as an optical probe, being low-cost and available over a very wide range of mid-IR wavelengths, such that the characterization can be easily extended to future mirrors with different design wavelengths (a similar approach for ring-down measurements in the near-IR was presented in [26]). The presented methodical characterization of all optical loss channels has so far been lacking in the literature for similar mid-IR mirrors. The effort to develop new characterization techniques in this traditionally challenging spectral region should therefore help to overcome this major obstacle to realizing improvements in this field.",
                "The demonstration of mid-IR mirrors with a reduction in A + S by an order of magnitude, compared to the current record in this wavelength range [12], will allow for improved sensitivity in a variety of linear and non-linear cavity-enhanced spectroscopy techniques. Specifically, the ultralow-loss mirrors reported here were designed for a target wavelength of 4500 nm to explore next-generation benchtop optical instruments for the detection of radiocarbon dioxide ( 14 CO 2 ) and rare clumped isotopic substitutions of nitrous oxide (N 2 O). To date, optical detection of 14 CO 2 by saturated absorption cavity ring-down spectroscopy has achieved sensitivity levels comparable with accelerator mass spectrometry facilities [27], and several competing linear absorption sensor architectures have also been demonstrated with known positive and negative trade-offs related to sensitivity [28,29], accuracy [30], and portability [31,32]. Recently, a scheme for Doppler-free TP-CRDS of N 2 O was demonstrated at 4.53 \u00b5m with a projected detection limit that was substantially better than currently available commercial gas analyzers [12] and its application to the sensitive and selective detection of 14 CO 2 has also been proposed [16]. These immediate applications in trace gas and rare isotope detection using high-finesse optical resonators, as well as the previously mentioned potential applications in time-resolved spectroscopy, ultracold chemistry, and fundamental physics, make the advanced fabrication of ultralow-loss mid-IR mirrors of broad interest to the optics and photonics community."
            ],
            "subsections": []
        },
        {
            "title": "EXPERIMENTAL DETAILS",
            "paragraphs": [
                "As this was a first attempt at fabricating crystalline HR coatings with a center wavelength longer than 4.0 \u00b5m, as well as using an improved production process for minimizing excess optical losses, we undertook a comprehensive investigation of the mirror performance. In the course of our characterization efforts, we have determined the mirror reflectance R via cavity ring-down (CRD); the transmittance T by directly probing the transmission through the mirror (complemented by detailed calculations); and the polarization-dependent relative absorption A employing photothermal common-path interferometry (PCI) [33]. This enabled us to extract each individual loss component, as the magnitude of A can be inferred via the aforementioned expression R + T + A + S = 1. For these mirrors, scatter S is assumed to be negligible based on the observation of S + A < 3 ppm of similar crystalline mirrors in the near-IR [21] and decreasing scatter loss with increasing wavelength. For example, a surface roughness below 0.2 nm, as is routinely achieved with these optimized coatings, results in a calculated scatter loss of \u223c0.3 ppm at 4540 nm [34]."
            ],
            "subsections": []
        },
        {
            "title": "A. Mirror Design and Transmission Model Refinement",
            "paragraphs": [
                "The reflectance and transmittance of multilayer thin-film structures can readily be calculated via transfer matrix methods (TMMs) [35,36]. The quarter-wave layer structure of the crystalline mid-IR mirrors under study was designed for a stop band center wavelength of 4500 nm with a target transmittance of 140 ppm, comprising 34.5 periods of GaAs/Al 0.92 Ga 0.08 As with individual layer thicknesses of 340.0 nm and 388.6 nm, respectively, based on refractive index values taken from Afromowitz [37]. Deposition of the crystalline interference coating was carried out in a multiwafer MBE system employing a 14 \u00d7 4 in. wafer configuration with on-axis (100)-oriented 100 mm diameter semi-insulating GaAs base wafers. For these mirrors, we employed a novel fabrication process to minimize the limiting optical scatter. This was realized by reducing the total thickness of the grown heterostructure by using stacked optical coatings [38]. In this process we bond two \"half mirrors,\" halving the epitaxial multilayer thickness and significantly improving the material surface quality. In this process the potentially defective surface of the as-grown crystal is embedded in the middle of the multilayer and the face of the mirror that directly interacts with the optical field exhibits a substantially improved surface quality, as with our flipped optical coatings described in [21]. Following the MBE growth process, we ran a wafer-scale GaAs-to-GaAs bonding process, followed by substrate and etch stop removal on one of the wafer pairs, to generate the full coating stack. The 12 mm diameter coating discs were then lithographically patterned and selectively etched through the stacked epitaxial multilayer in preparation for the substrate transfer process. Finally, the coating discs were transferred via a second direct bonding process to 25.4 mm diameter silicon (Si) substrates with a concave 1 m radius of curvature and 6.35 mm thickness. The planar backside of each substrate was coated with a broadband (standard PVD) anti-reflection (AR) coating over the range of 3 \u00b5m to 5 \u00b5m (R = 0.3% at 4.5 \u00b5m). Both standalone coating discs and completed mirrors on Si substrates were used for the characterization efforts described in the course of this paper.",
                "To begin the analysis process, variations in the deposition rate during the MBE growth process necessitate correction of these nominal layer thicknesses to more accurately represent the as-grown samples. These corrections were determined using a combination of x-ray diffraction (XRD), Fourier transform spectrometry (FTS, Bruker VERTEX 80), and cross-sectional scanning electron microscopy (SEM, Zeiss Supra 55VP). In addition to providing guidance on the layer thicknesses, by probing the material lattice constant, XRD measurements also provide an estimate of the alloy composition of the low-index ternary AlGaAs alloy with relative error bounds of the order of 1%.",
                "Cross-sectional SEM imaging of a cleaved interference coating stack prior to the substrate transfer process allowed us to determine the as-grown layer thicknesses (see Fig. 1) by means of digital post-processing using an edge-detection and peak-finding routine (ImageJ, IJ BAR package). It is expected that the derived layer thicknesses differ among mirrors of the same production batch by a global scaling factor, depending on the exact lateral position inside the MBE chamber, while the relative layer thicknesses are expected to be very similar over a wide area [39]. The relative error in SEM length measurement calibration was estimated to be 1%, determined by measuring a calibration sample (Raith CHESSY). Additionally, edge detection introduced an error of \u00b14 nm due to the limited resolution of the SEM images.",
                "Broadband FTS measurements generated transmission spectra of the mirrors under test with spectral resolution of 0.5 nm and were recorded in a nitrogen atmosphere at ambient pressure. While the FTS does not allow for direct measurement of the mirror transmittance close to the mirror center wavelength due to its limited sensitivity and low SNR, the stop band width and characteristic structure of the sidelobes in these spectra enable a precise extrapolation to the center wavelength through a model fit. The TMM model was fitted to the FTS spectra using the SEM-determined layer thicknesses as starting values, with the aforementioned global scaling factor, and the Al concentration in the low-index layers (bounded by XRD error intervals) as free parameters.",
                "To obtain an error estimate of the derived mirror transmittance at the center wavelength, the following Monte Carlo-style procedure was employed: starting from the above initial fit values, we performed further forward model calculations to sample the space of reasonable transmission spectra. Candidate spectra were generated for random variations of the best-fit parameters (within their respective relative error bounds). From these candidates, we expunged all those where center wavelength and FWHM of the mirror stop band deviated by more than \u00b10.5 nm from the best initial fit, thereby excluding input parameter combinations that lead to an unphysical deviation from FTS measurements. The set of remaining spectra was then used to determine mean and standard error (at the ppm level) of the minimum transmittance. Note that in this procedure we have assumed abrupt interfaces and no variation in Al content over the full structure, as well as a perfect AR coating on the backside of the Si substrate. The refractive indices for the epitaxial materials were taken from [37], while for the Si substrate the dispersion data was taken from [40]. A refractive index of n = 1 was assumed for the incident and exit media."
            ],
            "subsections": []
        },
        {
            "title": "B. Cavity Ring-Down Measurements",
            "paragraphs": [
                "We constructed a linear resonator from two mirrors of the same production batch and implemented two variations of the wellestablished CRD technique [41] to infer the total loss 1 -R, independent of laser source amplitude fluctuations, by measuring the cavity decay time constant \u03c4 and cavity length d and using the equation (1 -R) = d /(c \u03c4 ), where c is the speed of light.",
                "At the Christian Doppler Laboratory for Mid-IR Spectroscopy and Semiconductor Optics (CDL) in Vienna, Austria, a low-cost broadband FP-QCL (TL QF4550CM1) was coupled into multiple longitudinal modes of the cavity by exploiting direct passive feedback in a simple linear configuration (Fig. 2). To the best of our knowledge, this is the first demonstration of such a passive feedback scheme for an FP-QCL. It features the advantages of a broad useable bandwidth (of at least 150 nm in the present case) in a low-complexity setup without high-bandwidth, active electronic control loops. The sample mirrors were mounted 30.6 \u00b1 0.2 cm apart as end elements of a custom vacuum chamber, which was first purged with nitrogen, then evacuated to typical pressures of 0.5 kPa to 1.0 kPa using an oil-free roughing pump. Ring-down time-traces were recorded using an amplified InAsSb detector (TL PDA10PT-EC). A custom microcontroller-based threshold detection circuit was used to detect on-resonance cavity transmission, shutter the laser, and trigger data capture [42]. Spectral coverage extends from about 4520 nm to 4720 nm (2119 cm -1 to 2212 cm -1 ), with a monochromator (Spectral Products Digikr\u00f6m CM 110, grating 300 G/mm, blaze wavelength 2.5 \u00b5m) enabling measurements at 5 nm spectral resolution. The peak of the overall FP-QCL emission bandwidth was steered via additional external grating feedback (first order reflected backwards) and monitored by a custom low-resolution FTS instrument. With the FP-QCL and sample mirrors forming a coupled cavity system, a delay stage between the source and backside of the first mirror was tuned to find resonance conditions causing power buildup in the cavity formed by the sample mirrors to occur within the spectral transmission window of the monochromator. During measurements, the transmitted TEM 00 transverse cavity modes were monitored on a mid-IR microbolometer camera (Visimid Phoenix) to restrict sampling to the smallest possible area on the mirrors and to avoid transversal mode beating. Given the cavity length resulting in a free spectral range of \u03bd FSR = 490 \u00b1 5 MHz, beat notes between multiple longitudinal modes could not be resolved in the measurements.",
                "To avoid birefringence-induced polarization mode beating, the linear polarization of the FP-QCL was aligned parallel to the net slow or fast axis of the ring-down cavity and exponential fits to decay curves checked for clean modulation-free residuals. Since the monochromator grating acted as a fixed polarization analyzer, it was not possible to study polarization-dependent effects at arbitrary input polarization angles.",
                "We analyzed the theoretical possibility of a systematic bias of the measured ring-down times through correlations between the intracavity power spectrum and etalon resonances. We experimentally verified that influences of a potential etalon between the FP-QCL end facet and ring-down cavity are in fact averaged out through the broadband excitation, by introducing varying levels of additional losses (up to 50%) in between these two elements, without observing systematic effects.",
                "An independent experiment at the National Institute of Standards and Technology (NIST) in Gaithersburg, Maryland, Fig. 2. Schematic of the FP-QCL-based ring-down setup at CDL. In this setup a FP-QCL without internal stabilization is utilized for excitation, with a custom trigger circuit initiating the ring-down process. This architecture allows for significant flexibility in mirror characterization via changes in the laser source. This system is similar to that described in [26] with additional wavelength monitoring, while operating in the mid-IR and without raster-scanning capabilities. To control the center of the emission spectrum, additional feedback to the FP-QCL is provided via a reflection grating in Littrow configuration. USA was performed to cross-check the FP-QCL-based broadband measurements at CDL and to evaluate potential systematic errors in the experimental determination of the quantity 1 -R. There, a continuous-wave external-cavity QCL (EC-QCL) with linewidth <10 MHz, capable of exciting individual longitudinal modes of a linear cavity, was used to measure 1 -R as a function of wavelength from 4480 nm to 4600 nm (2174 cm -1 to 2232 cm -1 ) with high resolution, as illustrated in Fig. 3. At NIST, the EC-QCL was passively coupled to a single mode of the cavity by dithering the laser current, an operation which also acted as an optical shutter to initiate decay events. Finally, using either a quarter-wave or halfwave plate and a linear polarization analyzer, the EC-QCL system also probed for polarization-dependent losses in the single-crystal optical coatings.",
                "To construct the cavity at NIST, each mirror was secured at the center of a vacuum viewport using a 25.4 mm diameter retaining ring and isolated from the laboratory environment using wedged CaF 2 vacuum windows. The mirrors were tested under vacuum while experiencing zero pressure difference between their ARand HR-coated faces. Nominal mirror separation defining the optical cavity length was estimated from machine drawings to be d = 15.6 \u00b1 0.6 cm and confirmed by caliper measurements of the individual components prior to assembly. The cavity free spectral range was therefore \u03bd FSR = 960 \u00b1 40 MHz.",
                "Frequency-dependent total losses were measured by coarse temperature tuning of the continuous-wave output of the EC-QCL. At each unique frequency \u03bd, cavity transmission during laser current dithering was monitored by a liquid-nitrogen-cooled InSb photodetector. Once transmission reached a user-defined threshold, the laser current was further shifted by summing a square-wave signal with the dither signal to rapidly extinguish the pumping laser field, thus yielding a single decay event which was amplified and fitted for the exponential decay time constant \u03c4 .",
                "Optical components shown in Fig. 3 were placed at etalon immune distances [43] (whenever possible) and tilted relative to the incident laser beam to effectively eliminate the coupling of scattered light with the optical cavity mode. To avoid the coupling of spurious reflections from the AR-coated face of the mirrors into the optical cavity mode, the two-mirror cavity was aligned to create an effectively wedged surface at the flat AR-coated face relative to the HR-coated concave mirror surface. Detailed methods of cavity alignment are reported in Supplement 1."
            ],
            "subsections": []
        },
        {
            "title": "C. Direct Transmission Measurements",
            "paragraphs": [
                "To experimentally decompose the individual mirror total loss components summarized in 1 -R, we used a ratiometric, lock-in amplified method to directly probe mirror transmittance (DIRT). The underlying principle of this measurement is to compare the incident and transmitted intensities for a single mirror using the same FP-QCL source as in the CDL ring-down measurements.",
                "The key elements of this setup are the high sample irradiance offered by the laser source, lock-in detection to increase the SNR and dynamic range of the detector, as well as ratiometric detection to account for power fluctuations of the laser during acquisition. Given the high output power, spectrally resolved measurements could be achieved by using the grating monochromator.",
                "The experimental apparatus is based on a FP-QCL in quasicontinuous wave (QCW) mode (refer to Fig. 4 for abbreviations), controlled by the diode controller's (TL ITC4002QCL) internal QCW modulation. The QCW square-wave signal was used as a reference for the digital multichannel lock-in amplifier (LIA, Zurich Instruments HF2LI). The monochromator was used to narrow the measurement range to a passband of <2.5 nm for each measurement. This output was then divided into two separate beam paths by a plate beam splitter (BS) to allow monitoring of intensity fluctuations at the measurement wavelength. A half-wave plate and a polarizer (ISP Optics POL-1.5-5-SI) in front of the BS were used to set p polarization with respect to the BS, thereby avoiding any changes in its splitting ratio. In the sample path, leading to D1, we used a 2\u00d7 beam reducer to obtain a smaller beam diameter when probing the HR sample.",
                "The two identical detectors (TL PDA20H) were connected to separate channels of the LIA and simultaneously recorded during the measurement. By dividing the respective demodulated amplitudes CH1/CH2 we suppressed any common fluctuations of the input, obtaining a time trace with drastically reduced variations. Following this approach at each measurement wavelength, a pair of measurements with and without the HR sample was taken. By dividing the mean value of each, we obtained the intensity transmission coefficient in the monochromator bandpass.",
                "Care was taken to avoid any perturbation of the monitor path or the FP-QCL by placing the HR sample at a slight angle to avoid systematic errors in T due to backreflections. Two ground glass diffusers were placed in front of the detectors to suppress the influence of spatial variation of responsivity across the active area of the detector [44]. To ensure linear detector response over the measurement range of 5 orders of magnitude at the targeted uncertainty levels, the QCL output was attenuated via neutral density filters while the LIA served to sufficiently increase detector sensitivity and dynamic range.",
                "Accuracy in these measurements was largely limited by beam steering effects related to the insertion of the mirror sample and estimated to be \u00b112 ppm. Comparative relative measurements (e.g., as a function of input polarization) could, however, benefit from the significantly better precision of \u00b12 ppm."
            ],
            "subsections": []
        },
        {
            "title": "D. Direct Absorption Measurements",
            "paragraphs": [
                "For independent absorption measurements, the FP-QCL was again used as a pump laser (capable of 450 mW output power) in a PCI system (Stanford Photo-Thermal Solutions) modified for mid-IR operation. In this setup (Fig. 5), absorption in the thin-film coating at the pump wavelength was measured indirectly by probing the thermal lens induced in the non-absorbing substrate via a second probe laser [45]. Both pump and probe lasers were focused onto the same spot of the sample coating (with waist diameters of about 70 \u00b5m and 200 \u00b5m, respectively). The localized \"hot spot\" induced by the more tightly focused pump imprints a phase distortion on the central part of the more loosely focused probe beam, causing interference with the undisturbed outer probe wavefront (which acts as the reference arm of the common-path interferometer). The resulting interference pattern appears in the near field of the interaction region, the central maximum of which is then imaged onto a detector. Using lock-in detection referenced to the chopped pump laser, the relative intensity modulation depth I /I of the probe signal was recorded. Normalized by the incident pump power P , the signal is proportional to absorption \u03b1 over several orders of magnitude, with proportionality constant R c denoting the system responsivity: I /(IP) = \u03b1 R c . PCI absorption measurements are a common characterization technique in the near-IR. Extending this technique to the mid-IR, however, involved overcoming numerous challenges related in part to the substrate response, probe wavelength, detection path of the probe (i.e., in transmission or reflection), and calibration technique.",
                "In the near-IR, R c is determined by measuring a calibration sample of known absorption. This calibration step requires that the substrate material as well as the absorbing surface layer thickness match the sample under study to assure a comparable thermal response. Typically, a metallic coating with broadband absorption of a few tens of percent serves as such a reference sample. However, as a consequence of mid-IR HR coatings being rather thick (owing to the long wavelength and corresponding increase in the individual quarter-wave layer thicknesses), the thermal lens in the coating layer itself becomes non-negligible, making it challenging to fabricate a calibration sample with comparable thermal response. It is for this reason that we resorted to a novel in situ calibration technique employing a more strongly absorbed \"proxy pump\" laser [45] with a wavelength of 532 nm (above the GaAs bandgap) in combination with the sample itself, to provide the reference absorption measurement. In either case, the high reference absorption can be independently determined via direct measurements of incident, transmitted, and reflected power, with the relative error of the calibration measurement transferring to the measurement of the actual sample of much lower (typically ppm-level) absorption. Care was taken to focus the proxy pump to the same diameter as the primary pump, to ensure the same geometry of the thermal lens. This was confirmed by assuring that the same value of R c is deduced for both pumps when using a custom-made calibration sample of similar known high absorbance for both pump wavelengths (broadband 7 nm Cr overcoat on a CaF 2 substrate).",
                "Using fused silica (FS) as a substrate material typically offers a high system responsivity R c and therefore high sensitivity, owing to its low thermal conductivity and the strong temperature dependence of the refractive index. Although a dedicated sample with the 4.54 \u00b5m crystalline coating bonded to FS was available, it was found that the heating contribution from substantial absorption of the transmitted mid-IR pump light within the FS substrate itself was not sufficiently distinguishable from pump absorption within the actual coating. For this reason, we resorted to the use of Si substrates (transparent at the pump wavelength) in all further measurements, at the expense of lower SNR (given the high thermal conductivity of the substrate). Keeping in mind that PCI is an interferometric method, the use of short wavelength probe light is favored for high system responsivity. Measurements were therefore conducted with a HeNe probe at 633 nm in reflection (exhibiting higher sensitivity than alternative attempts using telecom-wavelength IR probes detected in reflection or transmission). However, with a probe photon energy (1.96 eV) exceeding the GaAs bandgap energy of 1.42 eV, the measured pump absorption is distorted by additional probe-induced absorption via free carriers. We therefore took several measurements at decreasing probe power and extrapolated to zero probe power to determine the absorption [21].",
                "The crystalline mirror coatings were repeatedly purged with dry nitrogen between measurements to mitigate influences of surface contamination. To perform measurements at the required ppm-level it was necessary to ensure a heat-up time of the QCL pump laser of around 15 minutes to maintain a constant power level and beam profile."
            ],
            "subsections": []
        },
        {
            "title": "A. Total Loss and Transmittance",
            "paragraphs": [
                "Our measurement results, summarized in Fig. 6 and Table 1, show excellent performance for these prototype mirrors at 4.54 \u00b5m. The refined transmission model derived from XRD, cross-sectional SEM, and FTS is shown as the solid red curve in Fig. 6 (top). The above-described routine allows for an estimate of the center wavelength \u03bb 0,T = 4538 \u00b1 1 nm and an expected mirror transmittance T(\u03bb 0,T ) = 144 \u00b1 2 ppm at the stop band center, with the error bands obtained by the same procedure. The shift of the measured center wavelength from the design target of 4500 nm is due to unavoidable deviation in layer thicknesses by a small global scaling factor during MBE growth (<1% for the studied samples). It can be readily seen from Fig. 6 (top) that our model, based on the as-grown layer geometry derived from SEM imaging (capturing thickness variations of different high-and low-index layers with a relative standard deviation of 2%), captures modulations in the sidelobes observed in FTS much better than a model assuming a strictly periodic layer structure (dashed red design curve). Although we assumed an error of 1% for XRD measurements of the Al alloy composition, our evaluation suggests a much lower uncertainty of 0.2%, with best-fit values for the Al composition ranging only from 0.9229 to 0.9247. Comparing these results with our direct transmission measurements [brown triangles in Fig. 6 (mid) and Fig. 6 (bottom)], we observe excellent agreement within the error bounds (reflecting the full uncertainty budget).",
                "Total loss values (measured with the incident linear polarization state set to \u03c6 = 90 \u2022 ) extracted from the CRD measurements at CDL (dark blue curve, minimum of 153 \u00b1 1 ppm at \u03bb 0,CDL = 4 534 \u00b1 1 nm) and NIST (light blue data points, minimum of 149 \u00b1 6 ppm at \u03bb 0,NIST = 4 533 \u00b1 1 nm) are also included. For both, the relative standard uncertainty in the total optical losses, u r = \u03c3 1-R /(1 -R) min , was estimated from a quadrature sum of reproducibility and a conservative estimate of dominating systematic uncertainty (mainly dictated by the cavity length uncertainty). The standard uncertainty at the center wavelength of \u00b11 nm was taken to equal the accuracy of monochromator calibration (CDL) and accuracy specified by the laser manufacturer (NIST).",
