Repository: boschresearch/Pap2Pat

# Pap2Pat Dataset

### File Schema

Every directory in `data` corresponds to one patent-paper pair and contains the full texts of both patent and paper, as well as the patent outlines. We include all information in JSON for programmatic parsing and Markdown for manual inspection.

```yaml
data/:
    paper_id-patent_id/:
        # Nested JSON format
        patent.json: JSON file containing patent metadata and full-text, as well as all outlines
        paper.json: JSON file containing paper metadata and full-text
        # Markdown format
        patent.md: patent full-text formatted in markdown
        paper.md: paper full-text formatted in markdown

File: Pap2Pat/data/W3137663848-US20220187515/patent.json (part 1 of 2)
{
    "id": "US20220187515",
    "authors": [
        "Garrett Cole",
        "Valentin Wittwer",
        "Lukas W. Perner",
        "Georg Winkler",
        "Aline Mayer",
        "Oliver Heckl",
        "David Follman"
    ],
    "title": "SUBSTRATE-TRANSFERRED STACKED OPTICAL COATINGS",
    "date": "2022-03-01 00:00:00",
    "abstract": "A method for manufacturing hybrid optical coatings and hybrid mirror assemblies, including: a) providing a first optical coating having layers of alternating high and low refractive indices of crystalline materials on a first host substrate via an epitaxial growth technique; b) providing a second optical coating having layers of alternating high and low refractive indices of dielectric materials on a second host substrate via a physical vapor deposition (PVD) technique; c) directly bonding the first optical coating to the second optical coating; and d) removing the first host substrate.",
    "sections": [
        {
            "title": "DESCRIPTION",
            "paragraphs": [],
            "subsections": [
                {
                    "title": "FIELD OF THE PRESENT DISCLOSURE",
                    "paragraphs": [
                        "The present disclosure relates to a method for manufacturing substrate-transferred stacked optical coatings."
                    ],
                    "subsections": [],
                    "outline_long": [
                        "introduce field of disclosure"
                    ],
                    "num_characters": 108,
                    "outline_medium": [
                        "introduce field of disclosure"
                    ],
                    "outline_short": [
                        "introduce field of disclosure"
                    ]
                },
                {
                    "title": "BACKGROUND OF THE PRESENT DISCLOSURE",
                    "paragraphs": [
                        "Highly reflective optical interference coatings are indispensable tools for modern scientific and industrial efforts. Systems with ultralow optical losses, namely parts-per-million, ppm, levels of scatter and absorption, were originally developed for the construction of ring-laser gyroscopes in the late 1970s, cf. U.S. Pat. No. 4,142,958. As an outcome of this, ion-beam sputtering, IBS, has been established as the gold standard process technology for generating ultralow-loss reflectors in the visible and near infrared, NIR. Typically, such multilayers consist of alternating layers of amorphous metal-oxides, most commonly high index Ta2O5, tantala, and low index SiO2, silica, thin films, finding application in narrow-linewidth laser systems for optical atomic clocks, gravitational wave detectors, cavity QED, and tests of fundamental physics. Limitations of these amorphous coatings include excess Brownian noise, negatively impacting the limiting performance of precision optical interferometers, poor thermal conductivity, typically below 1 Wm\u22121K\u22121, as well as significant levels of optical absorption for wavelengths beyond 2 \u03bcm, excluding the operation of such low-loss reflectors in the mid-infrared, MIR. The latter limitation means that the highest performing metal oxide structures, while exhibiting phenomenal performance in the visible and NIR, cannot operate with low losses in this important long-wavelength region (for wavelengths significantly longer than 2 \u03bcm) and thus requires a switch to amorphous II-VI, group IV, or IV-VI compounds which are less well developed.",
                        "EP 11010091 discloses a mirror assembly based on a monocrystalline Bragg mirror bonded to a curved carrier substrate and a process of manufacturing the mirror assembly. Additionally, EP 11010091 describes an optical resonator system including a pair of such mirror assemblies forming an optical cavity for application in optical precision measurement systems. Processes disclosed therein proved very robust from a manufacturing point of view and have been proven to yield a number of improved performance metrics when compared with IBS-deposited amorphous metal oxide coatings. The proven advantages of these crystalline coatings, which are based on substrate-transferred GaAs/AlGaAs multilayers, include a significant reduction in Brownian noise when compared with typical dielectric mirror systems, with demonstrated loss angles <4\u00d710\u22125 at room temperature and the potential for \u02dc5\u00d710\u22126 at cryogenic temperatures near 10 K, a superior thermal conductivity of at least 30 Wm\u22121K\u22121 compared with 1 Wm\u22121K\u22121 for low-optical-loss Ta2O5/SiO2 multilayers, and finally the ability to realize ppm-level optical absorption losses for wavelengths in the 1 \u03bcm to 10 \u03bcm range.",
                        "These monocrystalline coatings are typically grown via molecular beam epitaxy, where the total thickness is effectively limited to \u02dc15-20 \u03bcm due to technological restrictions including significant drift of the growth rate during such long (>20 hours) crystal growth runs, inherent build-up of strain due to lattice mismatch, as well as the accumulation of surface defects within such a thick structure. As a consequence of these issues, the quality and ultimate optical performance typically degrades for very thick single-crystal coatings. However, thicker coatings having a thickness at or beyond 20 \u03bcm are necessary for ultra-high reflectivity mirrors, in particular for the mid-infrared spectral region for mirror center wavelengths in excess of 2 \u03bcm.",
                        "Given the rapidly expanding interest in such low-noise and low optical loss end mirrors at these long operating wavelengths, primarily in the region from 2 to 10 \u03bcm, further improvements of the optical performance of these substrate-transferred crystalline coatings, particularly the position dependence of the optical scatter losses, is now in high demand from the ultimate end users."
                    ],
                    "subsections": [],
                    "outline_long": [
                        "introduce highly reflective optical interference coatings",
                        "describe limitations of ion-beam sputtering",
                        "motivate substrate-transferred crystalline coatings",
                        "describe advantages of crystalline coatings",
                        "describe limitations of crystalline coatings",
                        "motivate further improvements",
                        "describe demand for low-noise and low optical loss end mirrors"
                    ],
                    "num_characters": 3902,
                    "outline_medium": [
                        "motivate need for low-loss optical coatings",
                        "describe limitations of current coatings",
                        "highlight advantages of crystalline coatings"
                    ],
                    "outline_short": [
                        "motivate need for low-loss optical coatings"
                    ]
                },
                {
                    "title": "SUMMARY OF THE PRESENT DISCLOSURE",
                    "paragraphs": [
                        "The present disclosure provides an alternative solution to overcome the above-mentioned limitations, namely a means to reduce the overall optical losses and improve the position dependence of the coating optical properties. With the use of crystalline multilayers of high mechanical quality, it also serves to significantly reduce the Brownian noise of the mirror materials while simultaneously exhibiting optical performance on par with IBS deposited multilayer mirrors, with the benefit of extending these performance metrics into the mid-infrared spectral range.",
                        "Within the present disclosure, the term crystalline, single crystal or monocrystalline refers to a low defect density single-crystal film as can be produced via epitaxial growth techniques, such as molecular beam epitaxy, MBE; metalorganic vapor phase epitaxy, MOVPE; liquid phase epitaxy, LPE; etc. In this application the terms crystalline and monocrystalline may be used interchangeably. It is important to note that a single crystal or monocrystalline material structure will still exhibit a finite number of defects or dislocations. However, a monocrystalline material does not contain grain boundaries and defects associated with said boundaries, separating neighboring crystallites of varying orientation in a polycrystalline sample.",
                        "Within the present disclosure the term low absorption should be understood to indicate an optical absorption level with a maximum upper limit of 100 ppm. Preferably, this may be reduced to <10 ppm or even into the range below 1 ppm.",
                        "Within the present disclosure, the term \u201cdielectric multilayer coating\u201d corresponds to a \u201cthin film coating\u201d which may also be referred to as a \u201cmultilayer mirror.\u201d The term mirror assembly refers to the multilayer coating together with the substrate.",
                        "Within the present disclosure the term host substrate should be understood as a synonym for donor substrate as well as growth substrate.",
                        "The present disclosure provides a method for manufacturing substrate-transferred optical coatings, including: a) providing a first optical coating on a first host substrate as the base coating structure; b) providing a second optical coating on a second host substrate; c) directly bonding the optical coating of the base coating structure to the second optical coating, thereby obtaining one combined coating; d) detaching one of the first and/or the second host substrates from the combined coating.",
                        "In the method of the present disclosure the coating structure includes two or more individual multilayers that are combined together to form a single transferred optical interference coating, called the combined coating. Thus, at least two individual coating structures are stacked in a separate processing step in order to generate one final coating structure by exploiting direct-bonding technology.",
                        "By applying this stacking procedure, monocrystalline optical interference coatings with essentially arbitrary thickness can be manufactured. Furthermore, multi-material coatings may be realized allowing for arbitrary mixtures of single-crystal and non-crystalline coating materials as components of the combined coating. Here, the mixed material coatings are referred to as \u201chybrid\u201d coatings.",
                        "The bonding or stacking step may also be viewed as follows. Both the first host substrate and the first coating, being of finite thickness, are composed of two surfaces, one of which may be identified as the top surface of the respective substrate, the other as the bottom surface. For both the first host substrate and the first coating, one of the two surfaces of each substrate will be chosen as the surface on which further work is applied. That surface will then be identified as being the top surface of the host substrate and the coating respectively.",
                        "Bonding the first optical coating to the second optical coating may also be viewed as flipping, whereby one of the first or the second optical coatings is turned over by 180 degrees such that the two coatings come face to face and then are attached by a direct bonding process.",
                        "The stacking process employed reduces the impact of scatter loss that may be driven by growth defects on the surface of the multilayer. After stacking, such defects would be buried at the bonding interface below the surface. Growth defects are detrimental for the quality of the bond with the optical substrate. Growth defects can cause voids and thus have a negative influence on the wavefront error. Buried growth defects have less influence on the wavefront error in stacked optical coatings as higher quality bond interfaces can be achieved with planar samples, e.g., high pressure can be uniformly applied for planar geometries.",
                        "In the method as described above, the first host substrate and the second host substrate may be substantially similar.",
                        "Alternatively, in the method as described above, the first host substrate and the second host substrate may differ in thickness and/or material.",
                        "In the method as described above, the first optical coating and the second optical coating may be substantially similar or even from the very same growth run in a multi-wafer deposition system.",
                        "In the method as describe above, at least one second optical coating may differ from the first optical coating in thickness and/or material.",
                        "Thus, identical source wafers may be employed for achieving arbitrary thickness. Alternatively, different source wafers, e.g., different host substrates, amorphous/crystalline, electro-active/passive structures etc., may be applied and different multilayer structures may be used according to the needs of the application.",
                        "In the method as described above, the first optical coating and/or the second optical coating may be a single-crystal optical coating, wherein the step of forming the first optical coating and/or the second optical coating on the respective first or second host substrate may include depositing the first optical coating and/or the second optical coating, respectively, via an epitaxial growth technique, for example molecular beam epitaxy, MBE, or organometallic vapor-phase epitaxy.",
                        "In the method as described above, the step of forming the first and/or the second optical coating may further include lithographically defining the lateral geometry of the first and/or the second optical coating.",
                        "In the method as described above, the step of forming the first and/or the second optical coating may further include extruding the defined lateral geometry of the first and/or the second optical coating and at least partially into the respective first and/or second host substrate by means of chemical etching; or the step of forming the first and/or the second optical coating may further include singulating the first and/or the second optical coating using mechanical dicing and/or grinding processes and removing remaining substrate off the respective optical coating via selective chemical etching.",
                        "In the method as described above, the step of directly bonding the optical substrate to the combined coating may further include: pressing the combined coating into direct contact with the optical substrate surface using a press, thereby obtaining a bond between the combined coating and the optical substrate, wherein if the optical substrate has a concave surface using a convex press of equal and opposite or smaller radius of curvature, else if the optical substrate is planar using a planar press; wherein the pressing may be realized by clamping together the optical substrate, optical coating, and the press at a controlled pressure value; and optionally further including annealing of the bonded optical substrate for example at a temperature between 70\u00b0 C.-300\u00b0 C. and for times spanning one to twenty four hours; and optionally removing any remaining host substrates post-bonding by means of chemical etching.",
                        "In the method as described above, the optical substrate may be curved having a radius of curvature, ROC, between 0.1 m and 10 m or between 0.5 km and 10 km.",
                        "In the method as described above, the first host substrate may include GaAs, Ge, or Si; and the optical substrate may be transparent, in particular at a wavelength of 1064 nm or 1550 nm, or for MIR wavelengths between 2 and 10 \u03bcm and wherein the top surface of the optical substrate may be polished.",
                        "In the method as described above, the optical substrate may include SiO2, sapphire, ultra-low expansion glass, ULE, Si, Ge, and ZnSe.",
                        "In the method as described above, the optical coating may include crystalline semiconductor layers being monocrystalline epitaxial layers based on an AlGaAs ternary alloy, wherein the first and second type may include AlxGa1-xAs with 0<x<1; wherein for the layers of the first type x is smaller than for layers of the second type.",
                        "In a stacked structure, the individual components of the coatings may consist of monocrystalline materials with different lattice constants, e.g., GaAs-based, InP-based, GaN-based materials etc., or a combination of these, as well as fully amorphous materials, polycrystalline materials, or mixtures of each. This additional degree of freedom enables the design of advanced passive and active features of structures as well as optical coatings that cannot be realized with a single material platform.",
                        "The present disclosure further provides a direct-bonded optical coating obtained by the manufacturing method as described above.",
                        "The above and other aspects, features and advantages of the present disclosure will become more apparent from the following detailed description when taken in conjunction with the accompanying drawings.",
                        "In summary, this disclosure covers the production of separately stacked coatings for a subsequent substrate-transfer step in order to transfer the previously stacked coating onto arbitrary substrates. The stacking procedure allows for various technological barriers to be overcome, including limitations of the total thickness for various crystal growth techniques as employed for the production of ultralow-loss optical coatings, as well as reductions in defect densities that may degrade the final performance of the optic. Both the optical quality and surface quality are necessary for the substrate-transfer coating process, or also to combine two different coating materials or structures including monocrystalline materials with different lattice constant, various amorphous and polycrystalline materials, electro-optically passive and active structures, or combinations therein.",
                        "Another embodiment of the present disclosure provides a method for manufacturing hybrid optical coatings or hybrid mirror assemblies, including: a) providing a first optical coating having layers of alternating high and low refractive indices of crystalline materials on a first host substrate via an epitaxial growth technique; b) providing a second optical coating having layers of alternating high and low refractive indices of dielectric materials on a second host substrate via a physical vapor deposition (PVD) technique; c) directly bonding the first optical coating to the second optical coating; and d) removing the first host substrate.",
                        "Another embodiment of the present disclosure provides a method for manufacturing hybrid coatings using an alternative technique, including: a) providing a first optical coating having multiple layers of alternating high and low refractive indices of crystalline materials on a first host substrate via an epitaxial growth technique; b) providing a second optical coating having multiple layers of alternating high and low refractive indices of dielectric materials on the first optical coating via a physical vapor deposition (PVD) technique; c) directly bonding the second optical coating to a second host substrate; and d) removing the first host substrate.",
                        "Another embodiment of the present disclosure provides a hybrid optical coating including: a substrate; a first optical coating deposited on the substrate; and a second optical coating bonded on the first optical coating; wherein the first optical coating includes multiple layers of alternating high and low refractive indices of dielectric materials; and wherein the second optical coating includes multiple layers of alternating high and low refractive indices of crystalline materials."
                    ],
                    "subsections": [],
                    "outline_long": [
                        "introduce alternative solution",
                        "define crystalline and monocrystalline",
                        "define low absorption",
                        "define dielectric multilayer coating",
                        "define mirror assembly",
                        "define host substrate",
                        "describe method for manufacturing substrate-transferred optical coatings",
                        "provide base coating structure",
                        "provide second optical coating",
                        "directly bond optical coatings",
                        "detach host substrate",
                        "describe coating structure",
                        "describe stacking procedure",
                        "describe monocrystalline optical interference coatings",
                        "describe hybrid coatings",
                        "describe bonding or stacking step",
                        "describe flipping",
                        "describe impact of scatter loss",
                        "describe growth defects",
                        "describe wavefront error",
                        "describe first and second host substrates",
                        "describe first and second optical coatings",
                        "describe epitaxial growth technique",
                        "describe lithographically defining lateral geometry"
                    ],
                    "num_characters": 12308,
                    "outline_medium": [
                        "introduce alternative solution",
                        "define crystalline and monocrystalline",
                        "define low absorption",
                        "define dielectric multilayer coating",
                        "define mirror assembly",
                        "define host substrate",
                        "describe method for manufacturing substrate-transferred optical coatings",
                        "describe coating structure",
                        "describe bonding or stacking step",
                        "describe advantages of stacking process",
                        "describe flexibility of method",
                        "summarize benefits of disclosure"
                    ],
                    "outline_short": [
                        "summarize alternative solution",
                        "define crystalline and monocrystalline",
                        "define low absorption",
                        "define dielectric multilayer coating",
                        "define host substrate",
                        "outline method for manufacturing substrate-transferred optical coatings"
                    ]
                },
                {
                    "title": "DETAILED DESCRIPTION",
                    "paragraphs": [
                        "FIG. 1 illustrates a side view of an optical coating 9.1 provided on a host substrate 21.1 which form a base coating structure 11.1. The optical coating 9.1 may be denoted as a first optical coating and the host substrate 21.1 may be denoted as a first host substrate. The optical coating 9.1 may include layers 5.1 and 7.1. In an oversimplified schematic drawing the optical coating 9.1 is illustrated having only four layers 5.1, 7.1, respectively, provided in an alternating way. It should be understood, however, that the coating 9.1 typically includes many more layers. The maximum reflectivity of the coating may be determined by the refractive index contrast of the individual layers, the total number of layers, as well as the refractive index of the substrate\u2014asymptotically approaching a reflectivity of 100%. The number of layers for the present example may be about 40 pairs of layers, i.e., 80 total layers, but other numbers of layers such as 100-120 total layers may be used for such a structure. The layers 5.1 and 7.1 as shown in FIG. 1 are monocrystalline semiconductor layers alternating with respect to having a high and a low index of refraction, respectively. In FIG. 1, it may be assumed that layers 5.1 correspond to the layers having a low index of refraction whereas layers 7.1 correspond to the layers having a high index of refraction. Typically, the difference in refractive index should be as large as possible; for example, with AlGaAs at a wavelength of 1064 nm index values of 3.48 and 2.94 may be used for an implementation made from GaAs and Al0.92Ga0.08As layers respectively. The stack of layers 5.1 and 7.1 form a coating 9.1 that in combination with the host substrate 21.1 form the base coating structure denoted by reference sign 11.1.",
                        "The coating 9.1 of FIG. 1 is provided onto the host substrate 21.1 via a suitable deposition technique. For example, the optical coating 9.1 may be a single-crystal multilayer as can be produced via epitaxial growth techniques, MBE, MOVPE, LPE, etc. The coating 9.1 may include a monocrystalline Bragg mirror. It should be understood that the term monocrystalline refers to a low defect density single-crystal film. Throughout this text, the terms crystalline and monocrystalline may be used interchangeably.",
                        "The host substrate 21.1 may be a semiconductor wafer. Said semiconductor wafer may be a standard wafer having a standard wafer size. Additionally, or alternatively, the host substrate 21.1 may include monocrystalline GaAs, germanium, Ge, or silicon, Si, InP, InSb, or BaF2, although other materials may also be possible, depending on the desired operating wavelength for the application. Such materials may additionally include InP, or GaN/AlN. The thickness of the growth substrate is typically around 300-500 \u03bcm though values between 50 \u03bcm and 1 mm are possible.",
                        "FIG. 1 further discloses a side view of another optical coating 9.2 provided on a host substrate 21.2 which form another or second coating structure 11.2. The optical coating 9.2 may be denoted as a second optical coating and the host substrate 21.2 may be denoted as a second host substrate. The optical coating 9.2 may include layers 5.2 and 7.2. As indicated in FIG. 1 the number of layers 5.2 and 7.2 may be the same as for the base coating structure 11.1. Also, the sequence of layers 5.2 and 7.2 as well as their parameters may be the same as for the first optical coating 9.1, such that the coating structure 11.2 is similar or even equal to the coating structure 11.1. This then provides a starting point for accumulating arbitrary coating thickness as will be described, below.",
                        "In another example the coating structure 11.2 may differ from the first coating structure 11.1. The difference between the coating structure 11.1 and 11.2 may then include different materials and/or different thicknesses of the host substrate 21.2 as compared to the host substrate 21.1. Additionally, or alternatively the host substrates 21.1 and 21.2 may be similar or equal and instead the layers 5.1 and 7.1 of the optical coating 9.1 may be different from the layers 5.2 and 7.2 of the optical coating 9.2. This then describes a starting point for using different source wafers as host substrates, such as amorphous and/or crystalline structures, electro-active and/or passive structures etc. Thus, for this example, in a stacked structure, the individual components of the coating may consist of monocrystalline materials with different lattice constants, e.g., GaAs-based, InP-based, GaN-based materials etc. or a combination of these, as well as fully amorphous materials, polycrystalline materials, or mixtures of each. This additional degree of freedom enables the design of advanced passive and active features of structures as well as optical coatings that cannot be realized with a single material platform.",
                        "FIG. 1 further indicates a double arrow P1 which should indicate that the base coating structure 11.1 is to be bonded to the second coating structure 11.2. The double arrow P1 indicates that it is an arbitrary choice whether to bond the structure 11.1 to the structure 11.2 or vice versa. The first coating structure 11.1 has a top surface\u2014or free surface\u20149.1S facing away from the first host substrate 21.1 and the second coating structure 11.2 similarly has a top surface 9.2S facing away from the respective host substrate 21.2. Bonding the base coating structure 11.1 to the second coating structure 11.2 thus means bonding the first optical coating 9.1 to the second optical coating 9.2. This means that the top surface 9.1S of the first optical coating 9.1 is bonded to the top surface 9.2S of the second optical coating 9.2.",
                        "FIG. 1 further indicates a double arrow P1 which should indicate that the base coating structure 11.1 is to be bonded to the second coating structure 11.2. The double arrow P1 indicates that it is an arbitrary choice whether to bond the structure 11.1 to the structure 11.2 or vice versa. The first coating structure 11.1 has a top surface\u2014or free surface\u20149.1S facing away from the first host substrate 21.1 and the second coating structure 11.2 similarly has a top surface 9.2S facing away from the respective host substrate 21.2. Bonding the base coating structure 11.1 to the second coating structure 11.2 thus means bonding the first optical coating 9.1 to the second optical coating 9.2. This means that the top surface 9.1S of the first optical coating 9.1 is bonded to the top surface 9.2S of the second optical coating 9.2.",
                        "FIG. 1 further indicates a double arrow P1 which should indicate that the base coating structure 11.1 is to be bonded to the second coating structure 11.2. The double arrow P1 indicates that it is an arbitrary choice whether to bond the structure 11.1 to the structure 11.2 or vice versa. The first coating structure 11.1 has a top surface\u2014or free surface\u20149.1S facing away from the first host substrate 21.1 and the second coating structure 11.2 similarly has a top surface 9.2S facing away from the respective host substrate 21.2. Bonding the base coating structure 11.1 to the second coating structure 11.2 thus means bonding the first optical coating 9.1 to the second optical coating 9.2. This means that the top surface 9.1S of the first optical coating 9.1 is bonded to the top surface 9.2S of the second optical coating 9.2.",
                        "FIGS. 2-10 illustrate schematically process steps according to the present disclosure.",
                        "FIG. 1 further indicates a double arrow P1 which should indicate that the base coating structure 11.1 is to be bonded to the second coating structure 11.2. The double arrow P1 indicates that it is an arbitrary choice whether to bond the structure 11.1 to the structure 11.2 or vice versa. The first coating structure 11.1 has a top surface\u2014or free surface\u20149.1S facing away from the first host substrate 21.1 and the second coating structure 11.2 similarly has a top surface 9.2S facing away from the respective host substrate 21.2. Bonding the base coating structure 11.1 to the second coating structure 11.2 thus means bonding the first optical coating 9.1 to the second optical coating 9.2. This means that the top surface 9.1S of the first optical coating 9.1 is bonded to the top surface 9.2S of the second optical coating 9.2.",
                        "By combining the first coating structure 11.1 and the second coating structure, it is also possible that a majority of growth defects may become buried at the bonding interface between the two structures instead of the top layers facing outward after the combining step. Growth defects present at the surface have a negative influence on the optical scatter as well as the wavefront error. Buried growth defects have less influence on optical losses, including scatter, and may also have a reduced impact on the wavefront error in stacked optical coatings as a higher quality bond interfaces can be achieved with planar samples. Thus, by burying these defects it may be possible to have a reduction in the coating scatter loss to levels below 5 ppm, which is an improvement of a factor of 2-4 compared to previously applied processes.",
                        "FIG. 3 illustrates as subsequent processing step. FIG. 3 illustrates an intermediate result which may become final after evaluating a determining step. As illustrated in FIG. 3, one of the first and second host substrates 21.1 and 21.2 is removed from the combined coating structure. For illustrational purposes, FIG. 3 illustrates that the second host substrate 21.1 has been removed from the combined coating structure. That is, a removal or detaching step with regard to detaching one of the first and the second host substrates 21.1 and 21.2 is performed.",
                        "The removal of the host substrate 21.2 may be achieved by a removal process 33 as indicated in FIG. 2. The removal process 33 may include at least one of wet-etching, grinding, lapping, etc. such that the host substrate 21.2 is detached from the respective optical coating 9.2. Previously described substrate removal processes such as epitaxial lift-off, ELO, or the Smart Cut process involving ion implantation and subsequent annealing may not be applicable for the production of such low loss coatings as depicted in FIG. 2. ELO is not compatible with low index ternary AlxGa1-xAs alloys, i.e., for x>50%, while the ion implantation step required in the Smart Cut process may prove damaging to highly sensitive multilayers. Thus, the donor substrate removal process may include a first step of mechanically thinning the host substrate 21.2 by, for example, a grinding process. Then, the host substrate 21.2 material may be chemically removed from the combined optical structure, i.e., from the optical coating 9.2, thereby obtaining a resulting combined optical structure 11.1\u2032 of which one of the two host substrates, 21.1 or 21.2, has been detached. As pointed out above, for illustrational purposes, FIGS. 2 and 3 choose to illustrate that host substrate 21.2 is selectively detached.",
                        "The process step illustrated in FIG. 3 is followed by a determining step. The determining step refers to the parameters of the resulting combined optical structure, here 11.1\u2032, of the previous step. The determining step determines whether or not the resulting combined optical structure 11.1\u2032 fulfills a predetermined condition. The predetermined or predefined condition may include whether a thickness of the combined coating 11.1\u2032 is larger, i.e., thicker, than a predefined thickness or else the predefined condition may include whether a predefined number n of repetitions of the previous steps has been performed, where n is a positive integer larger than or equal to 1. In particular, having a known thickness of the first optical coating 9.1 and the second optical coating 9.2, repeating the above steps n times will accumulate a combined coating having a corresponding thickness which adds up from the individual thicknesses of the optical coatings 9.1 and 9.2, respectively.",
                        "In case the result of the determining step is negative, meaning that the predetermined condition has not been fulfilled, the process flow continues with the following steps.",
                        "FIG. 4 illustrates an immediate next step in case the determining step results to be negative. In FIG. 4, the resulting combined coating structure 11.1\u2032 as shown in FIG. 3 is taken to be the next, effective base coating structure. Likewise, as illustrated in FIG. 4 it is provided another optical coating 9.2\u2032 provided on another host substrate 21.2\u2032 which together form another or coating structure 11.2\u2032. The optical coating 9.2\u2032 may include layers 5.2\u2032 and 7.2\u2032. As indicated already in FIG. 1 the number of layers 5.2\u2032 and 7.2\u2032 may be the same as for the first coating structure 11.1 of FIG. 1, but now the coating structure 11.1\u2032 typically has more layers than the coating structure 11.2\u2032. Also, as already indicated above the sequence of layers 5.2\u2032 and 7.2\u2032 as well as their parameters may be the same as for the first optical coating 9.1, such that the coating structure 11.2\u2032 is similar or even equal to the first coating structure 11.1 of FIG. 1. Alternatively, as described above, the coating structure 11.2\u2032 may differ from the coating structure 11.1 of FIG. 1. Thus, the effective base coating structure 11.1\u2032 as well as another coating structure 11.2\u2032 of FIG. 4 provide a pair of effective coating structures to be combined as indicated by the double arrow P2 of FIG. 2. In other words, the step as illustrated in FIG. 4 resembles the step of FIG. 1 but with a different base coating structure.",
                        "FIG. 5 illustrates a subsequent step of the process flow following the step illustrated in FIG. 4, i.e., under the condition that the result of the determining step was negative. FIG. 5 resembles FIG. 2 by illustrating a combination of coating structure 11.1\u2032 and 11.2\u2032. As described with respect to FIGS. 1 and 2, combining coating structures 11.1\u2032 and 11.2\u2032 is achieved by a direct bonding step. The direct bonding step may typically be the same as described for FIGS. 1 and 2 such that its description will not be repeated here. Further, and also similar as in FIG. 2, the bonding step is to be followed by a removal step 35 so as to remove the host substrate 21.2\u2032 from the structure shown in FIG. 5. The removal step 35 typically may be of the same kind as described with respect to FIG. 2 and thus will not be described here, again.",
                        "As indicated above, by combining the current base coating structure 11.1 and another second coating structure, it is possible that a majority of growth defects may become buried at the bonding interface between the two structures instead of the top layers facing outward after the combining step. This again may lead to a reduction in the coating scatter loss to levels below 5 ppm, which is an improvement of a factor of 2-4 compared to previously applied processes.",
                        "FIG. 6 illustrates a subsequent step following the step illustrated in FIG. 5. After the removal step 35 of FIG. 5, it is obtained a current resulting combined optical structure 11.3\u2032. The current resulting combined optical structure 11.3\u2032 thus has a larger thickness than the corresponding resulting combined optical structure obtained after having performed the step illustrated in FIG. 3.",
