Repository: boschresearch/Pap2Pat

# Pap2Pat Dataset

### File Schema

Every directory in `data` corresponds to one patent-paper pair and contains the full texts of both patent and paper, as well as the patent outlines. We include all information in JSON for programmatic parsing and Markdown for manual inspection.

```yaml
data/:
    paper_id-patent_id/:
        # Nested JSON format
        patent.json: JSON file containing patent metadata and full-text, as well as all outlines
        paper.json: JSON file containing paper metadata and full-text
        # Markdown format
        patent.md: patent full-text formatted in markdown
        paper.md: paper full-text formatted in markdown

File: Pap2Pat/data/W3139243620-US20210372969/paper.json (part 1 of 2)
{
    "id": "https://semopenalex.org/work/W3139243620",
    "authors": [
        "Victor Giurgiutiu",
        "Robin James",
        "Roshan Joseph"
    ],
    "title": "Impact Damage Ascertainment in Composite Plates Using In-Situ Acoustic Emission Signal Signature Identification",
    "date": "2021-03-12",
    "abstract": "Barely visible impact damage (BVID) due to low velocity impact events in composite aircraft structures are becoming prevalent. BVID can have an adverse effect on the strength and safety of the structure. During aircraft inspections it can be extremely difficult to visually detect BVID. Moreover, it is also a challenge to ascertain if the BVID has in-fact caused internal damage to the structure or not. This paper describes a method to ascertain whether or not internal damage happened during the impact event by analyzing the high-frequency information contained in the recorded acoustic emission signal signature. Multiple 2 mm quasi-isotropic carbon fiber reinforced polymer (CFRP) composite coupons were impacted using the ASTM D7136 standard in a drop weight impact testing machine to determine the mass, height and energy parameters to obtain approximately 1\u201d impact damage size in the coupons iteratively. For subsequent impact tests, four piezoelectric wafer active sensors (PWAS) were bonded at specific locations on each coupon to record the acoustic emission (AE) signals during the impact event using the MISTRAS micro-II digital AE system. Impact tests were conducted on these instrumented 2 mm coupons using previously calculated energies that would create either no damage or 1\u201d impact damage in the coupons. The obtained AE waveforms and their frequency spectrums were analyzed to distinguish between different AE signatures. From the analysis of the recorded AE signals, it was verified if the structure had indeed been damaged due to the impact event or not. Using our proposed structural health monitoring technique, it could be possible to rapidly identify impact events that cause damage to the structure in real-time and distinguish them from impact events that do not cause damage to the structure. An invention disclosure describing our acoustic emission structural health monitoring technique has been filed and is in the process of becoming a provisional patent.",
    "sections": [
        {
            "title": "Introduction 1.Background and Motivation",
            "paragraphs": [
                "Recent advances in manufacturing technologies have led to the increasing usage of composite materials being used in aerospace primary and secondary structures due to their high strength to weight ratio and lightweight. Structures manufactured using composite materials, whether thermosets or thermoplastics, must be made in a nearly perfect state such that they do not introduce any dangerous risks during the operational lifetime of the aerospace structure. The manufacturing process of composite structures can introduce significant manufacturing flaws and operational damage during its service life. These types of defects may lead to catastrophic failures if they are not detected at the earliest stages of development using efficient structural health monitoring techniques.",
                "Barely visible impact damage (BVID) is a type of damage that occurs most often in composite structures. It can occur during the manufacturing stages or during the operational lifetime of the composite structure. During BVID causing impact event, the debris (impactor) may lead to internal damage within the composite structure such as complex delaminations, matrix cracks, fiber fracture and a combination of all three. BVID comprises of surface indentations, which are not clearly visible due to the coating of paint during aircraft inspections done visually. If gone unnoticed, the internal damage can grow and propagate leading to catastrophic failures.",
                "The damage tolerance concepts introduced around 20-30 years ago paved the way for understanding BVID and how it led to complicated damage in composites [1,2]. Following these developments, inspection standards needed to be developed for the inspection of composite structures where BVID became an important aspect and needed to be distinguished from visible impact damage (VID). A damage is characterized as BVID if it is visible at a distance of less than 1.5 m using regular vision. Similarly, a damage is characterized as VID if it is visible at a distance of 1.5 m or greater [3]. Depending on how a damage is characterized (as BVID or VID), important decisions regarding repairs to be conducted on composite in the areas where impact events occur, are taken. VID's need to be repaired immediately based on this understanding. However, there may be a situation when the damage is characterized as BVID based on visually conducted inspections but may in fact have an impact damage size of 1\" (25 mm) or greater which could significantly aggravate the strength of the composite part (see Figure 1). Since this damage is now characterized as BVID, it may get ignored from being repaired. Figure 1 clearly demonstrates that 1\" impact damage diameter can seriously reduce the strength of a composite structure compared to any other damage type (delamination, porosity, open hole), having the same size. This clearly demonstrates the seriousness and significance detecting and monitoring impact damage having a diameter of 1\" or greater [4,5].",
                "J. Compos. Sci. 2021, 5, x FOR PEER REVIEW 2 of 15",
                "Barely visible impact damage (BVID) is a type of damage that occurs most often in composite structures. It can occur during the manufacturing stages or during the operational lifetime of the composite structure. During BVID causing impact event, the debris (impactor) may lead to internal damage within the composite structure such as complex delaminations, matrix cracks, fiber fracture and a combination of all three. BVID comprises of surface indentations, which are not clearly visible due to the coating of paint during aircraft inspections done visually. If gone unnoticed, the internal damage can grow and propagate leading to catastrophic failures.",
                "The damage tolerance concepts introduced around 20-30 years ago paved the way for understanding BVID and how it led to complicated damage in composites [1,2]. Following these developments, inspection standards needed to be developed for the inspection of composite structures where BVID became an important aspect and needed to be distinguished from visible impact damage (VID). A damage is characterized as BVID if it is visible at a distance of less than 1.5 m using regular vision. Similarly, a damage is characterized as VID if it is visible at a distance of 1.5 m or greater [3]. Depending on how a damage is characterized (as BVID or VID), important decisions regarding repairs to be conducted on composite in the areas where impact events occur, are taken. VID's need to be repaired immediately based on this understanding. However, there may be a situation when the damage is characterized as BVID based on visually conducted inspections but may in fact have an impact damage size of 1\" (25 mm) or greater which could significantly aggravate the strength of the composite part (see Figure 1). Since this damage is now characterized as BVID, it may get ignored from being repaired. Figure 1 clearly demonstrates that 1\" impact damage diameter can seriously reduce the strength of a composite structure compared to any other damage type (delamination, porosity, open hole), having the same size. This clearly demonstrates the seriousness and significance detecting and monitoring impact damage having a diameter of 1\" or greater [4,5]. Nondestructive evaluation (NDE) and structural health monitoring (SHM) methodologies needed to be developed to effectively detect and monitor impact damage due to the increasing occurrences of BVID in composite structures. Ultrasonic NDE was one of the first few methods to be used for impact damage detection [6][7][8]. Ultrasonic guided wave (GW) propagation methodologies in composite laminates have been extensively used to observe how different wave modes interact with impact damage in composites [9][10][11][12]. In recent years, Innovative eddy current testing (ECT) methods have been explored extensively by researchers to detect different types of manufacturing flaws in CFRP composites [13][14][15]. These methods can be extended to detect impact damage in conductive fiber reinforced composite materials. Microwave nondestructive evaluation (MNDE) Nondestructive evaluation (NDE) and structural health monitoring (SHM) methodologies needed to be developed to effectively detect and monitor impact damage due to the increasing occurrences of BVID in composite structures. Ultrasonic NDE was one of the first few methods to be used for impact damage detection [6][7][8]. Ultrasonic guided wave (GW) propagation methodologies in composite laminates have been extensively used to observe how different wave modes interact with impact damage in composites [9][10][11][12]. In recent years, Innovative eddy current testing (ECT) methods have been explored extensively by researchers to detect different types of manufacturing flaws in CFRP composites [13][14][15]. These methods can be extended to detect impact damage in conductive fiber reinforced composite materials. Microwave nondestructive evaluation (MNDE) techniques have also been investigated by researchers to detect low velocity and high velocity impact damage in composites due to environmental effects such as hail stone impact and bird hits [16][17][18][19].",
                "Advanced NDE methods based on heat dissipation such as Infrared thermography are also being explored by scientists as a viable option of detecting impact damage in a non-contact, rapid manner [20][21][22]. X-ray micro computed tomography is also being developed to give a 3D visualization of impact damage in composite structures through multiple B-scans and C-scans that can be observed at different orientations [23,24]. The authors of this paper are also exploring advanced guided wave propagation methods [25][26][27][28] for and long-distance propagation of the guided waves in the composite structure which will enable large area examination of the composite structures subjected to controlled impact damage creation.",
                "In recent years extensive work has been done to understand effective acoustic emission methods for structural health monitoring of impact damage in composite materials. Prosser et al. [29] analyzed AE signals created by impact sources in thin aluminum structures and graphite/epoxy composites subjected to low and high-velocity impacts. Rosa et al. [30,31] have primarily focused on the post-impact behavior of natural fiber composites and hybrid composites using acoustic emission methods. Other researchers [32,33] used acoustic emission sensor networks to reconstruct the force-time history to better understand the loading phenomena from the impact event and compare it to the experimental force-time history. The uniqueness in our research is to use existing PWAS sensors to record AE signals in real-time during impact events and ascertain if a sizable damage has occurred or not. This will greatly reduce system downtime and ensure that necessary composite repairs are conducted."
            ],
            "subsections": [
                {
                    "title": "Objectives of This Paper",
                    "paragraphs": [
                        "In this paper, the authors have described an AE based structural health monitoring method [34] that can analyze the AE signal signatures obtained from an impact event and can ascertain if the impact event has indeed caused an extensive damage inside the composite structure or not. To do this, preliminary drop weight impact tests were conducted on various 2 mm thick quasi-isotropic CFRP composite coupons conforming to the ASTM D7136 standard for drop weight impact testing [35]. These preliminary experiments were useful in estimating the mass, height and energy combination to obtain a certain size (approximately 1\" damage diameter) of impact damage in the composite coupon iteratively.",
                        "After estimating the mass, height and energy combination for creating approximately 1\" impact damage diameter in a 2 mm thick composite coupon, subsequent impact tests were conducted on AE instrumented composite coupons on which four PWAS were bonded at specific locations based on the fiber orientation angles in the composite coupons. The drop weight impact testing system along with the AE signal capture using the MISTRAS AE system is displayed in Figure 2. Two sets of experiments were conducted-one experiment with low energy (1 J) impact that created no damage in an instrumented composite coupon and the second test with a higher energy (16 J) impact which created approximately 1\" impact damage size. AE signal analysis and mode separation study were performed to understand both the impact events and clearly differentiate between a catastrophic impact that creates sizable damage and a benign impact that creates no damage. "
                    ],
                    "subsections": []
                }
            ]
        },
        {
            "title": "Manufacturing Process and Experimental Setup",
            "paragraphs": [],
            "subsections": [
                {
                    "title": "Manufacturing of CFRP Composite Laminates",
                    "paragraphs": [
                        "CFRP Composite laminates were fabricated using the CYCOM \u00ae 5320-1 epoxy resin system with the Hexcel IM7 12K fiber in a Wabash hot press using the cure cycle provided by the manufacturer of the prepreg. To manufacture quasi-isotropic composite plates with the correct thicknesses, a stacking sequence with the appropriate number of layers had to be chosen [36][37][38]. A [-45/90/+45/0]2S stack up was chosen for fabricating the composite laminate with 16 layers having a nominal thickness of approximately 2 mm. From the cured composite laminate, 6\" \u00d7 4\" coupons were cut out for conducting standardized impact tests [35]. The Wabash hot press machine, cure cycle and the cured composite plate with the 6\" \u00d7 4\" cut-outs is displayed in Figure 3.  "
                    ],
                    "subsections": []
                }
            ]
        },
        {
            "title": "Manufacturing Process and Experimental Setup 2.1. Manufacturing of CFRP Composite Laminates",
            "paragraphs": [
                "CFRP Composite laminates were fabricated using the CYCOM \u00ae 5320-1 epoxy resin system with the Hexcel IM7 12K fiber in a Wabash hot press using the cure cycle provided by the manufacturer of the prepreg. To manufacture quasi-isotropic composite plates with the correct thicknesses, a stacking sequence with the appropriate number of layers had to be chosen [36][37][38]. A [-45/90/+45/0] 2S stack up was chosen for fabricating the composite laminate with 16 layers having a nominal thickness of approximately 2 mm. From the cured composite laminate, 6\" \u00d7 4\" coupons were cut out for conducting standardized impact tests [35]. The Wabash hot press machine, cure cycle and the cured composite plate with the 6\" \u00d7 4\" cut-outs is displayed in Figure 3. "
            ],
            "subsections": []
        },
        {
            "title": "Manufacturing Process and Experimental Setup",
            "paragraphs": [],
            "subsections": [
                {
                    "title": "Manufacturing of CFRP Composite Laminates",
                    "paragraphs": [
                        "CFRP Composite laminates were fabricated using the CYCOM \u00ae 5320-1 epoxy resin system with the Hexcel IM7 12K fiber in a Wabash hot press using the cure cycle provided by the manufacturer of the prepreg. To manufacture quasi-isotropic composite plates with the correct thicknesses, a stacking sequence with the appropriate number of layers had to be chosen [36][37][38]. A [-45/90/+45/0]2S stack up was chosen for fabricating the composite laminate with 16 layers having a nominal thickness of approximately 2 mm. From the cured composite laminate, 6\" \u00d7 4\" coupons were cut out for conducting standardized impact tests [35]. The Wabash hot press machine, cure cycle and the cured composite plate with the 6\" \u00d7 4\" cut-outs is displayed in Figure 3.  "
                    ],
                    "subsections": []
                },
                {
                    "title": "Experimental Setup for Acoustic Emission Recording of Impacted Composite Coupon",
                    "paragraphs": [
                        "Preliminary drop weight impact experiments were conducted on numerous 2 mm 6\" \u00d7 4\" quasi-isotropic CFRP composite coupons [5] to determine the mass, height and energy combination to obtain a certain size of impact damage. These impact tests were conducted on a drop weight impact tower conforming to the ASTM D7136 standard as displayed in Figure 4. After this, real-time acoustic emission experiments were supposed to be carried out on more 2 mm 6\" \u00d7 4\" quasi-isotropic CFRP composite coupons. In order to do this, four piezoelectric wafer active sensors (PWAS), 7-mm in diameter and 0.5-mm in thickness, were bonded on each composite coupon at different locations corresponding to fiber orientation angles in the stacking sequence of the composite. PWAS 1 was bonded 45-mm from the impact location in the 90-degree fiber direction. PWAS 2 was bonded 75-mm away from the impact location was installed in the -45-degree fiber direction. PWAS 3 was bonded 75-mm away from the impact location in the 0-degree fiber direction. PWAS 4 was bonded 75-mm away from the impact location in the 45-degree fiber direction as can be observed in Figure 5. In this way the impact coupons were instrumented to carry out real-time acoustic emission recording of impact tests to be conducted on them.",
                        "Preliminary drop weight impact experiments were conducted on numerous 2 mm 6\" \u00d7 4\" quasi-isotropic CFRP composite coupons [5] to determine the mass, height and energy combination to obtain a certain size of impact damage. These impact tests were conducted on a drop weight impact tower conforming to the ASTM D7136 standard as displayed in Figure 4. After this, real-time acoustic emission experiments were supposed to be carried out on more 2 mm 6\" \u00d7 4\" quasi-isotropic CFRP composite coupons. In order to do this, four piezoelectric wafer active sensors (PWAS), 7-mm in diameter and 0.5-mm in thickness, were bonded on each composite coupon at different locations corresponding to fiber orientation angles in the stacking sequence of the composite. PWAS 1 was bonded 45-mm from the impact location in the 90-degree fiber direction. PWAS 2 was bonded 75mm away from the impact location was installed in the -45-degree fiber direction. PWAS 3 was bonded 75-mm away from the impact location in the 0-degree fiber direction. PWAS 4 was bonded 75-mm away from the impact location in the 45-degree fiber direction as can be observed in Figure 5. In this way the impact coupons were instrumented to carry out real-time acoustic emission recording of impact tests to be conducted on them.  (can be selected using a switch), this preamplifier operates with either a single-ended or differential sensor. In the present experiment, 40 dB gain was selected. The preamplifier was connected to the MISTRAS AE system. A sampling frequency of 10 MHz was chosen to capture any high-frequency AE signals. The timing parameters set for the MISTRAS system were: peak definition time (PDT) = 200 \u00b5s, hit definition time (HDT) = 800 \u00b5s, and hit lockout time (HLT) = 1000 \u00b5s. This complete experimental setup with the AE instrumentation used is displayed in Figure 6.   To conduct the real-time acoustic emission experiment, the instrumented coupon with the four PWAS was clamped on the ASTM D7136 fixture on the drop weight impact testing machine. The wires from the four PWAS were connected to a pre-amplifier and the connections from the pre-amplifier were connected to the MISTRAS AE system for capturing the AE signals during the drop weight impact testing experiment so that all the signals associated with the impact event using the four PWAS bonded in the different fiber orientation angles could be analyzed. The acoustic preamplifier is a bandpass filter, which can filter out signals between 30 kHz to 700 kHz. Provided with 20/40/60 dB gain (can be selected using a switch), this preamplifier operates with either a single-ended or differential sensor. In the present experiment, 40 dB gain was selected. The preamplifier was connected to the MISTRAS AE system. A sampling frequency of 10 MHz was chosen to capture any high-frequency AE signals. The timing parameters set for the MISTRAS system were: peak definition time (PDT) = 200 \u00b5s, hit definition time (HDT) = 800 \u00b5s, and hit lockout time (HLT) = 1000 \u00b5s. This complete experimental setup with the AE instrumentation used is displayed in Figure 6. To conduct the real-time acoustic emission experiment, the instrumented coupon with the four PWAS was clamped on the ASTM D7136 fixture on the drop weight impact testing machine. The wires from the four PWAS were connected to a pre-amplifier and the connections from the pre-amplifier were connected to the MISTRAS AE system for capturing the AE signals during the drop weight impact testing experiment so that all the signals associated with the impact event using the four PWAS bonded in the different fiber orientation angles could be analyzed. The acoustic preamplifier is a bandpass filter, which can filter out signals between 30 kHz to 700 kHz. Provided with 20/40/60 dB gain (can be selected using a switch), this preamplifier operates with either a single-ended or differential sensor. In the present experiment, 40 dB gain was selected. The preamplifier was connected to the MISTRAS AE system. A sampling frequency of 10 MHz was chosen to capture any high-frequency AE signals. The timing parameters set for the MISTRAS system were: peak definition time (PDT) = 200 \u00b5s, hit definition time (HDT) = 800 \u00b5s, and hit lockout time (HLT) = 1000 \u00b5s. This complete experimental setup with the AE instrumentation used is displayed in Figure 6.   "
                    ],
                    "subsections": []
                }
            ]
        },
        {
            "title": "AE Signal Analysis from Instrumented Impact Tests",
            "paragraphs": [],
            "subsections": [
                {
                    "title": "1 J Impact Test on AE Instrumented 2 mm Composite Coupon-No Damage",
                    "paragraphs": [
                        "The first instrumented impact test conducted on a 2 mm composite coupon is a low energy impact i.e., about 1 J impact that produces no damage in the composite coupon. To conduct this impact test, the instrumented coupon displayed in Figure 5 was clamped on the ASTM D7136 fixture and the real-time AE signal hit were acquired by all the four PWAS using the MISTRAS AE system as displayed in the experimental setup given in Figure 6. Since the impact energy is only 1 J, the height from which the impactor is dropped on the composite coupon is only a few centimeters. In such a scenario, it becomes very difficult to avoid a rebounding or secondary impact on the composite coupon after the first impact. The AE hits acquired at all the four PWAS for this 1 J impact event is displayed in Figure 7.",
                        "PWAS using the MISTRAS AE system as displayed in the experimental setup given in Figure 6. Since the impact energy is only 1 J, the height from which the impactor is dropped on the composite coupon is only a few centimeters. In such a scenario, it becomes very difficult to avoid a rebounding or secondary impact on the composite coupon after the first impact. The AE hits acquired at all the four PWAS for this 1 J impact event is displayed in Figure 7.",
                        "In Figure 7 there are two successive AE impact hits due to the rebound of the impactor on the composite coupon. These two hits are obtained by all the four PWAS and are clearly separated from other low amplitude hits which could consist of background noise or boundary reflections from the edges of the composite coupon, since we are assuming that this low energy of approximately 1 J did not create any damage in the composite coupon.",
                        "After this, the waveforms of the impact hits were extracted from the MISTRAS AE system. The waveforms of the 1st and 2nd impact hits and their FFT's are presented in Figures 8 and9. We can clearly observe that the signals from these two successive impact hits had a major frequency content in the low-frequency range below 200 kHz which indicates low-frequency flexural modes in the composite coupon. We can also observe that the signal amplitude for the 1st impact hit was higher at PWAS 1 which was in the 90degree direction and PWAS 3, which was in the 0-degree direction.   In Figure 7 there are two successive AE impact hits due to the rebound of the impactor on the composite coupon. These two hits are obtained by all the four PWAS and are clearly separated from other low amplitude hits which could consist of background noise or boundary reflections from the edges of the composite coupon, since we are assuming that this low energy of approximately 1 J did not create any damage in the composite coupon.",
                        "After this, the waveforms of the impact hits were extracted from the MISTRAS AE system. The waveforms of the 1st and 2nd impact hits and their FFT's are presented in Figures 8 and9. We can clearly observe that the signals from these two successive impact hits had a major frequency content in the low-frequency range below 200 kHz which indicates low-frequency flexural modes in the composite coupon. We can also observe that the signal amplitude for the 1st impact hit was higher at PWAS 1 which was in the 90-degree direction and PWAS 3, which was in the 0-degree direction.",
                        "J. Compos. Sci. 2021, 5, x FOR PEER REVIEW 7 of 15"
                    ],
                    "subsections": []
                }
            ]
        },
        {
            "title": "AE Signal Analysis from Instrumented Impact Tests",
            "paragraphs": [],
            "subsections": [
                {
                    "title": "1 J Impact Test on AE Instrumented 2 mm Composite Coupon-No Damage",
                    "paragraphs": [
                        "The first instrumented impact test conducted on a 2 mm composite coupon is a low energy impact i.e., about 1 J impact that produces no damage in the composite coupon. To conduct this impact test, the instrumented coupon displayed in Figure 5 was clamped on the ASTM D7136 fixture and the real-time AE signal hit were acquired by all the four PWAS using the MISTRAS AE system as displayed in the experimental setup given in Figure 6. Since the impact energy is only 1 J, the height from which the impactor is dropped on the composite coupon is only a few centimeters. In such a scenario, it becomes very difficult to avoid a rebounding or secondary impact on the composite coupon after the first impact. The AE hits acquired at all the four PWAS for this 1 J impact event is displayed in Figure 7.",
                        "In Figure 7 there are two successive AE impact hits due to the rebound of the impactor on the composite coupon. These two hits are obtained by all the four PWAS and are clearly separated from other low amplitude hits which could consist of background noise or boundary reflections from the edges of the composite coupon, since we are assuming that this low energy of approximately 1 J did not create any damage in the composite coupon.",
                        "After this, the waveforms of the impact hits were extracted from the MISTRAS AE system. The waveforms of the 1st and 2nd impact hits and their FFT's are presented in Figures 8 and9. We can clearly observe that the signals from these two successive impact hits had a major frequency content in the low-frequency range below 200 kHz which indicates low-frequency flexural modes in the composite coupon. We can also observe that the signal amplitude for the 1st impact hit was higher at PWAS 1 which was in the 90degree direction and PWAS 3, which was in the 0-degree direction.    "
                    ],
                    "subsections": []
                },
                {
                    "title": "16 J Impact Test on AE Instrumented 2 mm Composite Coupon-1\" Impact Damage",
                    "paragraphs": [
                        "The second instrumented impact test conducted on a 2 mm composite coupon is a 16 J energy impact based on the preliminary impact tests conducted on various 2 mm composite coupons, as described in a previous work [5]. The energy of 16 J was chosen such that it produces an impact damage size of approximately 1\" in the 2 mm composite coupon. To conduct this impact test, the instrumented coupon labeled AE1-Q2A similar to the coupon displayed in Figure 5 was clamped on the ASTM D7136 fixture and the realtime AE signals during the impact event were acquired by all the four PWAS using the MISTRAS AE system as displayed in the experimental setup given in Figure 6. Since the impact energy for this impact event was 16 J, the height from which the impactor is dropped on the composite coupon is higher than the previous impact test and it was easily possible to catch the impact cart with weights after the 1st impact to avoid a secondary or rebound impact on the composite coupon. The AE hits were acquired at all the four PWAS for this 16 J impact event. The force-time history for this impact event was acquired by the dynamic load cell attached to the impactor and the energy-time was deduced using the force-time history data and the impact velocity measured by the velocity sensor.",
                        "Figure 10 shows four plots related to coupon AE1-Q2A, displaying the force-time plot, the energy-time plot, the B-scan and C-scan from ultrasonic testing (UT). The forcetime plot is parabolic in shape and shows a peak at a certain maximum load of approximately 4.48 kN. Anomalies in the parabolic shape of the force-time plot indicate that the coupon has undergone extensive damage when undergoing impact.  "
                    ],
                    "subsections": []
                },
                {
                    "title": "16 J Impact Test on AE Instrumented 2 mm Composite Coupon-1\" Impact Damage",
                    "paragraphs": [
                        "The second instrumented impact test conducted on a 2 mm composite coupon is a 16 J energy impact based on the preliminary impact tests conducted on various 2 mm composite coupons, as described in a previous work [5]. The energy of 16 J was chosen such that it produces an impact damage size of approximately 1\" in the 2 mm composite coupon. To conduct this impact test, the instrumented coupon labeled AE1-Q2A similar to the coupon displayed in Figure 5 was clamped on the ASTM D7136 fixture and the real-time AE signals during the impact event were acquired by all the four PWAS using the MISTRAS AE system as displayed in the experimental setup given in Figure 6. Since the impact energy for this impact event was 16 J, the height from which the impactor is dropped on the composite coupon is higher than the previous impact test and it was easily possible to catch the impact cart with weights after the 1st impact to avoid a secondary or rebound impact on the composite coupon. The AE hits were acquired at all the four PWAS for this 16 J impact event. The force-time history for this impact event was acquired by the dynamic load cell attached to the impactor and the energy-time was deduced using the force-time history data and the impact velocity measured by the velocity sensor.",
                        "Figure 10 shows four plots related to coupon AE1-Q2A, displaying the force-time plot, the energy-time plot, the B-scan and C-scan from ultrasonic testing (UT). The force-time plot is parabolic in shape and shows a peak at a certain maximum load of approximately 4.48 kN. Anomalies in the parabolic shape of the force-time plot indicate that the coupon has undergone extensive damage when undergoing impact. "
                    ],
                    "subsections": []
                },
                {
                    "title": "16 J Impact Test on AE Instrumented 2 mm Composite Coupon-1\" Impact Damage",
                    "paragraphs": [
                        "The second instrumented impact test conducted on a 2 mm composite coupon is a 16 J energy impact based on the preliminary impact tests conducted on various 2 mm composite coupons, as described in a previous work [5]. The energy of 16 J was chosen such that it produces an impact damage size of approximately 1\" in the 2 mm composite coupon. To conduct this impact test, the instrumented coupon labeled AE1-Q2A similar to the coupon displayed in Figure 5 was clamped on the ASTM D7136 fixture and the realtime AE signals during the impact event were acquired by all the four PWAS using the MISTRAS AE system as displayed in the experimental setup given in Figure 6. Since the impact energy for this impact event was 16 J, the height from which the impactor is dropped on the composite coupon is higher than the previous impact test and it was easily possible to catch the impact cart with weights after the 1st impact to avoid a secondary or rebound impact on the composite coupon. The AE hits were acquired at all the four PWAS for this 16 J impact event. The force-time history for this impact event was acquired by the dynamic load cell attached to the impactor and the energy-time was deduced using the force-time history data and the impact velocity measured by the velocity sensor.",
                        "Figure 10 shows four plots related to coupon AE1-Q2A, displaying the force-time plot, the energy-time plot, the B-scan and C-scan from ultrasonic testing (UT). The forcetime plot is parabolic in shape and shows a peak at a certain maximum load of approximately 4.48 kN. Anomalies in the parabolic shape of the force-time plot indicate that the coupon has undergone extensive damage when undergoing impact.  The energy-time plot clearly demonstrates the energy absorbed (62%) by the coupon during the impact event to create the irreversible process of a 1\" impact damage diameter in coupon AE1-Q2A. From the B-scan, it can be seen, that although the center of the damaged area undergoes permanent deformation similar to a dent, it does not have a delamination, since a clear back wall reflection from the center of the damage can be seen in the B-scan. From the C-scan, we can clearly see the fiber break and push out in the -45 \u2022 fiber direction and this can be physically seen by looking at the rear surface of the impacted coupon as well. It can be observed that bonding the four PWAS on the AE1-Q2A composite coupon had little to no change in its impact characteristics.",
                        "Next, we analyze the AE signals received at all four PWAS. We can clearly observe in Figure 11 that the impact hit i.e., the hit which is received at the four PWAS when the first contact is made between the impactor and the composite coupon, can be clearly separated from the remaining hits received by the four PWAS. The other low amplitude hits consist of hits obtained due to the damage propagation within the composite coupon mixed with background noise and boundary reflections from the edges of the composite coupon. It is also important to note that at the PWAS 1, only the impact hit was received and after that no more hits were received by PWAS 1. This issue occurred at PWAS 1 because at the moment of impact, one of the cables connected to the PWAS 1 got unintentionally or accidentally detached from the PWAS 1 after the high amplitude flexural wave was experienced at the location where PWAS 1 was bonded to the composite coupon. Due to the detachment of the cable from PWAS 1 it was only able to capture the impact hit and was not able to capture any of the other low amplitude hits which could have valuable information about the impact damage propagation. In future experiments, all the cables will be properly reinforced so that signals at all PWAS can be received in an uninterrupted manner. The energy-time plot clearly demonstrates the energy absorbed (62%) by the coupon during the impact event to create the irreversible process of a 1\" impact damage diameter in coupon AE1-Q2A. From the B-scan, it can be seen, that although the center of the damaged area undergoes permanent deformation similar to a dent, it does not have a delamination, since a clear back wall reflection from the center of the damage can be seen in the B-scan. From the C-scan, we can clearly see the fiber break and push out in the -45\u00b0 fiber direction and this can be physically seen by looking at the rear surface of the impacted coupon as well. It can be observed that bonding the four PWAS on the AE1-Q2A composite coupon had little to no change in its impact characteristics.",
                        "Next, we analyze the AE signals received at all four PWAS. We can clearly observe in Figure 11 that the impact hit i.e., the hit which is received at the four PWAS when the first contact is made between the impactor and the composite coupon, can be clearly separated from the remaining hits received by the four PWAS. The other low amplitude hits consist of hits obtained due to the damage propagation within the composite coupon mixed with background noise and boundary reflections from the edges of the composite coupon. It is also important to note that at the PWAS 1, only the impact hit was received and after that no more hits were received by PWAS 1. This issue occurred at PWAS 1 because at the moment of impact, one of the cables connected to the PWAS 1 got unintentionally or accidentally detached from the PWAS 1 after the high amplitude flexural wave was experienced at the location where PWAS 1 was bonded to the composite coupon. Due to the detachment of the cable from PWAS 1 it was only able to capture the impact hit and was not able to capture any of the other low amplitude hits which could have valuable information about the impact damage propagation. In future experiments, all the cables will be properly reinforced so that signals at all PWAS can be received in an uninterrupted manner. If we separate the time domain signals and their FFT's, received at all four PWAS from the impact hit as observed in Figure 12, we can clearly observe that the signals from the impact hit has a major frequency content in the low-frequency range below 200 kHz with a large amplitude which indicates low-frequency flexural modes in the composite coupon. If we separate the time domain signals and their FFT's, received at all four PWAS from the impact hit as observed in Figure 12, we can clearly observe that the signals from the impact hit has a major frequency content in the low-frequency range below 200 kHz with a large amplitude which indicates low-frequency flexural modes in the composite coupon.",
