Repository: boschresearch/Pap2Pat

# Pap2Pat Dataset

### File Schema

Every directory in `data` corresponds to one patent-paper pair and contains the full texts of both patent and paper, as well as the patent outlines. We include all information in JSON for programmatic parsing and Markdown for manual inspection.

```yaml
data/:
    paper_id-patent_id/:
        # Nested JSON format
        patent.json: JSON file containing patent metadata and full-text, as well as all outlines
        paper.json: JSON file containing paper metadata and full-text
        # Markdown format
        patent.md: patent full-text formatted in markdown
        paper.md: paper full-text formatted in markdown

File: Pap2Pat/data/W3149620778-US20210388520/patent.json (part 1 of 3)
{
    "id": "US20210388520",
    "authors": [
        "Junhua Jiang",
        "Haiyan Zhao",
        "Meng Shi"
    ],
    "title": "METHODS AND SYSTEMS FOR ELECTROCHEMICAL DEPOSITION OF METAL FROM IONIC LIQUIDS INCLUDING IMIDAZOLIUM TETRAHALO-METALLATES",
    "date": "2021-06-10 00:00:00",
    "abstract": "An electrochemical deposition system\u2014for the electrochemical deposition of a metal-based material (e.g., aluminum or an aluminum alloy)\u2014comprises an electrolyte solution, at least one working electrode, and at least one counter electrode. The electrolyte solution comprises at least one imidazolium-based tetrahalo-metallate compound (e.g., alkyl methylimidazolium tetrachloroaluminate(s)) and at least one metal-containing compound (e.g., AlCl3, AlBr3) of a metal of the metal-based material to be electrodeposited on the at least one working electrode. The working electrode is configured to be exposed to the electrolyte solution. The at least one counter electrode is in contact with the electrolyte solution. In some embodiments, the system is configured for additive manufacturing of the metal-based material being electrochemically deposited. Related methods are also disclosed.",
    "sections": [
        {
            "title": "DESCRIPTION",
            "paragraphs": [],
            "subsections": [
                {
                    "title": "TECHNICAL FIELD",
                    "paragraphs": [
                        "The disclosure, in various embodiments, relates generally to methods for forming metal-based coatings on a substrate. More particularly, this disclosure relates to methods and systems for forming metal-based coatings by electrochemical deposition involving ionic liquids that include imidazolium-based tetrahalo-metallate(s)."
                    ],
                    "subsections": [],
                    "outline_long": [
                        "relate to metal-based coatings"
                    ],
                    "num_characters": 325,
                    "outline_medium": [
                        "define metal-based coatings"
                    ],
                    "outline_short": [
                        "define metal-based coatings"
                    ]
                },
                {
                    "title": "BACKGROUND",
                    "paragraphs": [
                        "Aluminum (Al) is the most widely used non-ferrous metal. The global production of Al in 2016 was 58.8 million metric tons. It exceeded that of any other metal, except iron. Aluminum is commonly alloyed, and alloying markedly improves its mechanical properties, especially when tempered. Aluminum and its alloys have been successfully, and will be continuously, used for many industries that include, but are not limited to, transportation, packing, electronics, building and construction, machinery, and equipment industries. Emerging applications for aluminum and its alloys such as coatings and energy storage are growing rapidly.",
                        "The electrochemical coating market is predominantly driven by the electrical and electronics industry for making electrical device components corrosion and wear resistant, further supported by the automotive industry in which coatings are used for rust protection and brightening of metal and non-metal components. Compared to conventional metal coatings (e.g., zinc (Zn) and nickel (Ni)), aluminum (Al) coating has recently received increasing attention because of its several attributes that include, e.g., high corrosion resistance, superior environmental friendliness, low-risk of hydrogen embrittlement, high electrical conductivity, and high-temperature tolerance. In addition, the anodization of aluminum offers enhanced corrosion resistance and surface durability.",
                        "In the nuclear industry, aluminum is often used in a relatively pure (e.g., greater than about 99.0 wt. %) 2S (or 1100) form. In this form, it has been extensively used as a reactor structural material, as a material for fuel cladding, and as material for other purposes, such as those not involving exposure to very high temperatures.",
                        "Despite its many advantages, aluminum coating has been used, conventionally, in only limited industrial, commercial, and defense-related applications. In principle, the electrodeposition of Al is more challenging than the electrodeposition of other conventional coating metals. Because Al is a water-sensitive metal and can easily form a passivation oxide layer on the surface, it cannot be deposited from conventional electrolyte baths that are aqueous. Technologically, Al can be deposited from the Hall-H\u00e9roult process or its modified processes, which processes are based on molten salt systems. However, molten salt systems are generally high-temperature systems, and operating the processes at high temperatures remains a challenge for achieving aluminum deposition in a cost-affordable manner.",
                        "Recently, the electrodeposition of Al in ionic liquids (ILs) has been investigated for a range of potential applications. ILs are a unique class of non-aqueous, ion-conducting, liquid electrolytes with relatively excellent chemical and electrochemical stability. Due to high solvation capability for Al-salt precursors, ionic liquid systems allow the deposition of Al at relatively lower temperatures compared to the temperatures involved in molten salt systems.",
                        "Conventional IL-based technologies commonly employ an electroplating bath (e.g., electrolyte solution) comprising an air- and moisture-stable ionic liquid (IL), such as 1-ethyl-3-methylimidazolium chloride ([EMeIm]Cl) or 1-butyl-3-methylimidazonium chloride ([BMeIm]Cl), and an aluminum precursor that is, commonly, aluminum chloride (AlCl3). With such materials, it has been demonstrated that Al can be successfully electrodeposited. However, standardized and reproducible procedures have not yet been established, due to the challenges associated with the use of inert gas to sustain the deposition process. The success and quality of the resulting electrodeposited aluminum material, using these conventional IL-based systems, tend to be quite sensitive to a number of operational factors, including the composition of the electrolyte mixture (AlCl3-to-IL ratio), the nature of IL cations and anions, operating temperature, deposition rate, substrate-pretreatment, stirring, and additives. Therefore, electrochemical deposition (e.g., electroplating) of metals, such as aluminum, via ionic liquids continues to present challenges."
                    ],
                    "subsections": [],
                    "outline_long": [
                        "introduce aluminum",
                        "discuss alloying",
                        "describe applications",
                        "motivate electrochemical coating",
                        "discuss limitations of conventional coatings",
                        "introduce ionic liquids",
                        "discuss challenges of aluminum deposition",
                        "summarize conventional IL-based technologies"
                    ],
                    "num_characters": 4143,
                    "outline_medium": [
                        "introduce aluminum properties",
                        "discuss electrochemical coating market",
                        "describe limitations of conventional aluminum coating",
                        "motivate ionic liquid-based electrochemical deposition"
                    ],
                    "outline_short": [
                        "motivate aluminum coatings",
                        "limitations of conventional coatings"
                    ]
                },
                {
                    "title": "BRIEF SUMMARY",
                    "paragraphs": [
                        "In at least some embodiments, an electrochemical deposition system\u2014for the electrochemical deposition of a metal-based material\u2014comprises an electrolyte solution. The electrolyte solution comprises at least one imidazolium-based tetrahalo-metallate compound. At least one metal-containing compound of a metal, of the metal-based material to be electrodeposited, is also included in the electrolyte solution. At least one working electrode, on which the metal-based material is to be electrodeposited, is configured to be exposed to the electrolyte solution. At least one counter electrode is in contact with the electrolyte solution.",
                        "In at least some embodiments, a method for forming a metal-based material on a substrate comprises forming an electrolyte solution comprising an ionic liquid comprising at least one imidazolium-based tetrahalo-metallate material and at least one metal halide. At least one counter electrode is disposed at least partially within the electrolyte solution. The substrate is exposed to the electrolyte solution while an electric current, flowing through the at least one counter electrode and the substrate, is applied or while an electric potential, between at least one reference electrode and the substrate, is applied to electrochemically deposit a metal-based material on at least one surface of the substrate.",
                        "In at least some embodiments, an electrochemical deposition system comprises an electrolyte solution within a container. The electrolyte solution consists essentially of a non-aqueous ionic liquid (IL) comprising at least one imidazolium-based tetrachloroaluminate and at least one aluminum salt precursor material. At least one counter electrode is in contact with the electrolyte solution. At least one working electrode is configured to be exposed to the electrolyte solution."
                    ],
                    "subsections": [],
                    "outline_long": [
                        "introduce electrochemical deposition system",
                        "describe method for forming metal-based material",
                        "summarize electrochemical deposition system"
                    ],
                    "num_characters": 1828,
                    "outline_medium": [
                        "summarize electrochemical deposition system"
                    ],
                    "outline_short": [
                        "summarize electrochemical deposition system"
                    ]
                },
                {
                    "title": "DETAILED DESCRIPTION",
                    "paragraphs": [
                        "Disclosed are methods and systems for the electrochemical deposition of a metal-based (e.g., aluminum-based) coating on a substrate using an ionic liquid electrolyte solution comprising at least one imidazolium-based tetrahalo-metallate (e.g., alkyl methylimidazolium tetrachloroaluminate(s)). Compared to convention electrochemical deposition (e.g., electroplating) processes, embodiments of the disclosure have the potential to be performed at lower temperatures (e.g., less than about 200\u00b0 C. (less than about 392\u00b0 F.), e.g., less than about 180\u00b0 C. (less than about 356\u00b0 F.)), e.g., about room temperature (e.g., operation temperatures within a range from about 20\u00b0 C. (about 68\u00b0 F.) to about 25\u00b0 C. (about 77\u00b0 F.)). The methods and systems also facilitate control of the process chemistry and material handling while allowing the deposition of metal coatings via non-aqueous electrochemical systems. Accordingly, embodiments of the disclosure make use of a class of ionic liquids (IL), namely, imidazolium-based tetrahalo-metallates (e.g., imidazolium-based tetrachloroaluminates), in place of currently-used imidazolium-based chlorides, for the electrodeposition of, e.g., Al. In some embodiments, the systems and methods provide the advantage of there being a fixed 1:1 ratio of imidazolium to tetrahalo-metallate (e.g., tetrachloroaluminate), which 1:1 ratio may facilitate the analysis and control of the process chemistry. Furthermore, tetrahalo-metallates (e.g., 1-ethyl-3-methlimidazolium tetrachloroaluminate ([EMeIm]AlCl4), 1-butyl-3-methylimidazolium tetrachloroaluminate ([BMeIm]AlCl4)) may have lower melting points than their corresponding halide counterparts (e.g., 1-ethyl-3-methylimidazolium chloride ([EMeIm]Cl), 1-butyl-3-methylimidazolium chloride ([BMeIm]Cl), respectively), which also facilitates electrodeposition at lower operation temperatures. Lower operation temperatures may facilitate lower operation costs and improved quality coatings formed from the electrochemical deposition.",
                        "The illustrations presented herein are not actual views of any particular material, structure, method stage, apparatus, system, or component thereof, but are merely idealized representations that are employed to describe example embodiments of the present disclosure. In contrast, photographs (e.g., micrographs, such as scanning-electron-microscope (SEM) images) are actual views of that which is described. Additionally, elements common between figures may retain the same numerical designation.",
                        "The following description provides specific details, such as process conditions and parameters, features, compositions, properties, and/or other characteristics, in order to provide a thorough description of embodiments of the disclosure. However, a person of ordinary skill in the art will understand that the embodiments of the disclosure may be practiced without employing these specific details. Indeed, the embodiments of the disclosure may be practiced in conjunction with conventional techniques employed in the industry. In addition, the description provided below may not describe all parameters, conditions, techniques, compositions, or other features of a complete method. Only those parameters, conditions, techniques, compositions, or other method features necessary to understand the embodiments of the disclosure are described in detail below. Additional features and/or acts may be included and/or performed, respectively, according to conventional features and/or techniques, respectively. Also note, the illustrated drawings accompanying the present application are for illustrative purposes only, and are thus not necessarily drawn to scale.",
                        "As used herein, the terms \u201celectrochemical deposition\u201d and \u201celectrodeposition\u201d may be used interchangeably.",
                        "As used herein, the term \u201calkyl\u201d means and includes a saturated, straight, branched, or cyclic hydrocarbon containing from one carbon atom to six carbon atoms. Examples include, but are not limited to, methyl, ethyl, propyl, isopropyl, butyl, isobutyl, t-butyl, pentyl, cyclopentyl, isopentyl, neopentyl, hexyl, isohexyl, cyclohexyl hydrocarbon group.",
                        "As used herein, the term \u201chigh-purity,\u201d when referring to a material comprising a chemical element, compound, or mixture, means and refers to the material comprising at least about 99.0 wt. %, e.g., at least about 99.5 wt. %, e.g., at least about 99.9 wt. %, e.g., at least about 99.99 wt. % the chemical element, the compound, or the mixture, respectively.",
                        "As used herein, the qualifier \u201c-based,\u201d when used in association with a material, means and includes such material comprising the material and further comprising at least one other material (e.g., chemical species, chemical element) compounded or mixed therewith. Therefore, a \u201cmetal-based\u201d material may be formed of or include an alloy of multiple metals.",
                        "As used herein, \u201croom temperature\u201d is a temperature (e.g., an average temperature) within a range from about 20\u00b0 C. (about 68\u00b0 F.) to about 25\u00b0 C. (about 77\u00b0 F.).",
                        "As used herein, the terms \u201ccomprising,\u201d \u201cincluding,\u201d \u201ccontaining,\u201d \u201ccharacterized by,\u201d and grammatical equivalents thereof are inclusive or open-ended terms that do not exclude additional, unrecited elements or method steps, but also include the more restrictive terms \u201cconsisting of\u201d and \u201cconsisting essentially of\u201d and grammatical equivalents thereof.",
                        "As used herein, the term \u201cmay,\u201d when used with respect to a material, structure, feature, or method act (e.g., process), indicates that such is contemplated for use in implementation of an embodiment of the disclosure, and such term is used in preference to the more restrictive term \u201cis\u201d so as to avoid any implication that other compatible materials, structures, features, and methods usable in combination therewith should or must be excluded.",
                        "As used herein, the term \u201cconfigured\u201d refers to a size, shape, material composition, arrangement, setting, and/or other characteristic of one or more of a material, structure, apparatus, method technique, and method parameter facilitating, in a predetermined way, a parameter, property, condition, or operation of the one or more of the material, structure, apparatus, method technique, and method parameter.",
                        "As used herein, the term \u201csubstantially\u201d in reference to a given parameter, property, or condition means and includes to a degree that one of ordinary skill in the art would understand that the given parameter, property, or condition is met with a degree of variance, such as within acceptable manufacturing tolerances. By way of example, depending on the particular parameter, property, or condition that is substantially met, the parameter, property, or condition may be at least 90.0% met, at least 95.0% met, at least 99.0% met, even at least 99.9% met, or even 100.0% met.",
                        "As used herein, the terms \u201cabout\u201d or \u201capproximately,\u201d when used in reference to a numerical value for a particular parameter, are inclusive of the numerical value and a degree of variance from the numerical value that one of ordinary skill in the art would understand is within acceptable tolerances for the particular parameter. For example, \u201cabout\u201d or \u201capproximately,\u201d in reference to a numerical value, may include additional numerical values within a range of from 90.0% to 102.0% of the numerical value, such as within a range of from 95.0% to 105.0% of the numerical value, within a range of from 97.5% to 104.5% of the numerical value, within a range of from 99.0% to 101.0% of the numerical value, within a range of from 99.5% to 100.5% of the numerical value, or within a range of from 99.9% to 100.1% of the numerical value.",
                        "As used herein, the singular forms \u201ca,\u201d \u201can,\u201d and \u201cthe\u201d are intended to include the plural forms as well, unless the context clearly indicates otherwise.",
                        "As used herein, an \u201c(s)\u201d at the end of a term means and includes the singular form of the term and/or the plural form of the term, unless the context clearly indicates otherwise.",
                        "As used herein, the term \u201cand/or\u201d includes any and all combinations of one or more of the associated listed items.",
                        "According to embodiments of the disclosure, a metal-based coating (e.g., an aluminum (Al) or aluminum-based (e.g., aluminum alloy) coating) is formed by electrochemical deposition using an ionic liquid (IL) electrolyte solution that include at least one imidazolium-based tetrahalo-metallate (e.g., an alkyl methylimidazolium tetrahalo-metallate, e.g., an alkyl methylimidazolium tetrachloroaluminate).",
                        "With reference to FIG. 1, illustrated is an electrochemical deposition system 100 for the electrochemical deposition of a coating 104 (e.g., a metal-based coating) onto a substrate in the presence of an electrolyte solution 106 that is an ionic liquid (IL) including at least one imidazolium-based tetrahalo-metallate 108 compound.",
                        "The electrochemical deposition system 100 includes an electrochemical cell 110 with at least one container 112 in which the electrolyte solution 106 is contained. In some embodiments, the container 112, the electrochemical cell 110, and or the whole electrochemical deposition system 100 may be further enclosed within a reaction chamber.",
                        "The electrochemical cell 110 of the electrochemical deposition system 100 includes multiple electrodes, such as a working electrode (substrate) 114, a counter electrode 116, and, optionally, one or more reference electrodes 118, and is configured for electrochemical deposition of a metal-based coating\u2014the coating 104\u2014upon at least one surface of the working electrode (substrate) 114. In some embodiments, the submerged surface(s) of the working electrode (substrate) 114 may already include one or more electrodeposited materials, whether by embodiments of this disclosure or by other fabrication methods. Therefore, in some embodiments, the exposed surface of the working electrode (substrate) 114 may consist of the material of the working electrode (substrate) 114, while, in other embodiments, the material of the working electrode (substrate) 114 may be spaced from the electrolyte solution 106 and the coating 104 by one or more other layers of material provided the one or more other layers do not inhibit the electrochemical deposition of the coating 104.",
                        "The coating 104 may be an elemental metal (e.g., aluminum (Al) (also known as \u201caluminium\u201d in other countries), cobalt (Co), nickel (Ni), zirconium (Zr), iron (Fe), uranium (U)) or a metal alloy of any of the foregoing elemental metals. In some embodiments, the metal of the coating 104 to be deposited may comprise, consist essentially of, or consist of aluminum (Al) or an aluminum alloy.",
                        "Aluminum and aluminum alloy coatings formed according to embodiments of this disclosure may exhibit corrosion and wear resistance in the presence of a relatively greater range of media (e.g., electrolyte compositions) compared to conventional coating materials like zinc (Zn) and nickel (Ni). Aluminum-based coatings may also have relatively high electrical conductivity, have relatively good tolerance to high temperatures, have relatively superior environmental friendliness, and be relatively less likely to experience hydrogen embrittlement. Accordingly, aluminum-based coating materials may be useful in a variety of industries, such as the nuclear industry (e.g., as reactor structural material, as fuel cladding material, material not subjected to extreme temperatures), the gas distribution industry (e.g., a coating on gas-distribution conduits), the automotive industry, the energy-storage industry (e.g., in batteries involving aluminum ions), and other industries making use of aluminum-based materials (e.g., aluminum-based coatings).",
                        "In addition to or alternatively to electrodepositing aluminum-based coatings, the electrochemical deposition system 100 and methods of the disclosure may be used to electrodeposit other metal materials such as, e.g., uranium (U) for use in the nuclear industry (e.g., as fuel material), zirconium (Zr) and/or nickel (Ni) coatings for use in automotive and other industrial environments, among others.",
                        "The electrolyte solution 106 within the container 112 of the electrochemical cell 110 is formulated as a non-aqueous ionic liquid (IL) that includes at least one imidazolium-based tetrahalo-metallate 108, which may be represented by the formula: [X-Im]MHa4, wherein \u201cX\u201d represents an alkyl group, \u201cIm\u201d represents an imidazolium group, \u201cM\u201d represents a metal, and \u201cHa\u201d represents a halogen (e.g., chlorine (Cl), bromine (Br), fluorine (F), iodine (I)). One or more precursor 120 may also be included (e.g., dissolved) in the electrolyte solution 106. In some embodiments, optionally, one or more additives 122 may also be included (e.g., dissolved) in the electrolyte solution 106.",
                        "The one or more imidazolium-based tetrahalo-metallates 108 functions as a source of the metal to be deposited in the form of the coating 104. In embodiments in which the coating 104 to be formed is aluminum-based, the \u201cM\u201d of the imidazolium-based tetrahalo-metallate 108 represents aluminum (Al). The imidazolium-based tetrahalo-metallate 108 may be one or more of 1-ethyl-3-methylimidazolium tetrachloroaluminate ([EMeIm]AlCl4), and 1-butyl-3-methylimidazolium tetrachloroaluminate ([BMeIm]AlCl4). In some embodiments, the electrolyte solution 106 may include both (e.g., a mixture of) [EMeIm]AlCl4 and [BMeIm]AlCl4. In other embodiments, the imidazolium-based tetrahalo-metallate 108 may be formulated or otherwise selected to be relatively long-chain imidazolium tetrahalo-metallate, such as 1-allyl-3-methylimidazolium-tetrahalo-metallate, 1-benzyl-3-methylimidazolium tetrahalo-metallate, and/or 1-hexyl-3-methylimidazolium tetrahalo-metallate.",
                        "While some imidazolium-based tetrahalo-metallate compounds have been investigated as to their physical properties, these compounds have not previously been significantly investigated as compounds of electrochemical systems. In developing the embodiments of this disclosure, it was found that including [EMeIm]AlCl4 in the imidazolium-based tetrahalo-metallate 108 provided an electrolyte solution 106 that exhibited a wide electrochemical window where no Al electrodeposition occurred. However, surprisingly, Al was successfully deposited after adding aluminum chloride (AlCl3) as a precursor 120 along with the imidazolium-based tetrahalo-metallate 108 in the electrolyte solution 106.",
                        "The precursor 120 of the electrolyte solution 106 may be a metal-containing (e.g., metal-based) compound, such as a metal halide and/or a metal complex. For example, in embodiments in which the coating 104 to be formed is aluminum-based, the precursor 120 may comprise, consist essentially of, or consist of a metal halide such as AlCl3 and/or AlBr3, and/or the precursor 120 may comprise, consist essentially of, or consist of a metal complex such as trimethylaluminum (Al2(CH3)6 or C6H18A2). At least with the inclusion of the precursor 120 in the electrolyte solution 106, in addition to the inclusion of the imidazolium-based tetrahalo-metallate 108, the imidazolium-based tetrahalo-metallate 108 may be suitable for use in the electrolyte solution 106 of an electrochemical deposition process with an electric potential difference (e.g., a \u201cpotential window\u201d) range from about 2V to about 4V.",
                        "In some embodiments, the electrolyte solution 106 comprises primarily (e.g., at least 50 molar %) of the imidazolium-based tetrahalo-metallate 108. In other embodiments, the electrolyte solution 106 may comprise the imidazolium-based tetrahalo-metallate 108 of a different molar percentage. The molar percentage composed by the imidazolium-based tetrahalo-metallate 108 may be selected or otherwise formulated based on, e.g., the solubility and chemical reactivity of the metal-containing precursor 120.",
                        "The electrolyte solution 106 may be substantially free of imidazolium-based halides like imidazolium-based chlorides (i.e., imidazolium-based halide compounds that lack a metal atom), in contrast to imidazolium-based tetrahalo-metallates 108. In some embodiments, at least one compound of the electrolyte solution 106 may have a chemical formula of [XMeIm]MHa4\u2014rather than [XMeIm]Ha\u2014wherein:",
                        "\u201cX\u201d represents an alkyl group (e.g., ethyl, butyl, hexyl) or another substitute group (e.g., allyl, benzyl),",
                        "\u201cMe\u201d represents a methyl group,",
                        "\u201cIm\u201d represents the imidazolium,",
                        "\u201cM\u201d represents the metal, and",
                        "Ha4 represents the tetrahalo group (e.g., tetrachloro (Cl4), tetrabromo (Br4)).",
                        "At least some tetrahalo-metallates exhibit significantly lower melting points than their corresponding halide counterparts, which lack metal atoms. For example, [BMeIm]AlCl4 exhibits a melting point of about \u221210\u00b0 C. (about 14\u00b0 F.) and [EMeIm]AlCl4 exhibits a melting point of about 9\u00b0 C. (about 48\u00b0 F.), which are significantly lower melting points than the melting points exhibited by the corresponding chloride counterparts (e.g., the melting points for [EMeIm]Cl and [BMeIm]Cl are about 80\u00b0 C. (about 176\u00b0 F.) (e.g., about 77\u00b0 C. to about 79\u00b0 C. (about 171\u00b0 F. to about 174\u00b0 F.)) and 41\u00b0 C. (106\u00b0 F.), respectively). The relatively lower melting points of the tetrahalo-metallates may facilitate lower operating temperatures for the electrochemical deposition process and facilitate process control as controlling lower operation temperatures is generally less of a challenge than controlling higher operation temperatures.",
                        "The relatively low melting points of the imidazolium-based tetrahalo-metallate 108 may facilitate electrodeposition of the metal-based coating 104 at temperatures of less than about 180\u00b0 C. (less than about 356\u00b0 F.), e.g., less than about 150\u00b0 C. (less than about 300\u00b0 F.). In some embodiments, the electrochemical deposition may be carried out at about room temperature (within a range from about 20\u00b0 C. (about 68\u00b0 F.) to about 25\u00b0 C. (about 77\u00b0 F.)).",
                        "Tetrahalo-metallates are also often more readily available, and therefore less expensive, than their halide counterparts. For example, imidazolium-based tetrachloroaluminates are readily available on an industrial scale from commercial sources. Therefore, again, the use of the imidazolium-based tetrahalo-metallate 108 in the electrolyte solution 106 may lower operation costs.",
                        "The electrolyte solution 106 may be non-aqueous, such that the electrolyte solution 106, the electrochemical cell 110, and the electrochemical deposition system 100 overall may be substantially free of water. Accordingly, it is contemplated that the metal-based coatings 104 formable by embodiments of the disclosure may exhibit properties (e.g., chemical composition, morphology, uniformity) different from those prepared using conventional aqueous electrolyte solutions.",
                        "The one or more precursors 120 of the electrolyte solution 106 may be formulated as a metal-halide (e.g., a salt) and/or as a metal complex of the metal of the coating 104 to be formed. To prepare the electrolyte solution 106, the one or more precursors 120 may be dissolved in the IL that includes the imidazolium-based tetrahalo-metallate 108.",
                        "In embodiments in which the metal to be deposited comprises aluminum (Al), the metal precursor(s) 120\u2014dissolved in the electrolyte solution 106\u2014may comprise one or more aluminum salt(s) (e.g., one or more aluminum halide, such as, for example and without limitation, aluminum chloride (AlCl3) and/or aluminum bromide (AlBr3)) and/or one or more aluminum complexes (e.g., trimethylaluminum (Al2(CH3)6 or C6H18Al2). In some such embodiments, both AlCl3 and AlBr3 are used as metal precursors in the electrolyte solution 106. In some further embodiments, a mixture comprising at least one aluminum salt and at least one aluminum complex may be dissolved in the electrolyte solution 106 and used as the precursor(s) 120.",
                        "In addition to the one or more imidazolium-based tetrahalo-metallates 108 and the one or more precursors 120, the electrolyte solution 106 may, in some embodiments, include one or more additives 122 dissolved therein. In these embodiments, inorganic and/or organic additives 122 are selected or otherwise formulated to, e.g., change the chemical reactivity of the materials in the electrochemical cell 110, tailor the electrochemical reaction kinetics, and/or adjust the composition of the electrodeposited material (e.g., the material of the coating 104). For example, the one or more additives 122 may be formulated to tailor the chemical interaction between the material of the working electrode (substrate) 114 and a reactive species (e.g., the imidazolium-based tetrahalo-metallate 108, the precursor 120) in the electrolyte solution 106. As another example, the additives 122 may be selected and formulated to produce an electrodeposited material (e.g., the coating 104) that is an desired metal alloy (e.g., aluminum alloy), rather than a high-purity elemental metal (e.g., high-purity aluminum).",
                        "Organic additives 122 may be formed of or include one or more halide compound (e.g., chloride compound (e.g., benzene chloride, bis(cyclopentadienyl)titanium dichloride (C10H10Cl2Ti), bis(cyclopentadienyl)zirconium dichloride (C10H10Cl2Zr)); alcohol (e.g., benzene alcohol); phosphate (e.g., triphenyl phosphate ((C6H5)3PO4)); ester; and amide (e.g., acetamide (C2H5NO)).",
                        "Inorganic additives 122 (e.g., inorganic salts) may be formulated to provide a source for metal ions different than or otherwise in addition to the source for metal ions of the metal to be deposited as the coating 104. The additional metal ions may be selected or otherwise formulated to be reactive with or coordinate with the metal species (of the metal-based material to be deposited as the coating 104) to facilitate the electrochemical deposition and/or to form an electrochemical deposited material (e.g., the coating 104) that is metal-alloy (e.g., an aluminum alloy) rather than an elemental metal. In some embodiments, the inorganic additives 122 may include one or more multi-valence halide, such as\u2014for example, but without limitation\u2014one or more of niobium (Nb) halide(s) (e.g., niobium(V) chloride (NbCl5)); zirconium (Zr) halide(s) (e.g., zirconium(IV) bromide (ZrBr4)); titanium halide(s) (e.g., titanium(IV) chloride (TiCl4); tantalum halides (e.g., tantalum(V) chloride (TaCl5)); hafnium (Hf) halide(s) (e.g., hafnium(IV) chloride (HfCl4)); lithium halide(s) (e.g., lithium hexafluorophosphate (LiPF6), lithium bromide (LiBr)); and sodium halide(s) (e.g., sodium tetrachloroaluminate (e.g., NaAlCl4)).",
                        "In some embodiments, the additive(s) 122 in the electrolyte solution may alternatively or additionally include one or more solvents or other non-imidazolium-based ionic liquid(s). For example, in addition to (or instead of) any of the aforementioned additive 122 materials, the additive 122\u2014and therefore the electrolyte solution 106\u2014may include one or more organic solvents, such as, for example and without limitation, one or more of benzene, benzyl chloride, chloroform, ether(s), and alkyl phosphate(s). As another example, in addition to (or instead of) any of the aforementioned additive 122 materials, the additive 122\u2014and therefore the electrolyte solution 106\u2014may include one or more non-imidazolium-based ionic liquids, such as, for example and without limitation, one or more of pyridinium-based ionic liquids, phosphonium-based ionic liquids, pyrrolidinium-based ionic liquids). Such other additive(s) 122 may be dissolved in the electrolyte solution 106 and may be used to adjust the properties of the deposits (e.g., the coating 104) based on the other additive's 122 influence on the physicochemistry of the electrolyte solution 106, the reactivity of the precursor(s) 120, and the reaction kinetics of the metal's electrodeposition.",
                        "Whether organic, inorganic, solvent, or non-imidazolium-based ionic liquid, the inclusion of one or more optional additive 122 in the electrolyte solution 106 may improve the quality of the electrochemical deposition, such as facilitating enhanced adhesion between the material of the coating 104 and the working electrode (substrate) 114, or such as facilitating improved surface morphology. The amount of any or all additives 122 included in the electrolyte solution 106 may be selected or otherwise controlled to be within a range from about 10 ppm to their maximum solubility in the electrolyte solution 106. Therefore, in some embodiments, there may be no additives 122, there may be trace amounts of one or more additive(s), or there may be additive(s) 122 at saturation level(s) in the electrolyte solution 106.",
                        "The substrate, upon which the metal-based coating 104 will be formed, may function as the working electrode of the electrochemical cell 110. During the electrodeposition, the working electrode (substrate) 114 more particularly functions as a cathode of the electrochemical cell 110. Therefore, herein, the terms \u201csubstrate,\u201d \u201cworking electrode,\u201d and \u201ccathode\u201d may be used interchangeably.",
                        "The working electrode (substrate) 114 may be formed of and include one or more electrically conductive materials, such as one or more of carbon (C) (e.g., glassy carbon (\u201cGC\u201d)), a metal substrate material (e.g., copper (Cu), iron (Fe), aluminum (Al), zirconium (Zr), alloys including any of the foregoing (e.g., steel, such as stainless steel)), mixtures of any of the foregoing, and other combinations of any of the foregoing. The working electrode (substrate) 114 may be structured substantially flat and planar (e.g., as a sheet), may be rod-shaped, or may be otherwise a three-dimensional structure. The working electrode (substrate) 114 may be porous or nonporous. During the electrodeposition, at least a portion of the working electrode (substrate) 114 is submerged within the electrolyte solution 106 in the container 112 of the electrochemical cell 110, as illustrated in FIG. 1. The coating 104 forms on at least one surface of the working electrode (substrate) 114 that is in contact with the electrolyte solution 106.",
                        "The counter electrode 116 functions as the anode during the electrodeposition. Therefore, herein, the terms \u201ccounter electrode\u201d and \u201canode\u201d may be used interchangeably.",
                        "The counter electrode 116 may be formed of and include one or more electrically conductive material(s), such as any one or more of the electrically conductive material(s) described above with regard to the working electrode (substrate) 114. The counter electrode 116 may be formed of and include a same or different conductive material as that of the working electrode (substrate) 114. In embodiments in which the coating 104 to be electrodeposited is aluminum-based, the counter electrode 116 may be formed of and include one or more of zirconium (Zr), aluminum (Al), and alloys of any or all the foregoing (e.g., an aluminum alloy).",
