Repository: boschresearch/Pap2Pat

# Pap2Pat Dataset

### File Schema

Every directory in `data` corresponds to one patent-paper pair and contains the full texts of both patent and paper, as well as the patent outlines. We include all information in JSON for programmatic parsing and Markdown for manual inspection.

```yaml
data/:
    paper_id-patent_id/:
        # Nested JSON format
        patent.json: JSON file containing patent metadata and full-text, as well as all outlines
        paper.json: JSON file containing paper metadata and full-text
        # Markdown format
        patent.md: patent full-text formatted in markdown
        paper.md: paper full-text formatted in markdown

File: Pap2Pat/data/W3153305970-US20220072069/paper.json (part 1 of 2)
{
    "id": "https://semopenalex.org/work/W3153305970",
    "authors": [
        "Martin M\u00f6ller",
        "Rudolf L\u00fctticken",
        "Elisabeth Heine",
        "Rita Gartzen",
        "Ghazi Khalfallah"
    ],
    "title": "A New Approach to Harness Probiotics Against Common Bacterial Skin Pathogens: Towards Living Antimicrobials",
    "date": "2021-04-15",
    "abstract": "In this study, the potential of certain lactic acid bacteria-classified as probiotics and known to be antimicrobially active against pathogens or food-poisoning microorganisms-was evaluated with respect to their activity against bacterial skin pathogens. The aim of the study was to develop a plaster/bandage for the application of inhibitory substances produced by these probiotics when applied to diseased skin. For this purpose, two Streptococcus salivarius strains and one Lactobacillus plantarum were tested for production of antimicrobials (bacteriocin-like substances) active against Gram-positive and Gram-negative pathogens using established methods. A newly designed membrane test ensured that the probiotics produce antimicrobials diffusible through membranes. Target organisms used were Cutibacterium acnes, Staphylococcus aureus, and Pseudomonas aeruginosa. Moreover, the L. plantarum 8P-A3 strain was tested against additional bacteria involved in skin disorders. The Lactobacillales used were active against all potential skin pathogens tested. These probiotics could be enclosed between polymer membranes-one tight, the other permeable for their products, preserved by vacuum drying, and reactivated after at least three months storage. Importantly, the reactivated pads containing the probiotics demonstrated antibacterial activity on agar plates against all pathogens tested. This suggests that the probiotic containing pads may be topically applied for the treatment of skin disorders without the need for a regular antibiotic treatment or as an adjunctive therapy.",
    "sections": [
        {
            "title": "Introduction",
            "paragraphs": [
                "The worldwide rising problem of antibiotic resistance in bacterial pathogens [1, 2] calls for searches for alternative and/or adjunctive ways of antimicrobial therapy [3\u20137]. In addition to the selective pressure any use of antibiotics exerts, there are other restrictions for the application of antibiotics such as allergy against many groups of antibiotics [8]. There are also reports that non-antibiotic antiseptics, topically applied to diseased skin and mucous membranes or to infected wounds, might be less active due to development of resistances; those might also pose problems with allergic reactions [9].",
                "Considering this, the employment of probiotic bacteria producing bacteriocin-like substances for topical application onto the skin to treat skin disorders associated with bacterial pathogens might be an alternative to the topical or systemic use of antibiotics or the application of antiseptics [10, 11]. We are using the term \u201cprobiotic\u201d here\u2014in the sense of \u201cbeneficial bacteria\u201d\u2014since the lactic acid bacteria (LAB) applied were originally employed by the oral route. Probiotics from different bacterial taxonomic units have been described to be applied for treatment or prevention of diseases directly onto surfaces of the human body, e.g., the oral cavity or the skin. Examples for this are the application of Streptococcus salivarius subsp. salivarius (commonly abbreviated as S. salivarius) strain K12 or S. salivarius M18 for the prevention of sore throat caused by Streptococcus pyogenes and the prevention of pneumococcal otitis media, or for prophylaxis of dental caries, respectively [12\u201316]. Also, other probiotics are considered or already on the market to be applied directly onto the skin for cosmetic or medical treatment purposes [17, 18]. Extracts from probiotic bacteria were also discussed to be used for skin applications [19\u201322].",
                "Skin disorders which are treated with antibiotics (among other therapeutic measures) include acne (Acne vulgaris), infected atopic eczema lesions, venous leg ulcers, and (burn) wound infections [23\u201326]. The respective pathogens associated with these diseases comprise the Gram-positive bacteria Cutibacterium acnes (formerly Propionibacterium acnes) and Staphylococcus aureus [27], and Gram-negative rods like Pseudomonas aeruginosa, Enterobacterales (E. coli, Klebsiella spp. etc.), and others [28].",
                "Consequently, we studied the in vitro activity of selected probiotic Lactobacillales strains against those common skin pathogens, including antibiotic resistant strains. The probiotics were applied in a unique way by enclosing them between membranes, thereby allowing their products to diffuse onto surfaces inoculated with the pathogens. This should serve as a model for a \u201cprobiotic pad\u201d (bandage, plaster, patch) to be applied for the treatment of various skin disorders.",
                "Strains of S. salivarius and Lactobacillus plantarum\u2014for the sake of convenience, we use the former nomenclature for Lactobacillus species instead of the recent changes [29] in this publication\u2014were extensively studied in recent years either as probiotics conferring health benefits to the host or as natural food preservatives, and their efficiency and safety have been proved [12\u201316, 30\u201336]. Bacteria produce a wide range of inhibitory substances: classical low-molecular weight antibiotics, metabolic products, lytic agents, enzymes, bacteriocins, and \u201cdefective prophages\u201d [37]. LAB are known to be producers of metabolic products exerting antimicrobial activity: organic acids, especially lactic acid (giving the name as LAB to this vast group of bacteria), hydrogen peroxide, and diacetyl. The LAB S. salivarius K12, S. salivarius M18, and L. plantarum 8P-A3 used here are additionally able to secrete small ribosomally synthesized antimicrobial peptides (bacteriocins), a feature increasing their antagonistic activity against other bacteria as described previously and deduced from comparative genomic data [38\u201343].",
                "The increasing concerns over uncritical antibiotic treatments of skin disorders, in particular Acne vulgaris [23], and of wound infections have led to considerations of the use of alternative treatment methods, in particular the application of probiotic bacteria or their antimicrobial products. Although the spectrum of bacteriocins produced by probiotic bacteria is usually narrow and restricted to close relatives of the producers, there are exceptions described in the literature with probiotic LAB having broader spectra including common pathogens [41, 44, 45].",
                "We decided for this novel approach to apply the probiotic bacteria not directly onto the skin but enclosed between membranes for the following reasons: Although bacteria used as orally administered probiotics are generally regarded as safe (GRAS-status, in some countries approved as such), their direct application onto diseased skin may involve a residual risk, especially in immunocompromised patients or patients with unknown immune status. It is well known that some Lactobacillales, in particular \u201cviridans\u201d streptococcal species, are common causes of sepsis in immunosuppressed patients [46\u201348].",
                "The concept of enclosing microorganism between membranes and switching off and on their metabolism by diffusion of nutrients and water and thereby delivering metabolites to the outside environment had been proven with the fungus Penicillium roqueforti [49]. We decided to use living beneficial bacteria and their antimicrobial potential instead of purified bacteriocins, thereof, because these bacteria are often able to produce several antimicrobially active substances simultaneously, depending on their growth cycle and quorum-sensing machinery. In this approach, environmental stimuli such as external inducers for bacteriocin production [50, 51]\u2014either from skin bacterial flora or from skin cells\u2014may diffuse into the enclosure thus enhancing the antimicrobial product yield."
            ],
            "subsections": []
        },
        {
            "title": "Materials And Methods",
            "paragraphs": [],
            "subsections": [
                {
                    "title": "Bacterial Strains, Culture Media, And Growth Conditions",
                    "paragraphs": [
                        "The probiotic bacterial strains used in this study were obtained from the sources listed in Table 1; they were maintained in \u201ccryotubes\u201d (CRYOINSTANT Mixed, pH 7.3\u2009\u00b1\u20090.2, VWR International GmbH, Darmstadt, Germany) and stored at a temperature below\u2009\u221220\u00a0\u00b0C.Table 1Probiotic bacteria evaluated for antagonistic activityStrainOriginIsolated fromReferencesLactobacillus plantarum 8P-A3Alexander Suvorov, Institute of Experimental Medicine, Dept. Molecular Microbiology, St. Petersburg, Russia\u201cLactobacterinum siccum\u201d (Microgen, Moscow, Russia)[41]Streptococcus salivarius K12BLIS K12\u2122 probiotic powder, provided by Prof. John R. Tagg, University of Otago, Dunedin, New ZealandSaliva of a healthy child[52, 53]Streptococcus salivarius M18ProBio-Dent\u00ae lozenge for teeth and mouth care (Syxyl GmbH & Co. KG, Cologne, Germany)Healthy mouth flora[12, 43, 54]",
                        "The target bacterial strains tested against the three probiotics, applying the antagonism test methods, are listed in Table 2.Table 2Pathogenic bacteria tested for sensitivity to the probioticsCell wall structureBacterial strainReceived from collectionOriginCommentGram positiveStaphylococcus aureus subsp. aureusDSM-799/ ATCC 6538ATCCHuman lesionStandard strain in use for disinfectant testingCutibacterium acnesDSM-1897/ ATCC 6919DSMZ(German Collection of Microorganisms and Cell Cultures GmbH)Acne lesion in human facial skinQuality control strainGram negativePseudomonas aeruginosaDSM-1117/ ATCC 27,853DSMZHuman, blood cultureQuality control strain for antibiotic sensitivity testing",
                        "For convenience, all Staphylococcus aureus subsp. aureus strains used were termed Staphylococcus aureus (S. aureus) in the text.",
                        "The following culture media were used throughout the study: Brain\u2013heart infusion (BHI) (Carl Roth GmbH & Co. KG, Karlsruhe, Germany), De Man-Rogosa-Sharpe (MRS) broth (Carl Roth), Standard Nutrient Agar I (ST I, Merck KGaA, Darmstadt, Germany), and Wilkins-Chalgren anaerobe broth (WC, OXOID, ThermoFisher Scientific, Thermo Fisher Scientific, Waltham, MA, USA). For solid media, 1.2% agar (Agar\u2013Agar, bacteriological, Carl Roth) was added to the respective broth media. Incubation was performed as described below; for anaerobic cultures, GasPak\u2122 EZ incubation systems (Becton, Dickinson and Company \u2013 BD Diagnostic Systems, Franklin Lakes, NJ, USA) were used. Incubation temperature for bacterial cultures used was 33\u00a0\u00b0C in most cases (as a compromise between skin temperatures at different sites and the temperature optimum of the test bacteria) if not stated otherwise and based on the original description of the method applied. Bacterial cell counts (colony forming units, CFU) were determined by the plate count method as appropriate."
                    ],
                    "subsections": []
                },
                {
                    "title": "Antagonism Tests",
                    "paragraphs": [],
                    "subsections": [
                        {
                            "title": "Line Test",
                            "paragraphs": [
                                "The test was performed according to Moore et al. [55] with modifications. Fifteen microliter of P. aeruginosa, S. aureus, or C. acnes (Table 2) cell suspension diluted to 105\u00a0CFU/mL were first applied onto BHI agar medium (at the edge of the plate); then, the plate was held at an angle so that the liquid could slowly flow downwards. After drying of the pathogen suspension, 15 \u00b5L of the probiotic was applied in two dilutions from the edge of the plate; then, the plate was held at an angle so that the liquid could slowly flow downwards at a right angle to the pathogen streak. Both probiotic dilutions were not applied simultaneously to ensure the retention of straight, parallel lines, perpendicular to the pathogen streak. The second probiotic dilution was applied after drying of the first dilution. S. salivarius M18 was inoculated with 2\u2009\u00d7\u2009104 and 2\u2009\u00d7\u2009105\u00a0CFU/mL, L. plantarum 8P-A3 with 3\u2009\u00d7\u2009107 and 3\u2009\u00d7\u2009109\u00a0CFU/mL, and S. salivarius K12 with 106 and 107\u00a0CFU/mL, respectively; these numbers had proved as most suitable for the line tests in our hands. Agar plates inoculated with the pathogens S. aureus and P. aeruginosa were first incubated anaerobically at 33\u00a0\u00b0C for 48\u00a0h to allow sufficient growth of the probiotic, then aerobically for 24\u00a0h at the same temperature. The test plates with C. acnes were incubated only anaerobically at 33\u00a0\u00b0C for 5 to 7\u00a0days."
                            ],
                            "subsections": []
                        },
                        {
                            "title": "Double Layer Agar Test",
                            "paragraphs": [
                                "This method was performed essentially as described previously by Tsapieva et al. [41]. It comprises the incorporation of the producer strain into the lower agar medium layer with a final cell count of 105\u00a0CFU/mL. L. plantarum 8P-A3 was incorporated into MRS agar (lower layer) and S. salivarius M18 and K12 into BHI and WC agar, respectively. After this medium had solidified, a medium suitable for the target bacteria (ST I for P. aeruginosa and S. aureus, BHI for C. acnes) was poured onto the first layer. The pathogenic target bacteria were inoculated onto the upper layer in three dilutions and in triplicate. As a control, plates without probiotic bacteria in the lower layer were employed. In the tests with S. salivarius M18 as producer strain, S. aureus and P. aeruginosa were diluted to 104, 5\u2009\u00d7\u2009103, and 2\u2009\u00d7\u2009103\u00a0CFU/mL resp. and the plates were incubated aerobically at 33\u00a0\u00b0C for 24\u00a0h. C. acnes was diluted to the same density as the other pathogens but the plates were incubated anaerobically for seven days at 33\u00a0\u00b0C. P. aeruginosa and S. aureus were diluted to 107, 108, and 109\u00a0CFU/mL when tested for sensitivity to S. salivarius K12 and L. plantarum 8P-A3. These plates were incubated aerobically at 33\u00a0\u00b0C for 3 to 5\u00a0days."
                            ],
                            "subsections": []
                        },
                        {
                            "title": "Membrane Test\u00a0",
                            "paragraphs": [
                                "In this method, the target bacteria were first incorporated into the agar medium with a final density of 103\u00a0CFU/mL. After solidification of the medium, cellulose acetate membranes (Sartorius Stedim Biotech GmbH, G\u00f6ttingen, Germany) were applied onto the agar surface. Different inocula of the probiotics were pipetted onto the membranes; then, the plates were incubated anaerobically at 33\u00a0\u00b0C for up to 7\u00a0days. Tests with S. salivarius M18: The pathogens S. aureus and C. acnes were incorporated into BHI and WC agar, respectively. This probiotic was applied onto the membrane in suspension of 2\u2009\u00d7\u2009106\u00a0CFU/mL and tenfold concentrated. Tests with S. salivarius K12: 108\u00a0CFU/mL were applied onto the membrane. In all the tests, the liquid culture medium was used as control. The volume of each probiotic suspension or culture medium (control) applied onto the membrane spots was 20 \u00b5L."
                            ],
                            "subsections": []
                        },
                        {
                            "title": "Deferred Antagonism Test",
                            "paragraphs": [
                                "This method was performed essentially as described previously [38, 56]. After overnight culture (S. salivarius in WC broth with 0.1% (v/v) Tween 80, L. plantarum in MRS broth), 15 \u00b5L of S. salivarius M18 (2\u2009\u00d7\u2009106\u00a0CFU/mL) or L. plantarum 8P-A3 (3\u2009\u00d7\u2009109\u00a0CFU/mL) were pipetted onto the surface of Columbia agar with 5% sheep blood, then drained down the agar plate as described for the line test. The plates were incubated anaerobically at 37\u00a0\u00b0C for 18\u00a0h. The next day, the probiotics were removed from the agar medium using a sterile cotton swab, and then the residual probiotics on the plates were killed by incubation for 30\u00a0min upside-down over filter paper soaked with chloroform. The plates were then aerated for another 30\u00a0min to remove the residual chloroform. C. acnes cell suspension (15 \u00b5L, 105\u00a0CFU/mL) was applied at a right angle across the producer streak, and the plates were incubated anaerobically at 37\u00a0\u00b0C for 5\u00a0days. For this test, two control plates were used, where the pathogen and the probiotic were cultivated separately (Control 1: only a pathogen streak, control 2: only a probiotic streak). Tests to detect a deferred antagonism against S. aureus and P. aeruginosa were performed accordingly."
                            ],
                            "subsections": []
                        },
                        {
                            "title": "Fabrication Of A Laboratory Prototype Pad Enclosing Probiotic Bacteria",
                            "paragraphs": [
                                "A polycarbonate membrane, impermeable for bacteria (Type: Makrofol\u00ae N, RCT\u00ae-GDF-CT, thickness: 0.02\u00a0mm, Reichelt Chemietechnik GmbH\u2009+\u2009Co, Heidelberg, Germany) and a second, semipermeable (Type: Nucleopore\u00ae, pore size: 0.2\u00a0\u00b5m, diameter: 50\u00a0mm, Whatman, supplied by Reichelt Chemietechnik) were heat-sealed using a bag sealer (Fermant 22\u00a0N-R, joke Folienschweisstechnik GmbH, Bergisch Gladbach, Germany) at 170\u00a0\u00b0C, for 8\u00a0s at three margins. 2\u00a0cm\u2009\u00d7\u20092\u00a0cm Viscose/polypropylene nonwoven (M1556, Freudenberg SE, Weinheim, Germany) was inserted between the sealed polymer membranes as a cell carrier material, then heat-sterilized by autoclaving for 20\u00a0min at 121\u00a0\u00b0C. The probiotics S. salivarius K12 and L. plantarum 8P-A3 were subsequently applied to the insert within the pouch as a suspension. The same culture medium used for the initial cultivation of the probiotics was used as suspension medium except for the pouches filled with L. plantarum to be tested against C. acnes, since this pathogen is sensitive to the acidic pH of the MRS broth. In this case, the suspension medium was phosphate-buffered saline (PBS). The suspension of L. plantarum 8P-A3 was adjusted so that it contained 3\u20134\u2009\u00d7\u20091010 probiotic bacteria per mL and 5% trehalose (m/v) as protectant. The suspension of S. salivarius K12 or M18 contained 1\u20134\u2009\u00d7\u2009108 and 1\u20132\u2009\u00d7\u2009107\u00a0CFU/mL, respectively, and the same amount of trehalose as for L. plantarum 8P-A3. 250 \u00b5L from each cell suspension were applied inside the pads. As negative controls, solutions containing only the suspension medium (culture medium or PBS) and the protectant were used. The probiotic pouches were then equilibrated at 4\u00a0\u00b0C for at least 15\u00a0min and subsequently dried by controlled low-temperature vacuum (CLTV) drying [57] (1\u201310\u00a0mbar, initial temperature 25\u00a0\u00b0C, 24\u00a0h). The fourth (still open) side was then heat-sealed as described above and the pouches were stored in a desiccator at room temperature (RT)\u2013for details see Fig. S2 and reference [58]. Based on the bacterial cell count (CFU) added to the pouches, we calculated (from at least three independent experiments) the initial number of probiotic bacteria per cm2 of nonwoven insert to be as follows: S. salivarius K12: 0.06\u20130.25\u2009\u00d7\u2009108\u00a0CFU/cm2; S. salivarius M18: 0.06\u20130.125\u2009\u00d7\u2009107\u00a0CFU/cm2; L. plantarum 8P-A3: 0.18\u20130.25\u2009\u00d7\u20091010\u00a0CFU/cm2.",
                                "To test the viability of the probiotics after drying, we counted those in microliter tubes after storage for 1\u00a0day, in the case of S. salivarius K12 also after 6\u00a0months. The survival rate in tubes (200 \u00b5L aliquots) after storage was determined as follows: The dried cells were rehydrated by addition of 200 \u00b5L ddH2O and incubated at RT for 1\u00a0h. The cell number of the rehydrated cells was determined by serial dilution assays. Dilutions of S. salivarius K12 and L. plantarum 8P-A3 were inoculated on BHI and MRS agar, respectively, and the plates were incubated anaerobically at 37\u00a0\u00b0C for 1\u20132\u00a0days until visible growth. Survival rate after drying and storage was calculated as follows: survival rate\u2009=\u2009(cell number after drying/cell number before drying)\u2009\u00d7\u2009100.",
                                "In addition, the survival rate in the pads after 3\u00a0months of storage at room temperature was estimated in the following way: One side of the pad was cut and the nonwoven containing the dried cells was removed and inserted into an Erlenmeyer flask containing 3\u00a0mL of PBS, then shaken at room temperature for 1\u00a0h at 150\u00a0rpm. Dilution series were made from the flask and inoculated onto BHI agar (for S. salivarius K12 and M18) or onto MRS agar plates (for L. plantarum 8P-A3), respectively. Plates were incubated for 1 to 2\u00a0days resp. at 37\u00a0\u00b0C under anaerobic conditions. Cell numbers of the dilutions were determined and the number of surviving probiotics calculated."
                            ],
                            "subsections": []
                        },
                        {
                            "title": "Testing Of The Probiotic Containing Pads For Antimicrobial Activity Against Target Bacteria",
                            "paragraphs": [
                                "To test the inhibitory activity of the probiotic-containing pads, two approaches were adopted depending on the favorable growth atmosphere of the pathogen. The strict and the facultative anaerobic target bacteria C. acnes and S. aureus, respectively, were incorporated into WC and BHI agar medium, respectively (cell density: 103\u00a0CFU/mL), as described above in the membrane test. The dried pads with enclosed bacteria were then applied onto the surface of the agar\u2014with or without a drop (~\u200950\u00a0\u00b5l) of a commercial sterile hy (containing modified starch, 85% water content, commercially available for wound treatment, Draco\u00ae, Dr. Ausb\u00fcttel & Co. GmbH, Dortmund, Germany) as an interface between the semipermeable membrane of the pad and the agar surface. S. aureus test plates were incubated anaerobically at 33\u00a0\u00b0C for 48\u00a0h, whereas the anaerobe C. acnes containing plates were incubated at 33\u00a0\u00b0C for 5\u00a0days.",
                                "For strict aerobic or other facultative anaerobic target bacteria, the pouch was first applied onto the agar medium and incubated at the same conditions mentioned above. The pad was then removed, and the pathogens (15 \u00b5L, 105\u00a0CFU/mL) were streaked in two perpendicular lines across the agar surface, where the probiotic containing pouch had been applied, analogous to the deferred antagonism test described. Subsequently, these plates were incubated aerobically at 33\u00a0\u00b0C for 18\u00a0h. In addition to the three pathogens listed in Table 2, L. plantarum 8P-A3 pouches were also tested against all the strains listed in Table 3.Table 3Other bacteria tested for antimicrobial activity of L. plantarum 8P-A3 containing padsCell wall structureBacterial strainOriginAntibiotic resistances (other than intrinsic, EUCAST abbreviations [60])Gram positiveCutibacterium acnesAB 1,548,052 (clinical isolate)University Hospital AachenNoneCutibacterium acnesAB 1,548,053 (clinical isolate)University Hospital AachenNoneCutibacterium acnesAB 1,548,016 (clinical isolate)University Hospital AachenNoneEnterococcus faecalisDSM-2570\u2009=\u2009ATCC 29,212DSMZNoneStaphylococcus aureus ATCC BAA-1717 / USA300 (MRSA)ATCCMEHStaphylococcus aureus (MSSA) AB 161 1075 (clinical isolate)University Hospital AachenFUSStaphylococcus aureus (MSSA) AB 161 1506 (clinical isolate)University Hospital AachenBENStaphylococcus aureus (MRSA) AB 156 1008 (clinical isolate)University Hospital AachenBEN, MEH, FUSStaphylococcus aureus (MRSA) AB 161 1512 (clinical isolate)University Hospital AachenBEN, MEH, LEV, ERY, CLIStaphylococcus aureus (MRSA) AB 157 2004 (clinical isolate)University Hospital AachenBEN, MEH, LEV, ERY, CLIStaphylococcus epidermidis DSM 1798DSMZNoneLactobacillus plantarum subsp. argentoratensis DSM-16365DSMZInformation not relevantaGram negativeKlebsiella pneumoniaeDSM 26,371\u2009=\u2009ATCC 700,603DSMZESBL due to SHV-18, CHL, TETAcinetobacter baumanniiDSM 105,126\u2009=\u2009ATCC 17,978DSMZGenes for ESBL and a carbapenemase presentbPseudomonas aeruginosaAB 1711 102 (clinical isolate)University Hospital AachenPIP, PIT, CIPPseudomonas aeruginosaAB 172 1520 (clinical isolate)University Hospital AachenPIP, PIT, CTZ, CEP, AZTPseudomonas aeruginosaAB 172 1720 (clinical isolate)University Hospital AachenIMI, CIPaStrain only used for establishing the antimicrobial activity of L. plantarum 8P-A3 in acid environment\u00a0\u2014\u00a0not considered as pathogen herebA. baumannii DSM-105126 is not a recent clinical isolate (as those obtained from the Aachen University Hospital); the presence of an extended-spectrum beta-lactamase and a carbapenemase was derived from its whole genome (GenBank accession CP000521.1) with ResFinder [59]"
                            ],
                            "subsections": []
                        },
                        {
                            "title": "Bacteriocin Production By L. Plantarum 8P-A3 And Analysis",
                            "paragraphs": [
                                "In order to prove that an identified inhibitory activity against target bacteria is resulting from antimicrobial peptides produced and to exclude that the inhibition is solely the result of lactic acid and low pH or other unspecific effects, experiments with culture supernatants of L. plantarum 8P-A3 were performed. Assuming that another Lactobacillus strain as indicator bacterium is not sensitive to lactic acid but may be sensitive to the bacteriocin(s) of L. plantarum 8P-A3, we selected the L. plantarum subsp. argentoratensis strain DSM-16365. This was based on the fact that the genome of strain DSM-16365 (GenBank accession no. CP032751) is lacking the bacteriocin locus present in the genome of L. plantarum 8P-A3 (Genbank acc. no. CP046726) [41]. This information was deduced from a nucleotide alignment of the bacteriocin locus of L. plantarum 8P-A3 to the chromosome of strain DSM-16365, using the alignment algorithm included in the Geneious Prime\u00ae bioinformatics software package (version 2020.1.2, https://www.geneious.com)\u2014see Fig. S3 in the Supplementary Material.",
                                "In addition, to rule out the inhibitory effect of lactic acid in the following experiments, we used a test culture medium with a low glucose content. For this purpose, trypticase soy broth without dextrose (Becton, Dickinson and Company \u2013 BD Diagnostic Systems, Heidelberg, Germany) plus 0.5% yeast extract (Carl Roth GmbH & Co. KG, Karlsruhe, Germany) and 1.5% agar (TSAYE) was used. Another aspect was to rule out inhibition by hydrogen peroxide (H2O2) by incubating the test plates under anaerobic conditions [40].",
                                "In order to detect the bacteriocin production, a modified spot on the lawn test [33, 40] was used, where the producer strain is cultivated on solid medium; this was performed as follows: 15 \u00b5L spots of L. plantarum 8P-A3 suspension was applied on plates containing TSAYE medium without dextrose in three dilutions in PBS (3\u2009\u00d7\u2009109\u00a0CFU/mL, 3\u2009\u00d7\u2009108\u00a0CFU/mL, and 3\u2009\u00d7\u2009107\u00a0CFU/mL); then, the plates were incubated anaerobically for 24\u00a0h at 30\u00a0\u00b0C. The next day, TSAYE medium containing 0.8% agar was tempered to 45\u00a0\u00b0C and seeded with the bacteriocin sensitive L. plantarum DSM-16365 to a final density of 103\u00a0CFU/mL. The spotted plates were overlaid with 5\u00a0mL of the seeded TSAYE agar, cooled-down, and then incubated anaerobically for 48\u00a0h at 30\u00a0\u00b0C. Inhibition of the indicator strain was detected by clear zones around the spots of L. plantarum 8P-A3 (Fig. S1)."
                            ],
                            "subsections": []
                        },
                        {
                            "title": "Identification Of Antimicrobial Resistance Genes In The Genome Of L. Plantarum 8P-A3",
                            "paragraphs": [
                                "To prove, that no acquired antimicrobial resistance of the L. plantarum 8P-A3 strain would impair its value to be developed further as a probiotic for human use, its genome was screened for resistance genes using the ResFinder webserver at the Center for Genomic Epidemiology, Technical University (DTU), Lyngby, Denmark [59]."
                            ],
                            "subsections": []
                        }
                    ]
                }
            ]
        },
        {
            "title": "Results",
            "paragraphs": [],
            "subsections": [
                {
                    "title": "Antimicrobial Activity Against Bacterial Skin Pathogens",
                    "paragraphs": [
                        "The conventional antagonism test methods line test, double layer agar test, membrane test, and deferred antagonism test were applied to elucidate the antimicrobial activity of the probiotics against selected human pathogens.",
                        "In the line test, S. salivarius M18, S. salivarius K12, and L. plantarum 8P-A3 demonstrated the ability to inhibit the growth of the three pathogenic bacterial species initially tested, since less or no colonies of these pathogens were observed on the line where the probiotic had been applied (for examples see Figs. S4, S5 and S6 in the Supplementary Material and Table 4).Table 4Summary of the results of conventional tests (line test, double layer agar test, membrane test, and deferred antagonism test)ProbioticS. salivarius M18S. salivarius K12L. plantarum 8P-A3PathogenS. aureusP. aeruginosaC. acnesS. aureusP. aeruginosaC. acnesS. aureusP. aeruginosaC. acnesLine test\u2009+\u2009\u2009+\u2009\u2009+\u2009\u2009+\u2009\u2009+\u2009\u2009+\u2009\u2009+\u2009\u2009+\u2009\u2009+\u2009Double layer agar test\u2009+\u2009\u2009+\u2009\u2009+\u2009\u2009+\u2009\u2009+\u2009NT\u2009+\u2009\u2009+\u2009NTMembrane test\u2009+\u2009Pathogen not suitable for the test*\u2009+\u2009\u2009+\u2009Pathogen not suitable for the test*\u2009+\u2009\u2009+\u2009Pathogen not suitable for the test*\u2009+\u2009Deferred antagonism test**\u2009+\u2009\u2009+\u2009\u2009+\u2009**********\u2009+\u2009NT not tested*P. aeruginosa does not grow well neither incorporated into the agar nor under the anaerobic conditions used in this test, **Some deferred antagonism tests with S. salivarius K12 and L. plantarum 8P-A3 did not yield unequivocal results; therefore, results are not listed. Results of this test have been reported to be markedly media-dependent [61]",
                        "All the target strains tested for sensitivity to the three probiotics were unable to grow on the surface of the upper agar medium layer in the double layer agar test (Fig.\u00a01 as an example for S. salivarius M18 against C. acnes). Compared to the control plate where the probiotics were absent in the lower agar medium layer, the growth of these pathogens was completely inhibited at all the inoculum densities applied (see also Fig. S7 and Table 4).Fig. 1Double layer agar test with S. salivarius M18 against C. acnes DSM-1897",
                        "The membrane test with S. salivarius M18 against the incorporated S. aureus showed that on BHI and on WC agar media, higher concentrations of the applied probiotic (tenfold concentrated, 2\u2009\u00d7\u2009107\u00a0CFU/mL) resulted in reduced growth (fewer colonies) of the pathogen under the cellulose acetate membrane. These results could be more clearly observed after removing the membranes from the agar medium surface (Fig.\u00a02). On the other hand, the BHI agar medium led to a better inhibition of S. aureus than WC medium with both cell densities of S. salivarius M18.Fig. 2Membrane tests with S. salivarius M18 and K12 against incorporated S. aureus in WC and BHI agar medium: a Agar plates after incubation before removing the membranes; b Agar plates after incubation and removing the membranes. S. s M18: S. salivarius M18 (2\u2009\u00d7\u2009106\u00a0CFU/mL), Cc M18: tenfold concentrated S. salivarius M18 (2\u2009\u00d7\u2009107\u00a0CFU/mL), S.s K12: S. salivarius K12 (108\u00a0CFU/mL); c Negative control (culture medium without probiotics)",
                        "The antagonistic activity of S. salivarius M18 against C. acnes in the membrane test was more pronounced when the pathogen was incorporated into WC agar medium. This was easily observable even before removing the membranes from the surface of the agar medium, since the pathogen was inhibited not only under the membrane but also in the surrounding area, especially at higher cell counts of the probiotic.",
                        "S. salivarius K12 could not prevent the growth of S. aureus on both media in the experiment shown in Fig.\u00a02; however, in a previous membrane test experiment (figure not shown), we had demonstrated inhibition of S. aureus also by S. salivarius K12. We also observed a clear inhibition when this probiotic was tested against C. acnes, comparable to that obtained with S. salivarius M18.",
                        "In the deferred antagonism tests, the plates displayed a clear absence of C. acnes colonies around the area, where the probiotics S. salivarius M18 and L. plantarum 8P-A3 (Fig.\u00a03 and S8) had been applied.Fig. 3Deferred antagonism test with L. plantarum 8P-A3 against C. acnes. Control 1 without probiotic: C. acnes is able to grow on Columbia agar with 5% sheep blood. Control 2 verifies that the probiotic was completely killed after treatment with chloroform vapor",
                        "The results of these conventional tests for antimicrobial activity of the probiotics applied are summarized in Table 4; the table includes additional test results not shown in the figures. In summary of these experiments, we state that the three probiotics are able to inhibit the growth of the three major skin pathogens tested."
                    ],
                    "subsections": []
                },
                {
                    "title": "Probiotic Containing Pads With Antimicrobial Activity Against Potential Skin Pathogens",
                    "paragraphs": [
                        "From the CLTV-drying experiments performed in tubes with 5% trehalose as protectant, the overall survival rate of S. salivarius K12 and L. plantarum 8P-A3 within the pads after drying can be calculated to be at least 30%, i.e., the number of viable bacteria (CFU) being more than 107 per pad. For S. salivarius M18, this resulted in more than 106\u00a0CFU/pad.",
                        "After having established that the selected probiotics clearly inhibit representatives of the three target pathogens in the screening methods (Figs. 1, 2, and 3 and S4 to S8), the newly designed probiotic-containing pads proved active against these potential skin pathogens inoculated into agar or inoculated onto agar surfaces respectively (Figs. 4a, b and S9a\u2013e).Fig. 4Test of the probiotics containing pads against skin pathogens: a S. salivarius M18 pad vs. C. acnes incorporated into the agar; after 5\u00a0days of anaerobic incubation, the pads were removed to visualize the inhibition of the pathogen; inhibition was also achieved when one drop of a commercial hydrogel (Draco\u00ae) had been placed between the pad and the agar surface; b L. plantarum 8P-A3 pad vs. P. aeruginosa inoculated onto the agar surface after removal of the pad; after further incubation, the inhibition of P. aeruginosa becomes clearly visible",
                        "Pads containing the three probiotic bacteria were able to exert an antimicrobial activity against the pathogens listed in Table 2; examples of these results are shown in Figs. 4a and b (further examples see Fig. S9a\u2013e).",
                        "Clear zones in/on the agar medium observed in these experiments showed that antimicrobial substances produced by S. salivarius K12, S. salivarius M18, and L. plantarum 8P-A3 diffused through the semi-permeable membrane and a hydrogel layer and inhibited the growth of the pathogens. Moreover, applying the hydrogel under the control pad (without dried probiotics) did not result in any inhibition of the target bacteria. The hydrogel was applied here to simulate the projected application of the pads onto human skin where an additional water source may be necessary for an effective reactivation of the probiotic in the pad.",
                        "The following quantitative data on the viability of the dried probiotics after different times of storage were obtained for S. salivarius K12 after drying in tubes with 5% trehalose and storage in a desiccator at RT:Initial cell density of the suspension before the drying: 2.09\u2009\u00d7\u2009108\u00a0CFU/mL,Cell count after drying and storage for one day: 1.27\u2009\u00d7\u2009108\u00a0CFU/mL,Viability after six months storage: 7.9\u2009\u00d7\u2009106\u00a0CFU/mL",
                        "Viability of L. plantarum 8P-A3 after drying in tubes with 5% trehalose and storage as above:Initial cell density of the suspension before the drying: 4,18\u2009\u00d7\u20091010\u00a0CFU/mL,Cell count after drying and storage for 1\u00a0day: 1.88\u2009\u00d7\u2009108\u00a0CFU/mL.Viability of L. plantarum 8P-A3 after drying in tubes with 25% sorbitol and storage as above:Initial cell density of the suspension before the drying: 3.05\u2009\u00d7\u20091010\u00a0CFU/mLCell count after drying and storage for 1\u00a0day: 1.87\u2009\u00d7\u20091010\u00a0CFU/mL.",
                        "The viability of the probiotics inside the pads could also be estimated from residual pads available after three months of storage at RT by removing the nonwoven inlay, shaking it in PBS as described in Materials and Methods: From a pad with L. plantarum 8P-A3 with 25% of sorbitol as protectant a cell count of 7.32\u2009\u00d7\u2009105/mL resulted (calculated on the basis of 250 \u00b5L of culture added to the pad originally). For a pad with S. salivarius K12 with 5% trehalose as protectant the corresponding number was 7.8\u2009\u00d7\u2009103/mL.",
