Repository: boschresearch/Pap2Pat

# Pap2Pat Dataset

### File Schema

Every directory in `data` corresponds to one patent-paper pair and contains the full texts of both patent and paper, as well as the patent outlines. We include all information in JSON for programmatic parsing and Markdown for manual inspection.

```yaml
data/:
    paper_id-patent_id/:
        # Nested JSON format
        patent.json: JSON file containing patent metadata and full-text, as well as all outlines
        paper.json: JSON file containing paper metadata and full-text
        # Markdown format
        patent.md: patent full-text formatted in markdown
        paper.md: paper full-text formatted in markdown

File: Pap2Pat/data/W3153305970-US20220072069/patent.json (part 1 of 2)
{
    "id": "US20220072069",
    "authors": [
        "Elisabeth Heine",
        "Rudolf L\u00fctticken",
        "Rita Gartzen",
        "Ghazi Khalfallah"
    ],
    "title": "Topical Formulation In Form Of A Patch, A Bandage Or A Plaster Comprising Probiotic Bacteria, And Use Thereof In A Method For Treating Or Preventing Skin Disorders",
    "date": "2019-12-12 00:00:00",
    "abstract": "A topical pharmaceutical or cosmetic formulation is disclosed, comprising two polymer membranes enclosing probiotic bacteria having antimicrobial activities against skin pathogens sandwiched therebetween, one of the membranes being semipermeable and having a pore size which does not allow penetration of the bacteria, and medical and cosmetic uses thereof. Preferably the probiotic bacteria are of the order Lactobacillales, most preferably of the strain L. plantarum 8P-A3 (DSM 32835).",
    "sections": [
        {
            "title": "DESCRIPTION",
            "paragraphs": [],
            "subsections": [
                {
                    "title": "TECHNICAL FIELD",
                    "paragraphs": [
                        "This invention relates to pharmaceutical topical formulations comprising beneficial or probiotic bacteria (\u201cprobiotics\u201d), preferably belonging to the order Lactobacillales, having antimicrobial activity against skin pathogens, which exert a curing effect on skin disorders, and to their use in a method of treating or preventing skin disorders.",
                        "In particular, the invention relates to pharmaceutical topical formulations intended for treatment of skin disorders caused or triggered by bacteria or for preventing an aggravation of those disorders. The invention is primarily, but not exclusively, intended to treat acne and infections associated with burn wounds, venous leg ulcers or other skin lesions."
                    ],
                    "subsections": [],
                    "outline_long": [
                        "introduce pharmaceutical topical formulations with probiotic bacteria"
                    ],
                    "num_characters": 704,
                    "outline_medium": [
                        "introduce pharmaceutical topical formulations with probiotic bacteria"
                    ],
                    "outline_short": [
                        "introduce pharmaceutical topical formulations with probiotic bacteria"
                    ]
                },
                {
                    "title": "BACKGROUND ART",
                    "paragraphs": [
                        "Microorganisms physiologically permanently present on certain areas of the skin, mostly \u201cnon-pathogenic\u201d microorganisms or opportunists, influence skin disorders in a way that they contribute to the further development, e. g. inflammation or tissue destruction, leading to overt acute or chronic skin infections.",
                        "Primary causes for skin lesions might be hormonal changes like in acne vulgaris (Beylot, C. et al., 2014), venous insufficiency as in venous leg ulcers, atopic dermatitis or burns.",
                        "Skin infections can be triggered or caused by a variety of opportunistic or obligate pathogens, e. g. Staphylococcus species, in particular S. aureus, Streptococcus species, Enterobacteriaceae, Pseudomonas aeruginosa or fungi. In acne vulgaris, a frequent skin disease mainly of adolescents and young adults, there are indications that the anaerobic bacterium Cutibacterium acnes (formerly Propionibacterium acnes) is co-causing the symptoms (Beylot, C. et al., a.a.O.).",
                        "In these skin disorders, antibiotics are often applied as primary or supporting therapy, either topically or systemically. The application of antibiotics can cause biological side-effects like suppression of the physiological (beneficial) microbial flora on the skin thereby allowing pathogenic microorganisms like yeasts and other fungi to overgrow and cause an infection.",
                        "Another unwanted secondary effect of the use of antibiotics is the increasingly problematic development of antibiotic resistances to such an extent that, especially in hospitals, no effective antibiotic for treatment of serious infections may be available (Bassetti, M. et al., 2017). Thus, alternative ways for treatment of skin disorders, attributable to the action of microorganisms, avoiding the use of antibiotics or at least reducing the length of antibiotic therapy are much-needed.",
                        "There is a constant demand for new therapeutic means for treating infectious skin disorders avoiding these disadvantages, in particular suppression of the physiological microbial flora on the skin and development of resistances.",
                        "Probiotic bacteria (probiotics) have been defined by a FAO/WHO expert consultation as \u201clive microorganisms which when administered in adequate amounts confer a health benefit on the host\u201d. (FAO/WHO, 2002).",
                        "Probiotic bacteria have been proposed in the past for topical treatment of the skin and for treatment of skin disorders, respectively, but they were directly applied onto the skin.",
                        "WO 2017/220525 A1 discloses the direct topical application of selected Lactobacillus strains, in particular L. plantarum, L. pentosus and/or L. rhamnosus, against common skin pathogens. Lactic acid produced by the strains is considered an important antimicrobial factor. Effects of lactobacilli discussed in this document are i) to preserve a healthy skin pH (+/\u22125.5), mainly by producing lactic acid, ii) production of antimicrobial compounds and competitive exclusions of pathogens, iii) modulation of immune response and iv) strengthening of the epithelial barrier. The formulations disclosed are topical skin compositions, in particular in form of a gel, cream, foam, lotion or ointment. Specific skin disorders treated in the Examples are acne vulgaris and tinea pedis.",
                        "EP 1 863 899 B1 corresponding to WO 2006/104403 A1 discloses topical compositions comprising a specific Micrococcus luteus strain for controlling skin disorders caused by bacteria, such as impetigo, erysipelas, folliculitis, acne, boils, carbuncles, cellulitis, pitted keratolysis, intertrigo, trichomycosis, mastitis, toe infections such as tinea, and body odour. The topical formulations comprise the microorganisms and suitable carriers and excipients and are in the form of cream, gel, emulsion, oil, paste, lotion, wash, suspension, spray (including nasal spray), powder, stick, roll-on or aerosol, face wash, soap, cream, unguent, gel. Transdermally administrable formulations are mentioned on p. 10, l. 25. In this case, the M. luteus formulations are administered indirectly such as in material for contacting the skin or mucosa. As examples for such indirect administration forms, nappies, wet wipes, sanitary pads and clothing articles are mentioned. The M. luteus can be applied to the material by known techniques such as spraying and drying according to the document.",
                        "WO 2011/070509 A1 is related to the use of probiotic microorganisms for preventing or treating impairments of the skin's microrelief. The surface of the skin is not smooth, but has a relief of fine lines, different from wrinkles. These fine lines can be seen with a magnifying glass in the case of children and with the naked eye in the case of the elderly. The expression \u201cmicrorelief\u201d designates structures of polygonal shapes formed by fine lines or grooves which cross each other. In particular, Lactobacillus sp. are disclosed, namely Lactobacillus casei and a specific strain thereof, L. johnsonii, L. acidophilus, L. reuteri, L. paracasei as well as Bifidobacterium sp., cocci, yeasts and sporulating bacteria. Lactobacillus plantarum is mentioned besides other Lactobacillus species. Preferred microorganisms, according to this document, produce lactic acid by fermentation of sugar. The compositions can be applied topically, orally or parenterally. Topical formulations are ointments, creams, milks, pomades, powders, impregnated pads, solutions, gels, sprays, lotions or suspensions. They may also be in the form of microspheres or nanospheres or lipid or polymer vesicles or polymer patches and hydrogels allowing controlled release. Transdermal systems for active or passive release of active agents are also mentioned, for example a patch or gel patch (hydrogel).",
                        "US 2017/0157034 A1 discloses a topical stick formulation comprising probiotic bacteria for hydrating the skin, reducing and preventing fine lines and wrinkles, treating acne and decreasing skin inflammation. Bacteria specifically mentioned are Streptococcus thermophilus, Streptococcus salivarius subspecies thermophilus strain 1131, Bifidobacterium longum, Lactobacillus paracasei and Streptococcus salivarius. The formulation (i.e. the stick comprising the bacteria and excipients which has been solidified) is applied topically in a thin layer to the entire affected area, e.g. the skin of face, back or chest. The stick is preferably rubbed directly onto a blemish.",
                        "WO 2006/136420 A2 discloses the topical use of microorganisms of the genus of Lactobacillus, in particular L. paracasei, L. brevis, L. fermentum, L. buchneri or L. delbr\u00fcckii for protecting the skin against pathogenic microorganisms. The formulations can be in form of a paste, an ointment, a lotion, a cream, a gel or a transdermal patch.",
                        "The formulations are useful for treating dermatitis, e.g. atopic dermatitis, psoriasis, poison ivy dermatitis, eczema herpeticum, kerion or scabies.",
                        "WO 2013/188626 A2 describes probiotic-containing compositions comprising a probiotic, an oxygen-carrying compound and a bio-compatible binder. They are suitable for incorporation in aqueous personal care formulations such as cosmetic and non-cosmetic lotions, soaps, creams, shampoos, body washes and the like. Numerous microorganisms are described to be suitable, inter alia a large number of Lactobacilli including L. plantarum. The formulation may also be in the form of microspheres. The effect of probiotics mentioned in this document is a health benefit when topically applied or orally administered in adequate amounts.",
                        "WO 2010/013182 A1 discloses the use of a probiotic microorganism for treating and/or preventing dandruff disorders of the scalp and cosmetic preparations comprising probiotics. Lactobacillus sp., i.e. L. paracasei ST11, and Bifidobacterium sp. are disclosed specifically as an agent for preventing and/or treating scalp disorders and in particular dandruff conditions of the scalp. Further, treatment of inflammation of the scalp, dryness or xerosis of the scalp, pruritus of the scalp, or seborrhoeic dermatitis of the scalp can be treated with the formulations according to this document as well as skin infections of the scalp by Malassezia sp. The application can be performed orally or topically. Other Lactobacilli are also mentioned, inter alia L. plantarum. The topical formulations can be scalp care gel, scalp care milk, scalp care cream, hair care gel, or two-part-compositions comprising e.g. a scalp lotion and an antidandruff shampoo, or a scalp care cream and an antidandruff lotion.",
                        "WO 2011/029784 A1 corresponding to EP 2 477 637 B1 discloses a probiotic L. rhamnosus strain and topical and oral uses thereof. The applications comprise skin inflammatory and/or allergic skin affections, such as eczema, acne, seborrheic and atopic dermatitis, and sensitive skin. The formulations can be applied topically such as in form of pastes, lotions, solutions, gels, fluids for the body, creams, solar creams, anti-age creams, ointments, emulsions, lather, liniment, powder, aqueous suspension, oily suspension or solution or biphasic suspension or solution, make-up products such as foundation, blusher, powder, eye-shadow, mascara, eyeliner, lip liner, shampoos, bath foams, serums, make-up removers.",
                        "The strain L. plantarum 8P-A3 is known and has been widely used since 1973 in the Russian pharmaceutical market in several probiotic products such as \u201cLactobacterinum\u201d, \u201cBiovestin-lacto\u201d, \u201cLactonorm\u201d, \u201cFlorin-forte\u201d and others (A. Tsapieva, 2011). These products, according to the document, are effective for treating diarrhoea of different aetiology, dysbiosis conditions, bacterial vaginosis, acute enteric infection in children, the combined therapy of Helicobacter pylori-related diseases and others. Also, the ultrafiltrate of the culture medium is reported to have been used as a medicine. The strain 8P-A3 used by Tsapieva et al. (2011) has been isolated from \u201cLactobacterinum siccum\u201d (Microgen, Moscow, Russia). The strain was determined as gram-positive bacilli. It demonstrated a very high capability to prevent the growth of all indicator pathogenic bacteria used, i.e. Streptococcus pyogenes, Streptococcus agalactiae, Staphylococcus aureus, Enterococcus faecalis, Escherichia coli, Pseudomonas aeruginosa, Klebsiella oxytoca, and Klebsiella pneumoniae.",
                        "RU 2 224 018 C discloses the waste-free preparation of probiotics using Lactobacillus 8P-A3, wherein a bacterial suspension of 8P-A3 grown in a culture medium is subjected to ultrafiltration using a separation device using hollow fibers VPU-15 having a cut-off of 15 kDa or on membranes made form cellulose triacetate 145 or polysulfone 146. The concentrate of living bacteria is used for the production of various dosage forms of probiotics, whereas the cell-free ultrafiltrate is hermetically sealed in vials and then stabilized by heat treatment at 80-110\u00b0 C. for 15 to 30 min. The thus-obtained ultrafiltrate is reported to be stable for at least two years and is used as biological stimulator. The mode of application of the ultrafiltrate is not disclosed.",
                        "The object of the present invention is to provide pharmaceutical formulations, in particular pharmaceutical and cosmetic topical formulations, for beneficially influencing infectious skin disorders without the use of antibiotics.",
                        "The invention further encompasses the use of specific beneficial microbes (probiotic bacteria) in form of a specific topical formulation, in particular a plaster, bandage or patch, in a method for treating skin disorders.",
                        "The invention further provides a cosmetic use of said plasters or patches, preferably for cosmetically treating acne.",
                        "In the present invention the probiotic bacteria do not directly reside or multiply on the skin but deploy their healing effect through membranes.",
                        "By not directly applying the active probiotics\u2014in contrast to a direct application of the probiotics onto the skin\u2014the invention assures that the probiotic bacteria cannot enter skin lesions. This might be important when treating a skin disorder in patients with an (yet unknown) immunodeficiency (e.g. neutropenia); in such persons, bacteria belonging to the greening (viridans) Streptococci (which include probiotic species) are among the commonest causes of sepsis (Tunkel, A. R. and Sepkowitz, K. A., 2002)."
                    ],
                    "subsections": [],
                    "outline_long": [
                        "describe skin disorders caused by bacteria",
                        "explain primary causes of skin lesions",
                        "discuss skin infections triggered by opportunistic pathogens",
                        "motivate antibiotics as primary or supporting therapy",
                        "limitations of antibiotics in skin disorders",
                        "describe biological side-effects of antibiotics",
                        "motivate alternative ways for treating infectious skin disorders",
                        "define probiotic bacteria",
                        "discuss past proposals for topical treatment of skin disorders",
                        "summarize WO 2017/220525 A1",
                        "summarize EP 1 863 899 B1",
                        "summarize WO 2011/070509 A1",
                        "summarize US 2017/0157034 A1",
                        "summarize WO 2006/136420 A2",
                        "summarize WO 2013/188626 A2",
                        "summarize WO 2010/013182 A1",
                        "summarize WO 2011/029784 A1",
                        "discuss L. plantarum 8P-A3 strain",
                        "summarize RU 2 224 018 C",
                        "motivate object of the present invention",
                        "describe invention's method for treating skin disorders",
                        "describe invention's cosmetic use",
                        "explain advantage of not directly applying probiotics",
                        "discuss importance of avoiding immunodeficiency risks"
                    ],
                    "num_characters": 12254,
                    "outline_medium": [
                        "describe skin disorders caused by bacteria",
                        "motivate hormonal changes as primary causes",
                        "motivate venous insufficiency as primary causes",
                        "describe antibiotics as primary or supporting therapy",
                        "limitations of antibiotics",
                        "motivate development of antibiotic resistances",
                        "define probiotic bacteria",
                        "summarize prior art of topical treatment with probiotics",
                        "describe WO 2017/220525 A1",
                        "describe EP 1 863 899 B1",
                        "describe WO 2011/070509 A1",
                        "summarize other prior art"
                    ],
                    "outline_short": [
                        "describe skin disorders and their causes",
                        "discuss limitations of antibiotics in treating skin disorders",
                        "motivate use of probiotic bacteria in treating skin disorders",
                        "summarize prior art on topical application of probiotic bacteria",
                        "discuss various skin disorders treated with probiotic bacteria",
                        "highlight need for alternative therapeutic means"
                    ]
                },
                {
                    "title": "DESCRIPTION OF THE INVENTION",
                    "paragraphs": [
                        "In the first aspect, the invention provides a topical pharmaceutical formulation comprising a pure culture of a probiotic bacterial strain or a mixed culture of probiotic bacteria (preferably of the order Lactobacillales) sandwiched between two membranes to be topically applied to diseased skin, one of the membranes being semipermeable and having a pore size which does not allow penetration of the bacteria. The pouch may be part of a plaster or patch which can be applied to the diseased skin.",
                        "The invention provides a formulation comprising two membranes, one of them being semipermeable, which allows water and other substances from the skin to diffuse into the pouch and metabolic products of the enclosed probiotic bacteria to diffuse through it and to thereby get in contact with the diseased skin. The semipermeable membrane does not allow the enclosed probiotics to permeate through the membrane pores. The second membrane may be chemically identical to the first membrane, but it is water-impermeable and thus protects the probiotic from contact with the surroundings.",
                        "The semipermeable membrane of the composition is required to have a pore size which does not allow penetration of the bacteria. Consequently, a pore size smaller than the size of the enclosed bacteria is suitable. That is, the semipermeable membrane is any membrane suitable for microfiltration. Therefore, the semipermeable membrane preferably has a pore size of at least 0.1 \u03bcm, preferably 0.1 \u03bcm to 0.4 \u03bcm, and more preferably 0.15 to 0.25 \u03bcm.",
                        "According to the invention, the water-impermeable membrane is defined to have no pores in the sense that it does neither allow penetration of water molecules in liquid state nor of larger molecules.",
                        "Shape and size of pores in membranes largely depend from the manufacturing process and can generally be specified only with difficulties. Therefore, the pore size for membranes is usually determined by test filtrations, and the pore size is designated as the diameter of the smallest particle which did not pass the membrane. That is, the pore size is determined indirectly and is merely a cut-off size.",
                        "Any commercially available semipermeable membrane is suitable for the invention as long as it is suitable for pharmaceutical topical application. The pore size is given by the manufacturer.",
                        "Further, it is required, in order to produce a pouch, that the margins of the semipermeable and the impermeable membrane can be tightly sealed together by heat or other techniques which are not harmful for the enclosed bacteria. Sealing of the two membranes can, as an example, be carried out with a commercially available film sealing device with temperature control such as \u201cFermant 22\u201d (joke renotec, Bergisch Gladbach, Germany) at temperatures of 170 to 280\u00b0 C., preferably 230 to 275\u00b0 C. Other conventional sealing methods are equally suitable",
                        "The semipermeable membrane according to the invention is preferably but not exclusively made from polycarbonate. Any other polymer fulfilling the criteria mentioned before can also be used in the invention. Suitable polymers for the semipermeable membrane are polyethersulfone, polysulfone cellulose, cellulosic esters (e.g. cellulose acetate, cellulose nitrate), silicones, polyamides, polyamide imide, polyamide urea, polyacryl nitrile, polyethylene, polypropylene, polytetrafluorethylene, polyvinylidene fluoride, polyvinyl chloride, polypiperazine amide. Combinations of these polymers layered in at least two thin films are also suitable.",
                        "For the water-impermeable membrane, any polymer material is suitable which cannot be permeated by liquid water and which can be sealed, e.g. by heat, with the semipermeable membrane as described above. Preferably, for better sealability with the semipermeable membrane, the same polymer type is used. Particularly preferred is polycarbonate.",
                        "The two membranes in the desired shape and size are sealed as explained above at three sides before the insert is introduced (see below), thus forming a pouch.",
                        "The thickness of the polymer materials can be appropriately selected. Usually, the water-impermeable membrane has a thickness of 0.01 to 0.10 mm, preferably 0.015 to 0.025 mm and the semipermeable membrane may have a thickness of 0.002 to 0.02 mm, preferably 0.075 mm.",
                        "A material suitable as insert in pharmaceutical plasters, such as a commercially available nonwoven, is then inserted into the pouch. As material for the insert, any material which does not interfere with the probiotics can be used. Examples are nonwovens made of viscose or polypropylene, polyesters, polyamides and mixtures thereof. Further, commonly known polyurethane foams are suitable as insert material. The insert materials usually have a high water-absorption such as 500 to 2200 g/m2, preferably 920 to 980 g/m2 in order to be able to absorb the probiotic suspension.",
                        "The pouch with the insert is then heat-sterilized, e.g. by autoclaving at 121\u00b0 C. for 20 min.",
                        "The probiotic is subsequently applied to the insert within the pouch in form of a suspension. Preferably, the same culture medium such as MRS broth used for the initial cultivation is used as suspension liquid. Suitable protectants such as trehalose can be added to the suspension. The suspension is adjusted so that it contains 1.5 to 4.5\u00d71010 CFU probiotic bacteria per ml, preferably 2 to 4\u00d71010 CFU/ml, most preferably 3\u00d71010 CFU/ml.",
                        "CFU means \u201ccolony forming unit\u201d and is determined manually in this invention by a standard method (using a pen and a click-counter).",
                        "The probiotics used according to the invention are any probiotics having antimicrobial activity against skin pathogens and having GRAS status, and having a beneficial effect on infectious skin disorders, such as various Lactobacillus sp., Bifidobacterium sp., and Streptococci such as those mentioned above in the part \u201cBackground art\u201d. Preferably, probiotics of the order Lactobacillales, Lactobacillus sp., Streptococcus salivarius K12, Streptococcus salivarius M18 and/or Bifidobacterium sp. are used according to the invention. A particularly preferable Lactobacillus species used according to the invention is L. plantarum, and the most preferable strain is L. plantarum 8P-A3 (DSM 32835). S. salivarius K12 is a strain used in commercially available probiotic preparations BLIS K12\u2122 probiotic powder. S. salivarius M18 is a strain contained in commercially available probiotic dental care products such as ProBio-Dent, Life Extension FLORASSIST, Bio-Kick M18 Zahn. K12 and M18 are strains which have been found by Professor John Tagg of the Microbiology Department at the University of Otago and later-on developed to probiotic nutrition supplements by the company BLIS Technologies, Dunedin, New Zealand.",
                        "Mixtures of two or more of the probiotics can be used, although the most preferable embodiment of the invention is a formulation containing L. plantarum 8P-A3 as single probiotic.",
                        "GRAS status is defined as \u201cGenerally Recognized As Safe\u201d, i.e. the respective strains are authorized by the FDA and not limited in daily intake according to the Federal Food, Drug, and Cosmetic Act (FFDAC).",
                        "The thus-obtained pouch is then preferably incubated, e.g. for 15 min at 2 to 6\u00b0 C., preferably 4\u00b0 C.",
                        "The pouch is then dried under usual conditions known to the skilled person, e.g. under vacuum of 100 to 1500 Pa (1-15 mbar) at 5 to 25\u00b0 C. for 24 h or by rapid freezing at temperatures \u226480\u00b0 C. and subsequent freeze drying (lyophilisation).",
                        "The fourth (still open) side of the pouch is finally sealed as described above, if desired.",
                        "The formulation contains about 106 to 1012, preferably 108 to 1010 CFU probiotic bacteria per cm2 of the (preferably nonwoven) polymer insert surface.",
                        "The obtained formulation is designated as patch. It can be applied as such onto the skin.",
                        "It can be fixed using a usual plaster or pharmaceutically acceptable adhesive tape or by a bandage, if desired.",
                        "The shape and size of the patch can be varied according to the desired area of application. Such different shapes are well known. In general, the shape is a square or a rectangle, but round, oval or butterfly-like shapes are also applicable. Other shapes, also irregular ones, are also within the scope of the invention.",
                        "The formulation of the invention is applied to the naked skin or onto wounds so that the \u201cinner side\u201d\u2014the semipermeable membrane\u2014is in contact with the area to be treated. In this way, diffusible antimicrobial products (i.e. metabolites) produced by the probiotics (but not the bacteria/probiotics themselves) can reach the skin. The antimicrobial metabolites exert the pharmaceutical effect of the inventive formulation on the diseased skin, whereas the probiotic bacteria do not get into contact therewith.",
                        "The thus-obtained patch can further be supplemented with common means for fixation at the skin, such as an adhesive tape which is commonly used in plasters. The adhesive tape can be provided in a manner that it covers the complete surface of the patch, or it can be provided only on at least one of the margins. The adhesive side can be protected by a commonly known release film which is removed before applying the formulation onto the skin.",
                        "Further, a commonly known fibre material or a net-like material such as gauze which functions as protective layer can be provided between the water-impermeable (upper) side of the patch and the adhesive tape.",
                        "The thus obtained formulation is designated as plaster or bandage. It can also be designated as transdermal therapeutic system of the reservoir type. Although the mechanism of action is not transdermal in the strict sense, the structure of the plaster is similar to usual transdermal therapeutic patches and thus this designation is used for the inventive formulation.",
                        "The number of patches and/or plasters which are applied to the diseased skin is selected appropriately. At least one plaster or patch is applied, but the number can be larger depending on the area to be covered and the different sites which need treatment. For example, one plaster (or one patch) can be applied on the forehead, one on the chin, one or more on each cheek, respectively, one on the nose and/or one on other parts of the skin if acne is to be treated on the complete face.",
                        "The patch(es)/plaster(s) can remain on the skin for an appropriate time of up to 24 h, and then the patch(s)/plaster(s) can be removed and replaced by fresh patch(es)/plasters, if needed.",
                        "In a suitable way they can be applied intermittently only during the night, which may enhance patient compliance in particular if the application is on the face, whereas during the day the skin is left as it is or treated with common cosmetic or pharmaceutical formulations such as creams, lotions or the like, respectively.",
                        "A commonly known hydrogel, such as a commercially available hydrogel, can be applied onto the skin immediately prior to the application of the patch(es) or plaster(s) in order to accomplish a tight contact to the skin surface.",
                        "A fiber material for absorption of wound exudate such as sterile gauze can additionally or alternatively be applied between the inventive formulation and the diseased skin, if needed.",
                        "The probiotic bacteria within the formulation are preserved in a dormant, dried state to keep the formulation stable for at least 6 months to be applied to the skin or wounds.",
                        "\u201cStable\u201d means that after 6 months of storage under ambient conditions at least 2% of the bacteria in the formulation are still viable and are able to multiply and exert antimicrobial activity against skin pathogens.",
                        "\u201cViable\u201d is defined as the ability to multiply via binary fission under the controlled conditions. This can be determined by in-vitro culturing in liquid media and under culture conditions suitable for the respective probiotic bacterial strain.",
                        "Appropriate known protectants and protective packaging provide the required stability. Depending on the probiotic in the patch the protectants to be applied in suitable amounts are for example, but not exclusively: (I) disaccharides like trehalose, sucrose, maltose, lactose; (II) polyols like sorbitol and mannitol; (Ill) oligosaccharides and polysaccharides like galacto-oligosaccharides, inulin, starch, and maltodextrins; (IV) amino acids and peptides like glutamic acid and glutathione; (V) other like ascorbic acid, ectoine and hydroxyectoine. They may be used either as single compound or in combination of two or more compounds.",
                        "The invention provides a formulation which is activated when applied onto diseased skin, whereby water and other substances from the skin surface diffuse into the pouch to induce metabolism, growth, and production of antimicrobial substances of the enclosed probiotics.",
                        "The thus-reactivated formulation can deliver antimicrobially active substances (in particular the metabolites produced by the probiotic) onto the skin by diffusion through the semipermeable membrane. It is active by inhibition of growth and killing of human skin pathogens, for example of the taxonomic units Staphylococcus including S. aureus (also methicillin-resistant [MRSA]), Streptococcus including S. pyogenes and S. dysgalactiae, Enterobacteriaceae including Escherichia coli and Klebsiella pneumoniae, Pseudomonas aeruginosa, and Cutibacterium (Propionibacterium) acnes. Its activity against other skin pathogens is not excluded. In particular, the inventive formulation exerts its activity against Cutibacterium (Propionibacterium) acnes, Staphylococcus aureus, Streptococcus pyogenes, Streptococcus dysgalactiae, Escherichia coli, Klebsiella pneumoniae, and Pseudomonas aeruginosa.",
                        "By applying the inventive formulation, the incidence and/or severity of a skin disorder is reduced accordingly.",
                        "The antimicrobial activity of the composition allows its application to treat\u2014but not exclusively\u2014the following skin disorders (or at least support their treatment): acne vulgaris, infected burn wounds, infected venous leg ulcers, superinfected lesions in atopic dermatitis patients. Other skin disorders might be positively influenced.",
                        "The application of the composition also is expected to have a cosmetic effect on normal skin, in particular of the face. For example, it is expected that wrinkles and/or fine lines can be reduced, hydration of the skin can be improved, thereby reducing a dry feeling, and/or a luminous complexion can be achieved.",
                        "In a special embodiment, the Lactobacillus plantarum, strain 8P-A3 (Tsapieva, A. et al., 2011), or another Lactobacillus strain having at least 97% sequence similarity with SEQ ID No 1 in its 16S rRNA gene is used by the topical formulation as defined above according to the invention.",
                        "Sequence similarity is ascertained by determining the nucleotide sequence of the 16S RNA gene of the strain by an established sequencing method with low error rate, e g. the Sanger (chain termination) method and alignment of the respective sequences with NCBI BLAST.",
                        "Biologically pure is used in the present invention according to the common understanding of the skilled person. The term means that besides the strain of interest no other bacteria, viruses or other microorganisms are detectable.",
                        "It is emphasised that the specifics shown in the FIGURE are by way of example and for purposes of illustrative discussion of the different embodiments of the present invention only. The drawing is presented in the cause of providing what is believed to be the most useful and ready description of the principles and conceptual aspects of the invention. In this regard no attempt is made to show structural details of the invention in more detail than is necessary for a fundamental understanding of the invention. The legend of the drawing discloses to those skilled in the art how the different forms of the invention may be embodied in practice."
                    ],
                    "subsections": [],
                    "outline_long": [
                        "introduce topical pharmaceutical formulation",
                        "describe pouch structure with two membranes",
                        "define semipermeable membrane properties",
                        "specify pore size of semipermeable membrane",
                        "explain membrane manufacturing process",
                        "describe sealing process of membranes",
                        "list suitable polymers for semipermeable membrane",
                        "describe water-impermeable membrane properties",
                        "specify suitable polymers for water-impermeable membrane",
                        "describe pouch formation process",
                        "specify insert material properties",
                        "list suitable insert materials",
                        "describe heat-sterilization process",
                        "apply probiotic suspension to insert",
                        "specify probiotic concentration",
                        "define CFU and its measurement method",
                        "list suitable probiotic strains",
                        "describe GRAS status",
                        "incubate pouch",
                        "dry pouch under vacuum or freeze-dry",
                        "seal fourth side of pouch",
                        "specify probiotic bacteria per cm2 of insert surface",
                        "describe patch application to skin",
                        "fix patch using plaster or adhesive tape",
                        "vary patch shape and size",
                        "describe antimicrobial metabolite production",
                        "preserve probiotic bacteria in dormant state",
                        "define stability and viability of probiotics",
                        "list suitable protectants for probiotics",
                        "describe formulation activation on skin",
                        "list skin disorders treatable with formulation"
                    ],
                    "num_characters": 15855,
                    "outline_medium": [
                        "introduce topical pharmaceutical formulation",
                        "describe pouch structure with semipermeable and water-impermeable membranes",
                        "specify pore size of semipermeable membrane",
                        "explain sealing of membranes",
                        "list suitable polymers for semipermeable membrane",
                        "describe water-impermeable membrane",
                        "specify thickness of polymer materials",
                        "introduce insert material",
                        "describe heat-sterilization of pouch",
                        "apply probiotic suspension to insert",
                        "specify probiotic bacteria and GRAS status",
                        "describe drying of pouch",
                        "finalize sealing of pouch",
                        "describe application of formulation to skin",
                        "outline benefits of formulation"
                    ],
                    "outline_short": [
                        "define topical pharmaceutical formulation",
                        "describe semipermeable membrane properties",
                        "explain water-impermeable membrane requirements",
                        "outline pouch creation and sealing process",
                        "detail probiotic application and suspension preparation",
                        "describe formulation activation and antimicrobial activity",
                        "summarize formulation benefits and potential applications"
                    ]
                },
