Repository: boschresearch/Pap2Pat

# Pap2Pat Dataset

### File Schema

Every directory in `data` corresponds to one patent-paper pair and contains the full texts of both patent and paper, as well as the patent outlines. We include all information in JSON for programmatic parsing and Markdown for manual inspection.

```yaml
data/:
    paper_id-patent_id/:
        # Nested JSON format
        patent.json: JSON file containing patent metadata and full-text, as well as all outlines
        paper.json: JSON file containing paper metadata and full-text
        # Markdown format
        patent.md: patent full-text formatted in markdown
        paper.md: paper full-text formatted in markdown

File: Pap2Pat/data/W3163361349-US20200283594/paper.json (part 1 of 2)
{
    "id": "https://semopenalex.org/work/W3163361349",
    "authors": [
        "Xiang Zhang",
        "Nancy R. Sottos",
        "Jeffrey S. Moore",
        "Philippe H. Geubelle",
        "I.D. Robertson",
        "Mostafa Yourdkhani",
        "Yiqiao Liu",
        "Mayank Garg",
        "Evan M. Lloyd",
        "Leon M. Dean",
        "Jia En Aw",
        "Polette J. Centellas"
    ],
    "title": "Rapid synchronized fabrication of vascularized thermosets and composites",
    "date": "2021-05-14",
    "abstract": "Bioinspired vascular networks transport heat and mass in hydrogels, microfluidic devices, self-healing and self-cooling structures, filters, and flow batteries. Lengthy, multistep fabrication processes involving solvents, external heat, and vacuum hinder large-scale application of vascular networks in structural materials. Here, we report the rapid (seconds to minutes), scalable, and synchronized fabrication of vascular thermosets and fiber-reinforced composites under ambient conditions. The exothermic frontal polymerization (FP) of a liquid or gelled resin facilitates coordinated depolymerization of an embedded sacrificial template to create host structures with high-fidelity interconnected microchannels. The chemical energy released during matrix polymerization eliminates the need for a sustained external heat source and greatly reduces external energy consumption for processing. Programming the rate of depolymerization of the sacrificial thermoplastic to match the kinetics of FP has the potential to significantly expedite the fabrication of vascular structures with extended lifetimes, microreactors, and imaging phantoms for understanding capillary flow in biological systems.",
    "sections": [
        {
            "title": "Introduction",
            "paragraphs": [
                "Biological materials possess hierarchical vascular networks that mediate heat and mass transport in response to external and internal stimuli, enabling complex living systems to thrive in extreme environments1,2. The replication of such pervasive vascular networks in engineered tissues and organoids for improving cellular proliferation3\u20135, studying fluid flow6, and pneumatic actuation7 has garnered significant interest in therapeutics, prosthetics, and soft robotics3\u20136. Vascular and porous synthetic materials are also used for electrical insulation in microelectronics8, gas exchange in synthetic devices9,10, thermal management in heat exchangers and fiber-reinforced composites11,12, chemical reactions in flow batteries and microreactors13\u201315, and material regeneration in self-healing structures16,17.",
                "The new vasculature in biological load-bearing materials such as bone is created through coordinated deposition of new tissue and removal of old tissue, triggered by coupled cellular processes18\u201320. In contrast, the formation of vasculature inside synthetic materials requires an additional fabrication step to remove embedded sacrificial templates through pullout17,21, dissolution3,6,22\u201325, melting26\u201329, or thermal vaporization16,30\u201335 techniques. Vaporization of sacrificial components (VaSC) is the only method that enables the fabrication of complex vascular networks in load-bearing polymers and composites processed at high temperatures and pressures16,30,31,33. However, the VaSC process requires a sustained external heat source first to cure the host matrix and subsequently to depolymerize the sacrificial template (ca. 200\u2009\u00b0C for 12\u201324\u2009h under vacuum)31, consuming megajoules to gigajoules of external energy36. New strategies for faster matrix curing and template depolymerization at lower temperatures are thus desirable to reduce the time, energy, and complexity of fabricating vascular structures for aerospace, automotive, marine, biomedical, and renewable energy industries."
            ],
            "subsections": []
        },
        {
            "title": "Results And Discussion",
            "paragraphs": [],
            "subsections": [
                {
                    "title": "Material System For Tandem Polymerization And Vascularization",
                    "paragraphs": [
                        "Inspired by the coordinated vascularization process in biological structures, we have developed a coupled polymerization and depolymerization strategy for rapid manufacturing of vascular thermosets and composites under ambient conditions (Fig.\u00a01a). This synchronized process relies on the exothermic frontal polymerization (FP)37,38 of the dicyclopentadiene (DCPD) monomer. Here, a sacrificial template is first embedded in liquid or gelled DCPD resin. Brief (seconds), localized heating activates a latent second-generation Grubbs\u2019 catalyst (GC2) to initiate the self-propagating reaction wave that converts a liquid or gelled resin into rigid poly(dicyclopentadiene) (pDCPD) thermoset (Fig.\u00a01b). The surplus of energy released during the curing reaction is harnessed for concurrent depolymerization of an embedded sacrificial template. This tandem approach eliminates the need for a sustained external heat source to manufacture vascular structures, enabling efficient fabrication at room temperature (RT).Fig. 1Overview of synchronized polymerization and vascularization concept.a Schematic representation of the coordinated fabrication of a microvascular structure. \u2780A sacrificial polymer template is embedded inside a liquid or gelled host matrix. \u2781A self-propagating exothermic polymerization reaction transforms the host into a solid matrix and concurrently depolymerizes the sacrificial template into small molecules through a localized increase in temperature. \u2782A durable thermoset with vasculature mirroring the starting template is manufactured under standard ambient conditions within minutes. b Scheme for FP of DCPD monomer (1) into crosslinked pDCPD (2) using a second-generation Grubbs\u2019 catalyst (GC2) and tributyl phosphite inhibitor (TBP). c Scheme for photoacid generator (PAG) catalyzed thermal depolymerization of PPC (3) into PC monomer (4).",
                        "Successful coordination between polymerization and vascularization requires a sacrificial polymer that remains stable during melt processing and integration into the host matrix, yet depolymerizes efficiently and rapidly under the thermal conditions generated during FP. In situ temperature measurements during FP of DCPD resin incubated to different degrees of precure (\u03b10) show maximum temperatures exceeding 200\u2009\u00b0C for \u03b10 \u2264 0.08, followed by cooling to below 100\u2009\u00b0C within 2 min (Supplementary Fig.\u00a01c). The chemical enthalpy released during FP decreases with increasing \u03b10 (Eq.\u00a01 in the \u201cMethods\u201d section), thus reducing the maximum temperature. Thermal vaporization of poly(lactic acid) (PLA) templates used in prior vascularization methods requires several hours at such temperatures30,31, making PLA an unsuitable sacrificial polymer for our strategy. We found that these seemingly incompatible requirements for high-temperature processing and low-temperature depolymerization are satisfied by poly(propylene carbonate) (PPC)39. In its thermally stable state, PPC is templated into fibers, sheets, and printed architectures. An orthogonal stimulus such as UV light subsequently transforms the template into a thermally unstable state for facile depolymerization.",
                        "PPC is thermally stable up to 250\u2009\u00b0C but undergoes acid-catalyzed depolymerization into propylene carbonate (PC) monomer (Fig.\u00a01c) at much lower temperatures (100\u2013200\u2009\u00b0C)39. Melt extrusion of PPC blended with an acid catalyst is not feasible due to depolymerization at typical processing temperatures (150\u2013200\u2009\u00b0C). Instead, the high thermal stability of a diaryliodonium-based photoacid generator (PAG) (up to ca. 180\u2009\u00b0C39) enables the melt-spinning of PPC fibers (Mw ~ 196\u2009kDa) blended with PAG at 155\u2009\u00b0C without significant depolymerization (Supplementary Fig.\u00a02a). The depolymerization onset temperature (Td, defined by 5% mass loss) of as-spun PPC (1% PAG) fibers occurs at 200\u2009\u00b0C with complete mass loss at 230\u2009\u00b0C (Supplementary Fig.\u00a02b). Activation of the PAG via UV irradiation reduces Td to ca. 93\u2009\u00b0C with complete mass loss at 130\u2009\u00b0C, which is ca. 100\u2009\u00b0C lower than as-spun fibers. These mass loss results suggest that UV-irradiated PPC (1% PAG) templates are suitable for depolymerization during FP of the host matrix."
                    ],
                    "subsections": []
                },
                {
                    "title": "Successful Vascularization Window In Neat Thermosets",
                    "paragraphs": [
                        "Initially, we investigated the depolymerization of a single UV-irradiated PPC (1% PAG) fiber in tandem with FP of a DCPD gel (\u03b10 = 0.25) (Fig.\u00a02a). The sacrificial fiber is embedded in liquid resin which cures slowly at RT into a gel with the desired \u03b10 (Supplementary Table\u00a01). FP is triggered by briefly powering a resistive wire oriented perpendicular to the fiber. The polymerization front propagates through the specimen at ca. 0.6\u2009mm\u2009s\u22121 and vascularization trails by ca. 1.5\u2009mm (Fig.\u00a02a, Supplementary Video\u00a01). A slight distortion in the shape of the polymerization front also occurs near the sacrificial fiber. Temporal delays associated with heat conduction from the matrix to the template and its subsequent endothermic depolymerization into liquid and gaseous molecules are responsible for these observations. Optical microscopy of the microchannel cross section and X-ray computed microtomography (\u03bcCT) reconstruction of the microchannel volume reveal that the dimensions and circularity of the channel replicate the sacrificial fiber (Supplementary Fig.\u00a04 and Supplementary Table\u00a05). As expected, as-spun fibers without UV irradiation do not depolymerize in similar experiments (Supplementary Fig.\u00a05). Vascularization of pDCPD specimens with UV-irradiated sacrificial fibers occurs in less than 2\u2009min under ambient conditions after triggering FP. Activation of the PAG and FP initiation require minimal energy input, ca. 108\u2009J, reducing the thermal energy consumption by six orders of magnitude compared to ca. 120 MJ estimated for conventional curing and VaSC steps for samples of similar size (Supplementary Table\u00a02).Fig. 2Experimental characterization and thermochemical modeling of the coordinated vascularization process.a Optical image of propagating FP reaction in a DCPD gel (\u03b10 = 0.25) in tandem with depolymerization of an embedded PPC (1% PAG) template to create vascular pDCPD (t\u2009=\u200931\u2009s after initiation). b Front velocity (black triangles) and maximum front temperature (red squares) during FP as a function of \u03b10 of the DCPD gel. Successful VaSC through complete depolymerization of PPC depends on the amount of heat released during FP, which decreases with increasing \u03b10. Sacrificial templates undergo complete depolymerization for \u03b10 \u2264 0.25. Partial depolymerization results in clogged microchannels for 0.30\u2009\u2264\u2009\u03b10 \u2264 0.35 and FP is no longer possible for \u03b10 \u2265 0.40. Error bars represent one standard deviation from the mean (n\u2009=\u20093). c Simulation of a DCPD gel (\u03b10 = 0.25) showing the spatial distribution of the degree of cure (\u03b1) of DCPD and the degree of depolymerization (\u03b2) of the sacrificial template during FP (t\u2009=\u200931\u2009s after initiation). d Predicted spatial variation of \u03b1 and \u03b2 in the direction of the propagating front (t\u2009=\u200931\u2009s after initiation). Successful polymerization and vascularization are defined by \u03b1 and \u03b2 reaching 0.90 or higher, as shown by the \u03b10 = 0.25 case (orange lines). The \u03b10 = 0.35 case (blue lines) shows successful polymerization but unsuccessful vascularization, corroborating experimental observations.",
                        "The depolymerization kinetics of PPC is highly temperature-sensitive (Supplementary Fig.\u00a06a, b) and successful vascularization depends on the surplus heat released by the host matrix during FP. Using the single sacrificial fiber geometry inside a glass mold, we explore the potential range of \u03b10 for vascularization of the host matrix. As \u03b10 increases, both the front velocity (Vfront) and maximum front temperature (Tfront) decrease (Fig.\u00a02b) due to a reduction in the fraction of chemical bonds capable of ring-opening during FP38. Concurrent FP and vascularization occur for \u03b10 \u2264 0.25, yielding fully evacuated channels. While the polymerization front still propagates in gels with 0.30\u2009\u2264\u2009\u03b10 \u2264 0.35, the released heat is insufficient for complete depolymerization of the sacrificial fiber, leaving partially to fully obstructed microchannels (Supplementary Fig.\u00a08). The polymerization front does not propagate in gels with \u03b10 \u2265 0.40 due to the reduced heat released during FP and heat loss to the glass mold."
                    ],
                    "subsections": []
                },
                {
                    "title": "Numerical Modeling Of Coupled Polymerization And Depolymerization",
                    "paragraphs": [
                        "To gain insight into the tandem vascularization process, we developed a coupled thermochemical model for the thermal field (T), the degree of cure (\u03b1) of DCPD, and the degree of depolymerization (\u03b2) of PPC. The reaction-diffusion model38 was implemented in a transient, nonlinear finite-element solver (see \u201cMethods\u201d section). Successful curing and depolymerization are numerically defined by \u03b1 \u2265 0.90 and \u03b2 \u2265 0.90, respectively. The simulation shown in Fig.\u00a02c predicts localized deceleration of the polymerization front near the sacrificial template and a spatial delay in vascularization with respect to the location of the front, which are observed experimentally in Fig.\u00a02a. The computational results reveal that these observations are the consequence of the time required for heat to transfer from the cured pDCPD into the PPC template for endothermic depolymerization. The Vfront and Tfront predictions for different \u03b10 also match closely with experiments in the presence of the glass molds (Supplementary Fig.\u00a09). The model predicts successful curing and vascularization for \u03b10 = 0.25, while also predicting unsuccessful vascularization due to incomplete depolymerization of PPC for \u03b10 = 0.35 (Fig.\u00a02d), as observed experimentally.",
                        "We further exploited this coupled thermochemical model to investigate the effect of a more insulating boundary condition (i.e., air) on the window for successful vascularization. Slightly higher Vfront and Tfront are predicted for an air boundary compared to a glass mold boundary (Supplementary Fig.\u00a010). The lower convective heat loss to air compared to the conduction-driven heat loss to the glass mold allows longer heat retention in the matrix after FP, thereby extending the window for vascularization to \u03b10 \u2264 0.35 and the window for front propagation to \u03b10 \u2264 0.50. To compare these predictions with experiments, elastomeric DCPD gels with \u03b10 > 0.20 containing sacrificial fibers are removed from the molds and subjected to FP. The Vfront and Tfront measurements along with the successful vascularization regime agree with the calculations from the model and the cooling profile of the matrix after FP is substantially slower (Supplementary Fig.\u00a01c). The model successfully captures the thermochemical competition between the heat generated by the host matrix, the heat consumed by the depolymerizing fiber, and the heat lost to the surroundings, which determine the successful fabrication of vascular structures."
                    ],
                    "subsections": []
                },
                {
                    "title": "Advanced Manufacturing Of Microvascular Structures",
                    "paragraphs": [
                        "Our concurrent vascularization strategy offers excellent control over the matrix and microchannel architecture. Incubating the resin at RT to obtain viscoelastic gels proves advantageous for passive and dynamic modulation of the microchannel architecture. A range of complex vascular structures (Fig.\u00a03a\u2013f) is easily fabricated from elastomeric DCPD gels containing sacrificial PPC (1% PAG) templates. A 3D helical microchannel is created in pDCPD from a heat-set PPC template (Fig.\u00a03a, b). \u03bcCT reconstruction of the microchannel reveals excellent dimensional and morphological fidelity. A flat gel with a straight fiber is bent into a horseshoe shape prior to FP without fracturing the template and this shape is preserved in the resulting microchannel (Fig.\u00a03c). Further, this vascularization process also enables in situ modulation of the vascular geometry by applying oscillatory strain to a gel with a sacrificial template during FP (Fig.\u00a03d and Supplementary Video\u00a02). The polymerization front permanently sets the instantaneous out-of-plane deformation experienced by the gel and the fiber during each loading cycle (Fig.\u00a03e). The pitch and amplitude of the channel are tuned by controlling the oscillation frequency (Fig.\u00a03f). Such control over vascular features may find use in particle/cell separation40 or mixing of multiple fluids via non-laminar flow26.Fig. 3Advanced manufacturing of microvascular structures.a\u2013f On-demand modulation of the vascular architecture in free-standing elastomeric DCPD gels (\u03b10 = 0.25). a Optical image of a helical sacrificial template (diameter\u00a0= 384\u2009\u00b1\u200910\u2009\u03bcm) embedded in a DCPD gel prior to FP. b \u03bcCT reconstruction of the resulting microchannel (diameter\u00a0= 404\u2009\u00b1\u200912\u2009\u03bcm) filled with a radiocontrast fluid for the sample region encompassed by the dashed box in a. c Microchannel inside a horseshoe-shaped pDCPD structure traces the curvature of the matrix. d\u2013f Concurrent polymerization and vascularization under oscillatory loading create sinusoidal microchannels. Representative optical images of FP under oscillatory strain (frequency\u00a0= 0.25\u2009Hz, amplitude\u00a0= 4\u2009mm) and resulting vascularized structure are shown in d and e, respectively. f \u00b5CT reconstructions of microchannels filled with a radiocontrast fluid show an increase in out-of-plane deformation for decreasing oscillation frequency. g Optical image and micrograph of the cross section of a void-free composite with a circular microchannel (dashed orange line) fabricated in 30\u2009s under ambient conditions.",
                        "Vascularized carbon-fiber-reinforced composites with circular microchannels are also rapidly manufactured with the FP-based method (Fig.\u00a03g and Supplementary Table\u00a05). The presence of the fiber reinforcement exacerbates the thermochemical competition between FP and VaSC processes due to the decreased resin volume, resulting in lower front temperatures38. Additional PAG is added to the PPC fibers to accelerate the depolymerization kinetics and achieve complete mass loss at lower temperatures (Supplementary Fig.\u00a02c). PPC (3% PAG) fibers are sandwiched between layers of carbon-fiber fabric, then the fabric layup is infused with a liquid DCPD monomer. Briefly powering a resistive heating mat underneath the impregnated fabric stack triggers FP through the thickness of the laminate and facilitates longer heat retention in the cured composite, which ensures complete depolymerization of the sacrificial fiber. The fabrication time and energy are reduced by three and four orders of magnitude, respectively, compared to conventional curing and vascularization of similar size samples in an oven (Supplementary Table\u00a02). We anticipate even more significant energy savings for larger components. For traditional autoclave cure and vaporization of templates at high temperature, energy consumption scales directly with part size36,38. In great contrast, the required energy input per unit volume for FP-mediated processing actually decreases with increasing component size38."
                    ],
                    "subsections": []
                },
                {
                    "title": "Hierarchical Interconnected Vascular Network",
                    "paragraphs": [
                        "The ability to 3D print sacrificial templates enables the fabrication of multiscale vascular structures with this tandem FP and vascularization strategy. A printed sacrificial PPC (1% PAG) template resembling the primary and secondary veins of an Impatiens leaf (Fig.\u00a04a, b) is embedded in a DCPD gel (\u03b10 = 0.25). During FP, the liquid and gaseous depolymerization products escape through the primary vein, forming interconnected microchannels behind the polymerization front (Fig.\u00a04c). A vascular pDCPD structure with a 3\u00d7 difference in width between the central and branched veins of the hollow network is formed in 80\u2009s under ambient conditions (Supplementary Video\u00a03). Optical micrograph and \u03bcCT reconstruction of the specimen in Fig.\u00a04d reveal excellent replication of the hierarchical template.Fig. 4Synchronized manufacturing of a structure with hierarchical vascular network.a An Impatiens leaf. b 3D-printed PPC (1% PAG) template referencing veins of leaf in a. c Simultaneous polymerization and vascularization of DCPD gel (\u03b10 = 0.25) with the embedded 3D-printed PPC (1% PAG) template. Depolymerization products escape through the central vein, completing the vascularization process in 80\u2009s. d Optical image of the vascular structure and its \u00b5CT reconstruction (inset) show interconnectivity in the resulting microchannels.",
                        "Scaling of the vascularization process for larger structures and fabrication of more complex networks will require addressing several challenges. Currently, the architectural complexity is limited by the resolution and capability of the 3D printing process for the sacrificial templates. Our experiments and modeling reveal that the total heat available for depolymerization is dictated by the enthalpy of FP, the thermal conductance at the boundaries, the surrounding temperature, and the placement of the sacrificial templates. Templates that are placed near the surfaces of the host thermoset or composite will experience faster heat loss to the surroundings compared to the center, which could impede the formation of clear microchannels. Monomers with higher enthalpy of FP can increase the heat available for depolymerization. Alternatively, replacing metallic tooling surfaces with more thermally insulating materials such as rigid polyisocyanurate foams will prolong heat retention in large structures and aid complete depolymerization. The maximum size of a template and the irradiation time are dictated by the dimensions and the intensity of the UV lamp, respectively. We envision a narrowband LED source with a higher intensity for continuous irradiation of the fiber during spooling to circumvent these limitations. The maximum thickness of the templates that undergo complete depolymerization depends on sufficient activation of the PAG. Short-wave UV irradiation may not penetrate well through templates thicker than 600 \u03bcm, leading to an insufficient amount of activated PAG. Adding a photosensitizer to extend the absorption window to longer wavelengths will be beneficial in overcoming this challenge. The experimental methods and computational tools that we have developed can be used to investigate these different design parameters and help build a library of compatible host resins and sacrificial components for synchronized fabrication of large-scale vascular structures.",
                        "We have successfully exploited the frontal polymerization of a structural host matrix in tandem with the depolymerization of a sacrificial template to create a range of vascular structures in a rapid, energy-efficient single-step process. Excellent control over the microchannel shape, size, and complexity was achieved with orthogonally triggered sacrificial templates. Vascularization of thermosets with interconnected microchannels was achieved within a few minutes under ambient conditions with energy savings of six orders of magnitude over competing techniques. Our thermochemical model successfully captures the competition between the reaction enthalpy of the host matrix, the energy consumed during template depolymerization, and the energy dissipated into the surroundings. The model provides a promising tool for the design of host matrix and sacrificial components for FP-based synchronized manufacturing of vascular structures. Tandem polymerization and vascularization will propel the use of high-performance vascular structures by reducing the energetic and temporal footprint for fabrication by several orders of magnitude."
                    ],
                    "subsections": []
                }
            ]
        },
        {
            "title": "Methods",
            "paragraphs": [],
            "subsections": [
                {
                    "title": "Materials",
                    "paragraphs": [
                        "Dicyclopentadiene (DCPD), 5-ethylidene-2-norbornene (ENB), second-generation Grubbs\u2019 catalyst (GC2), phenylcyclohexane (PCH), tributyl phosphite inhibitor (TBP), ethanol, and 5-(N-2,3-Dihydroxypropylacetamido)-2,4,6-triiodo-N,N\u2032-bis(2,3-dihydroxypropyl)isophthalamide (HistodenzTM) are purchased from Sigma-Aldrich and used as received. Poly(propylene carbonate) (PPC) pellets are acquired from Novomer. 4-Methylphenyl[4-(1-methylethyl)phenyl]iodonium tetrakis(pentafluorophenyl)borate photoacid generator (PAG), commercially known as Rhodorsil-FABA, is\u00a0gifted by Bluestar Silicones. The reinforcement for vascular composite specimens is Toray T300 carbon fiber 2 \u00d7 2 twill weave fabric. A 26-gauge Kanthal wire is used to trigger FP of neat resin specimens in glass molds. Post-FP, steel wires are used to verify channel clearance in neat and FRPC specimens."
                    ],
                    "subsections": []
                },
                {
                    "title": "Resin Formulation For Frontal Polymerization",
                    "paragraphs": [
                        "Since DCPD is solid at 20\u2009\u00b0C, we melt it in an oven at 40\u2009\u00b0C and then add 5 wt.% ENB to depress the freezing point below room temperature (RT). For a typical experiment, the FP-capable resin is prepared by mixing 62.7\u2009mg GC2 with 3.12\u2009mL of PCH using a sonication bath. TBP (20 \u03bcL, i.e., one molar equivalent with respect to GC2) is added to the catalyst solution using a volumetric syringe. The GC2/PCH/TBP solution is then thoroughly mixed with 97.4\u2009g DCPD/ENB solution (10,000 molar equivalents with respect to GC2). The resulting resin is used for experiments involving a neat matrix. For composite experiments, 0.3 molar equivalents of TBP are used. Unless otherwise specified, all FP experiments are performed under standard ambient conditions."
                    ],
                    "subsections": []
                },
                {
                    "title": "Front Temperature And Velocity Measurements",
                    "paragraphs": [
                        "For both neat matrix and composite experiments, a T-type thermocouple (TMQSS, Omega) is inserted into the specimen midplane to measure the peak front temperature. The thermocouple is placed far away (ca. 15\u2009mm) from embedded sacrificial fibers to avoid any influence on the polymerization front in the vicinity of the sacrificial fiber. The thermocouple is also far away from the resistive heating wire for temperature measurements during steady-state propagation of FP.",
                        "For the neat matrix experiments, a Canon EOS 7D digital camera with a 100\u2009mm macro lens is focused on the plane of the sacrificial fiber embedded in the specimen. Tracker software (Open Source Physics) is used to determine the location of the polymerization front along the specimen length based on color and refractive index mismatch between the uncured and cured matrix in the optical images extracted from the Canon video. The front velocity is determined from the slope of the best-fit trendline for the position of the polymerization front as a function of time."
                    ],
                    "subsections": []
                },
                {
                    "title": "Resin Rheology",
                    "paragraphs": [
                        "The storage and loss moduli of the DCPD resin as it incubates (slowly cures) under isothermal conditions (20\u2009\u00b0C) are extracted from time sweep measurements at 0.1% strain and 1\u2009Hz frequency on an AR-G2 rheometer (TA Instruments). Approximately 0.5\u2009mL of resin is placed between a 25-mm-diameter steel top plate equipped with a solvent trap and a bottom Peltier plate on the instrument for each test. A loading gap of ca. 1000 \u03bcm is used for each test. A storage modulus (G\u2032)\u2009>\u200930 kPa indicates the formation of elastomeric gels (degree of precure, \u03b10\u2009>\u20090.20), which can be removed from glass molds without any tack on the contact surfaces (Supplementary Fig.\u00a01b). Gels with G'\u2009<\u200930 kPa (\u03b10\u2009<\u20090.20) are difficult to demold cleanly due to deformation of the viscous resin, resulting in irregular surface defects on the cured specimen post-FP."
                    ],
                    "subsections": []
                },
                {
                    "title": "Thermal Characterization Of Resin",
                    "paragraphs": [
                        "The degree of precure (\u03b10) of the resin is tracked during incubation at 20\u2009\u00b0C using differential scanning calorimetry (DSC) in a Discovery DSC Q250 (TA Instruments) equipped with an RCS 90 cooling system. Approximately 2\u20133\u2009mg of resin is placed in an aluminum hermetic DSC pan and sealed before loading onto the DSC autosampler. Loading a small mass of each sample ensures a constant temperature gradient in the instrument despite the highly exothermic nature of the curing reaction. Each sample is subjected to a constant ramp rate of 7\u2009\u00b0C min\u22121 between \u221250 and 250\u2009\u00b0C to determine the thermal cure profile (Supplementary Fig.\u00a01a). The baseline-corrected exothermic peak in the heat flow signal is integrated to extract the enthalpy of reaction (Hr1). The degree of precure of each sample is then calculated using Eq.\u00a01:\\(\\alpha_{0} = 1 - \\frac{H_{r1}}{H_{r0}}\\) where Hr0 is the enthalpy of reaction of freshly prepared liquid (uncured) resin and Hr1 is the remaining enthalpy of gelled (partially cured) resin. Degree of precure (\u03b10) of the DCPD resin for different incubation times is summarized in Supplementary Table\u00a01. The specific heat capacity of the matrix (Cp1) is averaged between 20 and 200\u2009\u00b0C after calibration with a sapphire standard."
                    ],
                    "subsections": []
                },
                {
                    "title": "Melt Processing Of Sacrificial Templates",
                    "paragraphs": [
                        "Melt-blending of PPC with PAG is performed below 160\u2009\u00b0C to minimize acidic depolymerization of PPC through thermal activation of the PAG during processing. Neat PPC pellets are blended with 1\u20133% PAG in a twin-screw melt compounder (Type Six, C.W. Brabender\u00ae Instruments). The twin-screw chamber is heated to 140\u2009\u00b0C after which 40\u2009g of PPC pellets are added to the chamber while rotating the mixing blades at 15 RPM until completely melted (ca. 10\u2009min). The desired amount of PAG powder (per wt. % of PPC) is slowly added and then mixed at 45 RPM for 5\u2009min. The melt-compounded material is removed from the chamber, cut into small pieces while still soft, then allowed to cool to RT.",
                        "Sacrificial fibers and filaments are produced using a modified lab-scale melt-spinning apparatus (extruder). The blended polymer (20\u2009g) is fed into a steel barrel and melted at 155\u2009\u00b0C for 10\u2009min. A polytetrafluoroethylene (PTFE) disc followed by a brass-capped steel piston is inserted into the top opening of the barrel to prevent the melted polymer from sticking to the piston. The sacrificial polymer is extruded through a 1.25\u2009mm diameter spinneret at 3\u2009g\u2009min\u22121 by mechanically advancing the piston. A metal pulley translates laterally and guides the extruded fiber to wrap uniformly around a spool mounted on an 88-mm diameter winding reel. The surface speed of the take reel is adjusted to control the final diameter of the fiber. For example, a surface speed of 120\u2009m\u2009min\u22121 produces roughly 200\u2009m of 400 \u03bcm diameter fiber. The sacrificial filaments are extruded through the same apparatus under the same temperature settings by replacing the smaller spinneret with a 2.5-mm diameter spinneret connected to a 75-mm-long hollow brass extension. The extruded filament (ca. 2.85\u2009mm diameter) enters a 1\u2009m tall water column at RT instead of winding on a take-up drum. The filaments are vacuum dried at 40\u2009\u00b0C for 24\u2009h before feeding into the 3D printer.",
                        "An Impatiens leaf is scanned and its digital image is imported into ImageJ for mapping the key coordinates of the primary and secondary veins (Supplementary Fig.\u00a012). The coordinates are then converted into a g-code and loaded into a TAZ6 fused deposition modeling printer (Lulzbot). The spun PPC (1% PAG) printing filament is fed into the printer and extruded at 160\u2009\u00b0C through a 500 \u03bcm diameter nozzle onto an 80\u2009\u00b0C bed. The template is printed at a 0.4\u2009mm print height and 35\u2009mm\u2009min\u22121 material feed rate."
                    ],
                    "subsections": []
                },
                {
                    "title": "Photoactivation Of Acid Catalyst",
                    "paragraphs": [
                        "Activation of the PAG is carried out on an IntelliRay UV0320 parabolic flood curing system (Unitron International). Sacrificial fibers (15\u2009cm long and 400\u2013600\u2009\u00b5m diameter) or printed templates are placed on an aluminum foil and taped at the ends to prevent shrinking during irradiation. The foil is secured on an adjustable metal shelf 75\u2009mm below the lamp such that all the fibers are within the area projected by the lamp. The fibers are irradiated for a total of 10\u2009min at 100% power (6\u20138\u2009J\u2009cm\u22122 at 280\u2009nm). The templates are flipped after 5\u2009min to promote activation of the PAG through the thickness of the sacrificial polymer. The templates are either used immediately after irradiation or stored at \u221220\u2009\u00b0C in a lightproof box until use. The UV irradiation time for the templates is not optimized and a more powerful UV source would be ideal for activating the PAG rapidly within seconds. Unless otherwise specified, all references to the sacrificial fibers or templates refer to UV-irradiated material."
                    ],
                    "subsections": []
                },
                {
                    "title": "Characterization Of Sacrificial Templates",
                    "paragraphs": [
                        "Scanning electron micrographs (SEM) of the fibers are acquired on a FEI Quanta FEG 450 Environmental SEM. Samples are imaged at 5\u2009kV after sputter coating with gold/palladium for 70\u2009s (ca. 7\u2009nm) using a Denton Desk II TSC-turbo-pumped sputter coater.",
                        "Molecular weights of pellets and fibers are obtained via analytical gel permeation chromatography (GPC) on a system composed of a Waters (1515) Isocratic high-pressure liquid chromatography pump, a Waters (2414) Refractive Index Detector, a Waters (2707) 96-well autosampler, and a series of 4 Waters HR Styragel columns (7.8 \u00d7 300\u2009mm, HR1, HR3, HR4, and HR5) in tetrahydrofuran (THF) at 30\u2009\u00b0C. The GPC is calibrated using monodisperse polystyrene standards. Each sample (10\u2009mg) is weighed on an analytical balance (XPE205, Mettler-Toledo) and dissolved in 1\u2009mL THF. The polymer solution is injected into a 300 \u03bcL GPC vial through a 0.45\u2009\u03bcm polytetrafluoroethylene (PTFE) filter to remove any undissolved particulates before loading it into the GPC autosampler. Number- and weight-averaged molecular weights (Mn and Mw) are calculated using Wyatt\u2019s Astra 6 software through the integration of the signal peaks obtained from the RI detector (Supplementary Fig.\u00a02a).",
                        "Thermal depolymerization via mass loss of sacrificial templates (3\u2009mg samples) in a nitrogen environment was measured on a TGA (Q500, TA Instruments) equipped with an evolved gas analysis furnace and calibrated with nickel standards (Supplementary Fig.\u00a02b, c). For dynamic tests, the mass loss is recorded during a heating cycle over the temperature range from 40\u2013250\u2009\u00b0C at a linear ramp rate of 1\u2013100\u2009\u00b0C min\u22121. Instrument limitations caused a nonlinear increase in initial temperature from 40 to 100\u2009\u00b0C for high ramp rates (>40\u2009\u00b0C min\u22121). For isothermal tests, the temperature is ramped from 40 to 10\u2009\u00b0C below the desired temperature at a linear ramp rate of 10\u2009\u00b0C min\u22121, then subsequently ramped to the desired temperature at a slower linear rate of 5\u2009\u00b0C min\u22121 to minimize temperature overshoot. The isothermal temperature is maintained for 3\u20136\u2009h for each test.",
                        "The glass transition temperature (Tg), heat capacity (Cp2), and enthalpy of depolymerization (Hr2) of PPC fibers are measured on the DSC Q250 (Supplementary Fig.\u00a06c, d). Approximately 2\u20133\u2009mg of the sacrificial polymer is sealed in an aluminum hermetic DSC pan and exposed to a constant ramp rate of 5\u2009\u00b0C min\u22121 between \u221250 and 180\u2009\u00b0C. The specific heat capacity of the fibers is averaged between 20 and 140\u2009\u00b0C after calibration with a sapphire standard. The Hr2 of the sacrificial polymer is extracted by integrating the baseline-corrected endothermic peak in the heat flow signal between 50 and 180\u2009\u00b0C. For open-pan DSC experiments, a TA instrument Q20 DSC connected to a CFL-50 cooling system is used. The enthalpy of vaporization of PC monomer (integrated between 60 and 150\u2009\u00b0C) is subtracted from the enthalpy of vaporization of PPC (1% PAG) fiber to estimate the enthalpy of depolymerization of the fiber."
                    ],
                    "subsections": []
                },
                {
                    "title": "Specimen Fabrication For Vascularized Neat Polymer",
                    "paragraphs": [
