Repository: boschresearch/Pap2Pat

# Pap2Pat Dataset

### File Schema

Every directory in `data` corresponds to one patent-paper pair and contains the full texts of both patent and paper, as well as the patent outlines. We include all information in JSON for programmatic parsing and Markdown for manual inspection.

```yaml
data/:
    paper_id-patent_id/:
        # Nested JSON format
        patent.json: JSON file containing patent metadata and full-text, as well as all outlines
        paper.json: JSON file containing paper metadata and full-text
        # Markdown format
        patent.md: patent full-text formatted in markdown
        paper.md: paper full-text formatted in markdown

File: Pap2Pat/data/W3163361349-US20200283594/patent.json (part 1 of 2)
{
    "id": "US20200283594",
    "authors": [
        "Nancy R. Sottos",
        "Mostafa Yourdkhani",
        "Ian D. Robertson",
        "Mayank Garg",
        "Jeffrey S. Moore"
    ],
    "title": "METHOD OF FORMING A VOID, CHANNEL, AND/OR VASCULAR NETWORK IN A POLYMERIC MATRIX",
    "date": "2020-03-05 00:00:00",
    "abstract": "A method of forming a void, channel and/or vascular network in a polymeric matrix comprises providing a pre-vascularized structure that includes a matrix material and a sacrificial material embedded in the matrix material in a predetermined pattern, where the matrix material comprises a monomer and the sacrificial material comprises a polymer. A region of the matrix material is activated to initiate an exothermic polymerization reaction and generate a self-propagating polymerization front. As the polymerization front propagates through the matrix material and polymerizes the monomer, heat from the exothermic reaction simultaneously degrades the sacrificial material into a gas-phase and/or liquid-phase byproduct. Thus, one or more voids or channels having the predetermined pattern are rapidly formed in the matrix material.",
    "sections": [
        {
            "title": "DESCRIPTION",
            "paragraphs": [],
            "subsections": [
                {
                    "title": "FEDERALLY SPONSORED RESEARCH OR DEVELOPMENT",
                    "paragraphs": [
                        "This invention was made with government support under FA9550-16-1-0017 awarded by the Air Force Office of Scientific Research (AFOSR). The government has certain rights in the invention."
                    ],
                    "subsections": [],
                    "outline_long": [
                        "disclose government rights"
                    ],
                    "num_characters": 186,
                    "outline_medium": [
                        "disclose government rights"
                    ],
                    "outline_short": [
                        "disclose government rights"
                    ]
                },
                {
                    "title": "TECHNICAL FIELD",
                    "paragraphs": [
                        "The present disclosure is related generally to polymer processing technology and more particularly to a method of forming one or more voids, channels and/or vascular networks in a polymeric matrix."
                    ],
                    "subsections": [],
                    "outline_long": [
                        "define technical field"
                    ],
                    "num_characters": 197,
                    "outline_medium": [
                        "define technical field"
                    ],
                    "outline_short": [
                        "define technical field"
                    ]
                },
                {
                    "title": "BACKGROUND",
                    "paragraphs": [
                        "Various techniques have been employed in efforts to fabricate vascularized multifunctional materials, such as solder melt extraction, hollow glass fibers, removal of microcrystalline wax, and degradation of sacrificial thermoplastic templates. All the techniques have certain challenges related to integration of the materials, thermo-mechanical processing of the materials and the complexity of the vascular networks that can be created. An approach referred to as vaporization of sacrificial component (VaSC) using sacrificial polylactic acid (PLA) overcomes many of these challenges, but still requires high-temperature processing to remove the PLA. This processing adds to manufacturing time, requires additional energy inputs, and limits suitable matrices to those that can resist the >200\u00b0 C. processing conditions."
                    ],
                    "subsections": [],
                    "outline_long": [
                        "summarize limitations of prior art"
                    ],
                    "num_characters": 821,
                    "outline_medium": [
                        "summarize limitations of prior art"
                    ],
                    "outline_short": [
                        "summarize limitations of prior art"
                    ]
                },
                {
                    "title": "BRIEF SUMMARY",
                    "paragraphs": [
                        "An improved method of forming a void, channel and/or vascular network in a polymeric matrix is described.",
                        "The method includes providing a pre-vascularized structure that comprises a matrix material and a sacrificial material embedded in the matrix material in a predetermined pattern, where the matrix material comprises a monomer and the sacrificial material comprises a polymer. A region of the matrix material is activated to initiate an exothermic polymerization reaction and generate a self-propagating polymerization front. As the polymerization front propagates through the matrix material and polymerizes the monomer, heat from the exothermic reaction degrades the sacrificial material into a gas-phase and/or liquid-phase byproduct. Thus, one or more voids or channels having the predetermined pattern are rapidly formed in the matrix material."
                    ],
                    "subsections": [],
                    "outline_long": [
                        "summarize invention"
                    ],
                    "num_characters": 854,
                    "outline_medium": [
                        "outline improved method"
                    ],
                    "outline_short": [
                        "outline improved method"
                    ]
                },
                {
                    "title": "DETAILED DESCRIPTION",
                    "paragraphs": [
                        "Described in this disclosure is a frontal polymerization method for the rapid formation of voids or channels, including microvascular networks, in structural polymers and fiber-reinforced polymer composites. To illustrate the method, a three-dimensional vascularized leaf structure is shown before, during and after a polymerization front moves through in FIGS. 1A-1C, respectively, to form a network of channels (veins) within the leaf. A key feature of the method is that vascularization occurs simultaneously or nearly simultaneously with polymerization as the polymerization front propagates through the structure.",
                        "Referring to FIG. 1A, the method begins with what may be referred to as a pre-vascularized structure 100, which comprises a matrix material 102 and a sacrificial material (or \u201csacrificial template\u201d) 104 embedded in a predetermined pattern 106 in the matrix material 102. In other words, the sacrificial material 104 is embedded in a pattern 106 determined by the intended geometry of the channels or voids to be formed in the matrix material 102. The sacrificial material 104 comprises a polymer and the matrix material 102 comprises a monomer. A region 108 of the matrix material 102 is heated or otherwise activated to initiate an exothermic polymerization reaction and generate a self-propagating polymerization front 110, as shown in FIG. 1B, which moves through the matrix material 102 and effects frontal polymerization of the monomer. Typically, prior to propagation of the polymerization front 110, the matrix material 102 is in a liquid or gel state and the sacrificial material 104 is in a solid state. As the polymerization front 110 propagates, heat from the exothermic reaction simultaneously degrades the sacrificial material 104 into a gas- and/or liquid-phase byproduct 112, thereby forming one or more voids or channels 114 having the predetermined pattern 106 in the matrix material 102. In other words, as the polymerization front 110 moves through the matrix material 102, the sacrificial material 104 intersecting the front 110 undergoes rapid heating and decomposes into gaseous and/or liquid byproduct(s) 112, enabling the voids or channels 114 to form. A vascular or microvascular network may be created from interconnected channels 114. Accordingly, degradation of the sacrificial material 104 and polymerization of the matrix material 102 may be described as occurring simultaneously at and/or near the polymerization front 110. Simultaneous degradation of the sacrificial material 104 during frontal polymerization is advantageous for reducing processing time and energy use while allowing for the rapid creation of voids or channels 114 of any size, shape or pattern within the matrix material 102.",
                        "It is understood that the term \u201cmatrix material\u201d 102 is used in reference to a monomeric material formulation that undergoes frontal polymerization as well as to the polymeric matrix formed upon frontal polymerization. In other words, the matrix material 102 may be in a pre-frontally-polymerized state or a post-frontally polymerized state, or an intermediate state. As indicated above, the matrix material prior to polymerization may be in a liquid or gelled state. For example, the matrix material may comprise an uncured monomer, a partially-cured monomer, a monomer gelled with a secondary gelling agent, and/or a monomer gelled with a rheology modifier. In one example, the matrix material may comprise the monomer dicyclopentadiene (DCPD) in a liquid or gelled state prior to frontal polymerization and the polymer polydicyclopentadiene (pDCPD or poly(DCPD)) following frontal polymerization, as illustrated in FIG. 3 and discussed further below. In some cases, it may be advantageous if the matrix material comprises a blend of DCPD and cyclooctadiene (COD). Generally speaking, after frontal polymerization, the matrix material may comprise an acrylate polymer, an epoxy polymer, a polyurethane, a thermoplastic, a thiolene polymer, and/or an olefin polymer (e.g., a cyclic olefin copolymer).",
                        "To obtain a matrix material 102 capable of frontal polymerization, it may be beneficial to include in the monomeric material formulation a catalyst and/or an inhibitor, each at a suitable concentration to influence the polymerization rate and the peak temperature of the matrix material 102. For example, more catalyst can be added or the inhibitor concentration can be reduced to increase the peak temperature and/or the speed of the polymerization front to ensure complete degradation of the sacrificial material during frontal polymerization. In one example, a suitable catalyst may comprise a 2nd generation Grubbs catalyst (GC2) or another ruthenium catalyst, and an exemplary inhibitor may comprise a phosphite, such as trimethyl phosphite (TMP), triethyl phosphite (TEP), triisopropyl phosphite (TIPP), tributyl phosphite (TBP) and/or triphenyl phosphite (TPP), and/or 4-dimethylaminopyridine (DMAP). Catalyst ranges from about 50 ppm to about 300 ppm may be suitable, and inhibitor ranges from about 0.3 eq. to 8 eq. with respect to the catalyst may be employed; frontal polymerization of the matrix material may not occur in some cases for higher inhibitor concentrations. The sacrificial material 104 may also benefit from a catalyst or catalytic additive, such as one or more acids, bases or oxidizers, preferably in small concentrations, to reduce thermal stability and facilitate complete degradation at lower temperatures.",
                        "In addition to the sacrificial material or template 104, a reinforcement material 116 may be embedded in the matrix material 102 to create a composite structure. FIG. 2 shows a simple composite structure 200 undergoing frontal polymerization and consequently vascularization. The reinforcement material 116 may comprise one or more fibers, tows, and/or fabrics comprising carbon, glass, metal, ceramic, Kevlar, and/or other material. In contrast to the sacrificial material 104, the reinforcement material 116 is not degraded or otherwise removed during frontal polymerization. Instead, the reinforcement material 116 remains in the matrix material 102 as the voids or channels 114 are formed during polymerization, and thus is available to serve as a structural or functional reinforcement for the matrix material 102 during and/or after frontal polymerization.",
                        "As described above, the exothermic polymerization reaction may be activated by heating a local or global region (referred to as \u201cthe region\u201d) of the matrix material or, in some cases, by exposing the region to light, electric current or another activator. Heating to initiate the exothermic polymerization reaction may be transient, lasting for less than five minutes, less than one minute, or even less than one second. In other words, after initiation of the exothermic polymerization reaction, no external heating is required. Heat may be applied by conduction, convection, or radiation. For example, heat may be applied conductively by physically contacting a heated element (such as a soldering iron, electrical resistive heater, resistive wire, hot plate, etc.) to the matrix material at one or more locations. Also or alternatively, heat may be applied by flash heating or illuminating the matrix material. Activation of the local or global region of the matrix material by any mechanism (e.g., heating, light illumination and/or electricity) may encompass activating one or more points on the surface of the matrix material, activating one, more, or all entire surfaces of the matrix material, or activation from within the matrix material, such as from an embedded heating element (e.g., resistive heating via an embedded wire).",
                        "Advantageously, frontal polymerization may occur rapidly. For example, the polymerization front 110 may move through the matrix material 102 at a rate of at least about 3 cm/min, at least about 10 cm/min, and in some cases as high as, or even higher than, about 20 cm/min. Depending on the matrix material and possibly other factors, the rate of propagation of the polymerization front may range from 0.5 cm/min to about 20 cm/min or higher. The polymerization front 110 may have a linear shape as illustrated in FIG. 1B, or another shape, such as a curved shape, which may be influenced by the geometry of the region 108 where polymerization is initiated, the type of matrix material 102, and/or other factors. Typically the polymerization front 110 is smooth and stable, but in some cases the polymerization front 110 may exhibit irregularities or instabilities as it propagates through the matrix material 102. The direction of propagation of the front 110 may be referred to as a downstream direction.",
                        "The matrix material 102 at the polymerization front 110 may reach a temperature in a range from about 100\u00b0 C. to about 300\u00b0 C. In contrast, downstream of the polymerization front 110, the matrix material 102 may be at room temperature (e.g., 20-25\u00b0 C.) or at another temperature above or below room temperature that is well below the temperature at the polymerization front 110. Typically, the temperature at the polymerization front is in the range from about 120\u00b0 C. to about 180\u00b0 C., or from about 120\u00b0 C. to about 150\u00b0 C. Notably, in contrast to prior work, the entire matrix material need not undergo external heating to a high temperature (e.g., 200\u00b0 C. or higher) for polymerization to occur; instead, the matrix material undergoes localized heating as the polymerization front propagates. Generally speaking, and as in the examples below, the matrix material 102 may be at room or ambient temperature (e.g., 18-25\u00b0 C.) and under ambient conditions (e.g., atmospheric pressure) prior to initiation of frontal polymerization. Advantageously, after frontal polymerization, heat dissipates rapidly. In one example, after passage of the polymerization front 110, the matrix material 102 may cool to below 100\u00b0 C. within about two minutes, and/or to below 60\u00b0 C. within about four minutes.",
                        "As a consequence of heating from the exothermic reaction that accompanies polymerization, the sacrificial material 104, which comprises a polymer, is degraded, decomposed or depolymerized into a gaseous and/or liquid byproduct 112 that may comprise a monomer or small molecule. An exemplary degradation reaction is shown in FIG. 4. Typically, as mentioned above, the sacrificial material 104 is in a solid state prior to degradation. The sacrificial material 104 may comprise a thermoplastic or metastable polymer, such as cyclic poly(pthalaldehyde) (cPPA), poly(vinyl butyl carbonate sulfone)s, and/or poly(propylene carbonate) (PPC). In some cases, the sacrificial material 104 may further comprise a catalytic additive, as mentioned above, such as a photo-acid generator, a thermal acid generator, a photobase generator, a thermo-base generator, and/or an organometallic catalyst, to facilitate degradation when exposed to heat from the exothermic reaction. This may be important for more stable sacrificial materials, such as PPC. For example, PPC or another aliphatic polycarbonate (e.g., polyethylene carbonate (PEC) or polybutylene carbonate (PBC)) may be utilized with a photo-acid generator and exposed to light (e.g., UV light) prior to heating, as shown schematically in FIG. 5, and even prior to embedding in the matrix material 102, such that upon exposure to heat, degradation occurs rapidly.",
                        "Surprisingly, and despite the rapid polymerization and degradation reactions and the liquid or malleable state of the matrix material 102 immediately downstream of the polymerization front 110, the size, geometry and pattern of the void(s) 114 formed in the matrix material 102 closely resemble if not exactly replicate those of the sacrificial material 104. The polymerization method may be used to vascularize matrix materials 102 featuring sacrificial materials 104 in the form of wires or other shapes with large bulk masses. For example, the method has been demonstrated for sacrificial material wires with thicknesses as large as 1.6 mm and for sacrificial material films as wide as 5 mm, where the polymerization front travels in a direction parallel to the length of the wire. Generally speaking, each of the one or more voids or channels 114 formed in the matrix material 102 may comprise a linear dimension (e.g., width or diameter) as large as up to 5 mm or up to 1 cm. As shown in FIGS. 1A-1C, in some cases the one or more voids or channels 114 may take the form of a microvascular network. The channel(s) 114 may have a circular or other cross-sectional shape.",
                        "One advantage of the frontal polymerization process described in this disclosure is that the degradation product(s) 114 of the sacrificial material 104 typically do not deform or cause bubble formation in the simultaneously solidifying surrounding matrix material 102. In addition, there are typically no observable side chemical reactions that could inhibit or prevent polymerization of the matrix material 102, inhibit or prevent degradation of the sacrificial material 104, and/or lead to defects, instability, or collapse of voids 114 within the matrix material 102. Even more surprisingly, vascularization or creation of voids 114 (preferably without defects, instability, collapse, etc.) may be observed even when the sacrificial material 104 is completely surrounded by the matrix material 102 before initiating frontal polymerization, in other words, even when the sacrificial material 104 is completely (as opposed to partially) embedded in the matrix material 102. Additionally, in an example where the sacrificial material 104 is partially embedded in the matrix material 102, such that the one or more voids or channels 114 formed upon degradation include a vent or opening 118 for escape of the byproduct(s) 112, as illustrated in FIG. 1B, a vacuum or other means of actively removing the byproduct 112 is not required (but may be employed if desired).",
                        "To form the matrix material 102 with the sacrificial material 104 embedded therein, the sacrificial material may first be fabricated on a substrate or template in the predetermined pattern, that is, in a one-, two- or three-dimensional pattern determined by the intended geometry of the channels or voids to be formed in the matrix material. Next, the sacrificial material may be immersed in or otherwise exposed to the matrix material, prior to polymerization, to achieve partial or full encapsulation within the matrix material. For example, in a first step, a sacrificial material precursor comprising a polymer solution or a molten polymer may be controllably deposited onto the substrate or template, followed by cooling or drying to form the sacrificial material arranged in the pattern. The cooling may entail solidifying the molten polymer, whereas drying may be employed to remove solvent from the polymer solution. In a second step, the sacrificial material may be exposed to the matrix material to achieve partial or full encapsulation of the sacrificial material, thereby forming the matrix material with the sacrificial material embedded therein. As would be recognized by the skilled artisan, exposing the sacrificial material to the matrix material may comprise flowing, pouring or spraying the matrix material over the sacrificial material, immersing the sacrificial material in the matrix material, or another suitable method.",
                        "Controllably depositing the sacrificial material precursor onto the substrate or template may comprise 3D printing, electrospinning, melt spinning, solvent or solution spinning, film deposition and patterning, and/or extrusion of a polymer solution or melt. Sacrificial materials 104 in the form of films, fibers, and printed networks of various geometries and dimensions have been successfully embedded in matrix materials 102 and vascularized to create channels or micro-channels 114, as described below. The sacrificial templates shown as examples here in no way limit the range of possible sacrificial material configurations or form factors, which may be one-, two-, or three-dimensions and may be either fully or partially embedded within the matrix material 102, with or without openings to the environment or another material.",
                        "Preferably, the mechanical integrity of the sacrificial material 104 or sacrificial material precursor is sufficient to permit integration into the matrix material 102, preferably without additional supports, encapsulant layers or scaffolds, and without deformation or fracture under thermo-mechanical stress during processes such as vacuum assisted resin transfer molding (VARTM).",
                        "In some embodiments, the sacrificial template may have sufficient mechanical integrity as described above to support a hierarchical, three-dimensional network inspired from biology. Such microvascular networks may be described as arrays of microscopic channels embedded in a matrix material that allow facile transport of fluid along their length. Microvascular networks can enable the matrix material (or \u201chost material\u201d) to perform functions such as thermal regulation, self-healing, electromagnetic modulation, and/or others. Microvascular networks are known to enable efficient transport and delivery of beneficial liquids in structural polymers and composites for active functions such as self-healing, thermal regulation, and electromagnetic modulation. The frontal polymerization process described in this disclosure permits the simultaneous curing of the matrix material and creation of embedded voids or channels (or microvascular networks) with minimal external energy input (e.g., at or near room temperature) in a short time (e.g., minutes) without the use of a vacuum oven. In examples described below, sacrificial templates comprising a metastable polymer are embedded in a matrix material comprising a monomer solution that can solidify via frontal polymerization. The exothermic reaction heat of frontal polymerization is used to rapidly depolymerize the sacrificial template at the reaction front (polymerization front) without affecting other regions. Accordingly, the method may enable rapid fabrication of microfluidic devices for various research and diagnostic purposes and/or commercial applications, in contrast to existing fabrication methods, which are associated with prolonged fabrication times, high temperature requirements, and other shortcomings."
                    ],
                    "subsections": [
                        {
                            "title": "EXAMPLES",
                            "paragraphs": [
                                "FIGS. 1A-1C, which were described in detail above, are summarized here prior to discussing a number of experimental examples. FIGS. 1A-1C illustrate the frontal polymerization process, which begins with a sacrificial template 104 that is at least partially surrounded by a matrix material 102 which is (1) stable at the processing temperature (for example, room temperature) and also (2) capable of undergoing a self-propagating exothermic polymerization into a solid from a gel and/or liquid state upon exposure to a localized trigger or stimulus (e.g., heat, light, or current). The polymerization front 110 may propagate autonomously once it is initiated, and thus the initiating stimulus may be discontinued after the polymerization front 110 is initiated. The sacrificial material 104 is chosen such that the exothermic heat released during frontal polymerization is sufficient to depolymerize the embedded sacrificial template 104 into liquid and/or gaseous degradation products which may optionally be removed to yield a vacant void or microchannel 114.",
                                "As discussed above, a variety of precursors, including acrylates, epoxies, polyurethanes, and olefins are capable of undergoing exothermic frontal polymerization and can be used as matrix materials (or \u201chost matrices\u201d) for this concept. The examples described here feature a formulation based on a combination of endo-dicyclopentadiene (DCPD) containing 5 wt. % 5-ethylidene-2-norborene (ENB), 2nd generation Grubbs catalyst (GC2), and tributyl phosphite (TBP) inhibitor which are incubated under various conditions to obtain liquid and/or gel DCPD mixtures capable of frontal polymerization. Several transient polymers, such as cyclic poly(pthalaldehyde) (cPPA), poly (vinyl butyl carbonate sulfone)s, and poly(propylene carbonate) (PPC) optionally blended with an acid generator, are capable of rapid depolymerization at relatively low temperatures and can act as sacrificial templates for this rapid vascularization process.",
                                "Matrix Materials",
                                "Frontal polymerization may utilize a matrix material that is in either a liquid, gel, or near-solid (uncured) state. Unless stated otherwise, the examples described here utilize a stiff DCPD gel. Since DCPD is typically solid at room temperature, 5 wt. % 5-ethylidene-2-norborene (ENB) is mixed with DCPD at 35\u00b0 C. to make a liquid monomer solution. For making stiff gels with an embedded sacrificial template, 100 ppm of GC2 (dispersed in phenylcyclohexane) and two equivalents of TBP (with respect to GC2) are dissolved in the monomer solution. The mixture is poured into a rectangular glass mold with polyurethane gasket spacers holding the sacrificial cPPA template in place. The solution is transferred to an environmental chamber and allowed to gel at 25\u00b0 C. and 30% RH for 14.5 hours. The gel with the embedded sacrificial template is removed from the mold and locally exposed to a heat source to start the rapid solidification reaction that also initiates the degradation of cPPA for simultaneous vascularization. The heat source is removed as soon as the reaction front is initiated.",
                                "Fiber-Reinforced Composites",
                                "For making fiber-reinforced composites, liquid DCPD mixture containing 100 ppm GC2 and 0.3 eq TBP is prepared. Ten layers of carbon fiber fabric reinforcement with a PPC (3% photo acid generator) fiber embedded between the 5th and 6th are used in a press-assisted hand layup setup to make fiber-reinforced composites using liquid DCPD, as discussed below in reference to FIGS. 13A-13C. Alternative composites manufacturing methods such as resin transfer molding (RTM) or vacuum assisted resin transfer molding (VARTM) or others may be used for this process. Alternative fiber-based or non-fiber-based materials may be used in place of or in addition to the carbon fiber fabric, including glass, metal, ceramic, Kevlar, and/or other fibers. These materials may serve as reinforcement materials within the resulting composite material.",
                                "Sacrificial Materials",
                                "Solid cPPA is synthesized in-lab using ortho-phthalaldehyde monomer, and cPPA sacrificial materials (films) are made by dissolving solid cPPA in dichloromethane solvent followed by casting in a Teflon-lined petri dish and subsequently laser-cutting into the desired templates. Fibers and printed structures are obtained by dissolving synthesized cPPA in tetrahydrofuran solvent and subsequently extruding in a methanol coagulation bath.",
                                "PPC fibers are made by melt blending commercially available PPC pellets with a small amount of latent acid at 140\u00b0 C. in a melt-compounder, followed by melt spinning at 155\u00b0 C. into desired fiber diameters. The range of latent acid may be 0.1 wt. % to 20 wt. %. Preferably, the range is 0.1 wt. % to 10 wt. %. More preferably, the range is 0.5 wt. % to 5 wt. %, with this latter range demonstrated to be effective in the inventors' laboratory testing.",
                                "Frontal Polymerization Results",
                                "The present method has been demonstrated repeatedly at the laboratory scale using sacrificial templates processed via a variety of methods, including solvent casting, solvent spinning, solvent-cast printing, melt spinning, and 3D printing. These or any of a number of other methods may be used to process sacrificial templates. Films, fibers and printed networks of various geometries and dimensions are successfully embedded and vascularized to create microchannels in (1) a neat thermoset matrix using DCPD gel scaffolds and (2) an aerospace-grade fiber-reinforced composite using liquid DCPD, as described below. The sacrificial templates shown as examples herein in no way limit the range of possible template configurations or form factors, which may be one, two, or three dimensions and may be either fully or partially embedded within the matrix material, with or without openings to the environment or another material.",
                                "Preferably, the mechanical integrity of the sacrificial template is sufficient such that the sacrificial template may be integrated into the matrix material without additional supports, encapsulant layers, or scaffolds and/or without deforming/breakage under thermo-mechanical stress during processes such as VARTM. The sacrificial template may have sufficient mechanical integrity to support a hierarchical, three-dimensional network inspired from biology without deforming or breaking during processing. In one example, PPC is employed for fibers with sufficient mechanical strength to allow embedding the fibers in DCPD gels and/or carbon-fiber reinforced composites for rapid vascularization during frontal polymerization.",
                                "FIGS. 6A and 6B show thermal characterization of exemplary sacrificial and matrix materials. The sacrificial material preferably depolymerizes rapidly within the temperature window supplied by the frontal polymerization reaction. The dynamic thermogravimetric analysis (TGA) graph in FIG. 6A shows vaporization of cPPA and PPC (1% photo-acid generator (PAG)) depolymerization products (shown by mass loss) within 100-140\u00b0 C. The PAG is a latent acid that may become an acid only upon exposure to UV light. Many acids and/or bases could be used as alternatives to PAG. Comparable deterioration of PLA cannot be achieved at such temperatures. Other sacrificial materials may degrade at lower temperatures, including between 25 to 200\u00b0 C. In comparison, the peak temperature of a polymerization front within DCPD gel with the given catalyst and inhibitor formulation (100 ppm GC2 and 2 eq TBP) varies between 120-180\u00b0 C. followed by rapid convective cooling to room temperature, as shown in FIG. 6B. A cuboid shaped gel specimen measuring 50 mm\u00d720 mm\u00d76 mm is used for the measurements with the long edge in contact with a glass plate under ambient conditions. The peak polymerization front of DCPD gel with other catalyst and inhibitor formulations may range from 100\u00b0 C. to 200\u00b0 C. The peak polymerization front of other matrix materials may range from \u2212270\u00b0 C. to 300\u00b0 C. Thermal degradation of polymers such as cPPA, PPC, and other sacrificial materials within the temperature ranges of the peak polymerization front temperatures can make them suitable for use in the present method.",
                                "FIG. 7 shows an example where rapid vascularization is achieved using a cPPA film. In this example, the cPPA films are made using a solvent casting procedure and templates are laser cut into the desired shape. A bifurcating cPPA template is embedded inside a partially cured DCPD gel using the cell-casting procedure. The film starts depolymerizing into liquid and gaseous products during polymerization of the matrix material via frontal polymerization initiated by a localized thermal trigger. Microchannels as wide as 5 mm are demonstrated in a high-temperature resistant thermoset matrix within minutes at room temperature under ambient conditions using this method. In contrast to conventional methods, a heated vacuum oven and/or prolonged processing times (hours to days) are not required to achieve vascularization.",
                                "FIG. 8 shows an example where rapid vascularization is achieved using a cPPA fiber. The top images show the pre-vascularized structure prior to frontal polymerization, and the bottom images show the microchannels formed as a consequence of frontal polymerization. Sacrificial materials such as cPPA may be processed into various template types, including fibers, printed structures, and more to facilitate creation of voids of all shapes, sizes, and configurations, including complex, interconnected vascular architectures that may mediate transport of functional fluids for applications such as self-healing, self-cooling, and electromagnetic modulation. For example, cPPA can be processed into fibers of varying diameter (e.g., 100 \u03bcm to 1.6 mm) using solution spinning, and these fibers can be embedded into DCPD gels for making specimens that can be subsequently vascularized within minutes during frontal polymerization without using a vacuum oven. Other processing methods may be used to create cPPA or other sacrificial fibers with diameter ranging from 1 \u03bcm to 1 cm. Fibers may be arbitrarily long, on the scale of meters or more. Surprisingly, the circularity and dimensions of the resulting channel closely resemble the original cPPA template, as shown in the micro-CT image, without any deformation/bubbles in the surrounding poly(DCPD) matrix. Also, no side chemical reactions between the degradation products of the sacrificial material and the matrix material are observed. Such reactions could prevent the polymerization front from propagating, cause deformation, or induce defects, bubbles, or contamination of the resulting voids, etc.",
                                "FIG. 9 shows an example where rapid vascularization is achieved using a cPPA fiber with a 1.6 mm diameter. In this example, the cPPA fiber is successfully degraded to create a microchannel in a poly(DCPD) matrix during frontal polymerization. The image on the left shows the pre-vascularized structure including the cPPA fiber, the image in the middle shows the polymerization front moving through the structure, and the image on the right shows the vascularized structure after front polymerization.",
                                "FIG. 10 shows an example where rapid vascularization is achieved using a cPPA printed pattern. Printed sacrificial templates of cPPA may be used to create vascular thermoset polymers which can be useful for a variety of microfluidic or other devices. The printed cPPA sacrificial template is embedded in a DCPD gel scaffold using a cell-casting procedure, as shown in the image on the left, followed by triggering frontal polymerization using a localized heat trigger, as shown in the middle image, and resulting in a vascularized structure, as shown in the image on the right.",
                                "FIG. 11 shows the pot-life of the DCPD gel composition for which successful vascularization via frontal polymerization is demonstrated. An increase in gel time (from 14.5 to 16.5 hours) of the DCPD gel before triggering the exothermic solidification reaction is associated with a decrease in peak temperature and front velocity. For a gel time of 17.5 hours, rapid vascularization is unsuccessful in this example, as the exothermic heat from the solidification reaction is insufficient to degrade the cPPA template. The DCPD mixture is allowed to set for 14.5 to 16.5 hours for the embodiments shown; other DCPD compositions may feature shorter or longer gel times, as may other matrix materials. For example, some compositions may feature gel times as low as 10 hours, 5 hours, 1 hour, 1 minute, or 1 second. In some embodiments, the matrix material may be used in liquid form and need not set into a gel phase.",
