Repository: boschresearch/Pap2Pat

# Pap2Pat Dataset

### File Schema

Every directory in `data` corresponds to one patent-paper pair and contains the full texts of both patent and paper, as well as the patent outlines. We include all information in JSON for programmatic parsing and Markdown for manual inspection.

```yaml
data/:
    paper_id-patent_id/:
        # Nested JSON format
        patent.json: JSON file containing patent metadata and full-text, as well as all outlines
        paper.json: JSON file containing paper metadata and full-text
        # Markdown format
        patent.md: patent full-text formatted in markdown
        paper.md: paper full-text formatted in markdown

File: Pap2Pat/data/W3169653541-US20210000471/patent.json (part 1 of 2)
{
    "id": "US20210000471",
    "authors": [
        "Mohamed Zayed",
        "Dillon Williams",
        "Guy Genin",
        "Eric Leuthardt"
    ],
    "title": "TAILORED VENOUS ANASTOMOSIS FOR ARTERIOVENOUS GRAFTS",
    "date": "2020-07-02 00:00:00",
    "abstract": "An arteriovenous graft and methods of reducing the risk of graft thrombosis and extending patency of the arteriovenous graft are provided herein. The arteriovenous graft is operable for attaching to a vein at a venous anastomosis. In some aspects, the arteriovenous graft includes a plurality of grooves at a venous anastomosis end of the arteriovenous graft and the venous anastomoses may be arranged such that the arteriovenous graft and the vein meet at an angle of 30\u00b0 or less.",
    "sections": [
        {
            "title": "DESCRIPTION",
            "paragraphs": [],
            "subsections": [
                {
                    "title": "FIELD",
                    "paragraphs": [
                        "The present disclosure is directed to arteriovenous grafts used for hemodialysis. In at least one example, the present disclosure relates to arteriovenous grafts with a tailored venous anastomosis."
                    ],
                    "subsections": [],
                    "outline_long": [
                        "define arteriovenous grafts"
                    ],
                    "num_characters": 197,
                    "outline_medium": [
                        "define arteriovenous grafts"
                    ],
                    "outline_short": [
                        "define arteriovenous grafts"
                    ]
                },
                {
                    "title": "BACKGROUND",
                    "paragraphs": [
                        "Gradual loss of kidney function can lead to end stage renal disease, in which the kidneys are no longer able to filter from the arterial blood stream toxic metabolites, electrolytes, and excess fluid. Accordingly, patients with end stage renal disease require artificial means for blood stream filtration, such as hemodialysis. Hemodialysis may include placement of a subcutaneous non-autogenous artificial arteriovenous graft. Arteriovenous grafts used for hemodialysis have a high rate of failure due to stenosis at the venous-end anastomosis.",
                        "Failed and obstructed arteriovenous grafts lead to acute loss of dialysis access, increased patient morbidity, and high associated medical costs. One of the main causes of failures and complications at the venous-end anastomosis is formation of thrombus. There is therefore a pressing need for improvement of arteriovenous graft longevity, particularly the longer-term patency of the venous-end anastomosis of arteriovenous grafts.",
                        "As presented herein, an arteriovenous graft can be optimized to reduce the risk of graft thrombosis and extend patency."
                    ],
                    "subsections": [],
                    "outline_long": [
                        "motivate need for hemodialysis",
                        "limitations of arteriovenous grafts"
                    ],
                    "num_characters": 1099,
                    "outline_medium": [
                        "motivate arteriovenous grafts"
                    ],
                    "outline_short": [
                        "motivate arteriovenous grafts"
                    ]
                },
                {
                    "title": "BRIEF SUMMARY",
                    "paragraphs": [
                        "Provided herein is an arteriovenous graft operable for attaching to a vein at a venous anastomosis. The arteriovenous graft may include a plurality of grooves at a venous anastomosis end of the arteriovenous graft and the venous anastomoses may have an angle of 30\u00b0 or less.",
                        "Further provided herein is a method of reducing the risk of graft thrombosis and extend patency of an arteriovenous graft. The method may include attaching a venous anastomosis end of the arteriovenous graft to a vein at a venous anastomosis and attaching an arterial anastomosis end of the arteriovenous graft to an artery at a venous anastomosis. The arteriovenous graft may include a plurality of grooves at the venous anastomosis end, and the venous anastomoses may have an angle of 30\u00b0 or less.",
                        "Other aspects and iterations of the invention are described more thoroughly below."
                    ],
                    "subsections": [],
                    "outline_long": [
                        "summarize arteriovenous graft design"
                    ],
                    "num_characters": 859,
                    "outline_medium": [
                        "summarize arteriovenous graft"
                    ],
                    "outline_short": [
                        "summarize arteriovenous graft"
                    ]
                },
                {
                    "title": "DETAILED DESCRIPTION",
                    "paragraphs": [
                        "It will be appreciated that for simplicity and clarity of illustration, where appropriate, reference numerals have been repeated among the different figures to indicate corresponding or analogous elements. In addition, numerous specific details are set forth in order to provide a thorough understanding of the examples described herein. However, it will be understood by those of ordinary skill in the art that the examples described herein can be practiced without these specific details. In other instances, methods, procedures and components have not been described in detail so as not to obscure the related relevant feature being described. Also, the description is not to be considered as limiting the scope of the embodiments described herein. The drawings are not necessarily to scale and the proportions of certain parts may be exaggerated to better illustrate details and features of the present disclosure.",
                        "Several definitions that apply throughout the above disclosure will now be presented. The terms \u201ccoupled\u201d or \u201cattached\u201d defined as connected, whether directly or indirectly through intervening components, and is not necessarily limited to physical connections. The connection can be such that the objects are permanently connected or releasably connected. The term \u201csubstantially\u201d is defined to be essentially conforming to the particular dimension, shape or other word that substantially modifies, such that the component need not be exact. For example, \u201csubstantially cylindrical\u201d means that the object resembles a cylinder, but can have one or more deviations from a true cylinder. The terms \u201ccomprising,\u201d \u201cincluding\u201d and \u201chaving\u201d are used interchangeably in this disclosure. The terms \u201ccomprising,\u201d \u201cincluding\u201d and \u201chaving\u201d mean to include, but not necessarily be limited to the things so described.",
                        "Life-sustaining procedures which facilitate the removal of metabolic toxins from a patient's blood stream can include diverting arterial blood to a dialyzer, and then returning the blood to the venous blood stream. In at least one instance, arteriovenous grafts can be placed in the patient to provide access to the patient's arterial and venous blood streams. FIGS. 1A and 1B illustrate an exemplary arteriovenous graft connecting an arterial and venous blood stream. Specifically, arteriovenous grafts in the upper extremity are typically placed in two major configurations: either as a brachial artery to axillary vein (brachio-axillary) upper arm graft as illustrated in FIG. 1A, or brachial artery to brachial/cephalic vein loop graft in the forearm, not illustrated. Specifically, FIG. 1A illustrates an arteriovenous graft 100 which couples an arterial blood flow 110 to a venous blood flow 120 with a graft 130. The brachial artery range in diameter is 3 to 5 mm, and the maximum blood flow velocity ranges from 60 cm/s to 100 cm/s. The axillary vein diameter ranges from 6 to 10 mm, and has a mean blood flow velocity of approximately 15 cm/s. It is generally preferred that arteriovenous grafts be implanted in a tapered tube configuration with a 4 mm end used for the arterial anastomosis to limit the steal of arterial blood from the peripheral limb. The other end may be 7 mm and is typically beveled by the surgeon to increase the circumference of the graft venous anastomosis. A detailed view of an exemplary arteriovenous graft 140 is shown in FIG. 1B. As illustrated, the graft 150 is connected to the vein having a proximal 180 and a distal end 190. In at least one instance, the graft 150 can include a tapered conduit as described above. The graft 150 can be coupled with the vein at an angle such that the toe 160 and heel 170 of the graft 150 are beveled.",
                        "Failure rates of brachio-axillary arteriovenous grafts are as high as 30% within the first 12 months. Such failure can cause acute loss of hemodialysis access and can increase patient morbidity. As many as 70% of arteriovenous grafts have complications due to reduced flow associated with stenosis that gradually occurs at the venous-end anastomosis of the arteriovenous graft.",
                        "One of the main causes of failures and complications at the venous-end anastomosis is formation of thrombus. A key catalyst for thrombus formation is shear along the adjacent vein wall at rates that are either above or below the physiological range. Shear strain rates below the threshold of 50 sH show increased fibrin deposition that stimulate coagulation cascades are greatly increased, and reduced clearance of coagulation factors at sites of vascular injury. On the other hand, shear rates elevated above 1000 sH at the site of vascular injury can lead to platelet aggregation, platelet adherence to subendothelial von Willebrand factor by surface glycoprotein lb receptor, and rapid stimulation of the coagulation cascade leading to large thrombus formation. Maintaining appropriate flow rates within physiological range at the graft-to-vein anastomosis in order to maintain graft patency.",
                        "Another aspect which can have significant effect on the wall shear stress of the graft is the angle at which the graft joins the vein. As provided herein, altering the anastomosis angle and the graft wall properties of the venous-end of a brachio-axillary arteriovenous graft may alter aberrant flow fields in this problematic area. The arteriovenous graft provided herein is optimized to the risk of graft thrombosis and extend patency by altering the venous-end anastomosis angle and adding features to the graft wall to alter the incidence of pathological vein shear strain fields. Also provided herein is a method reduce the risk of graft thrombosis, to extend patency, and/or to further alleviate shear rates at the venous-end anastomosis.",
                        "Provided herein is an arteriovenous graft for attaching to a vein at a venous anastomosis angle which provides optimum results. In various examples, the arteriovenous graft is a subcutaneous non-autogenous artificial arteriovenous graft. At one end the graft is anastomosed to an extremity artery and on the other end it is anastomosed to an adjacent extremity vein. The body of the graft is then percutaneously cannulated during hemodialysis sessions.",
                        "In at least one instance, the arteriovenous graft may have an anastomosis angle of 30\u00b0 or less and a graft end geometry that may impact blood shear rate on the adjacent venous wall. In at least one instance, the arteriovenous graft may include a cuff or beveled attachment point to the venous end of an arteriovenous graft that may mitigate unhealthy wall shear rate of blood entering the vein from the graft.",
                        "The venous end anastomosis angle of the venous-end of brachio-axillary arteriovenous grafts is associated with pathologically high and/or pathologically low wall shear strain rates. In at least one instance, a venous anastomosis angle of greater than 30\u00b0 may be associated with pathological boundary layer separation and high shear strain rates. Reducing the angle of the venous-end anastomosis may significantly improve the shear strain rates. In at least some instances, the angle of the venous anastomoses near the insertion of the arteriovenous graft may be tailored to reduce the vein wall area over which pathologically high and/or pathologically low shear strain rates occur. In accordance with the present disclosure, the venous anastomoses, where the arteriovenous graft attaches to the vein, may have an angle of about 30\u00b0. In at least some instances, the angle of venous anastomosis is less than 30\u00b0, for example 15\u00b0 or less or 13\u00b0 or less. In at least some instances, the venous end of the arteriovenous graft may be pre-cut or pre-formed to the venous anastomosis angle.",
                        "The arteriovenous graft as described herein can be made of various biocompatible materials. In at least one instance, as illustrated in FIG. 2, the arteriovenous graft model 200 can be modeled using a mesh. As illustrated, the arteriovenous graft model 200 can include an arterial blood flow 210 and a venous blood flow 220 coupled to one another via a graft 230. A cross-sectional view 240 of the venous outlet of the arteriovenous graft model 200 is provided showing the mesh refinement at the boundary layer.",
                        "Various configurations of arteriovenous grafts are illustrated in FIGS. 3A-3C. Specifically, FIG. 3A illustrates images 300, 310, 320 of an arteriovenous graft 302 that may include a plurality of grooves 304 at a venous anastomosis end of the arteriovenous graft 302. In at least one instance, the plurality of grooves 304 can be inlaid micro-digit grooves. Such grooves may be tailored to reduce the vein wall area over which pathologically high and/or pathologically low shear strain rates occur near the insertion of the graft 302. Image 310 illustrates a meshing regime having an arteriovenous graft 312 including a plurality of grooves 314. Image 320 illustrates the arteriovenous graft 322 and plurality of grooves 324, specifically showing the dimensions of the grooves 324. In at least one instance, the arteriovenous graft 302, 312, 322 may include at least three grooves 304, 314, 324 at the venous anastomosis end of the arteriovenous graft 302, 312, 322. The micro-digit grooves 304, 314, 324 may have a width of about 0.5 mm to about 5 mm, about 1 mm to about 3 mm, about 2 mm to about 4 mm, or about 3 mm to about 5 mm. In another instance, the micro-digit grooves 304, 314, 324 may have a width of about 1 mm. The micro-digit grooves 304, 314, 324 may have a length of about 1 mm to about 10 mm, about 3 mm to about 5 mm, about 5 mm to about 7 mm, about 6 mm to about 8 mm, about 7 mm to about 9 mm, or about 8 mm to about 10 mm. In at least one instance, the micro-digit grooves 304, 314, 324 have a length of about 8.8 mm.",
                        "FIG. 3B illustrates images 330, 340, 350 showing alternative tailored anastomosis in accordance with the present disclosure. For example, in some instances, the arteriovenous graft 332, 342, 352 may include a lachrymiform, or tear shaped, indent 336, 346, 356 at the venous anastomosis end. Image 340 illustrates a mesh regime of an arteriovenous graft 342 having a lachrymiform indent 346. Image 350 illustrates the size of a lachrymiform indent 356 that can be present on an arteriovenous graft 352 in accordance with the present disclosure. In at least one instance, the lachrymiform indent may have a length of about 1 mm to about 15 mm, about 2 mm to about 6 mm, about 4 mm to about 8 mm, about 6 mm to about 10 mm, about 8 mm to 12 mm, or about 10 mm to about 15 mm. In another instance, the lachrymiform indent has a length of about 13.5 mm.",
                        "Finally, FIG. 3C illustrates a series of images 360, 370, 380 showing an arteriovenous graft 362, 372, 382, having both a plurality of 364, 374, 384 and a lachrymiform indent 366, 376, 386. In at least one instance, the plurality of grooves 364, 374, 384 may be inset within the lachrymiform indent 366, 376, 386.",
                        "The plurality of grooves and/or lachrymiform indent function to alter the flow field of the incoming arterial blood to more closely resemble the venous blood in both direction and velocity. Such features may further optimize the prevalence of pathological wall shear strain rates. The tailored anastomosis can greatly reduce the unhealthy high and low shear strain rate on the vein wall compared to a simple anastomosis, as shown and described in greater detail with respect to FIGS. 7A-7C and 8A-8D. The reduction in unhealthy wall shear rate may lead to a lower instance of thrombosis at the venous anastomosis.",
                        "The arteriovenous graft as described herein may be made of a biocompatible material, including but not limited to, polytetrafluoroethylene (PTFE), polyurethane (PU), polyethylene terephthalate (PET), polyacrylnitrile (PAN), and any other biocompatible material capable of achieving the desired flow. The arterial end of the arteriovenous graft may have a diameter ranging from about 3 mm to about 5 mm. The venous end of the arteriovenous graft may have a diameter of about 6 mm to about 10 mm. In at least one instance, the arteriovenous graft may have a diameter that tapers from 4 mm at an arterial anastomosis end to 7 mm at the venous anastomosis end. In some instances, the arteriovenous graft may have a length of about 50 mm to about 200 mm, about 50 mm to about 100 mm, about 75 mm to about 125 mm, about 100 mm to about 150 mm, about 125 mm to about 175 mm, and about 150 mm to about 200 mm. In at least one instance, the arteriovenous graft has a length of about 148 mm to about 152 mm. In at least one instance, the length of the arteriovenous graft can depend at least in part on the venous-end anastomosis angle of attachment at the artery. As described in further detail herein, the range of venous anastomosis configurations which can be utilized by a surgeon can include venous attachments at 90\u00b0, 60\u00b0, 45\u00b0, 30\u00b0, 15\u00b0, and 13\u00b0 angles. In some instances, the venous anastomosis has a semi major axis of about 15 mm to 30 mm for anastomosis angles of 30\u00b0 to 15\u00b0, respectively.",
                        "The shear strain rate fields at the venous end anastomosis play an important role in maintaining arteriovenous graft patency. As discussed above, shear rates above and below the physiological healthy range can lead to thrombosis formation and can result in a compromised graft. The surgical implantation of a non-autogenous graft creates an environment that is already at risk for adjacent wall inflammation and shear strain rates in the pathological range. Therefore, it is clear that the venous end graft anastomosis plays an important role in the prevalence of pathologically high and low shear strain rates and the incidence of vorticity. By optimizing the angle at which the arteriovenous graft is attached, these deleterious variables can be minimized. Modification of the venous-end anastomosis, such as including a plurality of ventral hood grooves and/or a lachrymiform indent may further decrease the occurrence of the unhealthy flow phenomena described herein. In at least one instance, the arteriovenous graft as disclosed herein has a lower high shear rate than a standard arteriovenous graft, having a 90\u00b0 angle of venous anastomosis. In another example, the arteriovenous graft has a lower low shear rate than a standard arteriovenous graft with a 90\u00b0 angle of venous anastomosis.",
                        "Provided herein is a method for enhancing graft patency and/or reducing the risk of graft thrombosis following arteriovenous graft implantations. The method may include attaching a venous anastomosis end of the arteriovenous graft to a vein an arterial anastomosis end of the arteriovenous graft to an artery, where the arteriovenous graft includes a plurality of grooves at the venous anastomosis end, and the venous anastomoses has an angle of 30\u00b0 or less.",
                        "As described above, the plurality of grooves on the arteriovenous graft may be micro-digit grooves. In the alternative, or in addition to the plurality of grooves, the arteriovenous graft may include a lachrymiform indent at the venous anastomosis end. In at least one instance, the angle of venous anastomosis may be 15\u00b0 or less. An arteriovenous graft as described herein may have a lower high shear rate than a standard arteriovenous graft, such as one having a 90\u00b0 angle of venous anastomosis. Additionally, the arteriovenous graft as described herein may have a lower low shear rate than a standard arteriovenous graft, having a 90\u00b0 angle of venous anastomosis.",
                        "The following examples are provided to illustrate the subject matter of the present disclosure. The examples are not intended to limit the scope of the present disclosure and should not be so interpreted."
                    ],
                    "subsections": [
                        {
                            "title": "EXAMPLES",
                            "paragraphs": [
                                "**Example 1: Computational Fluid Dynamics (CFD) Simulations**",
                                "A series of simulations were performed to determine the pulsatile flow field of blood in a brachio-axillary arteriovenous graft system with a graft. The flow of the simulations was estimated through pressure-based, transient computational fluid dynamics (CFD) simulations. An estimate of the Reynolds number using equation 1, below, prompted the use of a viscous, laminar model.",
                                "\\(\\begin{matrix}\n{{Re} = \\frac{\\rho \ue89e\\; \ue89e{vD}_{H}}{\\mu}} & (1)\n\\end{matrix}\\)",
                                "For the purposes of the simulations the following values were assumed: blood density (\u03c1) is 1060 kg/m3, dynamic viscosity (\u03bc) of 0.0035 Pa, characteristic length scale (DH) as the arterial diameter of 4 mm, and maximum velocity (v) of 0.8 m/s yielded an estimated Reynolds Number (Re) of about 1000, which is well within the laminar range. The base assumptions presented herein were used in subsequent analyses of the arteriovenous graft.",
                                "**Example 2: Physical Model and Computational Mesh**",
                                "A series of idealized, straight arteriovenous grafts were constructed using a commercial CAD software (DesignModeler, ANSYS, Canonsburg, Pa.) based upon the aforementioned data for typical arterial and venous presentations as described with above. In each simulation, the inner diameter of the artery was set at 4 mm and the inner diameter of the vein was set as 8 mm. An arteriovenous graft was simulated tapering from a 4 mm diameter on the arterial end to a 7 mm diameter on the venous side. These dimensions were selected for evaluation to fit both within the range of 3-5 mm for the brachial and radial arteries, and within the range of 6-10 mm for the axillary and basilic veins. The length of the arteriovenous graft was simulated at 150 mm \u00b12 mm, depending on the angle of attachment at the artery.",
                                "To assess the range of venous anastomosis configurations that may be utilized by a surgeon, the venous attachment described herein was simulated at various angles including 90\u00b0, 60\u00b0, 45\u00b0, 30\u00b0, 15\u00b0, and 13\u00b0. In the simulated models with the tapered 4 mm to 7 mm arteriovenous graft, the angles of attachment corresponded to semi major axis of the venous anastomoses of 7 mm, 8 mm, 10 mm, 15 mm, 25 mm, and 30 mm, respectively.",
                                "Additionally, a tailored venous anastomosis was developed, with geometry designed to constrain wall shear rates in the vein to stay within physiological ranges. The tailored venous anastomosis was constructed from two distinct features: micro-digit grooves and a lachrymiform indent, both on the distal side of the graft. The three micro-digit grooves have a width of 1.0 mm and a length of 8.8 mm. These grooves were placed to further determine if arterial blood inflow velocity can be reduced to match that of the venous blood outflow. The lachrymiform overlaid over the micro-digit grooves is 13.5 mm. This indent was placed to determine such feature could further reduce the boundary layer separation and other flow perturbations at the venous end anastomosis. These two features were tested separately, examples of which are shown in FIGS. 3A and 3B, as well as together, an example of which is shown in FIG. 3C, to determine the optimal geometry of the tailored venous graft anastomosis.",
                                "A computational mesh, as illustrated in FIG. 2, on which to estimate flow fields was generated from the above described models using ANSYS Fluent (ANSYS, Canonsburg, Pa.). Care was taken to ensure that discretization was not distorted in regions of high curvature and at edges. For each simulation, the mesh size was refined until convergence was reached, following standard procedures. An inflation mesh was set at the wall of each simulation to ensure the complexities at the boundary layer could be resolved. In the present example, the inflation created a 1 mm area of seven prism elements expanding at a rate of 1.2 at the walls of the artery, vein, and arteriovenous graft as shown in the cross-sectional view 240 of FIG. 2. The 1 mm thickness for this mesh inflation was estimated using the Blasius solution for the boundary layer thickness on a flat plate, provided as equation 2:",
                                "\\(\\begin{matrix}\n{\\delta \\approx \\frac{4.91\ue89ex}{\\sqrt{{Re}_{x}}}} & (2)\n\\end{matrix}\\)",
                                "where \u03b4 is the boundary layer thickness, x is the distance along the plate, and Rex is the Reynolds number. Convergence for the standard anastomosis models required between 200,000 and 250,000 elements (FIG. 2). The custom anastomosis required on the order of 400,000 elements to resolve the complex features implemented. The micro digits in particular required an extensively fine mesh. (FIGS. 3A-3C).",
                                "**Example 3: Modeling of Blood**",
                                "Blood flow was modeled as a non-Newtonian fluid following the Navier-Stokes equation, provided as equation 3, below.",
                                "\\(\\begin{matrix}\n{{{\\frac{\\partial}{\\partial t}\ue89e\\left( {pv}_{i} \\right)} + {\\frac{\\partial}{\\partial x_{j}}\ue89e\\left( {{{pv}_{i}\ue89ev_{j}} + {p\ue89e\\; \ue89e\\delta_{ij}} - \\tau_{ij}} \\right)}} = 0} & (3)\n\\end{matrix}\\)",
                                "in which Einstein notation was used such that vi is the velocity vector, \u03c4ij is the stress tensor, Kronecker's delta \u03b4ij functions as an identity tensor, and repeated indices imply summation. Additionally, p=trace(\u03c4ij) is the hydrostatic pressure. The Bird-Carreau constitutive law was used to represent the non-Newtonian, pseudo-plastic nature of blood as shown in equation 4, which is appropriate for oscillatory flow having a high Wormersley number",
                                "\\(\\left( {{{Wo} = {d\ue89e\\sqrt{\\frac{\\omega \ue89e\\rho}{\\mu}}}},} \\right.\\)",
                                "in which \u03c9 represents heart rate in radians per second, and d is the artery diameter):",
                                "\u03c4ij={dot over (\u03b3)}ijveff(De)\u2003\u2003(4)",
                                "in which the strain rate tensor {dot over (\u03b3)}ij is:",
                                "\\(\\begin{matrix}\n{{\\overset{.}{\\gamma}}_{ij} = {\\frac{1}{2}\ue89e\\left( {\\frac{\\partial v_{i}}{\\partial x_{j}} + \\frac{\\partial v_{j}}{\\partial x_{i}}} \\right)}} & (5)\n\\end{matrix}\\)",
                                "and effective viscosity changes with the Deborah number De is:",
                                "\\(\\begin{matrix}\n{{v_{eff}\ue8a0({De})} = {v_{\\inf} + {\\left( {v_{0} + v_{\\inf}} \\right)\ue89e\\left( {1 + ({De})^{2}} \\right)^{\\frac{n - 1}{2}}}}} & (6)\n\\end{matrix}\\)",
                                "Where n is a constitutive parameter and De=\u03bb{dot over (\u03b3)}. Here, \u03bb is the characteristic relaxation time of the blood, and the effective shear strain rate is {dot over (\u03b3)}=\u221a{square root over (2I2)}, in which I2 is the second invariant of {dot over (\u03b3)}ij. The parameters with respect to the material properties of blood which were used for the calculations described in the present example are listed in Table 1, below.",
                                "**Example 4: Boundary Conditions**",
                                "The inlet condition for the artery was based on velocity wave forms measured in the radial and brachial arteries, which were reconstructed using Gaussian wave fitting converted to a Fourier series:",
                                "f(t)=a0+\u03a3n=1\u221e cos(\u03c9nt)+\u03a3n=1\u221e bn sin(\u03c9nt)\u2003\u2003(7)",
                                "Where an and bn are curve fit parameters, t is the simulation time, and \u03c9 is angular frequency. Adjusting this allows effective control of simulated heart rate. Fitting was performed using MATLAB (The Mathworks, Natick, Mass.) using eight terms. Exemplary velocity functions which can be used to represent the arterial inlet velocity throughout the simulations are provided in FIGS. 4A and 4B.",
                                "For example, the volumetric flow rate into the arteriovenous graft was measured in the simulations to be 700 ml/min, which is within the range of healthy flow rate for an arteriovenous graft. The venous system does not experience significant pulsatile flow. During the simulations, the flow from the distal side of the vein to the proximal side of the vein was specified to be a constant. The vein inlet condition we set at a constant velocity of 15 cm/s, as appropriate for flow in the axillary vein.",
                                "Outlet boundary conditions are a well-known challenge for vascular flow. Although standard practice used in pipe flow calculations is to use pressure outlet conditions, this fails to account for the downstream effects that are present in the circulatory system. A common approach is therefore to use an outflow boundary condition for simulating vascular systems, especially for arteriovenous grafts. Following National Kidney Foundation KDOQI Clinical Practices, the inflow of the simulations was distributed so that 90% was sent to the graft and 10% went to the distal artery. The vein outflow simulation was further distributed from the graft so that 85% of the inflow went to the proximal vein and 15% to the distal vein.",
                                "Additionally, no-slip boundary conditions were used along the vessel walls, and vessels were treated as rigid.",
                                "**Example 5: Solution Procedure**",
                                "Each of the above equations were solved using the ANSYS Fluent CFD solver (ANSYS, Canonsburg, Pa.). In the calculations, a semi-implicit method for pressure-linked equations (\u201cSIMPLE\u201d) pressure-velocity coupling method was used with second order spatial discretization and first order transient discretization. A pressure-implicit with splitting-operations (\u201cPISO\u201d) method was also used, with second order spatial discretization and transient discretization, with negligible difference in results but with increased computation time.",
                                "Hybrid initialization was done by solving Laplace's equation, \u22072\u03c6=0, in which \u03c6 is a potential function defining the velocity field: v=\u2207\u03c6. The boundary conditions which were used in the hybrid initialization for the walls, inlets, and outlets of the system are as shown in equations 8-10, below.",
                                "\\(\\begin{matrix}\n{\\left. \\frac{\\partial\\phi}{\\partial n}\ue89e \\right|_{wall} = 0} & (8) \\\\\n{\\left. \\frac{\\partial\\phi}{\\partial n}\ue89e \\right|_{i\ue89e{nlet}} = v_{\\bot}} & (9) \\\\\n{\\phi_{outlet} = 0} & (10)\n\\end{matrix}\\)",
                                "In a first example, convergence for the transient calculation was achieved with a time step of 0.01 s for 100 time steps, which enabled simulation of one pulse with high accuracy. In a second example, convergence was achieved with a time step of 0.0025 s for 320 time steps. In both examples, twenty iterations or fewer were required at each time step, as is common practice. Convergence criteria for the continuity, x-velocity, y-velocity, and z-velocity were all set at an absolute tolerance of 0.001. Each venous-end anastomosis angle was simulated three times using three different messes having the same number of elements. For each of the examples, the results were averaged to remove any error which could develop from meshing where minimized.",
                                "**Example 6: Shear Strain Rates with Varying Anastomosis Angle**",
                                "Blood flow entering the axillary vein from a brachio-axillary arteriovenous graft leads to perturbations of the venous blood flow. To determine the location and extent of perturbations, flow fields were plotted over cross sections of the anastomoses at the peak of wall shear strain rate. Such cross sections showed that perturbations varies with anastomosis angle \u03b8, as shown with respect to FIGS. 5A-5F. The flow fields of FIGS. 5A-5F illustrate the flow at 0.3 seconds into the 1-second heartbeat. Specifically, FIG. 5A illustrates a flow field corresponding to an anastomoses having an insertion angle of 90\u00b0, FIG. 5B illustrates a flow field corresponding to an anastomoses insertion angle of 60\u00b0, FIG. 5C illustrates a flow field corresponding to an anastomoses insertion angle of 45\u00b0, FIG. 5D illustrates a flow field corresponding to an anastomoses insertion angle of 30\u00b0, FIG. 5E illustrates a flow field corresponding to an anastomoses insertion angle of 15\u00b0, and FIG. 5F illustrates a flow field corresponding to an anastomoses angle insertion angle of 13\u00b0.",
                                "The perturbations varied along with the anastomosis insertion angle, as evident from FIGS. 5A-5F. Each of the simulated angle anastomoses experienced a high level of shear strain rate at the distal vein connection. The shear rate is indicated via color-coding in accordance with the shear rate key 500 provided, wherein, areas indicated in red show the greatest shear rate. Such areas of high shear are indicated by white arrows 510 in each of FIGS. 5A-5F. The incidence of pathologically high shear strain rate decreased with decreasing venous anastomosis angle \u03b8. Pathologically low shear strain rate was present in every angle anastomosis, and in severe acute angles, flow separation occurred, in which the boundary stagnates to a speed sufficiently slow that blood flow becomes pro-thrombogenic, areas of dark blue as indicated by black arrows 520 in FIGS. 5A, 5B, and 5C. The incidence of pathologically low shear strain rate decreased as anastomosis angle decreased down to 30\u00b0, then began to increase again. Additional flow disturbances, including eddies and vortices, were present in the blood flow entering the vein from the graft. These disturbances, indicated by white circles 530 in FIGS. 5A-5F improved as the anastomosis angle decreased from 90\u00b0 to 30\u00b0, after which the improvements leveled out.",
                                "To quantify the degree to which blood flow was perturbed pathologically over one heart cycle, the shear strain rate was recorded at each of the mesh cells on the vein wall for each time point, normalized with respect to area, and visualized on a histogram. The results of the quantification are provided in the graph illustrated in FIG. 6A. The normalized distributions revealed an important role for the venous end graft anastomosis angle in determining the fraction of the vein wall that experienced pathological shear strain rates. The logarithmic representation of area fraction in FIG. 6A demonstrates that the physiological range increased as the venous anastomosis angle increased, and the small fraction of blood flow that was outside of the physiological range increased as the venous anastomosis insertion angle increased to 90\u00b0.",
                                "Segments of the histogram were magnified to evaluate regions of shear strain rates. Specifically, FIG. B illustrates a histogram of the pathologically low (0-50 s\u22121) shear strain rates, FIG. 6C illustrates a histogram of the physiological (50-1000 s\u22121) shear rates, and FIG. 6D illustrates a histogram of the pathologically high (1000-2000 s\u22121) shear strain rates. In the pathologically low histogram of FIG. 6B, the shear strain rates are shown to decrease as the anastomosis angle drops from 90\u00b0 to 30\u00b0, but increased slightly for the more acute angles. In the high shear strain rate histogram of FIG. 6D, the area fraction is shown to have dropped as the venous anastomosis angle was decreased.",
                                "The prevalence of pathologically low and high shear strain rate, as well as the eddies and vortices created by the blood flow entering the vein from the graft, show that there was a need for further optimization beyond changing the anastomosis insertion angle. Even at the optimal angle of 30\u00b0 perturbations were still present in the flow which can lead to unhealthy high and low shear strain rate and additional flow disturbances.",
                                "**Example 7: Optimization of Graft Geometry**",
