Repository: boschresearch/Pap2Pat

# Pap2Pat Dataset

### File Schema

Every directory in `data` corresponds to one patent-paper pair and contains the full texts of both patent and paper, as well as the patent outlines. We include all information in JSON for programmatic parsing and Markdown for manual inspection.

```yaml
data/:
    paper_id-patent_id/:
        # Nested JSON format
        patent.json: JSON file containing patent metadata and full-text, as well as all outlines
        paper.json: JSON file containing paper metadata and full-text
        # Markdown format
        patent.md: patent full-text formatted in markdown
        paper.md: paper full-text formatted in markdown

File: Pap2Pat/data/W3170774376-US20210244851/patent.json (part 1 of 3)
{
    "id": "US20210244851",
    "authors": [
        "Jie Shen",
        "Jianjun Guan"
    ],
    "title": "COMPOSITIONS AND METHODS FOR TARGETING ANGIOGENESIS FOR FRACTURE NONUNION TREATMENT UNDER INFLAMMATORY DISEASES",
    "date": "2021-02-08 00:00:00",
    "abstract": "Methods and formulations for promoting the healing of fracture nonunion sites under inflammatory conditions. The formulation includes a flexible biodegradable scaffold loaded with therapeutically effective amounts of CXCL12 and SPPI encapsulated in biodegradable microspheres. The method includes applying the formulation directly to a region of a fracture nonunion to effect sustained local release of the therapeutically effective amounts of CXCL12 and SPPI to the fracture nonunion region.",
    "sections": [
        {
            "title": "DESCRIPTION",
            "paragraphs": [],
            "subsections": [
                {
                    "title": "FIELD OF THE DISCLOSURE",
                    "paragraphs": [
                        "The present disclosure generally relates to methods and compositions for healing fracture nonunions."
                    ],
                    "subsections": [],
                    "outline_long": [
                        "define field of disclosure"
                    ],
                    "num_characters": 100,
                    "outline_medium": [
                        "define field of disclosure"
                    ],
                    "outline_short": [
                        "define field of disclosure"
                    ]
                },
                {
                    "title": "BACKGROUND",
                    "paragraphs": [
                        "Approximately ten percent of the 16 million fractures occurring annually in the United States do not progress to timely union and encounter prolonged healing or nonunion each year. There are two distinct types of fracture nonunion, atrophic and hypertrophic nonunion, characterized by different radiographical observation and biological properties. Development of hypertrophic nonunion is primarily due to inadequate mechanical stability, leading to excessive fracture callus formation, therefore appropriate mobilization and fixation at the fracture site are usually used in clinics to achieve successful outcomes in hypertrophic nonunion patients. In contrast, atrophic nonunion is characterized by limited fracture callus with poor tissue revascularization, likely secondary to perturbation of normal biological cues. Treatment of atrophic nonunion usually involves complex clinical interventions in practice and often requires multiple surgeries. Thus, atrophic non-union results in significant patient disability and increased cost to the health care system. While bone graft surgeries, mechanical stimulation devices, and therapies using growth factors and stem cells have been developed, atrophic nonunion remains a major clinical challenge for orthopedic surgeons.",
                        "A major population affected by atrophic nonunion are patients with inflammatory conditions, e.g., elderly patients, smokers, and diabetic or rheumatoid arthritis (RA) patients. In these patients, the fracture risk is increased due to poor bone quality, highlighting the potential deleterious role of chronic systemic inflammation in fracture repair. This can be observed in pre-clinical models. Indeed, TNF\u03b1 transgenic mice had impaired bone quality, including reduced cortical thickness which leads to decreased fracture toughness. Additionally, experiments using the mouse cortical defect model showed that bone regeneration was also significantly reduced in RA mice. Studies from patients and rodents have extensively documented that chronic systemic inflammation activates the canonical NF-\u03baB pathway resulting in elevated expression of IL-\u03b2, TNF\u03b1, and other cytokines which impairs the fracture repair process at least partially through negatively affecting angiogenesis. Although pharmacological anti-cytokine therapies have been developed and are highly effective in RA patients, the impact of these agents on fracture healing in patients with inflammatory arthritis is not known. Pre-clinical animal studies showed a positive effect of the TNF\u03b1 inhibitor Infliximab on the restoration of callus formation and biomechanical properties of fractured bone in wild-type rats under chronic inflammatory conditions. In contrast, a human cohort study from ankylosing spondylitis patients demonstrated a negative long-term effect of TNF\u03b1 inhibitor treatment on fracture healing. Therefore, there is an urgent need to develop molecular-based therapies for fracture nonunion, especially for older patients with chronic inflammatory diseases."
                    ],
                    "subsections": [],
                    "outline_long": [
                        "introduce fracture nonunions",
                        "describe types of fracture nonunions",
                        "discuss treatment challenges",
                        "highlight impact of chronic inflammation",
                        "discuss pre-clinical studies",
                        "emphasize need for molecular-based therapies"
                    ],
                    "num_characters": 3012,
                    "outline_medium": [
                        "describe fracture nonunion problem",
                        "discuss limitations of current treatments",
                        "motivate need for new therapies"
                    ],
                    "outline_short": [
                        "discuss fracture nonunions"
                    ]
                },
                {
                    "title": "SUMMARY OF THE DISCLOSURE",
                    "paragraphs": [
                        "In one aspect, a formulation for treating a fracture non-union in a patient in need is disclosed that includes a biodegradable scaffold, a therapeutically effective amount of CXCL12, and a therapeutically effective amount of SPPI. The biodegradable scaffold is configured to be applied over a region of the fracture non-union, within a gap of the fracture non-union, and any combination thereof. The biodegradable scaffold is configured for extended-release of the therapeutically effective amounts of CXCL12 and SPPI. In some aspects, the biodegradable scaffold includes a plurality of biodegradable polymer fibers that include a scaffold polymer selected from PCL, PTO, and PLGA. In some aspects, the scaffold polymer is PCL. In some aspects, the biodegradable scaffold has a thickness of about 100 \u03bcm. In some aspects, the biodegradable scaffold has a width of about 2 mm. In some aspects, the biodegradable scaffold has a tensile strength of about 29 MPa and Young's modulus of about 111.5 MPa. In some aspects, the formulation further includes a plurality of biodegradable microspheres encapsulating the therapeutically effective amounts of CXCL12 and SPPI. In some aspects, the plurality of biodegradable microspheres has a diameter of about 5 \u03bcm. In some aspects, the plurality of biodegradable microspheres includes a microsphere polymer selected from PCL, PTO, and PLGA. In some aspects, the microsphere polymer is PLGA. In some aspects, the plurality of biodegradable microspheres is uniformly distributed throughout the biodegradable scaffold. In some aspects, each biodegradable microsphere encapsulates a mixture comprising CXCL12 and SPPI. In some aspects, the plurality of biodegradable microspheres includes a first portion of microspheres encapsulating CXCL12 and a second portion of microspheres encapsulating SPPI. In some aspects, the biodegradable scaffold is configured for sustained release of the therapeutically effective amounts of CXCL12 and SPPI over a period of about 4 weeks.",
                        "In another aspect, a method for treating a fracture non-union in a patient in need is disclosed that includes providing a formulation that includes a biodegradable scaffold, a therapeutically effective amount of CXCL12, and a therapeutically effective amount of SPPI. The scaffold is configured for extended-release of the therapeutically effective amounts of CXCL12 and SPPI. The method further includes applying the biodegradable scaffold over a region of the fracture non-union, within a gap of the fracture non-union, and any combination thereof. In some aspects, the biodegradable scaffold includes a plurality of biodegradable polymer fibers that include PCL scaffold polymer. In some aspects, the biodegradable scaffold has a thickness of about 100 \u03bcm and a width of about 2 mm. In some aspects, the formulation further comprises a plurality of biodegradable microspheres uniformly distributed throughout the biodegradable scaffold, in which the plurality of biodegradable microspheres include PLGA encapsulating the therapeutically effective amounts of CXCL12 and SPPI. In some aspects, the biodegradable scaffold is configured for sustained release of the therapeutically effective amounts of CXCL12 and SPPI over a period of about 4 weeks. In some aspects, the method further includes modulating the therapeutically effective amounts of CXCL12 and SPPI by varying a number of layers of the biodegradable scaffold applied over the region of the fracture non-union, within a gap of the fracture non-union, and any combination thereof.",
                        "Other objects and features will be in part apparent and in part pointed out hereinafter.",
                        "Those of skill in the art will understand that the drawings, described below, are for illustrative purposes only. The drawings are not intended to limit the scope of the present teachings in any way."
                    ],
                    "subsections": [],
                    "outline_long": [
                        "introduce formulation for treating fracture nonunions",
                        "describe biodegradable scaffold",
                        "specify therapeutically effective amounts of CXCL12 and SPPI",
                        "describe biodegradable microspheres",
                        "outline method for treating fracture nonunions",
                        "describe application of biodegradable scaffold",
                        "discuss sustained release of CXCL12 and SPPI"
                    ],
                    "num_characters": 3840,
                    "outline_medium": [
                        "introduce formulation for treating fracture nonunion",
                        "describe biodegradable scaffold composition",
                        "outline method for treating fracture nonunion"
                    ],
                    "outline_short": [
                        "summarize formulation and method"
                    ]
                },
                {
                    "title": "DETAILED DESCRIPTION",
                    "paragraphs": [
                        "The disclosed method enables the promotion of healing fracture nonunion sites under inflammatory conditions by administering CXCL12 and SPP1 within sustained-release bioscaffolds to the fracture nonunion sites to facilitate bony callus formation and bone union.",
                        "Our findings highlight local delivery of SPP1 and CXCL12 as an important therapeutic option to improve the angiogenesis and treat fracture atrophic nonunion, especially under inflammatory conditions",
                        "During normal fracture repair, chondrocytes and osteoblasts are the primary cells that secrete angiogenic factors, recruiting endothelial cells and facilitating angiogenesis and vasculogenesis. As a key initial step, a re-established vascular network brings oxygen and nutrients to facilitate bone regeneration as well as osteoprogenitors, osteoblasts, and other cells necessary for callus maturation and bone formation. However, under inflammatory conditions, insufficient re-vascularization occurs, leading to atrophic nonunion. Through an unbiased in vitro screen of angiogenic factors, described in the Examples below, secreted phosphoprotein 1 (SPP1) and C-X-C motif chemokine ligand 12 (CXCL12) were found to be the two factors most down-regulated by IL-1\u03b2 treatment, suggesting SPP1 and CXCL12 as potential targets of inflammation in chondrocytes. SPP1 and CXCL12 are both highly expressed in chondrocytes and osteoblasts during fracture repair and recent rodent studies suggest that SPP1 and CXCL12 contribute to fracture healing through improvement of neovascularization.",
                        "In order to target the angiogenesis process, biodegradable scaffolds capable of continuously releasing SPP1 and CXCL12 locally at the fracture site were developed. As described in the Examples below, sustained delivery of SPP1 and CXCL12 accelerated fracture union in an RA mouse model and restored the biomechanical properties at the fracture site, therefore highlighting this approach as a potential therapeutic strategy to treat atrophic fracture nonunion in patients with inflammatory diseases.",
                        "SPP1 and CXCL12 have been demonstrated as chemokines to stimulate angiogenesis both during normal organ development and under pathological conditions, such as various cancers. SPP1 itself can recruit endothelial cells to form new blood vessels while it can also attract macrophages and function synergistically with other cytokines derived from macrophages to promote angiogenesis. Similarly, CXCL12 recruits CXCR4 positive endothelial cells and facilitates angiogenesis. In regard to fracture healing, it has also been shown that global knockout of either Spp1 or Cxcl12 alone led to angiogenesis defect and impaired fracture healing in mice, implicating the positive role of SPP1 and CXCL12 on angiogenesis and fracture healing. There is increasing evidence that SPP1 and CXCL12 expression is upregulated in various tissues under inflammatory conditions. Particularly in the RA patients, high concentrations of SPP1 and CXCL12 were detected in synovial fluid and both SPP1 and CXCL12 were found overexpressed in RA synovial cells, which in turn leads to excessive blood vessel invasion and synovial joint destruction. However, in contrast to the responses to inflammatory stimuli from synovial cells, SPP1 and CXCL12 expression was specifically reduced in chondrocytes by IL-1\u03b2. In accordance with these in vitro observations, the expression of SPP1 and CXCL12 was also found to decrease in the RA callus. These findings highlight supplementation of SPP1 and CXCL12 as a promising therapeutic approach to treat atrophic nonunion, particularly chronic inflammation-induced nonunion.",
                        "The controlled release of SPP1 and CXCL12 locally via the disclosed PCL scaffold restores angiogenesis and fracture repair in RA mice, as described in the Examples below. In various aspects, the controlled release scaffold provides a potential therapeutic approach to treat impaired angiogenesis and fracture nonunion in patients, especially under inflammatory conditions.",
                        "Formulation",
                        "In various aspects, a formulation is disclosed for treating a fracture non-union in a patient in need, in particular in patients with inflammatory diseases including, but not limited to, elderly patients, smokers, and diabetic or rheumatoid arthritis (RA) patients. The formulation includes a biodegradable scaffold loaded with a therapeutically effective amount of at least one of CXCL12 and SPPI. In some aspects, the biodegradable scaffold may be loaded with additional active compounds to facilitate the treatment of the fracture non-union including, but not limited to, heparin. In various aspects, the formulation is configured to be applied over a region of the fracture non-union, within a gap of the fracture non-union, or both.",
                        "In various aspects, the biodegradable scaffold contains a plurality of flexible biodegradable polymer fibers formed using one or more biodegradable polymers, as illustrated in FIG. 4C. Any suitable flexible biodegradable polymer may be used to form the biodegradable scaffold without limitation including, but not limited to, polycaprolactone (PCL), polyterephthaloyl oxalamidrazone (PTO), and poly(lactic-co-glycolic acid) (PLGA). In one exemplary aspect, the biodegradable scaffold is formed using PCL.",
                        "In various aspects, the functional properties of the biodegradable scaffold may be modulated by varying at least one characteristic of the flexible biodegradable fibers within the scaffold including, but not limited to, selection of biodegradable polymer used to form the fibers, fiber diameter, and fiber density. Non-limiting examples of functional properties of the biodegradable scaffold include mechanical properties, sustained release profile of the active compounds loaded into the biodegradable scaffold, and resorption time.",
                        "In some aspects, the mechanical properties of the biodegradable scaffold may be selected to essentially match the mechanical properties of periosteum tissue. In one aspect, the biodegradable scaffold has a tensile strength of about 29 MPa and Young's modulus of about 111.5 MPa, as illustrated in FIG. 13. In various other aspects, the biodegradable scaffold has a tensile strength ranging from about 20 MPa to about 40 MPa, from about 22.5 MPa to about 37.5 MPa, from about 25 MPa to about 35 MPa, from about 27.5 MPa to about 32.5 MPa, and from about 28 MPa to about 32 MPa. In various other aspects, the biodegradable scaffold has a tensile strength ranging from about 20 MPa to about 22 MPa, from about 21 MPa to about 23 MPa, from about 22 MPa to about 24 MPa, from about 23 MPa to about 25 MPa, from about 24 MPa to about 26 MPa, from about 25 MPa to about 27 MPa, from about 26 MPa to about 28 MPa, from about 27 MPa to about 29 MPa, from about 28 MPa to about 30 MPa, from about 29 MPa to about 31 MPa, from about 30 MPa to about 32 MPa, from about 31 MPa to about 33 MPa, from about 32 MPa to about 34 MPa, from about 33 MPa to about 35 MPa, from about 34 MPa to about 36 MPa, from about 35 MPa to about 37 MPa, from about 36 MPa to about 38 MPa, from about 37 MPa to about 39 MPa, and from about 38 MPa to about 40 MPa. In various other aspects, the biodegradable scaffold has Young's modulus ranging from about 100 MPa to about 120 MPa, from about 102.5 MPa to about 117.5 MPa, from about 105 MPa to about 115 MPa, from about 107.5 MPa to about 112.5 MPa, and from about 110 MPa to about 112 MPa. In various other aspects, the biodegradable scaffold has a tensile strength ranging from about 100 MPa to about 102 MPa, from about 101 MPa to about 103 MPa, from about 102 MPa to about 104 MPa, from about 103 MPa to about 105 MPa, from about 104 MPa to about 106 MPa, from about 105 MPa to about 107 MPa, from about 106 MPa to about 108 MPa, from about 107 MPa to about 109 MPa, from about 108 MPa to about 110 MPa, from about 109 MPa to about 111 MPa, from about 110 MPa to about 112 MPa, from about 111 MPa to about 113 MPa, from about 112 MPa to about 114 MPa, from about 113 MPa to about 115 MPa, from about 114 MPa to about 116 MPa, from about 115 MPa to about 117 MPa, from about 116 MPa to about 118 MPa, from about 117 MPa to about 119 MPa, and from about 118 MPa to about 120 MPa.",
                        "In some aspects, the biodegradable scaffold is provided as a strip with a thickness of about 100 \u03bcm and a width of about 2 mm. In various other aspects, the thickness and/or width of the biodegradable scaffold may vary to provide for a modified release profile of active compounds loaded into the scaffold, to provide sufficient size to cover the region of the fracture non-union or any other suitable use. In some aspects, the thickness of the scaffold strip may be at least 50 \u03bcm, at least 75 \u03bcm, at least 100 \u03bcm, at least 125 \u03bcm, at least 150 \u03bcm, at least 175 \u03bcm, or at least 200 \u03bcm or more. In other aspects, the thickness of the scaffold strip ranges from about 50 \u03bcm to about 70 \u03bcm, from about 60 \u03bcm to about 80 \u03bcm, from about 70 \u03bcm to about 90 \u03bcm, from about 75 \u03bcm to about 85 \u03bcm, from about 80 \u03bcm to about 90 \u03bcm, from about 85 \u03bcm to about 95 \u03bcm, from about 90 \u03bcm to about 100 \u03bcm, from about 95 \u03bcm to about 105 \u03bcm, from about 100 \u03bcm to about 110 \u03bcm, from about 115 \u03bcm to about 120 \u03bcm, from about 120 \u03bcm to about 130 \u03bcm, from about 120 \u03bcm to about 140 \u03bcm, from about 150 \u03bcm to about 170 \u03bcm, from about 160 \u03bcm to about 180 \u03bcm, from about 170 \u03bcm to about 190 \u03bcm, and from about 180 \u03bcm to about 200 \u03bcm.",
                        "In some aspects, the width of the scaffold strip may be at least 0.5 mm, at least 1 mm, at least 1.5 mm, at least 2 mm, at least 2.5 mm, at least 5 mm, or at least 10 mm or more. In other aspects, the thickness of the scaffold strip ranges from about 0.5 mm to about 1 mm, from about 0.75 mm to about 1.25 mm, from about 1 mm to about 1.5 mm, from about 1.25 mm to about 1.75 mm, from about 1.5 mm to about 2 mm, from about 2 mm to about 4 mm, from about 3 mm to about 5 mm, from about 4 mm to about 6 mm, from about 5 mm to about 7 mm, from about 6 mm to about 8 mm, from about 7 mm to about 9 mm, and from about 8 mm to about 10 mm.",
                        "In various aspects, the active compounds may be loaded into the biodegradable scaffold in any suitable form including, but not limited to, free form, complexed with biodegradable carrier moieties, and encapsulated in biodegradable microspheres. In one exemplary aspect, the active compounds are encapsulated with biodegradable polymer microspheres and loaded into the biodegradable scaffold in the encapsulated form. In some aspects, the biodegradable polymer microspheres are uniformly distributed throughout the biodegradable scaffold.",
                        "In various aspects, at least one characteristic of the biodegradable microspheres encapsulating the active compounds may be modulated to produce a desired sustained release profile of the active compounds from the biodegradable scaffold. Non-limiting examples of suitable characteristics of the biodegradable microspheres encapsulating the active compounds that may be modulated include the composition of the outer microsphere shell, microsphere diameter, the density of the microspheres within the scaffold, the composition of active compounds and optional excipients encapsulated within the microspheres, and any other suitable characteristic.",
                        "In various aspects, the biodegradable microspheres are formed from at least one flexible biodegradable polymer. Any suitable biodegradable polymer may be used to form the biodegradable microspheres without limitation including, but not limited to, polycaprolactone (PCL), polyterephthaloyl oxalamidrazone (PTO), and poly(lactic-co-glycolic acid) (PLGA). In one exemplary aspect, the biodegradable microspheres are formed using PLGA.",
                        "In various aspects, the diameter of the biodegradable microspheres is about 5 \u03bcm. In other aspects, the diameter of the biodegradable microspheres may range from about 1 \u03bcm to about 3 \u03bcm, from about 2 \u03bcm to about 4 \u03bcm, from about 3 \u03bcm to about 5 \u03bcm, from about 4 \u03bcm to about 6 \u03bcm, from about 5 \u03bcm to about 7 \u03bcm, from about 6 \u03bcm to about 8 \u03bcm, from about 7 \u03bcm to about 9 \u03bcm, from about 8 \u03bcm to about 10 \u03bcm. In other aspects, the diameter of the biodegradable microspheres may range from about 1 \u03bcm to about 10 \u03bcm.",
                        "In various other aspects, the composition of active compounds and optional excipients encapsulated within the microspheres includes the active compounds SPP1 and CXCL12. In some aspects, each microsphere encapsulates both SPP1 and CXCL12 in the same microsphere. In other aspects, a first portion of the microspheres loaded into the scaffold contain SPP1 only and a second portion of the loaded microspheres contain CXCL12 only. In various aspects, the SPP1 and the CXCL12 are loaded into the microspheres at any suitable density without limitation. In some aspects, the SPP1 is loaded into the microspheres at a density ranging from about 0.1 \u03bcg/ml to about 100 \u03bcg/ml. In other aspects, the SPP1 is loaded into the microspheres at a density ranging from about 0.1 \u03bcg/ml to about 1 \u03bcg/ml, from about 0.5 \u03bcg/ml to about 5 \u03bcg/ml, from about 1 \u03bcg/ml to about 10 \u03bcg/ml, from about 5 \u03bcg/ml to about 20 \u03bcg/ml, from about 10 \u03bcg/ml to about 30 \u03bcg/ml, from about 20 \u03bcg/ml to about 40 \u03bcg/ml, from about 30 \u03bcg/ml to about 50 \u03bcg/ml, from about 40 \u03bcg/ml to about 60 \u03bcg/ml, from about 50 \u03bcg/ml to about 70 \u03bcg/ml, from about 60 \u03bcg/ml to about 80 \u03bcg/ml, from about 70 \u03bcg/ml to about 90 \u03bcg/ml, from about 80 \u03bcg/ml to about 100 \u03bcg/ml, from about 90 \u03bcg/ml to about 110 \u03bcg/ml, from about 100 \u03bcg/ml to about 150 \u03bcg/ml, from about 125 \u03bcg/ml to about 175 \u03bcg/ml, and from about 150 \u03bcg/ml to about 200 \u03bcg/ml.",
                        "In some aspects, the CXCL12 is loaded into the microspheres at a density ranging from about 0.1 \u03bcg/ml to about 100 \u03bcg/ml. In other aspects, the CXCL12 is loaded into the microspheres at a density ranging from about 0.1 \u03bcg/ml to about 1 \u03bcg/ml, from about 0.5 \u03bcg/ml to about 5 \u03bcg/ml, from about 1 \u03bcg/ml to about 10 \u03bcg/ml, from about 5 \u03bcg/ml to about 20 \u03bcg/ml, from about 10 \u03bcg/ml to about 30 \u03bcg/ml, from about 20 \u03bcg/ml to about 40 \u03bcg/ml, from about 30 \u03bcg/ml to about 50 \u03bcg/ml, from about 40 \u03bcg/ml to about 60 \u03bcg/ml, from about 50 \u03bcg/ml to about 70 \u03bcg/ml, from about 60 \u03bcg/ml to about 80 \u03bcg/ml, from about 70 \u03bcg/ml to about 90 \u03bcg/ml, and from about 80 \u03bcg/ml to about 100 \u03bcg/ml.",
                        "In various other aspects, the composition of active compounds and optional excipients encapsulated within the microspheres includes one or more additional compounds to modulate the release of the active compounds within the microspheres according to a desired release profile. Non-limiting examples of suitable excipients include heparin.",
                        "In various aspects, the sustained release profile is configured to provide direct release of SPP1 and CXCL12 onto the region of the fracture non-union and/or within the gap of the fracture non-union over a preselected duration. In some aspects, the duration of the sustained release profile is at least about 1 week, at least about 2 weeks, at least about 3 weeks, at least about 4 weeks, at least about 5 weeks, at least about 6 weeks, at least about 8 weeks, and at least about 10 weeks. In various aspects, the duration of the sustained release profile ranges from about one week to about 10 weeks. In other aspects, the duration of the sustained release profile ranges from about one week to about 2 weeks, from about 1.5 weeks to about 2.5 weeks, from about 2 weeks to about 3 weeks, from about 2.5 weeks to about 3.5 weeks, from about 3 weeks to about 4 weeks, from about 3.5 weeks to about 4.5 weeks, from about 4 weeks to about 5 weeks, from about 4.5 weeks to about 5.5 weeks, from about 5 weeks to about 7 weeks, from about 6 weeks to about 8 weeks, from about 7 weeks to about 9 weeks, and from about 8 weeks to about 10 weeks.",
                        "In various aspects, the formulation may be produced using any suitable method without limitation including, but not limited to, the electrospray method described in the Examples below.",
                        "The agents and compositions described herein can be formulated by any conventional manner using one or more pharmaceutically acceptable carriers or excipients as described in, for example, Remington's Pharmaceutical Sciences (A. R. Gennaro, Ed.), 21st edition, ISBN: 0781746736 (2005), incorporated herein by reference in its entirety. Such formulations will contain a therapeutically effective amount of a biologically active agent described herein, which can be in purified form, together with a suitable amount of carrier so as to provide the form for proper administration to the subject.",
                        "The term \u201cformulation\u201d refers to preparing a drug in a form suitable for administration to a subject, such as a human. Thus, a \u201cformulation\u201d can include pharmaceutically acceptable excipients, including diluents or carriers.",
                        "The term \u201cpharmaceutically acceptable\u201d as used herein can describe substances or components that do not cause unacceptable losses of pharmacological activity or unacceptable adverse side effects. Examples of pharmaceutically acceptable ingredients can be those having monographs in United States Pharmacopeia (USP 29) and National Formulary (NF 24), United States Pharmacopeial Convention, Inc, Rockville, Md., 2005 (\u201cUSP/NF\u201d), or a more recent edition, and the components listed in the continuously updated Inactive Ingredient Search online database of the FDA. Other useful components that are not described in the USP/NF, etc. may also be used.",
                        "The term \u201cpharmaceutically acceptable excipient,\u201d as used herein, can include any and all solvents, dispersion media, coatings, antibacterial and antifungal agents, isotonic, or absorption delaying agents. The use of such media and agents for pharmaceutically active substances is well known in the art (see generally Remington's Pharmaceutical Sciences (A. R. Gennaro, Ed.), 21st edition, ISBN: 0781746736 (2005)). Except insofar as any conventional media or agent is incompatible with an active ingredient, its use in the therapeutic compositions is contemplated. Supplementary active ingredients can also be incorporated into the compositions.",
                        "A \u201cstable\u201d formulation or composition can refer to a composition having sufficient stability to allow storage at a convenient temperature, such as between about 0\u00b0 C. and about 60\u00b0 C., for a commercially reasonable period of time, such as at least about one day, at least about one week, at least about one month, at least about three months, at least about six months, at least about one year, or at least about two years.",
                        "The formulation should suit the mode of administration. The agents of use with the current disclosure can be formulated by known methods for administration to a subject using several routes which include, but are not limited to, parenteral, pulmonary, oral, topical, intradermal, intratumoral, intranasal, inhalation (e.g., in an aerosol), implanted, intramuscular, intraperitoneal, intravenous, intrathecal, intracranial, intracerebroventricular, subcutaneous, intranasal, epidural, intrathecal, ophthalmic, transdermal, buccal, and rectal. The individual agents may also be administered in combination with one or more additional agents or together with other biologically active or biologically inert agents. Such biologically active or inert agents may be in fluid or mechanical communication with the agent(s) or attached to the agent(s) by ionic, covalent, Van der Waals, hydrophobic, hydrophilic, or other physical forces.",
                        "Controlled-release (or sustained-release) preparations may be formulated to extend the activity of the agent(s) and reduce dosage frequency. Controlled-release preparations can also be used to effect the time of onset of action or other characteristics, such as blood levels of the agent, and consequently affect the occurrence of side effects. Controlled-release preparations may be designed to initially release an amount of an agent(s) that produces the desired therapeutic effect, and gradually and continually release other amounts of the agent to maintain the level of therapeutic effect over an extended period of time. In order to maintain a near-constant level of an agent in the body, the agent can be released from the dosage form at a rate that will replace the amount of agent being metabolized or excreted from the body. The controlled-release of an agent may be stimulated by various inducers, e.g., change in pH, change in temperature, enzymes, water, or other physiological conditions or molecules.",
                        "Agents or compositions described herein can also be used in combination with other therapeutic modalities, as described further below. Thus, in addition to the therapies described herein, one may also provide to the subject other therapies known to be efficacious for treatment of the disease, disorder, or condition.",
                        "Modulation Agents",
                        "As described herein, CXCL12 and/or SPP1 expression has been implicated in various diseases, disorders, and conditions. As such, modulation of CXCL12 and/or SPP1 (e.g., modulation of CXCL12 and/or SPP1) can be used for treatment of such conditions. A CXCL12 and/or SPP1 modulation agent can modulate CXCL12 and/or SPP1 response or induce or inhibit CXCL12 and/or SPP1. CXCL12 and/or SPP1 modulation can comprise modulating the expression of CXCL12 and/or SPP1 on cells, modulating the quantity of cells that express CXCL12 and/or SPP1 or modulating the quality of the CXCL12 and/or SPP1 expressing cells.",
                        "CXCL12 and/or SPP1 modulation agents can be any composition or method that can modulate CXCL12 and/or SPP1 expression on cells. For example, a CXCL12 and/or SPP1 modulation agent can be an activator, an inhibitor, an agonist, or an antagonist. As another example, the CXCL12 and/or SPP1 modulation can be the result of gene editing.",
                        "A CXCL12 and/or SPP1 modulation agent can be a CXCL12 and/or SPP1 antibody (e.g., a monoclonal antibody to CXCL12 and/or SPP1).",
                        "A CXCL12 and/or SPP1 modulating agent can be an agent that induces or inhibits progenitor cell differentiation into CXCL12 and/or SPP1 expressing cells.",
                        "Therapeutic Methods",
                        "Also provided is a process of treating, preventing, or reversing fracture nonunions in a subject in need of administration of a therapeutically effective amount of CXCL12 and/or SPP1, so as to heal fracture nonunions.",
                        "In various aspects, the method includes providing a formulation comprising a flexible biodegradable scaffold loaded with CXCL12 and SPP1 as described herein, and applying the formulation over a region of the fracture non-union and/or within a gap of the fracture non-union. After application of the formulation, CXCL12 and SPP1 are locally released to the region of the fracture non-union and/or within a gap of the fracture non-union according to a predetermined release profile defined by various characteristics of the scaffold and CXCL12/SPP1-loaded microspheres, as described herein. In various aspects, the therapeutically effective amounts of CXCL12 and SPPI locally released to the region of the fracture non-union may be adjusted by modulating the number of scaffold layers applied to the region of the fracture non-union.",
                        "Methods described herein are generally performed on a subject in need thereof. A subject in need of the therapeutic methods described herein can be a subject having, diagnosed with, suspected of having, or at risk for developing fracture nonunions. A determination of the need for treatment will typically be assessed by a history, physical exam, or diagnostic tests consistent with the disease or condition at issue. Diagnosis of the various conditions treatable by the methods described herein is within the skill of the art. The subject can be an animal subject, including a mammal, such as horses, cows, dogs, cats, sheep, pigs, mice, rats, monkeys, hamsters, guinea pigs, and humans or chickens. For example, the subject can be a human subject.",
                        "Generally, a safe and effective amount of CXCL12 and/or SPP1 is, for example, an amount that would cause the desired therapeutic effect in a subject while minimizing undesired side effects.",
                        "According to the methods described herein, administration can be parenteral, pulmonary, oral, topical, intradermal, intramuscular, intraperitoneal, intravenous, intratumoral, intrathecal, intracranial, intracerebroventricular, subcutaneous, intranasal, epidural, ophthalmic, buccal, or rectal administration.",
                        "When used in the treatments described herein, a therapeutically effective amount of CXCL12 and/or SPP1 can be employed in pure form or, where such forms exist, in pharmaceutically acceptable salt form and with or without a pharmaceutically acceptable excipient. For example, the compounds of the present disclosure can be administered, at a reasonable benefit/risk ratio applicable to any medical treatment, in a sufficient amount to heal fracture nonunions.",
                        "The amount of a composition described herein that can be combined with a pharmaceutically acceptable carrier to produce a single dosage form will vary depending upon the subject or host treated and the particular mode of administration. It will be appreciated by those skilled in the art that the unit content of agent contained in an individual dose of each dosage form need not in itself constitute a therapeutically effective amount, as the necessary therapeutically effective amount could be reached by administration of a number of individual doses.",
                        "Toxicity and therapeutic efficacy of compositions described herein can be determined by standard pharmaceutical procedures in cell cultures or experimental animals for determining the LD50 (the dose lethal to 50% of the population) and the ED50, (the dose therapeutically effective in 50% of the population). The dose ratio between toxic and therapeutic effects is the therapeutic index that can be expressed as the ratio LD50/ED50, where larger therapeutic indices are generally understood in the art to be optimal.",
