Repository: boschresearch/Pap2Pat

# Pap2Pat Dataset

### File Schema

Every directory in `data` corresponds to one patent-paper pair and contains the full texts of both patent and paper, as well as the patent outlines. We include all information in JSON for programmatic parsing and Markdown for manual inspection.

```yaml
data/:
    paper_id-patent_id/:
        # Nested JSON format
        patent.json: JSON file containing patent metadata and full-text, as well as all outlines
        paper.json: JSON file containing paper metadata and full-text
        # Markdown format
        patent.md: patent full-text formatted in markdown
        paper.md: paper full-text formatted in markdown

File: Pap2Pat/data/W3177150676-US20240005654/patent.json (part 1 of 3)
{
    "id": "US20240005654",
    "authors": [
        "Arijit Ray",
        "Michael A. Cogswell",
        "Ajay Divakaran",
        "Yi Yao",
        "Giedrius T. Burachas",
        "Kamran Alipour"
    ],
    "title": "ERROR-BASED EXPLANATIONS FOR ARTIFICIAL INTELLIGENCE BEHAVIOR",
    "date": "2022-03-24 00:00:00",
    "abstract": "A computing system comprising a memory configured to store an artificial intelligence (AI) model and an image, and a computation engine executing one or more processors may be configured to perform the techniques for error-based explanations for AI behavior. The computation engine may execute the AI model to analyze the image to output a result. The AI model may, when analyzing the image to output the result, process, based on data indicative of the result, the image to assign an error score to each image feature extracted from the image, and obtain, based on the error scores, an error map. The AI model may next update, based on the error map and to obtain a first updated image, the image to visually indicate the error score assigned to each of the image features, and output one or more of the error scores, the error map, and the first updated image.",
    "sections": [
        {
            "title": "DESCRIPTION",
            "paragraphs": [
                "This application claims the benefit of U.S. Provisional Application No. 63/166,201, filed Mar. 25, 2021, the entire contents of which is hereby incorporated by reference."
            ],
            "subsections": [
                {
                    "title": "TECHNICAL FIELD",
                    "paragraphs": [
                        "This disclosure is related to artificial intelligence."
                    ],
                    "subsections": [],
                    "outline_long": [
                        "relate to artificial intelligence"
                    ],
                    "num_characters": 54,
                    "outline_medium": [
                        "relate to artificial intelligence"
                    ],
                    "outline_short": [
                        "relate to artificial intelligence"
                    ]
                },
                {
                    "title": "BACKGROUND",
                    "paragraphs": [
                        "Artificial intelligence (AI), in some instances, can be used as a way by which a computing device operates to predict an output either responsive to inputs or automatically generated, where simple logic is not sufficient. AI models may utilize machine learning (ML), which typically involves training an AI model with training data to produce a trained model able to generalize properties of data based on similar patterns with the training data. Training the model may involve learning model parameters by optimizing an objective function, thus optimizing a likelihood of observing the training data given the model. Given variabilities in the training data, the extent of training samples within the training data, and other limitations to training, and the complexity of modern AI models, it is often difficult to explain certain results that appear erratic or fail to meet expectations."
                    ],
                    "subsections": [],
                    "outline_long": [
                        "motivate artificial intelligence"
                    ],
                    "num_characters": 890,
                    "outline_medium": [
                        "motivate artificial intelligence"
                    ],
                    "outline_short": [
                        "motivate artificial intelligence"
                    ]
                },
                {
                    "title": "SUMMARY",
                    "paragraphs": [
                        "In general, the disclosure describes various aspects of techniques for facilitating evaluation of results produced by artificial intelligence. More specifically, various aspects of the techniques described in this disclosure may enable error-based explanations for artificial intelligence (AI) behavior (such as visual question answering (VQA) model behavior). Rather than simply providing an answer (in the example context of a VQA model), the VQA model may also identify which parts of an image were difficult for the VQA model to analyze (e.g., the parts of the image toward which the \u201cattention\u201d of the VQA model was erroneously drawn) in order to provide the answer, thereby potentially providing an error-based explanation that enables a user of the VQA model to evaluate a reason for the answer to assess confidence in the VQA model or otherwise gain a better understanding of limitations of the VQA model.",
                        "In addition, various aspects of the techniques may enable the VQA model to synthesize the error map with a so-called attention map in order to obtain a helpfulness metric. The VQA model may generate the attention map as a function of attention scores identified while processing the input image. The VQA model may overlay the attention map on the image to produce an attention map image that may identify which portions (e.g., image features) the VQA model identified as relevant in producing the answer. VQA model may also output this helpfulness metric to facilitate user understanding of how the VQA model reached the answer. As the VQA model produces this helpfulness metric in part based on the error map, the helpfulness metric may provide an additional form of error-based explanation.",
                        "In this respect, various aspects of the techniques may provide various benefits that improve operation of the VQA model. For example, by outputting the error-based explanation along with the answer, the VQA model may better explain how the answer to a given inquiry was determined, thereby providing a more comprehensive and/or informative user experience that facilitates user trust and understanding of the VQA model. Further, by revealing limitations in the form of an error map (which is one example of a form of error-based explanation), the VQA model may delineate where further training may be useful to improve operation of the VQA model itself (where, in some instances, the VQA model may automatically perform unguided training responsive to user feedback indicating a given answer is unsupported by the error-based explanation).",
                        "In one example, various aspects of the techniques are directed to a computing system comprising: a memory configured to store an artificial intelligence model and the image; and a computation engine executing one or more processors, wherein the computation engine is configured to execute the artificial intelligence model to analyze the image to output a result, wherein the artificial intelligence model is configured to, when analyzing the image to output the result: process, based on data indicative of the result, the image to assign an error score to each of one or more image features extracted from the image, each of the error scores indicative of a likelihood the artificial intelligence model having difficulty in analyzing the corresponding image feature extracted from the image; obtain, based on the error scores, an error map; update, based on the error map and to obtain a first updated image, the image to visually indicate the error score assigned to each of the one or more image features; and output one or more of the error scores, the error map, and the first updated image.",
                        "In another example, various aspects of the techniques are directed to a method of explaining a result output by an artificial intelligence model configured to analyze an image, the method comprising: executing, by a computing system, the artificial intelligence model to analyze the image in order to output a result, wherein analyzing, by the artificial intelligence model, the image to output the result comprises: processing, based on data indicative of the result, the image to assign an error score to each of one or more image features extracted from the image, each of the error scores indicative of the artificial intelligence model having difficulty in analyzing the corresponding image feature extracted from the image; obtaining, based on the error scores, an error map; updating, based on the error map and to obtain a first updated image, the image to visually indicate the error score assigned to each of the one or more image features; and outputting one or more of the error scores, the error map, and the first updated image.",
                        "In another example, various aspects of the techniques are directed to a device configured to explain a result output by an artificial intelligence model configured to analyze an image, the device comprising: a memory configured to store the artificial intelligence model and the image; and a computation engine executing one or more processors, wherein the computation engine is configured to execute the artificial intelligence model to analyze the image in order to output a result, wherein the artificial intelligence model is configured to, when analyzing the image to output the result: process the image to extract one or more image features; determine an error map for the image in which corresponding error scores are assigned to one or more of the image features; determine an attention map for the image in which corresponding attention scores are assigned to one or more of the image features; determine, based on the error map and the attention map, a helpfulness metric that identifies a relevance of the attention map in explaining the result output by the artificial intelligence model; and output one or more of the error scores, the error map, the attention scores, the attention map, and the helpfulness metric.",
                        "In another example, various aspects of the techniques are directed to a method of explaining a result output by an artificial intelligence model configured to analyze an image, the method comprising: receiving, by a computing system, a query regarding the image; and executing, by the computing system, the artificial intelligence model to analyze the image in order to output the result to the query, wherein analyzing, by the artificial intelligence model, the image to output the result: determining, based on the query, an error map for the image in which an error score is assigned to one or more image features extracted from the image; determining, based on the query, an attention map for the image in which an attention score is assigned to one or more of each of the image features; determining, based on the error map and the attention map, a helpfulness metric that identifies a relevance of the attention map in explaining the result output by the artificial intelligence model; and outputting the helpfulness metric.",
                        "The details of one or more examples of the techniques of this disclosure are set forth in the accompanying drawings and the description below. Other features, objects, and advantages of the techniques will be apparent from the description and drawings, and from the claims.",
                        "Like reference characters refer to like elements throughout the figures and description."
                    ],
                    "subsections": [],
                    "outline_long": [
                        "summarize techniques for evaluating AI results",
                        "describe error-based explanations for AI behavior",
                        "explain VQA model behavior",
                        "describe synthesizing error map with attention map",
                        "output helpfulness metric",
                        "provide benefits of error-based explanations",
                        "describe computing system embodiment",
                        "execute AI model to analyze image",
                        "process image to assign error scores",
                        "obtain error map",
                        "update image to visually indicate error scores",
                        "output error scores, error map, and updated image",
                        "describe method of explaining AI result",
                        "describe device and method embodiments"
                    ],
                    "num_characters": 7319,
                    "outline_medium": [
                        "summarize error-based explanations",
                        "describe visual question answering model",
                        "explain error map and attention map",
                        "outline benefits of error-based explanations",
                        "describe computing system embodiment",
                        "describe method embodiment",
                        "describe device embodiment"
                    ],
                    "outline_short": [
                        "introduce error-based explanations",
                        "describe visual question answering model",
                        "outline benefits of error-based explanations"
                    ]
                },
                {
                    "title": "DETAILED DESCRIPTION",
                    "paragraphs": [
                        "Machine learning may generally enable a computing system to analyze input data and identify an action to be performed or predict an output responsive to the input data (such as providing a given answer). Each machine learning model may be trained using training data that reflects likely input data. The training data may be labeled or unlabeled (meaning that the correct action to be taken based on a sample of training data is explicitly stated or not explicitly stated, respectively). The training of the machine learning model may be guided (in that a designer, such as a computer programmer, may direct the training to guide the machine learning model to identify the correct action in view of the input data) or unguided (in that the machine learning model is not guided by a designer to identify the correct action in view of the input data). In some instances, the machine learning model is trained through a combination of labeled and unlabeled training data, a combination of guided and unguided training, or possibly combinations thereof.",
                        "Even when the machine learning model undergoes guided training with labeled training data (which may represent what might be considered the most directed training that should result in more expected actions compared to unguided training using unlabeled training data or various combinations thereof), there are limits to training the machine learning model as such training is not often exhaustive (in terms of fully sampling each feature of the space defined by the input data). In other words, there may be limited training data that may not fully address the wider variability of the input data.",
                        "Further, a potential benefit of machine learning models is to avoid exhaustive and time-consuming comprehensive training but still produce a machine learning model that performs accurate action identification (which is another way of referring to a \u201cdecision\u201d) through limited sampled training. As such, the resulting machine learning module may operate erratically (selecting surprising or unforeseen actions) in the context of certain (possibly unforeseen or unlikely) input data for which there were only limited (or no) samples in the training data or for which training was not fully performed.",
                        "Given the complexity of the machine learning model, it may be difficult to explain in detail a basis upon which the machine learning model identified the various results, particularly when such actions appear to be erratic or unexpected. To illustrate, consider an example of a machine learning model that implements a deep neural network, which may include three or more layers of neural networks, and which is trained using training data to identify an action. Attempting to explain how each neural network layer of the deep neural network weighed each aspect of the input data to identify what may be considered an erratic action may entail significant analysis and understanding of the training data, the input data, or combinations thereof.",
                        "As another example, consider a virtual question answering (VQA) model that includes one or more machine learning algorithms configured to support different aspects of the VQA model. Generally, the VQA model may receive as inputs an image and a query regarding the image (typically in the form of audio data representative of speech defining the query). The VQA model may include a bidirectional encoder representations from transformations (BERT) model to encode the query and the image into respective query features and image features coupled with a convolutional neural network (CNN) to process the query features and the image features to identify a result (or, in other words, an answer). The VQA model may process the query features (which may also be referred to as keywords) relative to the image features to identify an answer to the query. The complexity of the CNN (and to a lesser degree the BERT model) and how each layer of the CNN weights each of the image features may be considered an erratic action that may entail significant analysis and understanding of the training data, the input data (both the audio data and the image), or combinations thereof.",
                        "That is, machine learning-based systems (which is another way of referring to an artificial intelligence model) may be considered to largely operate as a black box with little visibility into causes for operational outcomes output by the machine learning-based systems. Such operational outcomes may refer to diagnostic/prognostic decision in data analytics, control decision in autonomous systems and other predictive inferences or, in other words, results produced by such machine learning-based systems. Consider a so-called black-box machine learning system deployed in a car parts factory for product quality assurance by way of visual camera inspection. In this example system, an engineer may encounter a problem of certain products on the assembly line being classified as defective. The block-box machine learning system may not, however, provide evidence used in such decision. Likewise, some of the analyzed parts may be classified as acceptable by the black-box machine learning system, even though an engineer notices suspicious features and would like to inspect decision making processes of the black-box machine learning system.",
                        "Various aspects of the techniques described in this disclosure facilitate the explanation of artificial intelligence that operate according to machine learning models. The techniques may enable a computing system to provide one or more of error-based explanations, attention-based explanations, or a hybrid explanation that combines error-based explanations with attention-based explanations (which may be referred to as a helpfulness metric) for artificial intelligence behavior (such as visual question answering (VQA) behavior). Rather than simply provide an answer (in the example context of a VQA model), the VQA model may also identify which aspects of an underlying image were difficult to analyze (e.g., in error-based explanations), which aspects of the underlying image were relied upon to reach the answer (e.g., in attention-based explanations), or a combination of which aspects of the underlying image were both difficult to analyze and correctly relied upon to reach the answer.",
                        "In this manner, various aspects of the techniques potentially provide one or more of an error-based explanation, an attention-based explanation, and/or a helpfulness explanation. In each instance, various aspects of the techniques may enable a user of the VQA model to evaluate a reason for the answer to assess confidence in the model or otherwise gain a better understanding of limitations of the VQA model.",
                        "In this respect, various aspects of the techniques may provide various benefits that improve operation of the VQA model itself. For example, by outputting the error-based explanation along with the answer, the VQA model may better explain how the VQA model had difficulty generating the answer to provide a more comprehensive user experience that facilitates user trust and understanding of the VQA model. Further, by revealing such limitations, the VQA model may delineate where further training may be useful to improve operation of the VQA model itself. This may be particularly useful where, in some instances, the VQA model may automatically perform unguided training responsive to user feedback indicating a given answer is unsupported by the attention-based explanation.",
                        "In the car parts assembly example above, to provide a better context in which to assess the benefits, the various aspects of the techniques may provide an analytic explanation that potentially identifies features and/or components of the parts that form a basis for a faulty operation outcome output by the black-box machine learning system. Another use scenario may involve a physician assistant tasked with running a machine learning system for diagnosing medical conditions of a patient vital organs based on medical imaging data, e.g., a magnetic resonance imaging (MRI) image. The machine learning system may classify the image as normal, abnormal, and/or pathological. Counterintuitive or high-risk classification results would naturally cause a desire on the part of the user to understand the decision path that the system takes in order to produce the results.",
                        "FIGS. 1A and 1B are examples of different computing architectures that may be configured to perform various aspects of the explanation techniques described in this disclosure. As shown in the example of FIG. 1A, a single computing system 12 may be configured to perform various aspects of the techniques described in this disclosure. Computing system 12 includes a computation engine 22, one or more input devices 24, one or more communication devices 25, and one or more output devices 26. Computation engine 22 may include processing circuitry 28 and a memory 30.",
                        "Memory 30 may store information for processing during operation of computation engine 22. In some examples, memory 30 may include temporary memories, meaning that a primary purpose of the one or more storage devices is not long-term storage. Memory 30 may be configured for short-term storage of information as volatile memory and therefore not retain stored contents if deactivated. Examples of volatile memories include random access memories (RAM), dynamic random access memories (DRAM), static random access memories (SRAM), and other forms of volatile memories known in the art.",
                        "Computing system 12 may be implemented as any suitable computing system, such as one or more server computers, workstations, laptops, mainframes, appliances, cloud computing systems, smart phones, tablet computers, and/or other computing systems that may be capable of performing operations and/or functions described in accordance with one or more aspects of the present disclosure. In some examples, computing system 12 may represent a cloud computing system, server farm, and/or server cluster (or portion thereof) that provides services to client devices and other devices or systems. In other examples, computing system 12 may represent or be implemented through one or more virtualized compute instances (e.g., virtual machines, containers, etc.) of a data center, cloud computing system, server farm, and/or server cluster.",
                        "Memory 30, in some examples, also include one or more computer-readable storage media (which may also be referred to as \u201cnon-transitory computer-readable media\u201d or \u201cnon-transitory computer-readable storage media\u201d). The computer-readable storage media may be configured to store larger amounts of information than volatile memory. The computer-readable storage media may further be configured for long-term storage of information as non-volatile memory space and retain information after activate/off cycles. Examples of non-volatile memories include magnetic hard disks, optical discs, floppy disks, Flash memories, or forms of electrically programmable memories (EPROM) or electrically erasable and programmable (EEPROM) memories. Whether representative of volatile or non-volatile memory, memory 30 may store program instructions and/or data associated with one or more of the modules, units, and/or engines described in accordance with one or more aspects of this disclosure.",
                        "Processing circuitry 28 and memory 30 may provide an operating environment or platform for computation engine 22, which may be implemented as software, but may in some examples include any combination of hardware, firmware, and software. Processing circuitry 28 may execute instructions and memory 30 may store instructions and/or data of one or more modules, units, and/or engines. The combination of processing circuitry 28 and memory 30 may retrieve, store, and/or execute the instructions and/or data of one or more applications, modules, units, engines, and/or software. Processing circuitry 28 and memory 30 may also be operably coupled to one or more other software and/or hardware components, including, but not limited to, one or more of the components illustrated in FIG. 1A.",
                        "Computation engine 22 may perform operations described using software, hardware, firmware, or a mixture of hardware, software, and firmware residing in and/or executing at computing system 12. Computation engine 22 may execute each of the module(s), unit(s), and/or engine(s) with multiple processors or multiple devices. Computation engine 22 may execute one or more of such modules as a virtual machine or container executing on underlying hardware. One or more of such modules may execute as one or more services of an operating system or computing platform. One or more of such modules may execute as one or more executable programs at an application layer of a computing platform.",
                        "One or more input devices 24 of computing system 12 may generate, receive, or process input. Such input may include input from a keyboard, pointing device, voice responsive system, video camera (which may also function to capture still images), biometric detection/response system, button, sensor, mobile device, control pad, microphone, presence-sensitive screen, network, or any other type of device for detecting input from a human or machine.",
                        "One or more output devices 26 of computing system 12 may generate, transmit, or process output. Examples of output are tactile, audio, visual, and/or video output. Output devices 26 may include a display, sound card, video graphics adapter card, speaker, presence-sensitive screen, one or more USB interfaces, video and/or audio output interfaces, or any other type of device capable of generating tactile, audio, video, or other output. Output devices 26 may include a display device, which may function as an output device using technologies including liquid crystal displays (LCD), quantum dot display, dot matrix displays, light emitting diode (LED) displays, organic light-emitting diode (OLED) displays, cathode ray tube (CRT) displays, e-ink, or monochrome, color, or any other type of display capable of generating tactile, audio, and/or visual output. In some examples, computing system 12 may include a presence-sensitive display that may serve as a user interface device that operates both as one or more input devices 24 and one or more output devices 26.",
                        "One or more communication units 25 of computing system 12 may communicate with devices external to computing system 12 (or among separate computing devices of computing system 12) by transmitting and/or receiving data, and may operate, in some respects, as both an input device and an output device. In some examples, communication units 25 may communicate with other devices over a network. In other examples, communication units 25 may send and/or receive radio signals on a radio network such as a cellular radio network. Examples of communication units 25 include a network interface card (e.g. such as an Ethernet card), an optical transceiver, a radio frequency transceiver, a GPS receiver, or any other type of device that can send and/or receive information. Other examples of communication units 25 may include Bluetooth\u00ae, GPS, 3G, 4G, and Wi-Fi\u00ae radios found in mobile devices as well as Universal Serial Bus (USB) controllers and the like.",
                        "As further shown in the example of FIG. 1A, input devices 24 are configured to receive electrical signal input from one or more sensors, such as sensor(s) 40 and image capture device(s) 43 and convert the electrical signal input into a form usable by computing system 12. Sensors 40 may represent a wide variety of sensors configured to obtain data representative of an observational state of an environment, such as an environment surrounding computing system 12.",
                        "Sensors 40 may include, in some examples, one or more of a GPS sensor configured to obtain location state data indicative of a location of computing system 12, a gyroscope sensor configured to obtain orientation and velocity data indicative of an orientation and/or angular velocity of computing system 12, a proximity sensor configured to obtain proximity data indicative of a proximity of the computing system 12 to an object (such as a human), an accelerometer configured to obtain additional orientation data or other data indicative of an acceleration of the computing system 12 in a direction, a barometer configured to obtain relative pressure data indicative of the relative pressure in the environment, and/or a compass configured to obtain directional data indicative of a direction in which the computing system 12 is facing.",
                        "Sensors 40 may also include microphones or other transducers capable of detecting pressure waves representative of speech or other types of audio and outputting an electrical signal representative of the pressure waves (or changes thereof). Reference to microphones may include any type of microphone configured to obtain audio data, including bone-conducting microphones that sense vibrations in bone, flesh, or other materials.",
                        "Image capture device(s) 43 may represent any type of device configured to capture image data representative of a scene. Image capture device(s) 43 may sense light via an aperture and convert the detection of light into an electrical signal representative of color and luminance (and/or other representations of a color space). Image capture device(s) 43 may include a camera capable of capturing one or more images, including a sequence of images that form video data.",
                        "As such, input devices 40 may include software or hardware configured to convert a received signal input from an analog signal from sensors 40 and/or image capture devices 43 to a digital signal for processing by computation engine 22. In another example, input devices 40 may include software or hardware configured to compress, decompress, transcode, encrypt, or decrypt a received signal from sensors 40 into a form usable by computing system 12. In another example, communication units 25 may represent a network interface device to receive packetized data or other data representative of signals generated by sensor(s) 40 or images generated by image capture device(s) 43.",
                        "As noted above, computation engine 22 is configured to execute AI engine 32 that operates according to one or more models, such as AI models 20. AI models 20 may include any number of different types of machine learning models, such as neural networks, deep neural networks, dense neural networks, and the like. Although described with respect to machine learning models, the techniques described in this disclosure are also applicable to other types of AI models, including rule-based models, finite state machines, and the like.",
                        "Machine learning may generally enable a computing system to analyze input data and identify an action to be performed or a result to be output responsive to the input data. Each machine learning model may be trained using training data that reflects likely input data. The training data may be labeled or unlabeled (meaning that the correct action to be taken based on a sample of training data is explicitly stated or not explicitly stated, respectively).",
                        "The training of the machine learning model may be guided (in that a designer, such as a computer programmer, may direct the training to guide the machine learning model to identify the correct action in view of the input data) or unguided (in that the machine learning model is not guided by a designer to identify the correct action in view of the input data). In some instances, the machine learning model is trained through a combination of labeled and unlabeled training data, a combination of guided and unguided training, or possibly combinations thereof. Examples of machine learning include nearest neighbor, na\u00efve Bayes, decision trees, linear regression, support vector machines, neural networks, k-Means clustering, Q-learning, temporal difference, deep adversarial networks, evolutionary algorithms or other supervised, unsupervised, semi-supervised, or reinforcement learning algorithms to train one or more models.",
                        "Even when the machine learning model undergoes guided training with labeled training data (which may represent what might be considered the most directed training that should result in more expected actions compared to unguided training using unlabeled training data or various combinations thereof), there are limits to training the machine learning model as such training is not often exhaustive (in terms of fully sampling each feature of the space defined by the input data). In other words, there is limited training data that may not or may not fully address the wider variability of the input data. Further, a potential benefit of machine learning models is to avoid exhaustive and time-consuming comprehensive training but still produce a machine learning model that performs accurate action (which is another way of referring to a \u201cdecision\u201d) identification through limited sampled training. As such, resulting AI models 20 may operate erratically (selecting surprising or unforeseen actions) in the context of certain (possibly unforeseen or unlikely) input data for which there were only limited (or no) samples in the training data or for which training was not fully performed.",
                        "Given the complexity of AI model 20, it may be difficult to explain in detail a basis upon which AI model 20 identified the various actions, particularly when such actions appear to be erratic or unexpected. To illustrate, consider an example of AI model 20 that implements a neural network, which may include multiple layers of neural networks, each of which is trained using training data to identify an action. Attempting to explain how each neural network weighed each aspect of the input data to identify what may be considered an erratic action may entail significant analysis and understanding of the training data, the input data, or combinations thereof.",
                        "Attempting to explain any machine learning models may be difficult, but combinations of machine learning models acting with respect to images, sequences of images (e.g., videos), or other visual data depicting a scene may further complicate a process used to explain a result returned by the combinations of machine learning models. For example, consider a visual question answering (VQA) model that includes one or more machine learning algorithms configured to return an answer (which may also be referred to as a result) to a query regarding an underlying image. The VQA model may receive as inputs the underlying image and a query regarding the image (typically in the form of audio data representative of speech defining the query).",
                        "The VQA model may include two different types of neural networks, a BERT model to process the audio data representative of the query to parse the query and identify keywords (which may also be referred to as query features) and the image data to identify image features, and a convolutional neural network (CNN) to process the query features and image features to tag the image features of the image. The VQA model may process the keywords relative to the tags to identify the answer to the query. The complexity of the CNN (and to a lesser degree the BERT model) and how each layer of the CNN weights each portion of the image and applies corresponding tags may be considered an erratic action that may entail significant analysis and understanding of the training data, the input data (both the audio data and the image), or combinations thereof.",
                        "In accordance with various aspects of the techniques described in this disclosure, AI models 20 may be configured to provide error-based explanations for artificial intelligence behavior (such as visual question answering (VQA) behavior). Rather than simply provide an answer (in the example context of a VQA model), AI model 20 may also identify which aspects of an underlying image were difficult for AI model 20 to analyze (e.g., the image features or other parts of the image toward which the \u201cattention\u201d of AI model 20 was erroneously drawn) in order to provide the answer, thereby potentially providing an error-based explanation that enables a user of AI model 20 to evaluate a reason for the answer and assess confidence in AI model 20 or otherwise gain a better understanding of limitations of AI model 20.",
                        "In the below example, it is assumed that AI model 20 is a collection of AI models configured to perform VQA. This collection of AI models may be referred to as a VQA model and as such, AI model 20 may be referred to in this disclosure as \u201cVQA model 20.\u201d Although described with respect to a VQA model, the techniques of this disclosure may be implemented with respect to any visual analysis of images by machine learning models to potentially improve confidence in the underlying AI models (such as machine learning models and other non-machine learning models, including the non-machine learning models listed above) and/or better delineate limitations of the AI models.",
                        "In operation, VQA model 20 may obtain image data (ID) 31 representative of an image and audio data (AD) 33 representative of a query. Input devices 24 may initially interact with sensor 40 (e.g., a microphone) to obtain AD 31 and image capture device 43 (e.g., a camera) to obtain ID 33. Input device 24 may store AD 31 and ID 33 to memory whereupon VQA model 20 may obtain the AD 31 and ID 33 from memory 30.",
