Repository: boschresearch/Pap2Pat

# Pap2Pat Dataset

### File Schema

Every directory in `data` corresponds to one patent-paper pair and contains the full texts of both patent and paper, as well as the patent outlines. We include all information in JSON for programmatic parsing and Markdown for manual inspection.

```yaml
data/:
    paper_id-patent_id/:
        # Nested JSON format
        patent.json: JSON file containing patent metadata and full-text, as well as all outlines
        paper.json: JSON file containing paper metadata and full-text
        # Markdown format
        patent.md: patent full-text formatted in markdown
        paper.md: paper full-text formatted in markdown

File: Pap2Pat/data/W3177417553-US20220238537/paper.json (part 1 of 2)
{
    "id": "https://semopenalex.org/work/W3177417553",
    "authors": [
        "Peter A. Dowben",
        "Alpha T. N\u2019Diaye",
        "Andrew Marshall",
        "Jian Zhang",
        "Ruihua Cheng",
        "Thilini K. Ekanayaka",
        "Andrew J. Yost",
        "Xiaoshan Xu",
        "Xuanyuan Jiang",
        "Aaron Mosey",
        "Ashley S. Dale",
        "George T. Wang",
        "Keshab R. Sapkota",
        "Guanhua Hao",
        "Azad Naeemi"
    ],
    "title": "Nonvolatile Voltage Controlled Molecular Spin-State Switching for Memory Applications",
    "date": "2021-03-11",
    "abstract": "Nonvolatile, molecular multiferroic devices have now been demonstrated, but it is worth giving some consideration to the issue of whether such devices could be a competitive alternative for solid-state nonvolatile memory. For the Fe (II) spin crossover complex [Fe{H2B(pz)2}2(bipy)], where pz = tris(pyrazol-1-yl)-borohydride and bipy = 2,2\u2032-bipyridine, voltage-controlled isothermal changes in the electronic structure and spin state have been demonstrated and are accompanied by changes in conductance. Higher conductance is seen with [Fe{H2B(pz)2}2(bipy)] in the high spin state, while lower conductance occurs for the low spin state. Plausibly, there is the potential here for low-cost molecular solid-state memory because the essential molecular thin films are easily fabricated. However, successful device fabrication does not mean a device that has a practical value. Here, we discuss the progress and challenges yet facing the fabrication of molecular multiferroic devices, which could be considered competitive to silicon.",
    "sections": [
        {
            "title": "Introduction",
            "paragraphs": [
                "As the expectations for novel organic electronics grow, the design of flexible and high-density nonvolatile memory device remains a hot topic. The successes with organic electronics, combined with indications of success in addressing the complex grand challenge of manipulating magnetically ordered states by electrical means, suggest new approaches and applications to develop novel spintronics. In molecular systems, the spin crossover (SCO) relates to the transition between a low spin (LS) of the metal ion (indeed, diamagnetic state in the case of the Fe 2+ system) to a high-spin (HS) paramagnetic state in 3D transition metal compounds, and for quite some time now, it has been suggested that the spin crossover (SCO) phenomenon has potential applicability in molecular spintronic devices [1][2][3][4][5][6][7][8][9][10][11][12][13][14][15]. In such device elements, based on the molecular spin state, is very likely that state switching may be accomplished without large current densities or power consumption. Molecular systems have the very real possibility of providing a room temperature device on a length scale less than 10 nm while delivering low-power nonvolatile local magneto-electric memory operations.",
                "We have investigated heteromolecular devices from molecular ferroelectrics and spin crossover molecular complex [Fe{H 2 B(pz) 2 } 2 (bipy)], where pz = tris(pyrazol-1-yl)borohydride and bipy = 2,2 -bipyridine [13,14]. Such devices work where the voltage control of the molecular spin states leads to nonvolatile conductance changes [13,14]. From these many perspectives of memory devices [1][2][3][4][5][6][7][8][9][10][11][12][13][14] made possible by the molecular spinstate transition, we can construct a list of some of the key elements needed to make a competitive nonvolatile molecular device for memory applications.",
                "Spin crossover molecular systems have a long history [16][17][18][19][20][21], but as successful nonvolatile devices that can be manipulated by voltage alone, the success is much more recent [12][13][14]. Nonetheless, a picture has emerged [5,7,8,12,22,23] of some of the key criteria needed to make a molecular spintronic device, based on spin crossover complexes, competitive with silicon technology. These identified criteria are as follows:",
                "1.",
                "A device implementation scheme; 2.",
                "The ability to make a thin film; 3.",
                "The ability to \"lock\" the spin state (i.e., nonvolatility); 4.",
                "The ability to isothermally \"unlock\" and switch the spin state, ideally with voltage; 5.",
                "A low coercive voltage (ideally less than 1 V) and low write peak currents (ideally 10 4 A/cm 2 ); 6.",
                "A conductance change with spin state; 7.",
                "Room-temperature operation and at temperatures well above room temperature; 8.",
                "A device on/off ratio > 10; 9.",
                "An on-state device resistivity less than 1 \u2126\u2022cm; 10. A device fast switching speed, ideally less than 100 ps; 11. Device reproducibility; 12. Device endurance, ideally 10 16 switches without degradation; 13. The ability of having a nonvolatile device with a transistor channel width of 40 nm or below.",
                "Nonvolatile devices that are both two-terminal diode-like devices [13] and effectively four-terminal transistor devices [13,14] have been fabricated from spin crossover molecules. Both are seen to operate at room temperature. The diode or two-terminal multiferroic molecular devices are very much like the nonvolatile tunnel junction devices, in terms of implementation, for which there is considerable literature [24][25][26][27] and indeed a commercial product [28][29][30][31]. The two-terminal spin crossover heteromolecular nonvolatile device [13] could be very competitive, because the on/off ratio of the oxide tunnel barrier magnetic tunnel junction is typically very low, often less than 2 [32][33][34][35].",
                "Existing memory components are configured in numerous ways, the most common being SRAM (static random-access memory), DRAM (dynamic random-access memory), and NAND flash. They each have their own distinct advantages in memory cell area and read or write time. Spin-state molecular devices have inherent memory, so they do not benefit from being configured as an SRAM memory cell, where a positive feedback loop provides the memory storage rather than being provided by the device itself. In a similar way, memory, based on the nonvolatile manipulation of molecular spin state, is likely not suitable for configuration in a \"NAND Flash\" memory arrays, due to read difficulties and write difficulties associated with the very high resistance of these molecular devices, as noted below. However, the basic DRAM cell consists of an access transistor and a capacitive storage element. We can use the same concept of an access transistor but substitute the capacitor with a spin-state molecular device. Figure 1 shows a schematic of a plausible nonvolatile memory element cell. This memory cell is based on the field effect voltagecontrolled spin state molecular transistor described elsewhere [12][13][14] and could exploit the difference between the low-resistance and high-resistance states of a voltage-controlled spin-state molecular memory device fabricated from spin crossover complexes. However, unlike DRAM (dynamic random-access memory), where charge storage on the cell must be refreshed periodically, molecular spin-state memory is nonvolatile, as noted above and elsewhere [12][13][14], and the output is resistive. This is particularly useful when low-power memory is needed. The select transistor may be any appropriate transistor switch. It could be a silicon NMOS (n-channel MOSFET) device, a tunnel field-effect transistor (TFET), or even another molecular multiferroic spin transistor, providing that switching does not allow for any memory storage in the select transistor. voltage-controlled spin state molecular transistor described elsewhere [12][13][14] and could exploit the difference between the low-resistance and high-resistance states of a voltagecontrolled spin-state molecular memory device fabricated from spin crossover complexes. However, unlike DRAM (dynamic random-access memory), where charge storage on the cell must be refreshed periodically, molecular spin-state memory is nonvolatile, as noted above and elsewhere [12][13][14], and the output is resistive. This is particularly useful when low-power memory is needed. The select transistor may be any appropriate transistor switch. It could be a silicon NMOS (n-channel MOSFET) device, a tunnel field-effect transistor (TFET), or even another molecular multiferroic spin transistor, providing that switching does not allow for any memory storage in the select transistor. With this DRAM-like configuration, read is achieved by activating the required bit line to a voltage high enough that the resistance of the multiferroic transistor may be read but low enough that programming cannot occur. Then, the word line is activated, so the resistance of a particular multiferroic transistor may be read. Read is achieved with a current sensing amplifier, as the read voltage is typically in the tens to hundreds of millivolts, and a current sense amplifier is more robust in these conditions. It is anticipated that the sense amplifier will be constructed in conventional MOS technology. In order to write a state into the spin transistor, the bit line is raised to the positive reprogramming voltage to program a \"1\" state or lowered to a sufficiently negative voltage that the transistor is programmed to the \"0\" state.",
                "As indicated elsewhere in this article, this particular variant of a nonvolatile memory element would not be the only implementation scheme for a potential nonvolatile spin crossover molecular device, but it provides a context for reviewing the experimentally demonstrated properties of spin crossover molecular devices and spin crossover complexes in the context of what would be needed for a competitive nonvolatile molecular device. Other types of memory architecture are possible utilizing this room temperature voltage-controlled spin state molecular memory device technology.",
                "Here, we seek to outline the key characteristics of the successful room-temperature nonvolatile spin crossover devices in the context of what must be achieved and demonstrated for such devices to be competitive against silicon technology. This is not only a roadmap for future work but also a basis for benchmarking the molecular spintronics devices against silicon technology and other beyond CMOS device concepts. With this DRAM-like configuration, read is achieved by activating the required bit line to a voltage high enough that the resistance of the multiferroic transistor may be read but low enough that programming cannot occur. Then, the word line is activated, so the resistance of a particular multiferroic transistor may be read. Read is achieved with a current sensing amplifier, as the read voltage is typically in the tens to hundreds of millivolts, and a current sense amplifier is more robust in these conditions. It is anticipated that the sense amplifier will be constructed in conventional MOS technology. In order to write a state into the spin transistor, the bit line is raised to the positive reprogramming voltage to program a \"1\" state or lowered to a sufficiently negative voltage that the transistor is programmed to the \"0\" state.",
                "As indicated elsewhere in this article, this particular variant of a nonvolatile memory element would not be the only implementation scheme for a potential nonvolatile spin crossover molecular device, but it provides a context for reviewing the experimentally demonstrated properties of spin crossover molecular devices and spin crossover complexes in the context of what would be needed for a competitive nonvolatile molecular device. Other types of memory architecture are possible utilizing this room temperature voltagecontrolled spin state molecular memory device technology.",
                "Here, we seek to outline the key characteristics of the successful room-temperature nonvolatile spin crossover devices in the context of what must be achieved and demonstrated for such devices to be competitive against silicon technology. This is not only a roadmap for future work but also a basis for benchmarking the molecular spintronics devices against silicon technology and other beyond CMOS device concepts."
            ],
            "subsections": []
        },
        {
            "title": "Making a Spin Crossover Molecular Thin Film",
            "paragraphs": [
                "A competitive device requires scalability. This is to say that there has to be a route to large scale manufacturability. This tends to negate single molecule devices [12] for the simple reason that there are insurmountable barriers to the fabrication of such devices into a 1 GB memory array. Large device arrays require thin films. There are three approaches. These are to build a spin crossover thin film architecture chemically, as has been done in the case of [Fe-(pz){Pd(CN 4 )}] [36,37], evaporate a thin film, or spin coat a thin film from solution.",
                "The more widely used approach to film fabrication is to evaporate a thin film of spin crossover molecules [8]. This will not work with all spin crossover molecular systems, because the sublimation process must leave the molecules \"intact\", and the condensation process must result in a suitable molecular packing on the local scale (at least), so that the properties that change across the spin transition can be exploited reproducibly. The requirements tend to exclude molecular salts and polymers, as neither can be evaporated readily. Yet the approach has been successfully applied to [Fe(1,10-phenanthroline) 2 (NCS) 2 ] (frequently known as Fe(phen) 2 (NCS) 2 ) [38][39][40][41][42][43][44], as illustrated in Figure 2a, [Fe(H 2 B(pz) 2 ) 2 phen] where H 2 B(pz) 2 = dihydrobis(1H-pyrazol-1-yl)borate [45][46][47][48][49][50][51], as illustrated in Figure 2c, [Fe(HB(tz) 3 ) 2 ] (tz = 1,2,4-triazol-1-yl) [52][53][54][55][56], as illustrated in Figure 2d, [Fe(HB(3,5-(CH 3 ) 2 -(pz) 3 ) 2 ], where pz = pyrazolyl [10,[57][58][59][60][61], as illustrated in Figure 2e, [Fe(qnal) 2 ] where qnal = quinoline-naphthaldehyde [62], as illustrated in Figure 2f, [Fe(HB(pz) 3 ) 2 ] where pz = pyrazolyl [11,63], and the molecule that is the focus of this review: [Fe{H 2 B(pz) 2 } 2 (bipy)] where (H 2 B(pz) 2 = bis(hydrido)bis(1H-pyrazol-1-yl)borate, bipy = 2,2 -bipyridine) [13,14,[64][65][66][67][68][69][70][71][72][73][74][75][76][77], as illustrated in Figure 2b."
            ],
            "subsections": []
        },
        {
            "title": "Making a Spin Crossover Molecular Thin Film",
            "paragraphs": [
                "A competitive device requires scalability. This is to say that there has to be a route to large scale manufacturability. This tends to negate single molecule devices [12] for the simple reason that there are insurmountable barriers to the fabrication of such devices into a 1 GB memory array. Large device arrays require thin films. There are three approaches. These are to build a spin crossover thin film architecture chemically, as has been done in the case of [Fe-(pz){Pd(CN4)}] [36,37], evaporate a thin film, or spin coat a thin film from solution.",
                "The more widely used approach to film fabrication is to evaporate a thin film of spin crossover molecules [8]. This will not work with all spin crossover molecular systems, because the sublimation process must leave the molecules \"intact\", and the condensation process must result in a suitable molecular packing on the local scale (at least), so that the properties that change across the spin transition can be exploited reproducibly. The requirements tend to exclude molecular salts and polymers, as neither can be evaporated readily. Yet the approach has been successfully applied to [Fe(1,10phenanthroline)2(NCS)2] (frequently known as Fe(phen)2(NCS)2) [38][39][40][41][42][43][44], as illustrated in Figure 2a, [Fe(H2B(pz)2)2phen] where H2B(pz)2 = dihydrobis(1H-pyrazol-1-yl)borate [45][46][47][48][49][50][51], as illustrated in Figure 2c, [Fe(HB(tz)3)2] (tz = 1,2,4-triazol-1-yl) [52][53][54][55][56], as illustrated in Figure 2d, [Fe(HB(3,5-(CH3)2(pz)3)2], where pz = pyrazolyl [10,[57][58][59][60][61], as illustrated in Figure 2e, [Fe(qnal)2] where qnal = quinoline-naphthaldehyde [62], as illustrated in Figure 2f, [Fe(HB(pz)3)2] where pz = pyrazolyl [11,63], and the molecule that is the focus of this review: [Fe{H2B(pz)2}2(bipy)] where (H2B(pz)2 = bis(hydrido)bis(1H-pyrazol-1-yl)borate, bipy = 2,2\u2032-bipyridine) [13,14,[64][65][66][67][68][69][70][71][72][73][74][75][76][77], as illustrated in Figure 2b.  Another approach would be to spin coat the molecular layers from solution, as in the case of Fe(hptrz) 3 ](OTs) 2 (hptrz = 4-heptyl-1,2,4-triazole, OTs = tosylate) [78]. The problem with making the thin film from solution is that solvent effects are known to alter the characteristics of the spin-state transition for some spin crossover complexes [79,80]. This is not likely to be an insurmountable problem, but realistically, the molecular solubility and solvent effects are issues that would have to be addressed if this were chosen as the route to large scale device fabrication. Presently, efforts to explore solubility and solvent effects are only in their infancy."
            ],
            "subsections": []
        },
        {
            "title": "Locking the Molecular Spin State",
            "paragraphs": [
                "A competitive nonvolatile device requires locking of the spin state in the region of room temperature, as has been achieved with the inclusion of both dipolar molecular additives [73,81] as well as from the influence of the substrate. Key here is that the polarization of a ferroelectric interface can preferentially favor the adoption of the high or low spin state of an adjacent spin cross molecular thin film [13,14,72,77] over a wide range of temperatures from 100 K [72] to 350 K [14]. It is important to note that this influence of the ferroelectric substrate domain polarization extends away from the interface with ferroelectric and well into the adjacent spin crossover molecular thin film. The exact mechanisms for this influence of the substrate on the spin state of the molecular spin crossover complex thin film have not been precisely identified, but intermolecular cooperative effects are implicated in the influence of the substrate on the adjacent spin crossover molecular thin film [71]. The fact that the interface polarization influences the spin-state occupancy significantly for molecular spin crossover complex thin films up to 20 molecular layers [71], and for even greater film thicknesses in a somewhat diminished manner [14] means that device fabrication does not require precise and stringent film thickness choices, easing the constraints.",
                "Thus far, there is no evidence of finite scaling effects that would lead to diminished critical temperatures with thinner films, although intermolecular cooperativity is seen to vary with film thickness [71]. The result is that isothermal switching (as discussed below) is more complete, and spin-state locking is more effective in thinner films than thicker films. We note, in passing, that the surface of molecular spin crossover complex thin film may have a different spin-state occupancy than the rest of the film [71]. Furthermore, since the device has to be both top and bottom gated, the molecular spin crossover complex thin film will be influenced by two different interfaces, and the effects of the latter have not yet been investigated in detail."
            ],
            "subsections": []
        },
        {
            "title": "Isothermal Molecular Spin-State Switching",
            "paragraphs": [
                "A competitive nonvolatile molecular spin crossover device requires change of the spin state, ideally with voltage, from one nonvolatile state to another. This is the device \"write\" operation and has now been demonstrated [13,14]. Recent studies [74,82] suggest that an applied magnetic field could reduce the activation barrier to a change in spin state, but as with light activation of a spin state change [69,77], this does not seem to lend itself toward a readily applicable memory application. Just the same, isothermal spin state and conductance switching has been demonstrated. It is this achievement of nonvolatile voltage control of the molecular spin state [13,14] that opens the door to potential practical applications. The adjacent ferroelectric layer provides a low coercivity voltage control of the spin state, as well as nonvolatility, but the device practicalities favor the use of organic [13,14] rather than inorganic [77] ferroelectrics, as discussed next.",
                "Isothermal switching of the spin state optically, in the vicinity of room temperature, is certainly well established [55,57,58,73,74,[83][84][85][86][87][88][89], as there are a number of photoactive spin crossover molecules, and optically switching has been a route to probing spin-state switching speed (as discussed below). However, these other routes to isothermal switching of the spin state (pressure changes, light, etc.) are not a route to a competitive memory device."
            ],
            "subsections": []
        },
        {
            "title": "The Search for a Low Coercive Voltage and Low Peak Write Currents",
            "paragraphs": [
                "The working nonvolatile molecular spin crossover devices fabricated so far [12][13][14] make use of a ferroelectric layer adjacent to the spin crossover molecular layer. Thus, the co-ercive voltage of the device tends to be dominated by the coercive voltage of the ferroelectric layer. Obviously, the choice of molecular ferroelectric also plays a role. Coercive voltages of 1.5 V have been obtained for a five-layer poly(vinylidene fluoride with trifluoroethylene) film [90], and roughly 5 V has been obtained for both 35 nm and 185 nm thick croconic acid thin films [91], respectively (Figure 3). The good news here is that the coercive voltage for the ferroelectric layer tends to scale with the ferroelectric layer film thickness, but sadly, this scaling with film thickness appears to be far from perfect [92][93][94][95] in the thin film limit. Yet a critical electric field E cr of roughly 50 MVm -1 [95] and 0.2-0.4 GVm -1 [94,96,97] have been estimated for poly(vinylidene fluoride with trifluoroethylene) films, meaning that coercive voltages of 50 mV to 0.2 V are possible for bilayer thick molecular films of about 1 nm thickness. Even with failures of scaling in the thin film limit, coercive voltages of less than 0.5 V should be possible for bilayer thick molecular films [90]. The critical electric field E cr of less than 2 MVm -1 [97,98] for croconic acid means that coercive voltages less than 3 mV might be possible, which in fact would be too small to be practical, so thicker and thus more reliable ferroelectric thin films would be required.",
                "switching of the spin state (pressure changes, light, etc.) are not a route to a competitive memory device."
            ],
            "subsections": []
        },
        {
            "title": "The Search for a Low Coercive Voltage and Low Peak Write Currents",
            "paragraphs": [
                "The working nonvolatile molecular spin crossover devices fabricated so far [12][13][14] make use of a ferroelectric layer adjacent to the spin crossover molecular layer. Thus, the coercive voltage of the device tends to be dominated by the coercive voltage of the ferroelectric layer. Obviously, the choice of molecular ferroelectric also plays a role. Coercive voltages of 1.5 V have been obtained for a five-layer poly(vinylidene fluoride with trifluoroethylene) film [90], and roughly 5 V has been obtained for both 35 nm and 185 nm thick croconic acid thin films [91], respectively (Figure 3). The good news here is that the coercive voltage for the ferroelectric layer tends to scale with the ferroelectric layer film thickness, but sadly, this scaling with film thickness appears to be far from perfect [92][93][94][95] in the thin film limit. Yet a critical electric field Ecr of roughly 50 MVm -1 [95] and 0.2-0.4 GVm -1 [94, 96,97] have been estimated for poly(vinylidene fluoride with trifluoroethylene) films, meaning that coercive voltages of 50 mV to 0.2 V are possible for bilayer thick molecular films of about 1 nm thickness. Even with failures of scaling in the thin film limit, coercive voltages of less than 0.5 V should be possible for bilayer thick molecular films [90]. The critical electric field Ecr of less than 2 MVm -1 [97,98] for croconic acid means that coercive voltages less than 3 mV might be possible, which in fact would be too small to be practical, so thicker and thus more reliable ferroelectric thin films would be required. While there have been some successes with inorganic ferroelectric layers influencing the spin state of an adjacent molecular spin crossover complex thin film [77], in general, the problems with the inorganic ferroelectric layers are that, apart from PbZr0.2Ti0.8O3 (PZT), the coercive voltages tend to be somewhat higher, outside of the tunnel junction geometry where the coercive voltages also are in the range of 1 V [99,100]. In the very thinnest of oxide ferroelectric films, ferroelectric polarization retention tends to be lower [100]. Indeed, our experience is that in the very thin oxide ferroelectric films, one ferroelectric polarization is favored so that the retention of one ferroelectric polarization is favored over another. Thin film oxide ferroelectrics, even when grown on oxide surfaces, tend to exhibit preferential upward polarization (C+) [101,102]. This is not desirable in a nonvolatile device destined for memory applications. For the oxides, surface defects abound. How a spin crossover complex will bond at such defects sites is not yet Figure 3. The polarization hysteresis of a 185 nm thick ferroelectric croconic acid thin film. Adapted with permission from ref. [90]. Copyright 2016, the American Institute of Physics.",
                "While there have been some successes with inorganic ferroelectric layers influencing the spin state of an adjacent molecular spin crossover complex thin film [77], in general, the problems with the inorganic ferroelectric layers are that, apart from PbZr 0.2 Ti 0.8 O 3 (PZT), the coercive voltages tend to be somewhat higher, outside of the tunnel junction geometry where the coercive voltages also are in the range of 1 V [99,100]. In the very thinnest of oxide ferroelectric films, ferroelectric polarization retention tends to be lower [100]. Indeed, our experience is that in the very thin oxide ferroelectric films, one ferroelectric polarization is favored so that the retention of one ferroelectric polarization is favored over another. Thin film oxide ferroelectrics, even when grown on oxide surfaces, tend to exhibit preferential upward polarization (C+) [101,102]. This is not desirable in a nonvolatile device destined for memory applications. For the oxides, surface defects abound. How a spin crossover complex will bond at such defects sites is not yet clear, so concerns remain that spin-state switching will be suppressed for spin crossover complexes residing at such oxide surface imperfections.",
                "Organic ferroelectric thin films are also far from perfect in their behavior. First, there is the problem that the faster the switching speed, the higher the coercive voltage needed [87]. Second, the coercive voltages for each ferroelectric polarization direction may differ as the film thickness decreases [79]. The loss of symmetry in the coercive voltage can be the result of the interface with a conducting contact [92]. Organic ferroelectric thin films also tend to exhibit preferential upward polarization [103]. Finally, there is the problem that the polarization hysteresis is not \"square\", meaning that the application of higher voltage, the coercive voltage, may be necessary to achieve full polarization.",
                "If the current density is 1 electron per molecule in 1 ns, this translates into an overall minimum current density of 3.6 \u00d7 10 5 A/cm 2 . This approaches the industry goal of a current density of 10 4 A/cm 2 . This is because the gate supply needs to be able to do two things: (1) be able to make the device switch the polarization of the ferroelectric gate dielectric, and hence the spin state in the spin crossover molecular layer (where the latter plays the role of the semiconductor channel in the transistor geometry) at a reasonable supply voltage. In other words, the gate supply voltage should not be too high and not too low. If the gate supply voltage required is too high, then the implementation of room temperature nonvolatile spin crossover transistor molecular devices would require highvoltage supplies or charge pumps on chip in order to program a memory device. This is why EEPROM is not a very popular nonvolatile memory device-it simply requires too much supply voltage to make it a very usable memory. If the gate supply voltages are too significant, this would limit the application of nonvolatile spin crossover transistor molecular devices to one-time-programmable memory only. On the other hand, if the programming voltage could be brought down to a very low value, it has the advantage of making the memory chip easy to program, but circuitry then has to be carefully designed to ensure that accidental programming does not occur especially during the read operations.",
                "(2) The second factor to be considered is speed of write. While less important than the ability to write a memory cell, speed is nonetheless important, and it becomes more important in memory applications requiring a fast write time. Unfortunately, the writing or programing voltage and the write speed requirements can act against each other in operational memory, since the lower the programming or write voltage, the better it is for the write time, but reducing the programming voltage too much increases the chances of a write \"disturb\" event.",
                "We do know that the molecular ferroelectric gate dielectrics can be made as thin as 1 nm and still be reliable [90,96], and the coercive voltage would be <0.5 V. A gate dielectric 2 nm thick would be \"worry free\" with a coercive voltage of about 0.8 V or less. A ferroelectric gate dielectric any thicker than that would result in an unnecessary increase in the coercive voltage and an increase in the current needed to \"write\" the gate ferroelectric correctly. The desire for faster write speeds means that the peak current densities needed to provide the correct ferroelectric polarization at the gate will also scale up. There has to be recognition that there is a trade-off between faster write speeds and lower peak current densities for a \"write\" operation."
            ],
            "subsections": []
        },
        {
            "title": "Isothermal Switching of Conductance in a Nonvolatile Spin Crossover Molecular Device",
            "paragraphs": [
                "Along with the device write operation, a nonvolatile molecular device requires a read operation. So far, the read operation has been successfully exploiting the conductance change that accompanies the change in molecular spin state [12][13][14], as seen in Figure 4. In part, this conductance change may be associated with the known changes to the highest occupied molecular orbital to lowest unoccupied molecular orbital gap that occur with a change in spin state. For [Fe{H 2 B(pz) 2 } 2 (bipy)], the highest occupied molecular orbital to lowest unoccupied molecular orbital gap is much larger (by about 2 eV [72]) in the low spin state than the high spin state. A smaller band gap for the high spin state of [Fe{H 2 B(pz) 2 } 2 (bipy)] is consistent with a higher conductance, and this higher conductance is seen in working room temperature devices [13,14]. This type of conductance change has been observed with other spin crossover complexes, such as [Fe(bpz)   "
            ],
            "subsections": []
        },
        {
            "title": "Room-Temperature Operation of a Nonvolatile Spin Crossover Molecular Device",
            "paragraphs": [
                "Device stability and reliability, at room temperature, is now a given. There are now working nonvolatile molecular devices fabricated from spin crossover complexes that work not only at room temperature [12][13][14] but to temperatures well above room temperature [14]. Working nonvolatile molecular device operation has been demonstrated at temperatures as high as 350 K [14]. While higher temperatures have not yet been tested in the working device, higher operational device temperatures are indicated. The spin crossover molecules that can be evaporated as thin films typically sublime between 433 and 510 K [8], which suggests molecular stability at these temperatures. Of course, molecular stability at high temperatures is not the only consideration, as too high a temperature may lead to material loss through sublimation, "
            ],
            "subsections": []
        },
        {
            "title": "Room-Temperature Operation of a Nonvolatile Spin Crossover Molecular Device",
            "paragraphs": [
                "Device stability and reliability, at room temperature, is now a given. There are now working nonvolatile molecular devices fabricated from spin crossover complexes that work not only at room temperature [12][13][14] but to temperatures well above room temperature [14]. Working nonvolatile molecular device operation has been demonstrated at temperatures as high as 350 K [14]. While higher temperatures have not yet been tested in the working device, higher operational device temperatures are indicated. The spin crossover molecules that can be evaporated as thin films typically sublime between 433 and 510 K [8], which suggests molecular stability at these temperatures. Of course, molecular stability at high temperatures is not the only consideration, as too high a temperature may lead to material loss through sublimation, even if it does not lead to molecular degradation. Overall, given the current status, it does seem that nonvolatile molecular devices fabricated from spin crossover complexes are operational over a wide enough temperature range to be both practical and competitive."
            ],
            "subsections": []
        },
        {
            "title": "Improving the Molecular Nonvolatile Multiferroic Device On/Off Ratio",
            "paragraphs": [
                "Nonvolatile molecular devices, based on a change of molecular spin state, should exhibit a high level of fidelity in possible molecular electronics applications. The initial working nonvolatile molecular devices, based on the spin crossover complex [Fe{H 2 B(pz) 2 } 2 (bipy)], had an on/off ratio of about 4 to 5 [13,14], for the devices in the transistor geometry. With more complete spin-state switching, there are indications that the on/off ratio can be increased greater than 100 [14].",
                "While a homogeneous ferroelectric layer is very desirable for nonvolatile molecular multiferroics devices in the transistor geometry because the ferroelectric is a gate dielectric layer for one of the gates (either top or bottom), more complete spin-state switching occurs in the volatile conductance switching that arises in a two-terminal device when the ferroelectric layer is more homogeneous. The data from such a two-terminal diode-like device, as opposed to the top and bottom gated transistor device, shows such a device to be volatile, as shown in Figure 5. Here, current on/off ratios of 10 4 have been obtained, with 10 3 near the threshold voltage, as indicated in Figure 6. This high on/off ratio, as seen in Figure 6, suggests that the changes in conductance, associated with a spin-state change, can be engineered to be very significant. Yet, nonvolatility is possible in the longitudinal conductance for a two-terminal diode device, as reported elsewhere [13].",
                "multiferroics devices in the transistor geometry because the ferroelectric is a gate dielectric layer for one of the gates (either top or bottom), more complete spin-state switching occurs in the volatile conductance switching that arises in a two-terminal device when the ferroelectric layer is more homogeneous. The data from such a two-terminal diode-like device, as opposed to the top and bottom gated transistor device, shows such a device to be volatile, as shown in Figure 5. Here, current on/off ratios of 10 4 have been obtained, with 10 3 near the threshold voltage, as indicated in Figure 6. This high on/off ratio, as seen in Figure 6, suggests that the changes in conductance, associated with a spin-state change, can be engineered to be very significant. Yet, nonvolatility is possible in the longitudinal conductance for a two-terminal diode device, as reported elsewhere [13].   The on/off current ratios are greater than 10 and frequently greater than 100 in many of the two-terminal volatile spin crossover molecular devices [54]. These higher (>10) on/off ratios are good for a memory cell and ease the pathway to implementation. This is because, in practice, memory cells are not typically uniform. There is a statistical range of cell resistances and device to device on/off ratios. As the on-off ratio decreases, there is a point where the on/off ratio is sufficient, so there is an overlap between the \"high\" state and the \"low\" state. When this occurs, there is the potential for error, which in some cases can be corrected but at the expense of error correction circuitry. Figure 7 illustrates the issue of state overlap if on/off ratio is reduced too much. The on/off current ratios are greater than 10 and frequently greater than 100 in many of the two-terminal volatile spin crossover molecular devices [54]. These higher (>10) on/off ratios are good for a memory cell and ease the pathway to implementation. This is because, in practice, memory cells are not typically uniform. There is a statistical range of cell resistances and device to device on/off ratios. As the on-off ratio decreases, there is a point where the on/off ratio is sufficient, so there is an overlap between the \"high\" state and the \"low\" state. When this occurs, there is the potential for error, which in some cases can be corrected but at the expense of error correction circuitry. Figure 7 illustrates the issue of state overlap if on/off ratio is reduced too much.",
                "The device characteristics discussed after this, which are needed for competitive nonvolatile multiferroic molecular devices fabricated from spin crossover molecular complexes, have not been integrated into a working device. Integration of the additional possibly valuable characteristics described in the following sections represents the challenges for the future. When working with such small currents, as may be involved in switching a multiferroic device, other circuit effects, such as capacitance and resistance impact what can be readily measured directly.",
