Repository: boschresearch/Pap2Pat

# Pap2Pat Dataset

### File Schema

Every directory in `data` corresponds to one patent-paper pair and contains the full texts of both patent and paper, as well as the patent outlines. We include all information in JSON for programmatic parsing and Markdown for manual inspection.

```yaml
data/:
    paper_id-patent_id/:
        # Nested JSON format
        patent.json: JSON file containing patent metadata and full-text, as well as all outlines
        paper.json: JSON file containing paper metadata and full-text
        # Markdown format
        patent.md: patent full-text formatted in markdown
        paper.md: paper full-text formatted in markdown

File: Pap2Pat/data/W3187028843-US20230123452/paper.json
{
    "id": "https://semopenalex.org/work/W3187028843",
    "authors": [
        "Lei Xue",
        "Ning Liang",
        "Chao Xu",
        "Mengyang Zhai",
        "Xiaolin Huang",
        "Jinyu Dong",
        "Fengchang Bu"
    ],
    "title": "Evaluation on characterization of acoustic emission of brittle rocks  from the experiment to numerical simulation",
    "date": "2021-07-29",
    "abstract": "Acoustic emission (AE) characterization is an effective technique to indirectly capture the progressive failure process of the brittle rock. In previous studies, both the experiment and numerical simulation were adopted to investigate AE characteristics of the brittle rock. However, as the most popular numerical model, the moment tensor model (MTM) did not reproduce the monitoring and analyzing manner of AE signals from the physical experiment. Consequently, its result could not be constrained by the experimental result. It is thus necessary to evaluate the consistency and compatibility between the experiment and MTM. To fulfill this, we developed a particle-velocity-based model (PVBM) which enabled directly monitor and analyze the particle velocity in the numerical model and had good robustness. The PVBM imitated the actual experiment and could fill in gaps between the experiment and MTM. AE experiments of Marine shale under uniaxial compression were carried out, of which results were simulated by MTM. In general, the variation trend of the experimental result could be presented by MTM. Nevertheless, magnitudes of AE parameters by MTM presented notable differences with more than several orders compared with those by the experiment. We sequentially used PVBM as a proxy to analyze these discrepancies quantitatively and make a systematical evaluation on AE characterization of brittle rocks from the experiment to numerical simulation, considering the influence of wave reflection, energy geometrical diffusion, viscous attenuation, particle size as well as progressive deterioration of rock material. It was suggested that only the combination of MTM and PVBM could reasonably and accurately acquire AE characteristics of the actual AE experiment of brittle rocks by making full use of their respective advantages.",
    "sections": [
        {
            "title": "Introduction",
            "paragraphs": [
                "The failure of quasi brittle rock usually experiences crack initiation, crack propagation and crack coalescence in turn1,2. By monitoring and modelling this process, engineers can protect and prevent rock mass engineering disasters such as slope instability and rock bursts3\u20139. However, it is always difficult to directly observe the failure process for practical applications. Fortunately, the acoustic emission (AE) phenomenon accompanies the fracturing event, of which characteristics can indirectly reflect the failure process of the rocks10\u201313. Hence, it is essential to capture the AE characteristics of rocks for the monitoring and warning of rock mass engineering disasters14\u201317.",
                "Laboratory tests have been widely used to investigate the AE characteristics of rocks subjected to external loads. Elastic waves radiated from the fracturing event were recorded by the piezoelectric sensor attached to the surface of the rock sample, as shown in Fig.\u00a01a. Then, these signals were amplified by a preamplifier and denoised by a filter. Then, AE signals were further amplified by a main amplifier and quantitively analysed to determine the digitized waveform data in the form of time range, including AE events, energy release and the b-value, which presented the failure process of rocks. However, there remained two main limitations to the experimental method18. On the one hand, only when the AE signal propagated to the sample surface could it be monitored by piezoelectric sensors. During this process, the radiated energy was attenuated due to both geometrical diffusion and viscous dissipation. The monitored signals thus could not completely represent epicentre cases. On the other hand, the monitored waves were superimposed waves resulting from multiple wave reflections at interfaces, which posed challenges in recognizing a series of independent AE events. Meanwhile, the failure of the stressed rocks could be represented only as AE signals monitored by a limited number of sensors. Additionally, the fracturing process inside the rock sample could not be visible in real time to calibrate the AE signals19.Figure 1Schematic view of AE characterization by the experiment and MTM.",
                "Out of the experiment, numerical models were also applied, which had the capability of simultaneously characterizing the rock failure and AE behaviours. Via the finite element method (FEM), the fracturing behaviour is usually achieved by degrading material properties according to continuum laws, and a damaged element is regarded as an AE event, which was reflected in a typical code called RFPA proposed by Tang20. Based on a similar principle, researchers have developed other AE simulation models, such as the local linear tensorial damage model21, local degradation model22 and elastoplastic cellular automata model23. Using the discrete element method (DEM), a rock material is expressed in the form of discrete elements connected by contact bonds. The DEM makes quasi-static deformation simulation possible by solving a motion equation and has the advantages of explicitly accomplishing a fracturing process in rocks and simulating elastodynamic effects of stress wave propagation and cracking-induced AE24\u201326. Typically, Hazzard and Young24 proposed a dynamic AE recording technique by directly quantifying the kinetic energy of particles into the energy radiated by seismic sources when bonds are broken in a 2D particle-based model. Then, this technique was improved by introducing moment tensor calculation by tracking the change in contact force at the time bonds broke, which is referred to as the moment tensor model (MTM)27. In addition to the FEM and DEM, there are other AE simulation models, such as the static lattice model28, continuum fracture mechanics model29, quasidynamic monitoring kinetic energy model30,31, deviatoric strain rate model32 and Voronoi element-based explicit numerical manifold model33. Among the aforementioned models, MTM based on DEM has been widely used in simulating AE benefiting from the ability of DEM to explicitly represent fractures and bond failure of rocks and excellent applicability of MTM to quantitatively characterize AE34\u201337.",
                "On the above basis, many researchers have attempted to explore the AE characteristics of rocks from experiments to MTM directly. Ma et al.38 acquired different numbers of AE events compared with experimental results by reproducing Brazilian tests using MTM. Chorney et al.39 compared MTM with experiments in AE energy by simulating triaxial compression tests of sandstone. Zhang and Zhang40 investigated the difference in the relative magnitude of b-value drop-offs between experiments and MTM by modelling uniaxial compression tests of limestone. However, it is not convincing to directly compare simulated AE characteristics with those in experiments due to some key contradictions between MTM and the actual AE test41, as shown in Fig.\u00a01. In terms of the principle, MTM treats bond breakages occurring close in time and space as a single AE event (Fig.\u00a01e), while actual AE tests treat superposed elastic waves that exceed a threshold and cause a system channel to accumulate data (Fig.\u00a01b) as a single AE event27,42. In terms of the processing method, MTM realizes quantitative AE characterization by calculating the moment tensor based on the change in contact forces upon particle breakage (Fig.\u00a01e), while actual AE tests quantify AE by analysing superimposed waveforms (Fig.\u00a01b) acquired from AE sensors attached to the surface of specimens43,44. In terms of energy analysis, epicentre energy can be explicitly calculated by MTM (Fig.\u00a01f), while the energy acquired by the experiment is just a part of the epicentre energy because of geometrical diffusion and viscous dissipation from the epicentre to the AE sensor location (Fig.\u00a01c). The potential breakable bonds in the numerical model are often far fewer than the potential breakable bonds of the actual rock considering the computational capability, resulting in smaller numbers of AE events by MTM than the experiment, especially for the 2D numerical model.",
                "From the literature review above, the result by MTM cannot be constrained by the experimental result, as it did not reproduce the monitoring and analysis manner of AE signals of the physical experiment. Evaluation of the consistency and compatibility between the experiment and MTM, which is the motivation of this study, is thus important. This paper was structured as follows. \u201cAE characterization by the experiment and MTM\u201d section overviews the MTM and simulates an AE experiment. \u201cParticle-velocity-based model\u201d section introduces the proposed PVBM (particle-velocity-based model) and shows reproduced results using PVBM in detail. These results are discussed in \u201cDiscussion\u201d. Conclusions are given in \u201cConclusions\u201d section."
            ],
            "subsections": []
        },
        {
            "title": "Ae Characterization By The Experiment And Mtm",
            "paragraphs": [],
            "subsections": [
                {
                    "title": "Experiment",
                    "paragraphs": [
                        "Three Marine shale cylindrical specimens cored from the Longmaxi Formation in the Pengshui shale gas area in China were used to conduct uniaxial compression tests with AE in a laboratory. As shown in Fig.\u00a02a, the samples were all subjected to unconfined compressive loading to failure with a constant rate of 10\u20135\u00a0s-1 by the RTR-2000 triaxial dynamic testing system of GCTS (USA). Figure\u00a02b shows the AE monitoring system with six AE sensors mounted on the surface of the specimen by rubber band and tape. The sampling frequency was set as 1\u00a0MHz, and the amplitude threshold was set as 35 dB10,45. The quantitative analysis of AE data was based on the specific AE sensor that collected the longest dataset length of AE events9. Actual AE parameters, including events and energy, were acquired by this system. Considering that the b-value represents the scale of the magnitude distribution of AE and has been widely used to characterize the scale of crack growth, it was calculated using the Gutenberg\u2013Richter formula46.Figure 2Schematic view of uniaxial compression tests with AE recording. (a) Loading system; (b) AE monitoring system; and (c) AE signal processing.",
                        "Figure\u00a03 shows the variation in axial stress, cumulative number of cracks and actual AE parameters (cumulative energy, b-value and AE events) versus axial strain of experiment #1 and #2. Although properties of both specimens were not definitely consistent in number, they showed similar variation trends. Experiment #2 was taken as an example to analyse the experimental AE results. At the beginning of loading (strain from 0 to 0.06%), the stress\u2013strain relationship exhibits an approximately linear manner. Note that the curves of cumulative energy and cracks increase slightly with increasing strain, which corresponds to some AE events. The b-value is initially 1.81. The above values may contain inevitable deviations. The compaction of natural cracks in the shale specimen or the rupture of small bulges at the ends of the specimen may cause some false AE events47, which directly affects the calculation of cracks because the cumulative number of cracks has been widely claimed to be calculated by adding up the number of AE events. As the strain ranges from 0.06% to 0.26%, the stress curve increases almost linearly, while the curves of cumulative energy and cracks hardly increase, involving few AE events. At this stage, the b-value decreases slightly. These phenomena show that the specimen nearly produced a linear elastic response at this stage. When the strain falls in the range (0.26%\u20130.69%), the stress curve increases nonlinearly, and the curves of cumulative energy and cracks increase greatly with respect to the approximately linear growth of AE events. The b-value curve fluctuates and exhibits a sudden drop when the strain reaches 0.67%. Interestingly, AE events increase approximately linearly with strain ranging from 0.33% to 0.52%, out of which it fluctuates at 600 until a strain of 0.62%. Then, AE events drop sharply, and the variation rate of cumulative energy and cracks decreases, suggesting that the rock might experience a transition from stable crack growth to unstable growth. Finally, when the strain is over 0.69%, the stress curve lies in postpeak stages, and the curve of cumulative energy increases strongly, corresponding to the strong increase in AE events. The b-value curve drops significantly, which indicates that the specimen reaches peak strength (unconfined compression strength, UCS), and the cracks coalesce with each other on a large scale. Sequentially, the whole specimen was fractured into pieces, as shown in Fig.\u00a04a.Figure 3Axial stress, cumulative number of cracks and AE parameters (cumulative energy, b-value and AE events) versus the axial strain by (a) experiment #1; and (b) experiment #2."
                    ],
                    "subsections": []
                },
                {
                    "title": "Mtm",
                    "paragraphs": [],
                    "subsections": [
                        {
                            "title": "Theory Of Mtm",
                            "paragraphs": [
                                "The MTM algorithm is implemented based on the particle flow code (PFC) of the DEM developed by the ITASCA Consulting Group (USA), in which a rock material is modelled as an assembly of bonded particles24,48. When external loads exceed the bond strength between two particles, they will be broken and release stored energy, causing movement of particles on both sides and deformation of adjacent contact bonds24\u201327. These changes can be quantified by calculating the components of the moment tensor by summing the force change at the contact multiplied by the distance of the contact from the bond breakage location27:\\[M_{\\text{ij}} = \\sum_{k = 1}^{N}F_{i}^{K} \\times R_{j}^{k}\\] where \\(M_{\\text{ij}}\\)  is the value of the moment tensor, N is the number of particles involved in making an event, \\(F_{i}^{K}\\)  is the ith component of the unbalanced force concentrated at the centre of the Kth particle, and \\(R_{j}^{k}\\)  is the jth component of the distance between the contact point and the centre of the Kth particle. MTM ingeniously complies with this principle by monitoring all bond breakages during a simulation and treating bond breakages occurring close in time and space as a single AE event. To improve the operation efficiency, the single moment tensor of each AE event is the maximum scalartensor, which can be determined by the eigenvalue of the moment tensor matrix (mj):\\[M_{0} = \\left( \\frac{\\sum_{j = 1}^{3}m_{j}^{2}}{2} \\right)^{\\frac{1}{2}}\\]",
                                "The moment magnitude of the AE event (Mw) can be determined with an empirical Eq.\u00a049:\\[M_{\\text{w}} = \\frac{2}{3}\\text{log}M_{0} - 6\\]",
                                "Compared with the moment magnitude information, AE energy and b-value are more widely used to depict AE characteristics. The relationship between magnitude (Mw) and AE energy has been proven to be able to be expressed by the empirical formula Eq.\u00a0(4):50\\[\\text{Log}E = 1.5 \\times M_{\\text{w}} + 4.8\\] and the AE amplitude distribution conforms to the Gutenberg\u2013Richter relationship:\\[\\text{Log}N = a - b \\times M_{\\text{w}}\\] where a and b are constants, and N is the number of simulated magnitudes that exceed Mw."
                            ],
                            "subsections": []
                        },
                        {
                            "title": "Ae Analysis By Mtm",
                            "paragraphs": [
                                "PFC2D was adopted to simulate the above experiment. The numerical model has a width of 50\u00a0mm and height of 100\u00a0mm and is made up of 16,884 particles with radii uniformly ranging from 0.21\u00a0mm to 0.35\u00a0mm. The parallel-bond model and smooth joint model were applied to describe the mechanical response of the grain boundaries and joints of the actual shale specimen when loaded51. Upper and lower boundaries were applied to the relative velocity of\u2009\u00b1\u20090.05\u00a0m/s considering the amount of calculation52. Usually, the macroscale mechanical behaviours of rocks relate to the microproperties. In the calibration process, multiparameter sensitivity analysis was adopted to determine the default initial microparameters and reasonable ranges53. Next, according to constraints given by experimental results, parameters and ranges were further determined. Finally, these parameters were calibrated based on previous macromicroscopic parameter relationships until the simulated results were basically in line with the experimental results32,44,53. The microproperties in Table 1 have been calibrated for a range of UCSs and Young\u2019s moduli based on the data presented in Table 2. Figure\u00a04 shows the calibrations of the failure configuration, indicating that the simulation agreed well with the experimental results. Simulated AE parameters, including AE event, energy and b-values, were acquired by MTM.Table 1Calibrated microproperties used in PFC2D to present the marine shale specimen.Particle parametersParallel bond parametersDensity (kg/m3)3000Bond effective modulus (GPa)22Effective modulus (GPa)22Bond stiffness ratio1.5Stiffness ratio1.5Tensile strength (MPa)170Friction coefficient0.8Cohesion (MPa)150Damping coefficient0.7Friction angle (\u00b0)40Smooth joint parametersNormal stiffness (GPa/m)10,000Tensile strength (MPa)30Shear stiffness (GPa/m)3700Cohesion (MPa)80Friction coefficient20Joint friction angle (\u00b0)40Table 2Calibrated results of macro properties.ExperimentSimulation123UCS (MPa)188.16198.42166.67173.12Young\u2019 s modulus (GPa)32.3427.3723.7827.59Figure 4Calibration of the failure configuration between (a) experiment #2; and (b) simulation. The red circles correspond to simulated AE events, and the size of the circle represents the local magnitude.",
                                "Figure\u00a05 shows the AE characteristics simulated by the MTM. During loading with strains ranging from 0 to 0.40%, the stress\u2013strain relationship shows a linear manner, while the curves of cumulative energy and cracks remain basically invariant, which corresponds to few AE events. These phenomena show that the synthetic rock model displays elastic properties over this period. Then (strain from 0.40% to 0.65%), the stress curve fluctuates slightly, while both curves of cumulative energy and cracks increase in the form of a stepwise mode, which is involved in distinct AE events. Finally, when the strain is over 0.65%, the stress\u2013strain curve experiences the postpeak stage, and the curves of cumulative energy and cracks increase from 0.0687\u00a0J to 2.5105\u00a0J and from 278 to 427 in number, the corresponding b-value decreases from 1.06 to 0.83. These phenomena indicate that the numerical model reaches the peak strength point.Figure 5Axial stress, cumulative number of cracks and simulated AE parameters (cumulative energy, b-value and AE events) versus axial strain by MTM."
                            ],
                            "subsections": []
                        }
                    ]
                },
                {
                    "title": "Comparison Of Ae Characterization Between Mtm And The Experiment",
                    "paragraphs": [
                        "Clearly, AE characterization by MTM displays variation trends similar to the experimental results: At first, there are few AE events and invariability of energy and cracks, then AE events increase, and both curves of cumulative energy and cracks increase greatly, finally AE events and curves of cumulative energy and cracks all occur in breakthrough at the peak strength point, corresponding to the sharp decrease of b-values.",
                        "However, some discrepancies in AE characterization are remarkable. For the number of AE events, the experiment records 30,502, while the MTM records 734. In addition, at the beginning of loading, there are some AE events by the experiment but not by the MTM since AE events caused by pre-existing defects, such as natural cracks, are difficult to reproduce in the simulation54. AE events during the prepeak stage are not appreciable by MTM (Fig.\u00a05). For the energy, comparisons show that energy by MTM is more than 10 orders of magnitude more than the energy by the experiment. For the b-value, the simulated b-value acquired by the MTM varies over a smaller range than the b-value acquired by the experiment. It is difficult to directly explain the abovementioned discrepancies in AE characterization because there is a gap between MTM and experiments in principle, signal processing and energy analysis, as illustrated in Fig.\u00a01."
                    ],
                    "subsections": []
                }
            ]
        },
        {
            "title": "Particle-Velocity-Based Model",
            "paragraphs": [],
            "subsections": [
                {
                    "title": "Implementation",
                    "paragraphs": [
                        "To fill in the gap between the experiment and MTM, a proxy model was proposed to imitate the experimental process, and the model was compared with MTM. The proxy model used the particle velocity monitored to analyse the AE characteristics of the numerical model, named the particle-velocity-based model (PVBM). Although previous studies31,55 have used element velocity to represent kinetic energy, to the best of our knowledge, no attempt has been made yet to describe AE characteristics by PVBM.",
                        "As shown in Fig.\u00a02c, the fracturing of the rock material is accompanied by the release of stored strain energy in the form of elastic waves. For the actual AE test, these elastic waves propagate inside the medium and can then be detected by AE sensors attached to the sample56. The PVBM complies with the rules of the experiment at most, that is, simulated AE signals are acquired by monitoring the normal particle velocity on the surface of a numerical model at each step in PFC2D. The next step is to analyse the simulated AE signals. In an actual AE test, AE signals are analysed by a signal processor in the form of waveform analysis, of which a typical commercial software is AEwin developed by Physical Acoustics Corporation (USA). However, the simulated AE signals cannot be analysed directly by AEwin because the time evolution of PFC2D is computed via the step48. Therefore, a series of add-in codes was developed by combining the principle of AEwin and the calculation characteristics of PFC2D. Finally, we acquired simulated AE characteristics of a rock model, mainly including event, energy and b-value, which were designed in the following context (Fig.\u00a06).Figure 6Flow chart of add-in code to calculate simulated AE characteristics. The simulated AE signal is represented by the normal velocity component V(i), which is imported into three calculation modules to obtain the event, energy and b-value, where i is the step rather than time, iL is the last threshold crossing step, d is the signal duration, HDT is the hit definition time, HLT is the hit lockout time, E(i) is the AE energy, m is the particle mass, M(i) is the magnitude, \u2206m is the magnitude interval, j is the number of AE windows, and N is the number of simulated magnitudes that exceed (M\u2009+\u2009\u2206m).",
                        "For the simulated event, one or more predetermined evaluation thresholds should be set to identify simulated AE signals. When |V(i)| exceeds the threshold, it marks the beginning of a simulated AE event, and i is determined as an arrival step. As the step increases, the last threshold crossing is recorded as V(iL). Next, judge whether this simulated event is over. The hit definition time (HDT) and Max duration are used to achieve this goal. If the threshold is not exceeded by |V(i)| from iL to (iL\u2009+\u2009HDT), it marks the end. The other case is that a simulated AE signal will be cut off forcibly when its length reaches the Max duration, which is often used in the acquisition of continuous signals or the stage of very intense signals. After confirming the end of a simulated event, other simulated AE features, such as signal duration (d) and amplitude, are recorded. To prevent reflections of the former signal from being taken as a start of the next signal, hit lockout time (HLT) is defined. Finally, V(i\u2009+\u2009d\u2009+\u2009HLT) will return to judge the next simulated event until all data have been calculated.",
                        "For the simulated energy, the kinetic energy of particles can be determined explicitly in the DEM. The simulated b-value can be calculated by Eq.\u00a0(5). Reasonable magnitude range [Mmin, Mmax] and AE windows, i.e., AE event segmentation should be predetermined to achieve this linear fitting. For data samples V(1)\u2009~\u2009V(i) in the jth AE windows, N is the number of simulated magnitudes that exceed (M\u2009+\u2009\u2206m), where \u2206m is the magnitude interval. Then, a set of correlation data between N and M is obtained to calculate b(j) by Eq.\u00a0(5) fitting with a least square method. Then, b(j\u2009+\u20091) will be calculated until all AE windows are completed."
                    ],
                    "subsections": []
                },
                {
                    "title": "Ae Characterization By Pvbm",
                    "paragraphs": [],
                    "subsections": [
                        {
                            "title": "Monitoring Points",
                            "paragraphs": [
                                "To maintain comparability, the numerical model and boundary conditions were the same as the numerical model and boundary conditions in AE analysis by MTM section except that nine monitoring points #a\u2009~\u2009#i were set, as shown in Fig.\u00a07. Each monitoring point can be regarded as an AE sensor. The points were equidistantly placed in the axial direction and lateral direction with spacings of 20\u00a0mm and 25\u00a0mm, respectively, to obtain the normal velocity of the monitoring points at each step. Then, the acquired simulated AE signals were imported into the add-in code (Fig.\u00a06) to obtain the final simulated AE parameters. Based on many trials and considering wane and wax, it is recommended that the evaluation threshold value, AE event segmentation, Max duration and HDT be set as 0.05\u00a0m/s, 50, 40 steps and 20 steps, respectively.Figure 7The layout of simulated AE sensors #a\u2009~\u2009#i on the numerical model. The axial and lateral spacing is 20\u00a0mm and 25\u00a0mm, respectively."
                            ],
                            "subsections": []
                        },
                        {
                            "title": "Robustness Of Pvbm",
                            "paragraphs": [
                                "To evaluate the robustness of the PVBM, nine waveforms of simulated AE sensors #a\u2009~\u2009#i were imported into the add-in code to acquire simulated AE parameters and to be compared.",
                                "Figure\u00a08 shows the variation in simulated AE events at AE sensors #a\u2009~\u2009#i. The results show a similar variation in which the simulated AE events emerge at a strain of approximately 0.36% and experience several isolated peaks at strains of approximately 0.45%, 0.49%, 0.58% and 0.66% with increasing values in a sequence. These similarities show good robustness of AE events by PVBM.Figure 8The number of simulated AE events at AE sensors #a\u2009~\u2009#i versus axial strain by PVBM.",
                                "Figure\u00a09 shows the variation of simulated cumulative energy at AE sensors #a\u2009~\u2009#i. The results show a similar variation trend: The simulated cumulative energy increases first at a strain of approximately 0.45%, then increases in the form of a stepwise mode, finally soars at a strain of approximately 0.64%. In this process, the strains corresponding to the thresholds of stepwise growth on the nine curves are almost the same at approximately 0.45%, 0.49%, 0.55% and 0.56%. In general, the identification of thresholds of cumulative AE energy by PVBM shows good robustness. However, the variation magnitudes are slightly different, since some epicentres are away from the receiver, but some are close.Figure 9The variation of simulated cumulative energy at AE sensors #a\u2009~\u2009#i versus axial strain by PVBM.",
                                "Figure\u00a010 shows the variation in the simulated b-value at AE sensors #a\u2009~\u2009#i. The trends of the simulated b-value display approximate hump curves. The b-values all begin to increase adjacent to strains of 0.49% and 0.56%. In contrast, the b-values all begin to decrease adjacent to strains of 0.55% and 0.64%, and the latter falls more severely, corresponding to the peak point of the numerical model. Generally, the identification of turning points of b-values by PVBM displays good robustness.Figure 10Variation in simulated b-value at AE sensors #a\u2009~\u2009#i versus axial strain by PVBM.",
                                "AE characterization by PVBM shows good robustness. We used data from the simulated AE sensor #d for systematic analysis. Considering the consistency of the numerical model and boundary conditions, the curves of stress and crack versus strain by PVBM are the same as the curves of stress and crack versus strain by MTM. As shown in Fig.\u00a011, at first, there are few AE events and approximately invariant energy, then the former increases greatly, and the latter increases in the form of a stepwise mode, while the simulated b-value fluctuates in a hump manner. Interestingly, when the stress\u2013strain curve fluctuates perceptibly, AE events synchronously gather into solitary peaks, curves of cumulative energy and cracks concurrently increase in a stepwise manner, and the b-value simultaneously decreases, which indicates that there are fracturing events on a large scale at these thresholds, including at strains of approximately 0.45%, 0.55%, 0.59% and 0.65%38. The maximum extent is at a strain of approximately 0.65%, where AE events increase from 24 to 89, and the curves of cumulative energy and cracks soar from 0.0034\u00a0J to 1.0625\u00a0J and from 278 to 427 in number, the corresponding b-value decreases from 2.50 to 0.37, indicating that the numerical model reaches the peak point.Figure 11Axial stress, cumulative number of cracks and simulated AE parameters (cumulative energy, b-value and AE events) versus axial strain at AE sensor #d by PVBM."
                            ],
                            "subsections": []
                        }
                    ]
                }
            ]
        },
        {
            "title": "Discussion",
            "paragraphs": [
                "AE monitoring and modelling are very important for the prevention of rock mass engineering disasters. However, there are some contradictions between the actual AE test and AE simulation. By PVBM, we investigated these discrepancies and evaluated AE characterization, including AE events, energy and b-values of rocks, from the experiment to numerical simulation."
            ],
            "subsections": [
                {
                    "title": "Ae Event",
                    "paragraphs": [
                        "Figure\u00a012 shows the comparison of AE events. The histograms all show a similar variation trend in which AE events are relatively few at first, then they increase and form approximate solitary peaks before soaring at the peak points. However, this trend by MTM is not appreciable compared with PVBM, manifested by smaller solitary peaks during the prepeak stage and final excessive mutation at the peak point. The number of AE events of the prepeak stage by the MTM is approximately 2.5 times less than the number of AE events of the prepeak stage by the PVBM, while the number of AE events by the MTM at the peak point is approximately 5.45 times more than the AE events by the PVBM at the peak point.Figure 12Comparison of AE events by the (a) experiment; (b) PVBM; and (c) MTM.",
                        "For the difference in the prepeak stage, one possible reason is that in the MTM, given that a newly formed crack is within one particle diameter of an existing crack, and the event is still in the duration determined by assuming that a fracture propagates at half the shear wave velocity of the numerical model, this newly formed crack and the existing crack will be considered the same AE event57. The other possible reason is that there are signal reflections at interfaces when using PVBM, which causes the final received simulated AE signal to be a superposition of the wave from the epicentre and all its reflections58.",
                        "For the difference at the peak point, since PVBM is based on waveform analysis, AE signals are difficult to identify and separate accurately at the peak point, as there are too many waveforms, including the superposition and mutual influence of AE events received in such a short period. These signals are always treated as continuous signals and are cut off forcibly59. This difference may be improved by introducing some experimental data processing methods60. In addition, the large-scale coalescence has a great influence on the transmission of elastic waves61.",
                        "AE events can intuitively reflect the failure process of rock. Thus, they have been widely used for the prediction of rock mass engineering disasters. The abovementioned evaluation of AE events indicates that the pattern of AE events by MTM is similar but not appreciable compared with the pattern of AE events by the experiment and PVBM, which hampers the identification of the prepeak fracturing. Fortunately, PVBM covers this shortage. We thus recommend a combination of MTM and PVBM when using numerical simulations to supplementarily predict rock mass engineering disasters."
                    ],
                    "subsections": []
                },
                {
                    "title": "Ae Energy",
                    "paragraphs": [
                        "After the evaluations of AE events, Fig.\u00a013 shows the comparison of cumulative energy. The curves all show a similar variation trend in which cumulative energy remains approximately invariant at first, then increases greatly, finally increases sharply and instantly at the peak point. In addition, during the prepeak stages, both cumulative energy curves by PVBM and MTM are generated in a\u00a0stepwise mode, and the corresponding thresholds are almost the same at strains of approximately 0.44%, 0.49%, 0.55%, 0.56%, 0.60% and 0.64%.Figure 13Comparison of cumulative energy by the experiment, PVBM and MTM.",
                        "However, the orders of magnitude of AE energy are different. The AE energy by MTM is approximately 6\u2009\u00d7\u20091010 times greater than the AE energy by the experiment, similar to the findings by Khazaei et al62. In addition, the AE energy by MTM is approximately 20 times greater than the AE energy by PVBM. It is worthwhile to investigate the latter difference.",
                        "An intuitive explanation is the attenuation of elastic waves in the form of damping in the DEM when using PVBM, which is necessary to reduce vibration by absorbing vibrational energy, manifested by the low damping leading to unnecessary continuous vibration, while high damping will lead to a decrease in AE amplitude and high frequency content48. The present example is a quasi-static simulation with a local damping coefficient \u03b1\u2009=\u20090.7, which has been proven to be high enough to prevent the formation of dynamic waves but insensitive to calculate AE energy by MTM63. Apart from the damping effect, radiated strain energy may be dissipated to friction at contacts and transfer to neighbour particles24. As a result, apparent energy (equivalently energy received at AE sensors in PVBM) may appear by far less than radiated energy (equivalently epicentre energy in MTM), which has proven that the former energy decreases with the specimen size whereas the latter one increases64,65.",
                        "There is a direct correlation between AE energy and the scale of the hazard. In practical applications, the actual AE test acquires energy after partial attenuation on the surface of the tested body, which is difficult to calibrate due to the invisibility of the fracturing events. The PVBM allows this calibration since the fracturing events are visible and analysable in numerical simulation. In addition, the MTM can explicitly calculate the epicentre energy, which is helpful for the evaluation of the scale of the potential hazard. To reduce potential losses most, a practical AE test is suggested to be combined with both PVBM and MTM."
                    ],
                    "subsections": []
                },
                {
                    "title": "B-Value",
                    "paragraphs": [
                        "Figure\u00a014 shows the comparison of the b-value. The three curves have a similar variation trend that first fluctuates, then decreases significantly at the peak points. However, the valid strain range to calculate the b-value and its magnitude fluctuation are different. For the difference in the valid strain range, the b-values are calculated from the strains of approximately 0.09%, 0.44% and 0.48% by the experiment, PVBM and MTM, respectively, since there is no AE event at the beginning of the simulation. For the difference in magnitude fluctuation, the lower magnitude fluctuation of the b-value by MTM resulted mainly from the narrower range of magnitudes according to a previous study66. Some researchers questioned the reliability of the b-values because they were calculated in a statistical method by Eq.\u00a0(5) to describe the AE amplitude distribution and were susceptible to the subjectivity of the researcher, such as the selection of the number of AE events, AE event segmentation and AE amplitude range67. For the MTM, the variation in the number of AE events is consistent with the variation in the number of cracks because cracks close in time and space are treated as a single AE event. It is natural to connect AE events with the number of bonds, which is directly related to the particle size. Khazaei et al.41 also pointed out that the number of AE events was a function of model resolution and found that coarser particles would result in smaller b-values.Figure 14Comparison of b-value by the experiment, PVBM and MTM.",
                        "The b-value has been proven to be able to identify states of damage despite the limitation in accurately evaluating the degree of damage40. As shown in Fig.\u00a014, the b-value curves of both the PVBM and MTM increase when the strain falls into the range (0.49%-0.55%), corresponding to the formation of new cracks and restriction of crack propagation. Then, they decrease at a strain of approximately 0.55%, which indicates fracturing events are on a relatively large scale. However, there remains a difference in which the subsequent b-value by PVBM increases but the b-value by MTM decreases continuously, which would be explained by multiple reflections of elastic waves induced by previous fracturing events on a large scale. Finally, the b-values by both MTM and PVBM decrease at the related peak point.",
                        "The b-value is always adopted to characterize the scale of the AE magnitude distribution. The identification of damage states by the b-value plays an important role in the prevention of rock mass engineering disasters. The above comparison indicates that the errors of experimental b-values resulting from undesirable noise in the actual AE test can be removed from numerical simulation. Considering both reliable prevention and low cost in engineering practice, the actual AE test should be combined with PVBM and MTM to accurately identify damage states."
                    ],
                    "subsections": []
                },
                {
                    "title": "Consistency And Compatibility",
                    "paragraphs": [
                        "As a proxy model, PVBM is highly consistent with the experiment in principle and process, which is theoretically available at the 3D level. In addition, the PVBM is compatible with the MTM since both are implemented in the same numerical model. Comparisons indicate that AE characterization by PVBM shows consistent variation trends with the AE characterization by the experiment and MTM, in particular, AE events by PVBM are closer to the AE events by the experiment, and the stepwise mode of the cumulative energy curve by PVBM is closer to the stepwise mode of the cumulative energy curve by MTM. Furthermore, compared with MTM, PVBM has the advantages of a smaller computation amount and easier programming, reflected by an approximately 5 times higher calculation speed in the present simulation. However, PVBM is not as accurate as MTM since it inherits some limitations from experiments, such as reflection and attenuation of elastic waves. Hence, PVBM may be used as an alternative model in qualitative AE characterization for some very complex problems, such as particle-intensive models and special geometrical structures.",
                        "Although MTM is not compatible with the experiment in principle and process, the feasibility was verified via PVBM. Comparisons indicate that AE characterization by MTM shows high consistency with PVBM in AE energy. In addition, MTM is of great accuracy since MTM is not involved in the influence of reflection and attenuation of elastic waves, which indicates that MTM is applicable to the ideal case. However, there is no perfect model68. MTM has high time consumption, especially for a 3D fine model with small particles."
                    ],
                    "subsections": []
                },
                {
                    "title": "New Insights Into Future Ae Characterization And Applications",
                    "paragraphs": [
                        "Currently, AE characterization by experiments and numerical simulations has been widely used in the protection and prevention of rock mass engineering disasters. For instance, earthquake prediction involves studying fault nucleation and growth using AE tests14 and simulations69, landslide real-time warning systems based on AE techniques70\u201372 and simulations73 and stability evaluations of tunnel excavations by monitoring seismic signals and AE simulations57. According to the current study, AE tests are realistic but constrained by attenuation and reflection of elastic waves. Compared with the experiment, the MTM can calculate the epicentre energy more explicitly, while it is difficult to appreciably identify the prepeak fracturing. Nevertheless, this limitation of MTM can be made up by PVBM, which is a proxy model to imitate the experimental process and is not as accurate as MTM. In addition, both the PVBM and MTM can reduce errors in the identification of damage states. Therefore, we can acquire new insights into future AE characterization and applications: Engineers may acquire AE characterization more reasonably and accurately by combining the advantages of AE experiments, PVBM and MTM, which provides improvements in the application of the AE technique."
                    ],
                    "subsections": []
                }
            ]
        },
        {
            "title": "Conclusions",
            "paragraphs": [
                "Comparison of AE characterization between MTM and the experiment illustrated that there were some remarkable discrepancies between them, including principle, processing method and energy analysis, as shown in Fig.\u00a01. To fill in these gaps, this paper proposed a proxy named PVBM, achieved by directly monitoring and analysing the particle velocity in the numerical model, to provide a reasonable evaluation of AE characterization from the experiment to numerical simulation. Results revealed that the AE characteristics acquired by the experiment, PVBM and MTM, including AE event, energy and b-value, showed similar variation patterns. Note that the AE experiment acquired actual AE characterization but had limitations such as attenuation and reflection of elastic waves; MTM accurately calculated the AE energy but could not appreciably characterize the variation trend of AE events during the prepeak stages, which indicated the improvement in the evaluation on the hazard scale but the instability in the identification of hazard precursors; With good robustness, PVBM was consistent with the experiment in principle and process and compatible with MTM, which resulted that AE events by PVBM were closer to the AE events by the experiment, while AE energy by PVBM showed excellent consistency at thresholds corresponding to the stepwise growth stage with the AE energy by MTM. Besides, both PVBM and MVM reduced experimental b-value errors in the identification of damage states. Thus, a systematic combination of the advantages of PVBM and MTM was suggested to effectively prevent rock mass engineering disasters in practical AE applications."
            ],
            "subsections": []
        }
    ]
}
