Repository: boschresearch/Pap2Pat

# Pap2Pat Dataset

### File Schema

Every directory in `data` corresponds to one patent-paper pair and contains the full texts of both patent and paper, as well as the patent outlines. We include all information in JSON for programmatic parsing and Markdown for manual inspection.

```yaml
data/:
    paper_id-patent_id/:
        # Nested JSON format
        patent.json: JSON file containing patent metadata and full-text, as well as all outlines
        paper.json: JSON file containing paper metadata and full-text
        # Markdown format
        patent.md: patent full-text formatted in markdown
        paper.md: paper full-text formatted in markdown

File: Pap2Pat/data/W3187821355-US20220403336/patent.json (part 1 of 4)
{
    "id": "US20220403336",
    "authors": [
        "Lara Silverman",
        "Daniel Rodriguez-Granrose",
        "Will Heaton",
        "Terry Tandeski",
        "Jeff Zurawski",
        "Niloofar Farhang",
        "Isaac Erickson",
        "Erin Scull",
        "Kevin Foley"
    ],
    "title": "NOVEL METHODS FOR PRODUCTION OF THERAPEUTIC MAMMALIAN CELLS AND CELL SPHERES AND COMPOSITIONS OF SAME",
    "date": "2022-06-15 00:00:00",
    "abstract": "Disclosed herein are compositions, devices, methods, processes, and systems for culturing of large quantities of mammalian cells in suspension culture. Also disclosed are unique and surprising cell populations derived from the disclosed methods, processes, and systems. In many embodiments, the cells are cultured in suspension in liquid culture media that is agitated to maintain the cells in suspension, and agitation increases to maintain cells in suspension while growing and dividing to create cell spheres. The disclosed devices, methods, processes, and systems are useful in tailoring characteristics of the resulting cells based on characteristics of donor subject/initial cells. The disclosed cell populations are useful in treating subjects with cell based therapies in need thereof for various diseases and conditions.",
    "sections": [
        {
            "title": "DESCRIPTION",
            "paragraphs": [],
            "subsections": [
                {
                    "title": "FIELD",
                    "paragraphs": [
                        "The disclosed compositions, devices, processes, methods, and systems are directed to growth of mammalian cells in suspension in large amounts, and especially for growth of mammalian cells for repair of intervertebral discs."
                    ],
                    "subsections": [],
                    "outline_long": [
                        "define field of invention"
                    ],
                    "num_characters": 223,
                    "outline_medium": [
                        "define field of invention"
                    ],
                    "outline_short": [
                        "define field of invention"
                    ]
                },
                {
                    "title": "BACKGROUND",
                    "paragraphs": [
                        "Disc degeneration is a major cause of low back pain which, in turn, is a driver of health costs/expenditures and patient disability worldwide. Patients who experience disc degeneration have few therapeutic options. Where treatment is available, patients may elect to have surgery to remove the disc in question. However, this type of surgery is both expensive and highly specialized, limiting its availability to patients with sufficient resources and access to the proper facilities and specialists. Moreover, these patients may be forced to wait until their symptoms (and the degeneration) are sufficiently severe to warrant surgery. In such cases, the surgery has mixed outcomes. Even where successful, spinal fusion often leads to accelerated degeneration at adjacent levels. Other therapeutic options, such as traditional approaches including administration of small molecule and biological therapeutics face significant hurdles, such as efficacy and safety in clinical trials. Treatment of disc degeneration by cell therapy may be possible, but such treatments suffer from the problems faced by other cellular therapeutics, such as quickly producing homogeneous cells, at scale, while minimizing cost. Typically, such methods have not been available for production of cell-based therapies.",
                        "What is needed are novel therapeutic treatments that effectively and safely address cellular disease and injury, such as degenerative disc disease, while minimizing cost. These treatments need to be manufactured at a sufficiently large scale to support the market size and also reduce overall costs of the product, while maintaining or enhancing efficacy."
                    ],
                    "subsections": [],
                    "outline_long": [
                        "describe disc degeneration problem",
                        "limitations of current treatments",
                        "need for novel therapeutic treatments"
                    ],
                    "num_characters": 1652,
                    "outline_medium": [
                        "discuss limitations of current treatments"
                    ],
                    "outline_short": [
                        "discuss limitations of current treatments"
                    ]
                },
                {
                    "title": "SUMMARY",
                    "paragraphs": [
                        "Disclosed herein are various methods for culturing mammalian cells comprising, collecting a plurality of mammalian cells, introducing the plurality of mammalian cells into a container or vessel, the container or vessel comprising a sphere culture media to create a cell/media mixture; agitating the cell/media mixture at an agitation speed corresponding to a first energy level, wherein the first energy level is sufficient to maintain greater than 90% of the cells in suspension; allowing the plurality of cells to grow, divide, and form cell spheres of a first diameter; increasing the agitation speed to a second energy level, wherein the second energy level is higher than the first energy level and sufficient to maintain the cell spheres in suspension; maintaining the agitation speed to allow the cell spheres to achieve a greater diameter while remaining in suspension. In some embodiments, the mammalian cell may be selected from a progenitor cell, stem cell, or pluripotent cell, and may be derived from muscle, liver, heart, lung, pancreas, bone, thyroid, blood, lymph node, muscle, brain, spinal cord, peripheral nerve, kidney, eye, skin, blood vessel, hair follicle, amnion, chorion, umbilical cord, placenta, cartilage cells, and intervertebral disc cells. In some embodiments, increasing the agitation speed to a second energy level may be linear, nonlinear, or stepwise (for example 2 or more steps) over time. In some embodiments, the sphere culture media may lack a scaffold molecule. In some embodiments, the plurality of cells may be grown in attachment culture prior to introducing the plurality of mammalian cells into a container or vessel comprising the sphere culture media, and/or the cells may attach to the solid surface and allowed to double prior to introducing the plurality of mammalian cells into a container or vessel, the container or vessel comprising a sphere culture media. The mammalian cells may be derived from various mammalian sources and species.",
                        "Also disclosed are various methods of culturing a mammalian cell population in dynamic suspension, comprising: introducing the mammalian cell population into a bioreactor containing sphere culture media on a first day to create a cell/media mixture; agitating the cell/media mixture at a first agitation speed; allowing the cell population in the cell/media mixture to form cell spheres; agitating the cell/media mixture at a second speed, wherein the difference between the first speed produces a first shear value that is less than a first max shear value, and the second speed produces a second shear value that is less than a second max shear value.",
                        "Disclosed herein are various methods for dynamic culturing of mammalian cell spheres: introducing a mammalian cell population into a bioreactor containing sphere culture media to create a cell/media mixture; agitating the cell/media mixture at a first agitation speed sufficient to prevent or inhibit the cells exiting suspension; allowing the cell population in the cell/media mixture to form cell spheres; maintaining the majority of cells in suspension; isolating and collecting the suspended cell spheres; and thereby dynamically culturing mammalian cell spheres.",
                        "Also disclosed are various methods of modifying one or more characteristics of a therapeutic cell population comprising: isolating a population of cells from a donor tissue, wherein the donor has a first attribute with a first attribute score and a second attribute with a second attribute score; determining a desired characteristic of for the therapeutic cell population; selecting a first media parameter based on the first attribute score and/or the second attribute score; selecting a process parameter based on the first attribute score and/or the second attribute score and/or the media parameter; culturing the population of cells in suspension in a container or vessel comprising a sphere culture media; maintaining the population of cells in suspension; allowing the cells to divide and grow to form clonal cell spheres; maintaining the population of cell spheres in suspension; isolating and collecting suspended cell spheres having the pre-determined characteristic; and thereby modifying one or more characteristics of a therapeutic cell population.",
                        "Also disclosed are various mammalian cell populations comprising: intervertebral disc cells, wherein greater than 90% of the cells are negative for a surface marker selected from CD24, HLA-DR/DP/DQ, CD45, CD40, CD271, CD80, CD86, or a combination thereof; positive for a surface marker selected from CD44, CD73, CD90, HLA-ABC or a combination thereof.",
                        "Also disclosed are mammalian cell populations comprising: intervertebral disc cells, wherein greater than 90% of the cells are express one or more of aggrecan, collagen 1, collagen 2, collagen 6, collagen 14, decorin (DCN), biglycan (BGN), lumican (LUM), and fibromodulin (FMOD); anti-inflammatory effect as seen through activated T-cell assays.",
                        "The disclosed cells and methods may include allogenic, autogenic, or xenogenic cells and therapeutic methods."
                    ],
                    "subsections": [],
                    "outline_long": [
                        "introduce cell culturing method",
                        "describe cell/media mixture preparation",
                        "agitate cell/media mixture at first energy level",
                        "allow cells to grow and form cell spheres",
                        "increase agitation speed to second energy level",
                        "maintain agitation speed for cell sphere growth",
                        "describe dynamic suspension culturing method",
                        "introduce modifying cell population characteristics method",
                        "describe mammalian cell populations",
                        "disclose therapeutic methods"
                    ],
                    "num_characters": 5089,
                    "outline_medium": [
                        "introduce cell culturing methods",
                        "describe cell sphere formation",
                        "outline dynamic suspension culturing",
                        "summarize modifying cell population characteristics",
                        "describe mammalian cell populations"
                    ],
                    "outline_short": [
                        "describe cell culturing methods",
                        "outline various embodiments of cell culturing methods"
                    ]
                },
                {
                    "title": "DETAILED DESCRIPTION",
                    "paragraphs": [
                        "Existing mammalian cell culture techniques and systems for growth of non-adherent mammalian cells and/or cell spheres suffer from various drawbacks and are inadequate for maintaining the required cell growth environments while supplying sufficient numbers of cells need for treating all subjects in need thereof. For example, existing methods rely on culturing cell spheres using magnetic levitation, scaffolds, and/or viscous carriers. These techniques are incapable of maintaining a standard culture environment for more than a small number of cells produced from a single, static, culture device. In some cases, for example growth in static cultures comprising scaffolds or viscous carriers, results in a fraction of the population developing under attachment culture, due to the fact that it is not possible to completely prevent collecting cells that may have adhered to an interior surface during the culturing process. This results in a more heterogenous population of cells\u2014some of which were grown in adherent culture and some grown as adherent cells.",
                        "To obtain sufficient numbers of cells, manufacturers must combine cells grown in separate static culture devices. Static culture and devices for same typically include a scaffold and/or viscous substrate and lack mixing of media and/or cells, in most embodiments, media may be changed periodically in a static culture, but the media is not agitated. As noted above, manufacture of cells by static culture may introduce heterogeneity within the therapeutic dose, and lessen the therapeutic value/effectiveness of that heterogeneous dose. Pooling and isolation of therapeutic cells from static culture also greatly increases the time, effort, and cost of producing mammalian cells for culture, while also reducing the efficacy and potency of the produced cells. Finally, present methods for culturing cell spheres also lack methods for monitoring culture conditions (media, gases, pH, etc.) and refreshing/replacing media components, so that cell densities are often very limited.",
                        "Disclosed herein are processes, methods, and systems for large scale growth of therapeutic, mammalian cell populations that allow for rapid growth of large numbers of doses with enhanced homogeneity. The disclosed processes, methods, and systems, because they allow for monitoring conditions and refreshing/replacing various media components, also provide for extended culture times, leading to greater expansion of the therapeutic cell population, growth to higher cell density, less manipulation/handling, and lowered risk of contamination. The disclosed methods, processes, and systems may be used to create distinctive, non-native cell populations from a wide range of tissues and cell types, including stem cells, progenitor cells, and pluripotent cells from brain, liver, kidney, cartilage, muscle, heart, lung, bone, blood, tendon/ligament, pancreas, thyroid, lymph node, spinal cord, peripheral nerve, eye, skin, blood vessel, hair follicle, amnion, chorion, umbilical cord, placenta, cartilage, and intervertebral disc tissue. The disclosed cell populations also possess unique and beneficial characteristics that allow them to be used in research, drug development, and treatment for a variety of diseases, disorders, and conditions.",
                        "The disclosed processes, methods, systems, and cell populations may be used to treat or prevent a variety of damage, injury, diseases, disorders, and conditions affecting a variety of cells, tissues, organs, and systems. In many embodiments, the disclosed cells may be useful in treating degenerative disc disease, and may aid in preservation and/or restoration of intervertebral disc height (i.e. the distance between adjacent vertebra), normalization of tissue architecture, etc.",
                        "Applicants have developed the present processes, methods, and systems after careful analyses and comparison of various cell culture methods and systems capable of maintaining cells in suspension without scaffold molecules. Applicants discovered that growth, at large scale, of mammalian cell populations, especially cell types whose phenotype is dependent on growth as a cell sphere in the absence of attachment to a solid surface, requires specialized, and changing culture conditions. These changing conditions allow for (1) growth of cell spheres from single cells and (2) maintenance of the cells and cell spheres in suspension, while (3) minimizing disaggregation of cell spheres, (4) minimizing high shear forces that may damage cells and spheres, and (5) settling of even large cell spheres.",
                        "Applicant's methods and systems disclosed herein, in one embodiment, include the use of stirred tank bioreactors (STRs) for maintaining the cells in suspension. The disclosed STR culture environment supports creation of dense populations with surprisingly enhanced characteristics relative to other methods\u2014including those that may involve movement of culture media, such as wave rocking bioreactors, shake flasks, and flasks with internal waterwheels. In most cases, bioreactor, may refer to a device or method for growing cells wherein the media is continuously agitated and/or mixed, and may be exchanged, replenished, etc. over the culture period. Moreover, the present methods provide for substantially improved production of mammalian cell spheres relative to existing methods, especially those methods that rely on static culture (i.e. without mixing/movement of culture media) and/or use of scaffolds. In many embodiments, the disclosed methods and systems employ continuous or intermittent fluid movement, while avoiding the use of a scaffold, to maintain and promote suspension of cell spheres. In most embodiments, the disclosed methods and systems comprise the step of growing cell spheres in STR and or an STR device to minimize settling of cell spheres. The disclosed methods and systems maintain size, shape, and quality (e.g. efficacy, homogeneity, etc.) of the disclosed cell spheres. This, in turn, helps maintain and promote homogeneity of many of the beneficial cell quality attributes identified previously in prior, static, scaffold culture methods.",
                        "As noted above, Applicants recognized that several aspects of existing cell sphere production methods were unsuitable for scale up and/or production of large amounts of therapeutic cells. Specifically, growth in a scaffold material, while resulting in populations of cells with beneficial characteristics, was costly, labor intensive, prone to contamination, and resulted in heterogeneous cell population. Heterogeneity of cell populations resulted from various circumstances, such as differing microenvironments individual cell spheres were exposed to in the static cultures, differences between populations of cells grown in separate devices and at different times (i.e., macroenvironments), changing culture environments within an individual device, etc. Thus, Applicants investigated whether it was possible to grow cell spheres without a scaffold, while maintaining specific cell characteristics necessary for therapeutic efficacy.",
                        "Surprisingly, Applicant show herein that scaffold materials are not required for growth, development, and maintenance of cell spheres and characteristics associated cell spheres. Applicants analyzed various culture methods for the ability to grow and maintain mammalian cell spheres in suspension, such as wave reactors, Erlenmeyer shake flasks, waterwheels, and STR. Unfortunately, the investigated methods were unsuitable for growing the desired population of cell spheres with characteristics matching prior methods, and results proved unreliable. Specifically, large portions of the cells cultured from these methods adhered to solid surfaces within the devices, grew as large masses or sheets of cells (instead of spheres), or remained as single cells.",
                        "To aid in developing the presently disclosed methods, processes, and systems, Applicants used Computational Fluid Dynamics (CFD) to investigate, analyze, and compare various culture methods capable of supporting dynamic flow of mammalian cells and culture media. CFD uses fluid mechanics to understand fluid flow in a given system.",
                        "After analyzing various dynamic culture conditions and systems as being unsuitable for growth of mammalian cell spheres, applicants elected to investigate modifications to stirred tank reactor conditions for minimization of cell clumping, cell sheeting, and surface attachment. CFD was performed to optimize conditions for a small scale reactor, and also for scale up of reactor size while maintaining desired conditions.",
                        "Results from the small scale CFD studies were used to optimize the STR and also scale the system, process, and methods to larger systems and devices, while maintaining desired cell characteristics. Initial small scale studies were performed at about 0.25 L. These conditions were then optimized, using CFD, for maintenance of selected cell characteristics identified in static, scaffold-based methods. These conditions were maintained by adjusting hydrodynamic conditions, using CFD, for much larger cultures, for example 50 L STR cultures.",
                        "Applicants' growth of mammalian cells under the presently disclosed hydrodynamic conditions resulted in development, from single cells, of cell spheres, as well as their progressive growth, while maintaining those spheres in suspension as they increase in cell number. In addition, the presently disclosed methods and systems were capable of producing cells with similar and/or enhanced characteristics relative to prior static culture methods. Moreover, the disclosed cell populations possess enhanced homogeneity relative to other methods. In addition, the disclosed methods, processes, and systems provide for continuous monitoring of cell culture data (pH, dissolved oxygen, DO, etc.)\u2014this continuous monitoring also allows for maintaining optical culture conditions throughout the term of growth/culture.",
                        "Disclosed herein are novel methods and systems allowing for the expansion and growth of mammalian cells, in large numbers. The disclosed cell culture processes, methods, and systems may include active movement of culture media sufficient to maintain the cells and/or cell spheres in suspension. In many embodiments, the disclosed culture processes, methods, and systems are useful in preventing or reducing settling of cells and/or cell spheres onto a surface, where the cells and/or cell spheres may grow and attach to the cell surface.",
                        "The disclosed processes, methods, and systems provide for movement of culture media and cells/cell spheres. In many embodiments, the disclosed methods, processes, and systems may provide for culturing the disclosed therapeutic cells in a bioreactor that may allow for growth of cells and/or cell spheres in culture media that is actively mixing or moving. In many embodiments, movement of the culture media may vary over the culturing period. In many embodiments, the amount of energy used to facilitate movement of the culture media may increase over time, this may be referred to as ramping. In many embodiments, the dynamic movement of culture media may be referred to as culture media agitation and ramped agitation may be referred to as dynamic agitation.",
                        "The disclosed methods and systems are useful in maintaining phenotypes, biomarkers, and characteristics of various cells that are can be grown in suspension, for example stem cells, progenitor cells, and the like. In many embodiments, the disclosed methods and systems allow for growth and expansion of cells typically grown as cell spheres or clusters, while maintaining their phenotype and characteristics. In many embodiments, the characteristics of cells and cell populations grown under the disclosed conditions and methods may be significantly enhanced relative to cells grown using other methods and processes, for example static methods and/or non-dynamic culturing.",
                        "The disclosed methods and systems are useful in expansion and growth of large-scale, suspension culture of mammalian cells through the movement of culture media, cell spheres, and cells suspended therein. In many embodiments, the disclosed methods and systems provide maintaining mammalian cells in suspension, both single cells, small, multi-cell clusters, and cell spheres. The disclosed methods and systems are useful in allowing single cells to form cell spheres while maintaining the cells and spheres in suspension. In many embodiments, the disclosed mammalian cells possess phenotypes, biomarkers, and characteristics that are similar to or enhanced relative to cells grown in non-dynamic culture, for example cells grown in solid matrix.",
                        "The disclosed methods and systems provide for expansion and growth of large numbers of therapeutic cell populations. In many embodiments, the disclosed methods and systems provide for therapeutic mammalian cells that display substantially homogeneous biomarkers and characteristics. In many embodiments, the disclosed therapeutic mammalian cell population displays low heterogeneity in terms of phenotype, biomarker, and characteristic, for example gene expression, extra-cellular matrix production, anti-inflammatory signaling, surface marker display, sphere size, etc.",
                        "Disclosed herein are methods and systems for production of large numbers of homogeneous populations of therapeutic mammalian cells. In many embodiments, the disclosed cells are more homogeneous, more effective, and more potent, in vitro and in vivo, than similar cells produced from other methods for example other methods that include scaffold molecules and/or do not include agitation or movement of culture media, as well as methods that include agitation that does not vary over time. The disclosed methods, processes, and systems may avoid or reduce the need for a solid or semisolid scaffold to be included in the culture media.",
                        "The reduction or absence of a scaffold may allow for more homogeneous growth of the disclosed cells, and may prevent or reduce the growth of a sub-population of cells that may grow in contact with a solid surface, that is grow in attachment or adherent culture. In many embodiments, the disclosed processes may result in cell populations that are more homogeneous in size, character, identity, etc. In many cases the more homogeneous cell populations may comprise substantially more of one population of cells than another population.",
                        "The disclosed methods and systems may result in a substantially homogeneous population of cells possessing higher potency and less variability, for example in terms of one or more characteristics (such as one or more of size, doublings, surface marker expression, etc.), than the other methods. In many embodiments, mammalian cells derived from other methods may be comprised of two or more subpopulations. In many embodiments, cell populations produced from other culture methods, for example culture methods wherein the culture media includes a scaffold, may be heterogeneous and include substantial populations of cells from two or more sub-populations. In some embodiments, a substantial portion of, for one example a cell population, may be greater than about 20%, 30%, 40%, 50%, 60%, 70%, 75%, 80%, 85%, 90%, or 95% of the total.",
                        "Disclosed herein are novel compositions of therapeutic mammalian cell populations. In many embodiments, the disclosed therapeutic cell populations possess and express enhanced characteristics, biomarker expression, and other phenotypes. In many embodiments, the disclosed therapeutic cell populations display and express unique and desirable phenotypes that may be unseen, unexpressed, diluted, muted, or masked in cell populations obtained through other culture methods, for example methods that include growth in a scaffold molecule and/or culturing in semisolid, static, and/or un-mixed culture media, and/or mixed/agitated media where agitation does not vary over time.",
                        "The disclosed mammalian cells may be various cell types including progenitor cells, stem cells, or pluripotent cells. Stem and progenitor cells of various types are well known in the art, for example as described at Adv Drug Deliv Rev, vol. 60, no. 2, pp. 199-214, Jan. 14, 2008. In many embodiments, the disclosed mammalian cells may be derived from or grown as cell spheres, for example cell spheres grown in suspension culture.",
                        "The disclosed cells may be mammalian cells useful in various cell and tissue-based therapies. In many embodiments, the disclosed therapeutic cell populations may be used in allogenic, autogenic, or xenogenic therapies. The disclosed cells, compositions, and methods may be useful in treatment of one or more degenerative diseases.",
                        "The disclosed therapeutic mammalian cells may be expanded and modified cells derived from various tissues. In some embodiments, the cells are derived from human nucleus pulposus cells and tissue, and may be used to treat degenerative intervertebral disc disease. In many embodiments, the intervertebral discs may be damaged, diseased, or degenerating, or at risk therefore. In many embodiments, the disclosed cells may be used to treat a subject with a painful intervertebral disc or discs, for example intervertebral discs of the lumbar, thoracic, and cervical regions. In many embodiments, the disclosed cells may be used in the prevention of pain, damage, disease, or degeneration of intervertebral discs, where pain, damage, disease, or degeneration is imminent or anticipated.",
                        "One embodiment of the disclosed processes, methods, and systems provide for production of a therapeutic population of mammalian cells derived from intervertebral disc tissue, for example nucleus pulposus cells and annulus fibrosus cells. In many embodiments, the cells may be derived from allogenic human donors. In many embodiments, the disclosed therapeutic cell populations possess one or more modified characteristics that are well-suited treating and preventing various intervertebral disc disorders, conditions, and diseases, for one example degenerative disc disease."
                    ],
                    "subsections": [
                        {
                            "title": "Cells",
                            "paragraphs": [
                                "The disclosed methods and systems may be useful in enhancing growth, homogeneity, and efficacy of cells from various mammalian tissues. The disclosed cells may be isolated from various mammalian sources. In many embodiments, the disclosed cells are derived from various mammalian tissues. In many embodiments the disclosed mammalian tissues may include one or more of neurological, immunologic, muscle, bone, blood, cartilage, etc. In many embodiments, the cells may be derived from intervertebral disc, annulus pulposus, nucleus pulposus, heart, liver, kidney, lung, pancreas, articular cartilage, bone, thymus, thyroid, blood, brain, spinal cord, peripheral nerve, eye, skin, blood vessel, hair follicle, amnion, chorion, umbilical cord, placenta, cartilage, or lymph node. In some embodiments, the cells are derived from cartilage, tendon, or ligament. In some embodiments, the disclosed cells are derived from intervertebral disc tissue. In these embodiments, the cells may be derived from annulus pulposus and/or nucleus pulposus. In many embodiments, the disclosed cells are derived from nucleus pulposus.",
                                "**Donor Attributes**",
                                "The disclosed therapeutic mammalian cells may be derived from various sources. In one embodiment, the cells are derived from human donors. The donors may exhibit and be scored on various attributes including age, sex, weight, height, body mass index (BMI), health status, etc. In many embodiments, donors may be from about 16-65 years in age, body mass index between about 0-50, weight between about 75-600 lb and height between about 4\u20325\u2033 to 7\u20327\u2033. In many embodiments, a donor attribute may include the time between death of the donor and processing of the cells, for example about 0-36 hours. In some embodiments, donor attribute may include health history, for example smoking (packs/day and duration), history of disease for example diabetes, cancer, systemic disease, and other relevant medical information. In some embodiments, the donor attribute may describe health of dissected tissue, for example a disc score capturing the level of fibrosus observed in the dissected tissue, in a score of 1 to 5, with 5 being very fibrous, desiccated, and rough in appearance, and amount of tissue in grams (1-50 grams).",
                                "**Culture Vessel for Suspension Growth**",
                                "The disclosed cells may be grown in suspension in various vessels or containers. In many embodiments the vessel may be configured to hold 1 or more liters of culture media, for example more than 0.1 L, 0.25 L, 1 L, 2 L, 3 L, 4 L, 5 L, 6 L, 7 L, 8 L, 9 L, 10 L, 20 L, 30 L, 40 L, 50 L, 60 L, 70 L, 80 L, 90 L, 100 L, 150 L, 200 L, 300 L, or 400 L and less than about 500 L, 400 L 300 L, 200 L, 150 L, 100 L, 90 L, 70 L, 60 L, 50 L, 40 L, 30 L, 20 L, 10 L, 9 L, 8 L, 7 L, 6 L, 5 L, 4 L, 3 L, 2 L, 1 L, 0.25 L or 0.1 L. In many embodiments, the disclosed vessel or container may be referred to as a bioreactor. In many embodiments, the bioreactor device may include one or more mechanism for inducing or maintaining movement of culture media. In many embodiments, the disclosed bioreactor may include one or more impellers, propellers, or similar devices that may aid in movement of the culture media. The speed at which media is moved/agitated in a bioreactor may be a function of energy used to drive the impellers. In some embodiments, the power may increase over time, for example in one or more steps or as a linear function of time. In many embodiments, the linear function may have one or more plateau where power may not increase, for example at the beginning, end, or middle of the culture period. In some embodiments, steps may be connected by a linear or gradual increase in power from a lower step to a higher step.",
                                "The vessel or container may be formed from many substances. In some embodiments, the inner surface of the container or vessel may be coated. In some embodiments, the inner surface may be of a substance or may include a coating that may prevent or reduce adherence of the disclosed mammalian cells to that surface. In some embodiments, the container may contain a flexible vessel, such as a bag, for growth of the disclosed cells. In these embodiments, the bag may include a surface modification to prevent or reduce cell adherence.",
                                "The disclosed vessel or container may be configured to aid in mixing of the culture media. In many embodiments, the vessel or container is configured to minimize areas or volumes where movement of the culture media may be reduced sufficiently to allow cells or spheres to settle to the bottom of the container or vessel, or adhere to an inner surface.",
                                "**Agitation**",
                                "While various methods are available for large scale production of mammalian cells using mixing and/or movement of cell culture media, existing methods and conditions are not capable of producing cell spheres and maintaining the cell spheres in suspension.",
                                "Applicants herein disclose methods for growth and maintenance of cell spheres in suspension for production of a therapeutic cell population with a substantially homogenous characteristics. Disclosed herein are containers and vessel that may include one or mechanisms useful in moving, agitating, and/or mixing a liquid, for example the disclosed culture media, within the vessel. In many embodiments, the disclosed mechanism is an impeller, propeller, or similar device, wherein the energy of mixing is moderated to (1) support growth and development of cell spheres, (2) prevent cells and cell spheres from precipitating out of suspension, and (3) minimizing or preventing adherence of cells to an interior surface. In many embodiments, the mixing or agitation mechanism may be controlled to allow for changing and/or selecting one or more speeds of movement of the culture media.",
                                "Applicants herein disclose methods for growth and maintenance of cell spheres in suspension wherein conditions for growth are optimized using computational fluid dynamics or CFD. In many embodiments, CFD may be used to select growth conditions, including agitation, media, propeller/impeller speed and shape, vessel configuration, vessel volume, etc. to achieve one or more cell characteristics, for example cell and sphere size, biomarker expression, doubling number and time, etc.",
                                "The presently disclosed agitation or mixing speed may be varied over time to aid in cell and/or sphere growth. In most embodiments, the agitation speed may increase during culturing and growth of disclosed cells. In many embodiments, selection of agitation speed may be selected based on growth rate, doubling number, doubling rate, rate of change of sphere size, sphere size, biomarker production, and/or expression level of one or more biomarkers.",
                                "The disclosed agitation or mixing speed may be increased over time to enhance growth of cell spheres, stability of cell spheres, maintain suspension of cell spheres, and/or minimize settling of cell spheres to a bottom of the vessel and/or adherence of cells or cell spheres to a vessel surface. In most embodiments, the agitation speed may be kept below a maximum shear and above a rate that provides for a Reynolds number of 2500 or more. Reynolds numbers as used herein refer to unit-less value based upon the density of a fluid, its speed of flow, dynamic viscosity and a characteristic linear dimension. Most systems are fully turbulent at a Reynolds number of about 10,000.",
                                "The disclosed agitation speed varies over the duration of culturing of the disclosed cells. In many embodiments, the starting agitation speed/energy may be selected based on one or more parameters selected from shear rate, volume average velocity, power per unit volume, energy dissipation. In many embodiments, the starting agitation speed/energy may be selected to maintain single cells in suspension while allowing cell spheres to form and grow. In embodiments where an impeller or propeller is used to mix and/or agitate the culture medium, agitation speed may also be selected based upon impeller tip speed.",
