Repository: boschresearch/Pap2Pat

# Pap2Pat Dataset

### File Schema

Every directory in `data` corresponds to one patent-paper pair and contains the full texts of both patent and paper, as well as the patent outlines. We include all information in JSON for programmatic parsing and Markdown for manual inspection.

```yaml
data/:
    paper_id-patent_id/:
        # Nested JSON format
        patent.json: JSON file containing patent metadata and full-text, as well as all outlines
        paper.json: JSON file containing paper metadata and full-text
        # Markdown format
        patent.md: patent full-text formatted in markdown
        paper.md: paper full-text formatted in markdown

File: Pap2Pat/data/W3189673825-US20230037882/patent.json (part 1 of 2)
{
    "id": "US20230037882",
    "authors": [
        "Robert Spivey",
        "Kai Hedek",
        "Ismail Inlek",
        "Jungsang Kim",
        "Zhubing Jia"
    ],
    "title": "HIGH STABILITY OPTOMECHANICAL SYSTEM AND CRYO-PACKAGE ASSEMBLY FOR QUANTUM COMPUTING",
    "date": "2022-08-08 00:00:00",
    "abstract": "Technologies for an optomechanical system include an intermediate plate having a top surface with multiple tapped holes arranged in a grid. A pair of dowel pin holes surround each tapped hole in a linear pattern. Multiple optical blocks are coupled to the intermediate plate using dowel pins positioned in the dowel pin holes and corresponding dowel pin holes defined in the bottom surface of the optical block. Each optical block includes multiple optical elements coupled to the top surface of the optical block with dowel pins. A cryostat may be coupled to the intermediate plate. A cryo-package assembly is mounted inside a cryo chamber of the cryostat. The cryo-package assembly includes a cryo device such as an ion trap covered by a machined copper lid. The lid includes a meandering passageway to allow for differential pumping in order to achieve ultra-high vacuum within the cryo-package assembly.",
    "sections": [
        {
            "title": "DESCRIPTION",
            "paragraphs": [],
            "subsections": [
                {
                    "title": "BACKGROUND",
                    "paragraphs": [
                        "Highly sensitive optical experiments and other optical systems are typically realized by custom construction from off-the-shelf, commercially available parts such as optical breadboards, posts, clamps, and optical elements. Such components are typically assembled by hand and may be subject to drift with temperature changes and otherwise require frequent adjustment to keep optical alignment optimized. Alternatively, optical systems may be constructed from a custom-machined, monolithic optomechanical construction with optical elements permanently affixed. Such monolithic construction may improve stability but with greatly increased cost and reduced flexibility. In addition, such monolithic optomechanical construction is not suited for prototyping or experimentation."
                    ],
                    "subsections": [],
                    "outline_long": [
                        "describe limitations of custom optical systems"
                    ],
                    "num_characters": 774,
                    "outline_medium": [
                        "describe limitations of custom optical systems"
                    ],
                    "outline_short": [
                        "describe limitations of custom optical systems"
                    ]
                },
                {
                    "title": "SUMMARY",
                    "paragraphs": [
                        "According to one aspect of the disclosure, an optical block includes a plate having a top surface and a bottom surface. The bottom surface includes a plurality of tapped holes and a first plurality of dowel pin holes defined therein. Each tapped hole of the plurality of tapped holes is positioned on the bottom surface on an imaginary grid defined by a first distance. Tor each tapped hole a pair of dowel pin holes of the first plurality of dowel pin holes is positioned on the bottom surface, wherein each dowel pin hole of the pair of dowel pin holes is positioned a second distance from the tapped hole. The top surface includes a second plurality of dowel pin holes defined therein. Each dowel pin hole of the second plurality of dowel pin hole is positioned at a predetermined position. In an embodiment, the plate comprises cast aluminum.",
                        "In an embodiment, each pair of dowel pin holes of the first plurality of dowel pin holes is positioned in a linear arrangement with the corresponding tapped hole, and wherein the tapped hole is positioned between the pair of dowel pin holes. In an embodiment, the linear arrangement is aligned with a gridline of the imaginary grid. In an embodiment, the linear arrangement is angled 45 degrees relative to a gridline of the imaginary grid.",
                        "In an embodiment, each of the first plurality of dowel pin holes and the second plurality of dowel pin holes comprises a 2 millimeter diameter hole. In an embodiment, each of the first plurality of dowel pin holes, and each of the second plurality of dowel pin holes comprises a blind hole extending partially through the plate. In an embodiment, each of the tapped holes comprises a \u00bc-20 UNC hole or an 8-32 UNC hole. In an embodiment, the first distance comprises 1 inch or 2 inches, and the second distance comprises 5 millimeters.",
                        "In an embodiment, the optical block further includes a plurality of optical elements. Each optical element is coupled to the top surface by one or more dowel pins positioned in corresponding dowel pin holes of the second plurality of dowel pin holes. In an embodiment, the plurality of optical elements comprises a laser, a reflector, a refractor, a collimator, a filter, an optical isolator, an acousto-optic modulator, an electro-optic modulator, or a fiber optic cable.",
                        "According to another aspect, an optomechanical system includes an intermediate plate and a plurality of optical blocks coupled to the intermediate plate. The intermediate plate has a top surface that comprises a first plurality of tapped holes and a first plurality of dowel pin holes defined therein. The first plurality of tapped holes are arranged on the top surface in a grid pattern having a first distance between tapped holes. For each tapped hole a pair of dowel pin holes of the first plurality of dowel pin holes is positioned on the top surface. Each dowel pin hole of the first plurality of dowel pin holes is positioned a second distance from the tapped hole. Each optical block of the plurality of optical blocks comprises a plate having a top surface and a bottom surface. The bottom surface comprises a second plurality of dowel pin holes defined therein. The top surface comprises a third plurality of dowel pin holes defined therein, wherein each dowel pin hole of the third plurality of dowel pin hole is positioned at a predetermined position. The bottom surface of each optical block is coupled to the top surface of the intermediate plate by a plurality of dowel pins positioned in corresponding dowel pin holes of the first plurality of dowel pin holes and the second plurality of dowel pin holes.",
                        "In an embodiment, the intermediate plate comprises cast aluminum. In an embodiment, the bottom surface of each optical block further comprises a second plurality of tapped holes defined therein. Each optical block is further coupled to the intermediate plate by one or more fasteners positioned in corresponding tapped holes of the first plurality of tapped holes and the second plurality of tapped holes.",
                        "In an embodiment, the optomechanical system further comprises a base plate comprising a top surface. The intermediate plate comprises a bottom surface, and the bottom surface of the intermediate plate is coupled to the top surface of the bottom plate. In an embodiment, the optomechanical system further comprises a cryostat coupled to the base plate. In an embodiment, the plurality of optical blocks are optically coupled in free space to a cold chamber of the cryostat. In an embodiment, the plurality of optical blocks are optically coupled by an optical fiber to a second optomechanical system comprises a second plurality of optical blocks.",
                        "In an embodiment, the optomechanical system further comprises a plurality of posts coupled between the intermediate plate and a first optical block of the plurality of optical blocks. Each post comprises a bottom end and a top end. The bottom end comprises a fourth plurality of dowel pin holes defined therein, and the top end comprises a fifth plurality of dowel pin holes defined therein. The bottom end of each post is coupled to the top surface of the intermediate plate by a plurality of dowel pins positioned in corresponding dowel pin holes of the first plurality of dowel pin holes and the fourth plurality of dowel pin holes. The top end of each post is coupled to the bottom surface of the first optical block by a plurality of dowel pins positioned in corresponding dowel pin holes of the fifth plurality of dowel pin holes and the second plurality of dowel pin holes.",
                        "According to another aspect, a cryo-package assembly comprises a package comprising a substrate configured to support a cryo device and a metallic lid coupled to the package. The lid comprises a top surface, a bottom surface, and a side wall extending between the top surface and the bottom surface. A first opening is defined in the bottom surface, and an inner wall extends inwardly from the first opening and defines an interior cavity. When the lid is coupled to the package. the cryo device is positioned within the interior cavity. The lid defines a meandering passageway from a first end to a second end. The first end is in communication with an exterior of the lid, and the second end is in communication with the interior cavity. The meandering passageway defines a nonlinear path between the first end and the second end. In an embodiment, the lid comprises metallic copper.",
                        "In an embodiment, the inner wall further defines a getter cavity in communication with the interior cavity. The getter cavity is configured to receive a charcoal getter device, the charcoal getter device comprising activated charcoal packaged in a copper mesh.",
                        "In an embodiment, the cryo-package assembly further includes a ring frame coupled to the package. The ring frame surrounds the cryo device. The bottom surface of the lid defines a ring frame groove, and when the lid is coupled to the package the ring frame groove receives the ring frame. In an embodiment, the cryo device comprises an ion trap device.",
                        "In an embodiment, the cryo-package assembly further comprises an imaging window coupled to the lid. A second opening is defined in the top surface of the lid, wherein the second opening is in communication with the interior cavity. The top surface includes a groove extending along a nonlinear path to the second opening. The imaging window is coupled to the lid and covers the second opening. The imaging window and the groove cooperate to define the meandering passageway. In an embodiment, the lid further comprises an annular imaging window surround extending upward from the top surface of the lid, wherein the imaging window surround receives the imaging window. In an embodiment, the imaging window surround includes an inner wall extending upward from the top surface of the lid, wherein the inner wall surrounds the second opening, wherein a second groove is defined in the inner wall, wherein the second groove is in communication with the groove defined in the top surface, and wherein the imaging window and the second groove further define the meandering passageway.",
                        "In an embodiment, the lid further comprises a ground shield wall extending inwardly from the second opening to an inner end. The inner end defines an aperture in communication with the interior cavity. The aperture is narrower than the second opening.",
                        "In an embodiment, a plurality of tapped holes are defined in the top surface of the lid. In an embodiment, a side window opening is defined through the side wall. The cyro-package assembly further includes a side window coupled to the lid in the side window opening. In an embodiment, the cryo-package assembly further includes an ablation target positioned within the interior cavity. The ablation target has a line of sight to the side window."
                    ],
                    "subsections": [],
                    "outline_long": [
                        "introduce optical block",
                        "describe plate with tapped holes and dowel pin holes",
                        "specify dowel pin hole arrangement",
                        "describe optical element coupling",
                        "list optical element types",
                        "introduce optomechanical system",
                        "describe intermediate plate",
                        "describe optical block coupling",
                        "specify dowel pin hole arrangement",
                        "describe base plate and cryostat coupling",
                        "describe optical block optical coupling",
                        "introduce cryo-package assembly",
                        "describe package and lid",
                        "describe meandering passageway",
                        "describe getter cavity",
                        "describe ring frame and imaging window",
                        "describe ground shield wall"
                    ],
                    "num_characters": 8841,
                    "outline_medium": [
                        "introduce optical block with plate and dowel pin holes",
                        "describe tapped holes and grid pattern",
                        "describe dowel pin holes and linear arrangement",
                        "introduce optomechanical system with intermediate plate",
                        "describe optical blocks and dowel pins",
                        "introduce cryo-package assembly with lid and meandering passageway",
                        "describe getter cavity and ring frame",
                        "describe imaging window and ground shield wall"
                    ],
                    "outline_short": [
                        "define optical block structure",
                        "describe optical block features",
                        "define optomechanical system structure",
                        "describe cryo-package assembly structure"
                    ]
                },
                {
                    "title": "DETAILED DESCRIPTION OF THE DRAWINGS",
                    "paragraphs": [
                        "While the concepts of the present disclosure are susceptible to various modifications and alternative forms, specific embodiments thereof have been shown by way of example in the drawings and will be described herein in detail. It should be understood, however, that there is no intent to limit the concepts of the present disclosure to the particular forms disclosed, but on the contrary, the intention is to cover all modifications, equivalents, and alternatives consistent with the present disclosure and the appended claims.",
                        "References in the specification to \u201cone embodiment,\u201d \u201can embodiment,\u201d \u201can illustrative embodiment,\u201d etc., indicate that the embodiment described may include a particular feature, structure, or characteristic, but every embodiment may or may not necessarily include that particular feature, structure, or characteristic. Moreover, such phrases are not necessarily referring to the same embodiment. Further, when a particular feature, structure, or characteristic is described in connection with an embodiment, it is submitted that it is within the knowledge of one skilled in the art to effect such feature, structure, or characteristic in connection with other embodiments whether or not explicitly described. Additionally, it should be appreciated that items included in a list in the form of \u201cat least one A, B, and C\u201d can mean (A); (B); (C):(A and B); (B and C); or (A, B, and C). Similarly, items listed in the form of \u201cat least one of A, B, or C\u201d can mean (A); (B); (C):(A and B); (B and C); or (A, B, and C).",
                        "The disclosed embodiments may be implemented, in some cases, in hardware, firmware, software, or any combination thereof. The disclosed embodiments may also be implemented as instructions carried by or stored on a transitory or non-transitory machine-readable (e.g., computer-readable) storage medium, which may be read and executed by one or more processors. A machine-readable storage medium may be embodied as any storage device, mechanism, or other physical structure for storing or transmitting information in a form readable by a machine (e.g., a volatile or non-volatile memory, a media disc, or other media device).",
                        "In the drawings, some structural or method features may be shown in specific arrangements and/or orderings. However, it should be appreciated that such specific arrangements and/or orderings may not be required. Rather, in some embodiments, such features may be arranged in a different manner and/or order than shown in the illustrative figures. Additionally, the inclusion of a structural or method feature in a particular figure is not meant to imply that such feature is required in all embodiments and, in some embodiments, may not be included or may be combined with other features.",
                        "Referring now to FIGS. 1-6, an illustrative optomechanical system 100 includes a module plate that may be coupled to one or more optical blocks. Multiple optical elements are coupled to each of the optical blocks. The optical elements may interact in free space, and an entire module (e.g., an assembly of a module plate, optical blocks, and optical elements) may be coupled to other modules, for example by optical fiber. As described further below, the system 100 provides stable construction for sensitive optical experiments and other optical systems, while retaining flexibility (e.g., replacing optical blocks or optical elements for prototyping or experimentation). Compared to traditional optical experiments assembled with posts and clamps, the system 100 has improved stability with reduced need for readjustment. For example, an illustrative embodiment of the system 100 used in a cryogenic ion trap system did not require adjustment of single-mode fiber coupling alignments for over a year of system operation. Additionally, compared to traditional monolithic optomechanical construction, the system 100 has reduced cost and increased flexibility, for example with the ability to replace individual optical blocks.",
                        "Referring now to FIG. 1, the system 100 includes a module plate 102, also called an intermediate plate 102, which is illustratively formed from cast aluminum. In particular, the module plate 102 as well as additional optical blocks described below may be machined from MIC-6 (tool and jig) cast aluminum plates. This material provides low stress and good flatness specifications. Additionally, the granular structure of cast aluminum allows for high speed machining while minimizing distortion that could arise from working with rolled aluminum.",
                        "The illustrative module plate 102 is generally rectangular and includes a top surface 104 and a bottom surface 106. The bottom surface 106 may be attached to an optical table, a base plate, or other support structure (not shown). Multiple tapped holes 108 are defined in the top surface 104. Each tapped hole 108 may be embodied as a hole that is threaded to receive a predetermined fastener, such as a \u00bc-UNC 20 tapped hole, an 8-32 UNC tapped hole, or other tapped hole. The tapped holes 108 are arranged on the top surface in a regular grid 110 having a pitch defined by a distance 112. That is, an imaginary grid 110 is formed from gridlines that are separated by the distance 112 in both the horizontal and the vertical directions. Each tapped hole 108 is positioned at an intersection of two of those imaginary gridlines. Accordingly, each tapped hole 108 is separated on-center from its neighboring tapped holes 108 by the distance 112. The distance 112 may be two inches, one inch, or another predetermined distance.",
                        "Each of the tapped holes 108 is surrounded by a pair of dowel pin holes 114, which are positioned in a linear arrangement with the tapped hole 108. Each dowel pin hole 114 may be embodied as a smooth-walled hole that is sized to receive a dowel pin as described further below. Illustratively, each dowel pin hole 114 has a diameter of about 2 millimeters. Each dowel pin hole 114 may be closely toleranced relative to the tapped hole 108, such that each dowel pin hole 114 is positioned a distance 116 from the corresponding tapped hole 108. Illustratively, the distance 116 may be embodied as five millimeters. As described above, the dowel pin holes 114 and the tapped holes 108 are positioned in a linear arrangement on the surface 104. For example, as shown in FIG. 1, the dowel pin holes 114 and the tapped holes 108 may be positioned along a gridline of the grid 110. Additionally or alternatively, in some embodiments the dowel pin holes 114 and the tapped holes 108 may be positioned at a 45 degree angle relative to the grid 110, or at another angle. Additionally or alternatively, although illustrated as including a pair of dowel pin holes 114 for each tapped hole 108, it should be understood that in other embodiments the surface 104 may include any periodic pattern of dowel pin holes 114 and tapped holes 108 that may be used for precision positioning of optical blocks.",
                        "Referring now to FIGS. 2-3, the system 100 further includes an optical block 118, which is illustratively formed from cast aluminum. The optical block 118 includes a top surface 120 and a bottom surface 122. As shown in FIG. 2, multiple dowel pin holes 124 are defined in the top surface 120. Each of the dowel pin holes 124 may be embodied as a smooth-walled hole that is sized to receive a dowel pin, such as a two millimeter dowel pin. As described further below, the dowel pin holes 124 may be used to attach multiple optical elements to the optical block 118. Accordingly, the dowel pin holes 124 are arranged on the top surface 120 in a predetermined arrangement that is based on a desired layout of optical elements for the optical block 118. In some embodiments, the optical elements and associated dowel pin holes 124 may be laid out using a computer aided design (CAD) tool, and the dowel pin holes 124 may be machined in the top surface 120 based on CAD information derived from the CAD tool.",
                        "As shown in FIG. 3, multiple tapped holes 126 are defined in the bottom surface 122. Each of the tapped holes 126 has the same size or is otherwise compatible with the tapped holes 108 defined in the top surface 104 of the module plate 102. Similar to the tapped holes 108, the tapped holes 126 are arranged on the bottom surface 122 of the optical block 118 according to the imaginary grid 110 defined by the distance 112. That is, each tapped hole 126 is positioned on an intersection of two imaginary gridlines of the imaginary grid 110. For example, in the illustrative optical block 118 shown in FIG. 3, the tapped holes 126 are separated by horizontal distances 128, 130, and by the vertical distance 132. Because the tapped holes 126 are positioned on the imaginary grid 110, each of the distances 128, 130, 132 between the tapped holes 126 is a multiple of the distance 112. Although illustrated as being positioned on the imaginary grid 110, it should be understood that in other embodiments, the tapped holes 126 may be positioned according to the periodic pattern of tapped holes 108 defined in the top surface 104 of the module plate 102.",
                        "Also similar to the module plate 102, each of the tapped holes 126 defined in the bottom surface 122 is surrounded by a pair of dowel pin holes 134 in a linear arrangement, with each dowel pin hole 134 separated from the tapped hole 126 by the distance 116. Accordingly, when the bottom surface 122 of the optical block 118 is positioned on the top surface 104 of the module plate 102, each of the tapped holes 126 is aligned with a corresponding tapped hole 108, and each of the dowel pin holes 134 is aligned with a corresponding dowel pin hole 114. Thus, the optical block 118 may be attached to the module plate 102 using dowel pins positioned in corresponding dowel pin holes 114, 134 and/or with screws or other fasteners positioned in corresponding tapped holes 108, 126. Although illustrated as including a pair of dowel pin holes 134 for each tapped hole 126, it should be understood that in other embodiments, the bottom surface 122 may include any number and/or arrangement of multiple dowel pin holes 134 that each correspond to a dowel pin hole 114 of the module plate 102. For example, in some embodiments, the bottom surface 122 of the optical block 118 may include two dowel pin holes 134 that correspond to dowel pin holes 114 of the module block 102 and are used to precision-align the optical block 118 relative to the module plate 102.",
                        "In use, the module plate 102, the optical block 118, and other optical blocks may be assembled into an optomechanical system 100 to perform one or more optical functions. As an illustrative embodiment, the system 100 may be a continuous wave (CW) laser system for an ion trap system. As described above, a desired layout of optical elements for the optomechanical system 100 may be predetermined using a CAD tool. The optical elements may be organized into corresponding optical blocks (including the optical block 118), and corresponding dowel pin holes 124 may be arranged on the optical blocks. After determining the layout of the system 100, the CAD information (e.g., one or more CAD files) may be used to manufacture the optical block 118, for example by machining the shape of the block 118 and/or machining the dowel pin holes 124 on the top surface 120 of the optical block 118. After manufacturing, the optical block 118 may appear as shown in FIGS. 2-3.",
                        "After manufacturing the optical block 118, as shown in FIG. 4, one or more optical elements 136 are attached to the top surface 120 using the dowel pin holes 124. The optical elements 136 may include one or more lasers or other light sources, mirrors or other reflectors, lenses or other refractors, collimators, filters, optical isolators, acousto-optic modulators, electro-optic modulators, fiber optic cables, or other optical elements that may be used as components of an optical system. In particular, each optical element 136 may be attached to the optical block 118 by inserting one or more dowel pin into the optical element 136 and into corresponding dowel pin holes 124 of the optical block 118. Thus, the optical elements 136 may be aligned precisely with respect to each other and the optical block 118. Additionally, each optical element 136 may be easily removed and replaced, providing experimental flexibility needed to re-design and improve optical functions.",
                        "After assembling the optical block 118 with the optical elements 136, as shown in FIG. 5, the optical block 118 is attached to the module plate 102. The optical block 118 may be attached to the module plate 102 by inserting two or more dowel pins into the dowel pin holes 134 on the bottom surface 122 of the optical block 118 and then inserting those dowel pins into corresponding dowel pin holes 114 of the module plate 102. Attaching the optical block 118 to the module plate 102 using dowel pin attachment provides for precision positioning of the optical block 118 relative to the module plate 102. Additionally, as the optical block 118 and the module plate 102 are in the illustrative embodiment machined from MIC-6 aluminum, good flat-to-flat interfaces between the optical block 118 and the module plate 102 may be ensured. In some embodiments, the optical block 118 may be secured to the module plate 102 by inserting one or more screws or other fasteners through corresponding tapped holes 108, 126 of the module plate 102 and the optical block 118, respectively. Thus, the optical elements 136 of the optical block 118 are precision aligned with dowel pins and registered to the module plate 102.",
                        "Although illustrated as including tapped holes 108, 126, in other embodiments the optical block 118 and the module plate 102 of the system 100 may be secured together using a different mechanical arrangement. For example, in some embodiments the module plate 102 may include a grid 110 of counterbored through holes that are configured to receive bolts that thread into the tapped holes 126 of the optical block 118, securing the optical block 118 to the module plate 102. As another example, each optical block 118 may include one or more through holes that are configured to receive bolts that tread into the tapped holes 108 of the module plate 102. Additionally or alternatively, in some embodiments the optical block 118 may be suspended above the module plate 102, for example with stainless steel posts, to position optical elements 136 at a different height.",
                        "After attaching the optical block 118 to the module plate 102, additional optical blocks may be attached to the module plate 102 to complete the optomechanical system 100. An illustrative system 100 is shown in FIG. 6. As shown, additional optical blocks 138, 140 are attached to the module plate 102. Similar to the optical block 118, each optical block 138, 140 includes dowel pin holes 124 arranged on the surface 120. Additional optical elements 142, 144 are attached to the optical blocks 138, 140, respectively, using dowel pins positioned in the corresponding dowel pin holes 124. Illustratively, the optical blocks 118, 138, 140 operate a continuous wave (CW) laser system, which may be an optical module in a larger system. The assembled system 100 includes fiber optics links 146, 148, 150. As shown, a laser beam 152 is input to the system 100, and the laser beam optically interacts with the optical elements 136, 142, 144. As shown, the optical elements 136, 142, 144 are optically coupled in free space (e.g., air or vacuum). The system 100 may include or otherwise be surrounded with a cover (e.g., a metallic cover) to protect the optics from thermal interference, air currents, and other interference. The laser beam 152 illustratively exits the system 100 via the fiber optic links 146, 148, 150. Those fiber optic links 146, 148, 150 may be used to couple the system 100 with other, similar optical modules into a larger optical system.",
                        "Referring now to FIGS. 7-13, another illustrative optomechanical system 200 includes an intermediate plate that may be coupled to one or more optical blocks. The intermediate plate and a cryostat are coupled to a base plate. Multiple optical elements are coupled to each of the optical blocks. The optical elements may interact in free space and also may interact with one or more optical elements or other devices (e.g., an ion trap) positioned within a cold chamber of the cryostat. Similar to the system 100, the system 200 provides stable constructions for sensitive optical experiments and other optical systems. In particular, the system 200 remains stable even when subject to mechanical vibrations generated by the cryostat.",
                        "Referring now to FIG. 7, the system includes a base plate 202, which is illustratively formed from cast aluminum, and may be attached to an optical table or other support structure (not shown). The base plate 202 includes a top surface 204. Multiple dowel pin holes 206 are defined in the top surface 204. The dowel pin holes may be used to attach a cryostat or other elements to the top surface, as described further below. The top surface 204 also include multiple post holes 208 defined therethrough. The post holes 208 may be used to receive stainless steel mounting posts, as described further below. In some embodiments, the base plate 202 may be attached to a water cooling system or other external cooling system (not shown).",
                        "Referring now to FIG. 8, the system 200 also includes an intermediate plate 210, also called a module plate 210, which is also illustratively formed from cast aluminum. The intermediate plate 210 includes a top surface 212 and a bottom surface 214. Multiple tapped holes 216 are defined in the top surface 212. Each tapped hole 216 may be embodied as a hole that is threaded to receive a predetermined fastener, such as a \u00bc-UNC 20 tapped hole, an 8-32 UNC tapped hole, or other tapped hole. Similar to the tapped holes 108 of the module plate 102 shown in FIGS. 1-6, the tapped holes 216 are arranged on the top surface 212 in a regular grid 218 having a pitch defined by a distance 220. That is, an imaginary grid 218 is formed from gridlines that are separated by the distance 220 in both the horizontal and the vertical directions. Each tapped hole 216 is positioned at an intersection of two of those imaginary gridlines. Accordingly, each tapped hole 216 is separated on-center from its neighboring tapped holes 216 by the distance 220. The distance 220 may be two inches, one inch, or another predetermined distance.",
                        "Each of the tapped holes 216 is surrounded by a pair of dowel pin holes 222, which are positioned in a linear arrangement with the tapped hole 216. Each dowel pin hole 222 may be embodied as a smooth-walled hole that is sized to receive a dowel pin as described further below. Illustratively, each dowel pin hole 222 has a diameter of 2 millimeters, with precision tolerances. Each dowel pin is positioned a distance 224 from the corresponding tapped hole 216. Illustratively, the distance 224 may be embodied as five millimeters. As described above, the dowel pin holes 222 and the tapped holes 216 are positioned in a linear arrangement on the surface 212. For example, as shown in FIG. 8, the dowel pin holes 222 and the tapped holes 216 may be positioned along a gridline of the grid 218. Additionally or alternatively, in some embodiments the dowel pin holes 222 and the tapped holes 216 may be positioned at a 45 degree angle relative to the grid 218, or at another angle. The intermediate plate 210 further includes multiple post holes 226 defined through the surfaces 212, 214. The post holes 226 may be sized similar to the post holes 208 of the base plate 202 and, similarly, may be used to receive stainless steel mounting posts.",
                        "Referring now to FIGS. 9 and 10, the system 200 further includes an optical block 228, which is illustratively formed from cast aluminum. The optical block 228 includes a top surface 230 and a bottom surface 232. As shown, multiple tapped holes 234 and dowel pin holes 236 are defined in the top surface 230. Each of the tapped holes 234 may be embodied as a hole that is threaded to receive a predetermined fastener, and each of the dowel pin holes 234 may be embodied as a smooth-walled hole that is sized to receive a dowel pin, such as a two millimeter dowel pin. As described further below, the tapped holes 234 and/or the dowel pin holes 236 may be used to attach multiple optical elements to the optical block 228. Accordingly, the tapped holes 234 and the dowel pin holes 236 are arranged on the top surface 230 in a predetermined arrangement that is based on a desired layout of optical elements for the optical block 228. In some embodiments, the optical elements and associated holes 234, 236 may be laid out using a computer aided design (CAD) tool, and the holes 234, 236 may be machined in the top surface 230 based on CAD information derived from the CAD tool.",
                        "As shown, multiple tapped holes 238 are further defined in the bottom surface 232. Each of the tapped holes 238 has the same size or is otherwise compatible with the tapped holes 216 defined in the top surface 212 of the intermediate plate 210. Similar to the tapped holes 216, the tapped holes 238 are arranged on the bottom surface 232 of the optical block 228 according to the imaginary grid 218 defined by the distance 220. That is, each tapped hole 238 is positioned on an intersection of two imaginary gridlines of the imaginary grid 218. For example, in the illustrative optical block 228 shown in FIGS. 9 and 10, each of the tapped holes 238 is separated by from its neighboring tapped holes 238 both horizontally and vertically by the distance 220.",
                        "Also similar to the intermediate plate 210, each of the tapped holes 238 defined in the bottom surface 232 is surrounded by a pair of dowel pin holes 240 in a linear arrangement, with each dowel pin hole 240 separated from the corresponding tapped hole 238 by the distance 224. Accordingly, when the bottom surface 232 of the optical block 228 is positioned on the top surface 212 of the intermediate plate 210, each of the tapped holes 238 is aligned with a corresponding tapped hole 216, and each of the dowel pin holes 240 is aligned with a corresponding dowel pin hole 222. Thus, the optical block 228 may be attached to the intermediate plate 210 using dowel pins positioned in corresponding dowel pin holes 222, 2490 and/or with screws or other fasteners positioned in corresponding tapped holes 216, 238.",
                        "As shown in FIG. 10, the optical block 228 has a thickness 242, which is illustratively one inch. Each of the holes 234, 236 defined in the top surface 230 is illustratively embodied as a blind hole with a depth of about one-half of the thickness 242, and, similarly, each of the holes 238, 240 defined in the bottom surface 232 is also illustratively embodied as a blind hole with a depth of about one-half of the thickness 242.",
                        "In use, the base plate 202, the intermediate plate 210, the optical block 228, and other optical blocks may be assembled into an optomechanical system 200 to perform one or more optical functions. As an illustrative embodiment, the system 200 may be an optomechanical system for performing optical operations (e.g., laser manipulation, imaging, quantum computing operations, or other operations) with a cryogenically cooled device such as an ion trap. As described above, a desired layout of optical elements for the optomechanical system 200 may be predetermined using a CAD tool. The optical elements may be organized into corresponding optical blocks (such as the optical block 228), and corresponding tapped holes 234 and/or dowel pin holes 236 may be arranged on the optical blocks. After determining the layout of the system 200, the CAD information (e.g., one or more CAD files) may be used to manufacture the optical block 228, for example by machining the shape of the block 228 and/or machining the holes 234, 236 on the top surface 230 of the optical block 228. After manufacturing, the optical block 228 may appear as shown in FIGS. 9 and 10.",
                        "Referring now to FIG. 11, in use, the intermediate plate 210 may be secured to the base plate 202. Illustratively, the intermediate plate 210 is secured to the base plate 202 with four stainless steel posts 244 positioned in the corresponding post holes 208, 226 of the base plate 202 and the intermediate plate 210, respectively. The posts 244 may be secured to the base plate 202 and the intermediate plate 210 using set screws or some other fastener. The posts 244 suspend the intermediate plate 210 above the base plate 202, allowing wiring, optical fibers, and other supporting devices to be routed between the base plate 202 and the intermediate plate 210.",
