Repository: boschresearch/Pap2Pat

# Pap2Pat Dataset

### File Schema

Every directory in `data` corresponds to one patent-paper pair and contains the full texts of both patent and paper, as well as the patent outlines. We include all information in JSON for programmatic parsing and Markdown for manual inspection.

```yaml
data/:
    paper_id-patent_id/:
        # Nested JSON format
        patent.json: JSON file containing patent metadata and full-text, as well as all outlines
        paper.json: JSON file containing paper metadata and full-text
        # Markdown format
        patent.md: patent full-text formatted in markdown
        paper.md: paper full-text formatted in markdown

File: Pap2Pat/data/W3195132215-US20220250914/patent.json (part 1 of 2)
{
    "id": "US20220250914",
    "authors": [
        "Rohan Ashok Hule",
        "Micah J. Green",
        "Sanjit Saha",
        "Pritishma Lakhe",
        "Sundararajan Uppili",
        "Sergey Yakovlev"
    ],
    "title": "Producing Graphene From Coke Using Electrochemical Exfoliation",
    "date": "2022-01-21 00:00:00",
    "abstract": "A method of electrochemical exfoliation, may include: electrochemically exfoliating a parent material comprising coke, wherein the electrochemically exfoliating comprises introducing the parent material into a porous chamber, applying pressure to the porous chamber to thereby compress the parent material in the porous chamber, and applying a potential bias to the parent material while at least a portion of the parent material is in contact with an electrolyte solution to produce a mixture of exfoliated material and unexfoliated parent material, wherein the exfoliated material comprises exfoliated graphene; and separating at least a portion of the exfoliated material from the unexfoliated parent material.",
    "sections": [
        {
            "title": "DESCRIPTION",
            "paragraphs": [],
            "subsections": [
                {
                    "title": "FIELD",
                    "paragraphs": [
                        "This application relates to processes and systems for electrochemical exfoliation that use a compression reactor and, more particularly, to processes and systems for electrochemical exfoliation of a petroleum coke feedstock to produce graphene."
                    ],
                    "subsections": [],
                    "outline_long": [
                        "relate to electrochemical exfoliation"
                    ],
                    "num_characters": 244,
                    "outline_medium": [
                        "relate to electrochemical exfoliation"
                    ],
                    "outline_short": [
                        "relate to electrochemical exfoliation"
                    ]
                },
                {
                    "title": "BACKGROUND",
                    "paragraphs": [
                        "Electrochemical expansion of nanosheets expands nanosheet parent materials to form an exfoliated product. Some carbonaceous parent materials comprising carbon with sp2 hybridization may be exfoliated to form graphene when placed under an electrical potential bias. Electrochemical expansion may be carried out in the presence of chemical species which facilitate the expansion of the parent materials under the electrical potential bias. While electrochemical exfoliation of high-quality graphite and other carbonaceous materials with relatively large amounts of sp2 hybridized carbon may produce good quality exfoliated product, there may be considerable cost in using high-quality feeds to produce exfoliated graphene. The present disclosure utilizes a modified electrochemical exfoliation process for producing graphene-like materials from coke-family materials."
                    ],
                    "subsections": [],
                    "outline_long": [
                        "motivate electrochemical exfoliation"
                    ],
                    "num_characters": 865,
                    "outline_medium": [
                        "motivate electrochemical exfoliation"
                    ],
                    "outline_short": [
                        "motivate electrochemical exfoliation"
                    ]
                },
                {
                    "title": "SUMMARY",
                    "paragraphs": [
                        "Disclosed herein are systems and methods for producing graphene-like materials from coke-family materials. A reactor for electrochemical exfoliation may include: a container configured to hold an electrolyte solution; a porous chamber, wherein the porous chamber is configured to hold a parent material comprising coke, and wherein the electrolyte solution is in fluid communication with the parent material; a pressure source positioned to apply a pressure to the porous chamber to thereby compress the parent material in the porous chamber; a first counter electrode; a working electrode; and an electrical power source in electrical communication with the first counter electrode and the working electrode.",
                        "Further disclosed herein is an example method of electrochemical exfoliation which may include: electrochemically exfoliating a parent material comprising coke, wherein the electrochemically exfoliating comprises introducing the parent material into a porous chamber, applying pressure to the porous chamber to thereby compress the parent material in the porous chamber, and applying a potential bias to the parent material while at least a portion of the parent material is in contact with an electrolyte solution to produce a mixture of exfoliated material and unexfoliated parent material, wherein the exfoliated material comprises exfoliated graphene; and separating at least a portion of the exfoliated material from the unexfoliated parent material."
                    ],
                    "subsections": [],
                    "outline_long": [
                        "disclose reactor for electrochemical exfoliation",
                        "disclose method of electrochemical exfoliation"
                    ],
                    "num_characters": 1466,
                    "outline_medium": [
                        "disclose electrochemical exfoliation system"
                    ],
                    "outline_short": [
                        "disclose electrochemical exfoliation system"
                    ]
                },
                {
                    "title": "DETAILED DESCRIPTION",
                    "paragraphs": [
                        "The following is a detailed description of the disclosure provided to aid those skilled in the art in practicing the present disclosure. Those of ordinary skill in the art may make modifications and variations in the embodiments described herein without departing from the spirit or scope of the present disclosure. Unless otherwise defined, all technical and scientific terms used herein have the same meaning as commonly understood by one of ordinary skill in the art to which this disclosure belongs. The terminology used in the description of the disclosure herein is for describing particular embodiments only and is not intended to be limiting of the disclosure.",
                        "This application relates to processes and systems for electrochemical exfoliation that use a compression reactor and, more particularly, to processes and systems for electrochemical exfoliation of parent materials. Electrochemical exfoliation may include application of a voltage to a parent material under conditions which promote the exfoliation of the parent material. The exfoliation of the parent materials generally results in exfoliated materials, such as graphene. While these processes and systems may be suitable for exfoliation of a variety of parent materials, they may be particularly suited for exfoliation of parent materials with a layered planar structure. By way of example, the processes and systems may be used for exfoliation of coke to produce exfoliated sheets that includes graphene.",
                        "There may be several potential advantages to the methods and systems disclosed herein, only some of which may be alluded to in the present disclosure. As discussed above, current techniques for exfoliation of parent materials can be problematic due to relatively high cost of parent material. Further, electrochemical exfoliation can result in incomplete processing of the parent material when the rods of the parent material fall apart due to disruption of electric flow. Advantageously, embodiments of the present techniques for electrochemical foliation of parent materials can provide a scalable process that yields desirable levels of exfoliated material without typical problems associated with incomplete processing. Even further, embodiments of the present techniques for electrochemical exfoliation can provide improved kinetics and improved flexibility to produce exfoliated materials having a wide range of aspect ratios (length/thickness). For example, a maximum production rate for the electrochemical exfoliation may be achieved in about 30 minutes or less after initiation of the electrochemical exfoliation. In particular, present techniques have replaced rods of the parent material with compressed parent material. By way of example, the parent material may be placed in a porous chamber, and a pressure source may be applied along a length (e.g., a longitudinal length) of the porous chamber to compress the parent material. While submerged in an electrolyte solution, a voltage may be applied to drive ionic groups in the electrolyte solution to intercalate into the parent material thus, for example, increasing the inter-layer distance. In some embodiments, coke may be used as a parent material in the electrochemical exfoliation process to expand the coke into exfoliated sheets that includes graphene.",
                        "Embodiments may include exfoliation of parent materials. In some embodiments, the parent material includes a plurality of layers adhered or chemically bonded to one another. In some embodiments, at least some of the plurality of layers are adhered to one another through, for example, non-covalent bonds, such as hydrogen bonds, van der Waals forces, and the like. In some embodiments, the parent material may have a layered planar structure. In some embodiments, the parent material may be an electrically conductive material with a plurality of layers. FIG. 1 illustrates an example parent material in the form of a layered parent material 10 that has a layered planar structure. As illustrated, the layered parent material 10 may include a plurality of planar layers 14. In accordance with present embodiments, the layered parent material 10 may be exfoliated to produce exfoliated layered parent material 12.",
                        "In some embodiments, the parent material may include layers that include nanosheets. As used herein, the term \u201cnanosheets\u201d refers to sheets having thickness of less than 100 nm. For example, nanosheets may have a thickness of about 0.5 nanometers to about 10 nanometers. In some embodiments, the layers of the parent material may be a single atom in thickness. By way of example, graphene nanosheets may be a single atom in thickness and may be isolated from a coke parent material by electrochemical exfoliation as described herein.",
                        "Suitable parent materials may include, but are not limited to, coke. Coke may be petroleum coke (petcoke) produced from the refining of petroleum and may include any coke microstructure with layers which may be electrochemically exfoliated to produce graphene. One example of a suitable coke is needle coke. Coke may also be produced from coal or tar, for example, from the destructive distillation of coal or tar in an oxygen free environment. Petroleum coke is typically produced in a coker unit from various heavy hydrocarbon feeds within the refinery. The coke that comes directly out of a coker unit is called green coke and generally contains 10-20% residual volatile hydrocarbons. Green coke may be further processed by calcining to remove volatiles and increase carbonization.",
                        "Depending on the application, petroleum cokes may be classified into three major grades: fuel coke, anode coke, and needle coke. A coker unit may produce any of these three grades depending on a number of factors, including the process temperature, duration of coking, and the quality of hydrocarbon feedstocks to the coking unit. Low grade vacuum residues produce the lowest value fuel coke as a by-product which is high in impurities (e.g., heavy metals, sulfur and nitrogen) and is generally used as fuel in electricity generation and cement kilns. Relatively higher-grade vacuum residues can be used to make anode grade coke with moderate value which are used in the aluminum industry. The highest quality and value needle coke can be produced by coking high quality aromatic feeds such as Fluid Catalytic Cracker decant oil which is used to produce high grade graphite electrodes for steel industry and in lithium battery anode applications. Anode coke has sponge or honey-comb like morphology and the least crystalline fuel coke is made of agglomerates of spherical \u201cshots.\u201d Both these cokes have relatively low long-range order in their microstructure. Needle coke is highly crystalline and has the greatest long-range order in microstructure of all coke varieties. The high aromaticity and highly ordered structure makes needle coke particularly suitable for producing the highest quality exfoliated material. Needle coke may be further graphitized by heat treatment inert atmosphere at temperatures in excess of about 2500\u00b0 C.",
                        "The parent materials may be provided in any suitable form, such as particulates or blocks, for example. Where used in particulate form, the particulates of the parent materials that are utilized in particular embodiments may have a wide variety of shapes and sizes. By way of example, the particulates may have a well-defined physical shape as well as an irregular geometry, including the physical shape of platelets, powders, shavings, fibers, flakes, ribbons, rods, strips, spheroids, beads, toroids, pellets, tablets, or any other physical shape. Often, the particulates may have a uniform average particle size. Alternatively, in other embodiments, the particulates may have a non-uniform average particle size. Particle sizes may be measured using any suitable technique, such as a scanning electron microscope or optical microscopy. Crystalline grain size of the parent material may impact exfoliation. For example, a parent material with a smaller lateral size may improve yield. Even further, a parent material with lower crystallinity and a smaller lateral size may show increased yield. In some embodiments, the parent material has a largest lateral dimension of about 50 \u03bcm to about 1,000 \u03bcm, about 50 \u03bcm to about 500 \u03bcm, about 100 \u03bcm to about 500 \u03bcm, about 100 \u03bcm to about 400 \u03bcm, about 100 \u03bcm to about 300 \u03bcm, or about 100 \u03bcm to about 200 \u03bcm. The largest lateral dimension refers to a largest dimension between two points on lateral dimensions of the parent material, and may be measured using any suitable technique, such as a scanning electron microscope or optical microscopy.",
                        "The exfoliated material resultant from the exfoliation techniques disclosed herein is dependent upon, for example, the particular parent material used. The coke parent material may be complex and non-uniform in composition such that, when exfoliated, may produce a plurality of distinct products. The process described herein separates the plurality of products into exfoliated nanosheets including graphene thereby allowing the production of graphene from coke. By way of example, the exfoliation may create exfoliated material by separation of layers of the parent material. Examples of exfoliated materials that may be produced with the present technique may include, but are not limited to, graphene, graphene oxide or graphite oxide. In some embodiments, the exfoliated material may include sheets, plates, layers, or the like, wherein at least a portion the sheets, plates, layers, etc. are physically separated from other sheets, plates, layers, etc.",
                        "In some embodiments, the exfoliated material includes graphene and the molar ratio of carbon to oxygen of the exfoliated material may be between about 30:1 and about 3:1. Alternatively, the exfoliated material includes graphene and the molar ratio of carbon to oxygen of the exfoliated material may be between about 1000:1 and about 3:1. For example, the molar ratio of carbon to oxygen of the exfoliated material may be between about 30:1 and about 10:1. By way of further example, the molar ratio of carbon to oxygen of the exfoliated material may be between about 30:1 and about 20:1.",
                        "In some embodiments, the exfoliated materials include exfoliated nanosheets. In some embodiments, the exfoliated nanosheets have a first major surface and a generally opposing second major surface, which can define the lateral dimensions of the exfoliated nanosheets. The largest lateral distance of the exfoliated nanosheets may be considered the two points on the first or the second major surface that are farthest away from one another. In some embodiments, the average largest lateral dimension of the exfoliated nanosheets may about 75 \u03bcm to about 300 \u03bcm or about 150 \u03bcm to about 300 \u03bcm, or about 200 \u03bcm to about 300 \u03bcm. The exfoliated nanosheets may also have a thickness, defined as the distance between the first major surface and the second major surface. In some embodiments, the exfoliated nanosheets may have an average thickness of about 0.5 nm to about 10 nm, about 2 nm to about 10 nm, or about 5 nm and to 10 nm. In some embodiments, the electrochemical exfoliation can provide exfoliated materials have a wide range of aspect ratios (length/thickness). For example, the exfoliated materials may have an aspect ratio (length/thickness) of about 100 to about 100,000 or of about 1,000 to about 20,000. In some embodiments, for example, with a petroleum-based feedstock, aspect ratio of the exfoliated material may be about 100 to about 1,000.",
                        "As described above, previous methods of exfoliating parent materials may be limited in how much parent material can be exfoliated. This is in contrast to the methods disclosed herein. In some embodiments, the compositions disclosed herein include greater than 75% exfoliated material by dried solid mass. In some embodiments, the compositions disclosed herein include between about 80% and about 99% exfoliated material by dried solid mass. In some embodiments, the compositions disclosed herein include between about 90% and about 99% exfoliated material by dried solid mass.",
                        "The electrochemical exfoliation methods described herein may generally include application of a voltage to a parent material under conditions which promote the exfoliation of the parent material. The voltage may be in a range of about 1 V to above 20 V. Alternatively from about 1 V to about 6 V, about 6V to about 12V, about 12V to about 20V, or any ranges therebetween. In general, higher voltages may correspond to quicker exfoliation of parent material which may allow for greater production per unit time of exfoliated material. Coke parent materials may require relatively higher voltages, as compared to graphite, to produce exfoliated product such as greater than about 10V or greater than about 12V.",
                        "The parent material may be exfoliated for any suitable period of time including from about 10 minutes to about 5 hours. Alternatively, from about 10 minutes to about 1 hour, about 1 hour to about 2 hours, about 2 hours to about 3 hours, about 3 hours to about 4 hours, about 4 hours to about 5 hours, or any ranges therebetween.",
                        "In some embodiments, the parent material may be pre-treated before electrochemical exfoliation. The pre-treatment process may include physical and or chemical treatments to the parent material to produce a treated parent material. Some exemplary pre-treatments may include, but are not limited to, solvent washing, thermal treatment, acid treatment, centrifuging, and size reduction by pulverization, for example.",
                        "Solvent washing may include contacting the parent material with a suitable solvent to remove impurities from the parent material. A suitable solvent may include, without limitation dichloromethane. The parent material may be contacted with the solvent under vacuum filtration conditions to improve separation of the solvent and the parent material. In some embodiments, a second wash may be performed with an additional solvent such as water before or after contacting the parent material with the first solvent.",
                        "Thermal treatment may include exposing the parent material to elevated temperatures in the range of about 500\u00b0 C. to about 3000\u00b0 C. for a period of about 1 hour to about 24 hours. The thermal treatment may be carried out in an oxygen-free atmosphere or inert atmosphere. Acid treatment may include contacting the parent material with a suitable acid to increase hydrophobicity. Suitable acids may include nitric acid, for example. In some embodiments, the acid treatment may be performed in a sealed container at an elevated temperature in the range of about 40\u00b0 C. to about 150\u00b0 C. for a period of about 1 hour to about 12 hours. In particular embodiments, the parent material may be heated in an autoclave with nitric acid. After acid treatment the parent material may be rinsed with water or basic solution to remove and neutralize residual acid from the parent material. Other suitable techniques for increasing hydrophilicity, may include, but not limited to, functionalization with a hydrophilic moiety or oxygen plasma treatment. Examples of suitable hydrophilic moieties may include, but are not limited to, a hydroxyl group, a carbonyl group, an amine group, an epoxide group, an ether group, a diazonium group, and a carboxyl group. When the parent material is being rendered more hydrophilic, the electrolyte solution 30 (e.g., FIG. 3) should more readily wet a greater portion of the parent material expediting exfoliation.",
                        "The parent material may have a poly disperse particle size distribution containing relatively smaller nano-sized particles to relatively larger micron-sized particles. In some embodiments, the parent material may be centrifuged to separate the relatively smaller and relatively larger particles. Parent material may be suspended in a solvent, such as water, and centrifuged at conditions to separate the parent material. The pre-reaction centrifuge may produce a supernatant containing the relatively smaller particles and a sediment containing the relatively larger particles. The sediment containing the relatively larger particles may be used as the parent material in the electrochemical exfoliation processes described herein.",
                        "FIG. 2 is a flowchart illustrating an example method 44 for exfoliation of a parent material in accordance with some embodiments. As illustrated, the method 44 may use a feed 46 of the parent material. The parent material used in this example method may include any of the parent materials previously described. In some embodiments, the feed 46 includes particulates of the parent material. In block 48, the method may include pretreating the feed 46 of the parent material. Pretreating of the feed 46 may include any of the described pre-treatments, including size reduction, solvent washing, thermal treatment, acid treatment, centrifuging, and combinations thereof. The treated parent material 54 be exfoliated using the reactor 16 (e.g., FIGS. 3-6) as described below. In block 56, exfoliated material may be produced by electrochemical exfoliation. However, it should be understood that the reaction may not be complete so that a mixture 58 of exfoliated material and unexfoliated particulates may be provided to block 60 for separating. In block 60, the exfoliated material may be separated from the unexfoliated particulates. The separating of block 60 may use any suitable technique. For example, the separation of the exfoliated material from the unexfoliated particulates may use sedimentation or centrifuging. In some embodiments, the mixture 58 may be washed, for example, with water, prior to the separating for removal of the electrolyte solution 30 (e.g., FIG. 3). In some embodiments, the mixture 58 may then be combined with a solvent and then introduced into a separator for sedimentation, for example, with the sediment including unexfoliated parent material with supernatant including exfoliated material. Choice of solvent may impact separation efficiency. Suitable solvents may include, but are not limited to, water, ethanol, acetone, isopropanol, n-methyl-2-pyrrolidone, dimethylformamide, and chloroform, among others. Some embodiments may include a solvent that includes water and ethanol. The volume fraction of the ethanol in the solvent may be about 0% to about 90%, about 5% to about 80%, about 5% to about 60%, about 5% to about 50%, about 10% to about 50%, about 10% to about 40%, about 10% to about 40%, or about 20% to about 30%. A recycle 62 of the unexfoliated particulates separated from the exfoliated material may be recycled to the block 56 for further exfoliation. For instance, in the illustrated embodiment, the recycle 62 is combined with sediment parent material 54, and the combined materials are fed to block 56. An exfoliated material 64 separated from the unexfoliated particulates may then be provided to block 66 for post-treatment to produce a post-treated material 68. Post-treatment in block 66 may include, for example, dispersion, particle size separation, drying, annealing, and combinations thereof.",
                        "Dispersion of the exfoliated material 64 may be desired as aggregates of the exfoliated material may have formed. An example technique for dispersion may include shear mixing. In some embodiments, the dispersed and exfoliated material 64 may be dried, for example, freeze dried. Exfoliated material produced in block 56 may contain unreacted materials, smaller non-graphitic material, and electrochemically exfoliated graphene product.",
                        "Exfoliated material 64 may be subjected to multi-stage centrifuging to separate the components of the exfoliated material by size. A multi-stage centrifuging process allows for recovery of exfoliated nanosheets, including graphene, from the exfoliated material. A first centrifuging stage may be performed at an RPM ranging from about 1000 RPM to about 3000 RPM for a period of about 5 minutes to about 15 minutes. The first centrifugation of the exfoliated product may separate the largest particles into a sediment which may be discarded or recycled back to the exfoliation process. The first supernatant contains the product exfoliated nanosheets. The first supernatant may be subjected to further centrifuging where the second centrifuging may be performed at an RPM ranging from about 3000 RPM to about 6000 RPM for a period of about 15 minutes to about 25 minutes. The second sediment contains the electrochemically exfoliated graphene product. In some embodiments, the exfoliated material may be subjected to continuous flow centrifugation to separate the electrochemically exfoliated graphene product.",
                        "The electrochemically exfoliated graphene product may be annealed at elevated temperature to increase electrical conductivity, for example in a tube furnace. Annealing may be carried out at a temperature of about 200\u00b0 C. to about 3000\u00b0 C. Alternatively, the electrochemically exfoliated graphene product may be annealed at a temperature in a range of from about 200\u00b0 C. to about 500\u00b0 C., about 500\u00b0 C. to about 800\u00b0 C., about 800\u00b0 C. to about 1100\u00b0 C., about 1100\u00b0 C. to about 1500\u00b0 C., about 1500\u00b0 to about 2000\u00b0 C., about 2000\u00b0 C. to about 2500\u00b0 C., about 2500\u00b0 C. to about 3000\u00b0, or any ranges therebetween. The annealing step may be performed for a period of about 30 minutes to about 24 hours. Alternatively, about 1 hour to about 4 hours, about 4 hours to about 8 hours, about 8 hours to about 12 hours, about 12 hours to about 16 hours, about 16 hours to about 20 hours, about 20 hours to about 24 hours, or any ranges therebetween. As will be shown in the Examples, the annealing process may raise the conductivity of the exfoliated graphene product significantly. After annealing the electrochemically exfoliated graphene product may have a conductivity in a range of about 50 Siemens/m (S/m) to about 500 S/m or greater. Alternatively, the electrochemically exfoliated graphene product may have a conductivity in a range of about 0.1 Siemens/m (S/m) to about 1000 S/m or greater, about 1000 S/m to about 5000 S/m or greater, or about 5000 S/m to about 10,000 S/m or greater. After annealing, the electrochemically exfoliated graphene product may have an increase in conductivity from about 2 times to about 10 times, about 10 times to about 100 time, or greater. The conductivity of the electrochemically exfoliated graphene may be a function of annealing time and temperature as well as the initial conductivity of the parent material.",
                        "FIG. 3 illustrates a reactor 16 for electrochemical exfoliation of a parent material in accordance with example embodiments. In the illustrated embodiment, the reactor 16 includes a container 18, a porous chamber 22, a working electrode 24, a pair of counter electrodes 26, and an electrical power source 28. As illustrated, the container 18 may contain an electrolyte solution 30 in which the porous chamber 22 may be placed. The parent material 10 may be positioned in the porous chamber 22 on which a pressure may be applied by a pressure source 34 to compress the parent material 10. While particulates of the parent material 10 are shown, it should be understood that other forms of the parent material 10 may be used in the reactor 16 for electrochemical exfoliation. Electrical power source 28 may be used to apply a voltage to the parent material 10 for exfoliation of the parent material, for example, a voltage of about 1 V to above 20 V or about 5 V to about 20 V.",
                        "In some embodiments, the electrolyte solution 30 includes an electrolyte dissolved in a solvent. Examples of suitable electrolytes may include, but are not limited to, sodium sulfate, potassium sulfate, ammonium sulfate, sulfuric acid, nitric acid, phosphoric acid, sodium nitrate, sodium phosphate, potassium phosphate, ammonium phosphate, sodium nitrate, potassium nitrate, ammonium nitrate, sodium perchlorate, potassium perchlorate, ammonium perchlorate, sodium chloride and combinations thereof. In some embodiments, the electrolyte solution 30 may include lithium ions. In some embodiments, the solvent may include water. Alternatively, examples of suitable solvents may include an organic solvent such as dichloromethane, dichlorobenzene, diphenyl ether, dimethylformamide, dimethylsulfoxide, n-methylpyrrolidone, and combinations thereof. One of ordinary skill in the art, with the benefit of this disclosure, should be able to select an appropriate electrolyte solution for a particular application.",
                        "In some embodiments, the porous chamber 22 may be placed in the electrolyte solution 30. The porous chamber 22 may be oriented in the electrolyte solution 30 in any suitable manner, for example, the porous chamber 22 may be oriented with its longitudinal axis extending in a generally horizontal direction or a generally vertical direction. As used herein, the terms \u201cgenerally horizontally\u201d and \u201cgenerally vertically\u201d reference orientations that are within plus or minus about 5 degrees from horizontal or vertical, respectively. However, it should be understood that the porous chamber 22 may also be oriented with its longitudinal axis being angled in the range of about 5 degrees to about 85 degrees from horizontal. By placement in a generally horizontal direction, a weight may be used as the pressure source 34, for example, relying on gravity for application of the pressure. The porous chamber 22 may be elongated such that it has a relatively high aspect ratio (length to width) (e.g., 3:1, 5:1, 10:1 or greater). In some embodiments, the porous chamber 22 may be generally tubular or otherwise configured for holding the parent material 10.",
                        "The porous chamber 22 should hold the parent material 10 while allowing the electrolyte solution 30 to pass through, but not the parent material 10 or exfoliated material. In some embodiments, the porous chamber 22 is further configured to allow the electrolyte solution 30 to pass through without allowing the parent material (or exfoliated material) to pass through. By way of example, the pore size of the porous chamber 22 may be selected to allow passage of the electrolyte solution with passage of the parent material (or exfoliated material) therethrough.",
                        "In some embodiments, the porous chamber 22 includes pores configured to exclude the parent material 10. In some embodiments, the porous chamber 22 includes pores having pore sizes smaller than an average smallest lateral dimension of the parent material 10 and the exfoliated material. As used herein, a smallest lateral dimension of the parent material 10 refers the smallest distance between two points on one of the first major surface or second major surface. First major surfaces and second major surfaces are discussed further herein with respect to largest lateral dimensions of exfoliated materials. Non-limiting examples of suitable pore sizes for the porous chamber 22 include, but are not limited to, pores having pore sizes between about 10 nm and about 10 \u03bcm. In an embodiment, the porous chamber 22 includes pores having pore sizes of about 25 nm to about 75 nm.",
                        "The porous chamber 22 may include any suitable chambers for a particular application. Examples of suitable materials for the porous chamber 22 may include, but are not limited to, a porous polymeric material, a porous metallic material, porous glass, a woven porous material, a non-woven porous material, and combinations thereof. In an embodiment, the porous chamber 22 includes a porous material chosen from hydrophilic polytetrafluoroethylene (PTFE), hydrophobic PTFE, glass, cellulose, polycarbonate, cellulose acetate, nylon, cellulose esters, cotton cloth, and combinations thereof. A particular example includes a porous bag. In one particular embodiment, the porous chamber 22 is a dialysis bag. In some embodiments, the porous chamber 22 may include a support structure (e.g., frame 40 shown on FIG. 4) disposed therein. The frame 40 provides a controlled shape for the porous chamber 22 containing the parent material 10 so pressure can be applied along the bed of the parent material, for example, to prevent the parent material 10 from moving outwards away from the applied pressure.",
                        "As illustrated in FIG. 3, embodiments may further include one or more seals 36 on the porous chamber 22. In the illustrated embodiment, seals 36 are positioned on either end of the porous chamber 22. By way of example, the seals 36 may close open ends of the porous chamber 22 to seal the parent material 10 in the porous chamber 22. Any suitable seals 36 may be used. Examples of suitable seals 36 may include, but are not limited to, clamps, adhesives, and interlocking features (e.g., grooves/ridges), among others.",
                        "As previously, described, the porous chamber 22 may hold parent material 10 in accordance with present embodiments. In the illustrated embodiments, the parent material 10 comprises particulates arranged to form a bed 38 of the parent material 10. As illustrated, the bed 38 may have a length L and a thickness t. While not shown on FIG. 3, the bed 38 may also have a width w. In accordance with present embodiments, the length L, thickness t, and width w of the bed 38 may be selected to increase a yield of the exfoliated material. By way of example, selection of an appropriate length L, thickness t, and/or width w of the bed 38 can improve the yield of the exfoliated material produced in the reactor 16, thus providing reactor 16 scalability. In some embodiments, the yield of the reactor may be about 10% or greater, for example, about 15% or greater, about 20% or greater, about 30% or greater, about 40% or greater, or about 50% or greater. Design of the reactor 16 may also provide improved kinetics of the electrochemical exfoliation.",
                        "By way of example, the bed 38 of the parent material 10 may have length L of about 50 millimeters to about 1 meter, or about 50 millimeters to about 500 millimeters, or about 50 millimeters to about 300 millimeters, or about 50 millimeters to about 500 millimeters, or about 50 millimeters to about 500 millimeters, or about 50 millimeters to about 300 millimeters, or about 50 millimeters to about 200 millimeters, or about 100 millimeters to about 500 millimeters, or about 100 millimeters to about 400 millimeters, or about 100 millimeters to about 300 millimeters, or about 100 millimeters to about 200 millimeters, or about 200 millimeters to about 500 millimeters, or about 200 millimeters to about 400 millimeters, or about 200 millimeters to about 300 millimeters. By way of further example, the bed 38 of the parent material 10 may have thickness t of about 0.5 millimeters to about 10 millimeters, or about 1 millimeter to about 5 millimeters, or about 2 millimeters to about 5 millimeters, or about 3 millimeters to about 5 millimeters, or about 4 millimeters to about 5 millimeters, or about 1 millimeters to about 4 millimeters, or about 2 millimeters to about 4 millimeters, or about 3 millimeters to about 4 millimeters. By way of further example, the bed 38 of the parent material 10 may have width w of about 0.5 millimeters to about 5 millimeters, or about 1 millimeter to about 5 millimeters, or about 2 millimeters to about 5 millimeters, or about 3 millimeters to about 5 millimeters, or about 4 millimeters to about 5 millimeters, or about 1 millimeters to about 4 millimeters, or about 2 millimeters to about 4 millimeters, or about 3 millimeters to about 4 millimeters Those of ordinary skill in the art, with the benefit of this disclosure, should be able to select appropriate dimensions for the bed 38 that would be suitable for a particular application.",
                        "The parent material 10 may be compressed into the bed 38 by the pressure source 34. The pressure source 34 should maintain sufficient pressure on the bed 38 to maintain conditions necessary to generate the exfoliated material. By way of example, the pressure on the bed 38 should compress the parent material 10 so that electrical connections can be maintained in the bed 38 during exfoliation. The pressure source 34 can apply the pressure to the bed 38 through the porous chamber 22. As illustrated, at least one of the counter electrodes 26 and the porous chamber 22 may be disposed between the pressure source 34 and the bed 38 of the parent material 10. In the illustrated embodiment, the pressure source 34 applies pressure along a longitudinal length of the porous chamber 22. In some embodiments, the pressure source 34 may apply pressure substantially along a longitudinal length of the porous chamber 22. For example, the pressure may be applied along at least 50%, 60%, 70%, 80%, 90%, 95%, or 98% of the length of the porous chamber 22.",
