Repository: boschresearch/Pap2Pat

# Pap2Pat Dataset

### File Schema

Every directory in `data` corresponds to one patent-paper pair and contains the full texts of both patent and paper, as well as the patent outlines. We include all information in JSON for programmatic parsing and Markdown for manual inspection.

```yaml
data/:
    paper_id-patent_id/:
        # Nested JSON format
        patent.json: JSON file containing patent metadata and full-text, as well as all outlines
        paper.json: JSON file containing paper metadata and full-text
        # Markdown format
        patent.md: patent full-text formatted in markdown
        paper.md: paper full-text formatted in markdown

File: Pap2Pat/data/W3206763752-US20240115671/paper.json (part 1 of 2)
{
    "id": "https://semopenalex.org/work/W3206763752",
    "authors": [
        "Mathieu Bollen",
        "James L. Hardy",
        "Neil S. Forbes",
        "Aleyde Van Eynde",
        "Emily L. Kolewe",
        "Nele Van Dessel",
        "Christopher L. Hall",
        "Abhinav Sharma",
        "Vishnu Raman",
        "Shoshana M. K. Bloom",
        "Samantha A. Whitney",
        "Victoria E. Wetherby"
    ],
    "title": "Intracellular delivery of protein drugs with an autonomously lysing bacterial system reduces tumor growth and metastases",
    "date": "2021-10-21",
    "abstract": "Critical cancer pathways often cannot be targeted because of limited efficiency crossing cell membranes. Here we report the development of a Salmonella-based intracellular delivery system to address this challenge. We engineer genetic circuits that (1) activate the regulator flhDC to drive invasion and (2) induce lysis to release proteins into tumor cells. Released protein drugs diffuse from Salmonella containing vacuoles into the cellular cytoplasm where they interact with their therapeutic targets. Control of invasion with flhDC increases delivery over 500 times. The autonomous triggering of lysis after invasion makes the platform self-limiting and prevents drug release in healthy organs. Bacterial delivery of constitutively active caspase-3 blocks the growth of hepatocellular carcinoma and lung metastases, and increases survival in mice. This success in targeted killing of cancer cells provides critical evidence that this approach will be applicable to a wide range of protein drugs for the treatment of solid tumors.",
    "sections": [
        {
            "title": "Introduction",
            "paragraphs": [
                "Delivering protein drugs into the cytoplasm of cancer cells would expand the number of treatable cancer targets. More than 60% of the pathways that control cellular function are intracellular1 and almost all are difficult to access. Intracellular pathways control most of the hallmarks of cancer2 and have been the focus of a significant fraction of cancer research. Because of their specificity, protein biologics are excellent candidates for interfering with these pathways. However, bringing functional proteins across the cell membrane is technically challenging and current methods to deliver proteins intracellularly have poor efficacy3\u20135. Effective intracellular delivery, coupled with specific protein drugs, would provide treatments for previously incurable cancers.",
                "Once engineered, intracellular bacteria can efficiently deliver proteins to tumors. Current delivery methods, including nanoparticles, cell-penetrating peptides, and antibody drug conjugates have limited efficacy because of (1) poor uptake into cells, (2) lack of specificity to cancer cells, (3) degradation in the circulatory system, and (4) failure to escape from endosomes3,5\u201310. When particles and proteins are taken up by cells, they are trafficked from early and late endosomes to lysosomes, where they are degraded11\u201313. A bacterial system would not be limited by these mechanisms.",
                "Because of their physiology, Salmonella are uniquely suited to deliver proteins into cancer cells. Salmonella (1) actively invade cells14,15, (2) specifically accumulate in tumors16,17, (3) produce therapeutic molecules in situ18,19, and (4) reshape endosomes into hospitable environments14,20. In the intestines, Salmonella evade host defense mechanisms by entering epithelial cells using proteins encoded by Salmonella pathogenicity island 1 (SPI1)21\u201323. This cellular invasion has not been measured in tumors. After invasion, the bacteria restructure endosomes into Salmonella-containing vacuoles (SCVs) by injecting proteins encoded by pathogenicity island 2 (SPI2)24\u201326. SCVs enable intracellular survival24,27 and protect from intracellular defense mechanisms28,29. A critical step in the activation of SPI2 genes is the sensing of the endosomal environment, a mechanism that is unique to Salmonella.",
                "A bacterial delivery system would have to incorporate three essential components: (1) synthesis of protein drugs, (2) invasion into cells, and (3) release of the drugs (Fig.\u00a01a). Protein synthesis can be controlled with bacterial translation machinery18,19. Control of invasion is necessary to carry the produced proteins into cells. Invasion requires both flagella and the type III secretion system-1 (T3SS-1)30,31. Flagella are essential for cell invasion30,31 because they sense the cell surface and determine the optimal location for invasion32. T3SS-1 is a needle apparatus that initiates invasion by injecting effector proteins into cells33\u201335. These proteins rearrange the actin cytoskeleton and induce endocytosis of the bacteria36,37. Production of these two bacterial structures is controlled by the factors fliZ and hilD, which are, in turn, controlled by the master regulator flhDC38\u201341. Protein release requires activation of Salmonella genes specifically inside cells. In Salmonella, this can be controlled with the promoters of SPI2 genes.",
                "The use of bacteria changes what is traditionally meant by \u201cdelivery.\u201d Unlike traditional delivery vehicles, bacteria manufacture protein drugs at the disease site42, delivering exponentially more molecules than were originally present in the injected bacteria. This specificity is the result of exponential growth in tumors, coupled with concurrent clearance from healthy organs16,17,43\u201346. Two potential protein drugs that exclusively affect intracellular proteins are the central domain of nuclear inhibitor of protein phosphatase 1 (NIPP1-CD) and constitutive two-chain active caspase-3 (CT Casp-3). NIPP1-CD induces cell death by competitively disrupting PP1 holoenzymes47. CT Casp-3 is an engineered form of caspase-3 that does not require intracellular activation. Caspase-3 is the dominant executioner caspase that causes apoptotic cell death48,49.",
                "Here, we describe the development of Intracellular Delivering (ID) Salmonella. We design this nonpathogenic, therapeutic strain to deliver proteins into solid tumors. It utilizes genetic circuits that control protein synthesis, invasion into cells, and release of protein drugs. This harnessing of the native invasion and survival machinery of Salmonella enables autonomous deposition of protein payloads directly into cancer cells. With this system, released proteins spread throughout the cytoplasm, are active, and interact with their cellular targets. In mouse models of breast cancer and hepatocellular carcinoma (HCC), ID Salmonella that produce CT Casp-3 are safe, decrease tumor growth and reduce established breast metastases. These outcomes show that this Salmonella-based delivery platform is an effective cancer therapy that renders the inside of cells more accessible to protein drugs."
            ],
            "subsections": []
        },
        {
            "title": "Results",
            "paragraphs": [],
            "subsections": [
                {
                    "title": "Intracellular Lifestyle Of Salmonella In Tumors",
                    "paragraphs": [
                        "To determine the extent that Salmonella are intracellular in tumors, bacteria were administered to mice (Fig.\u00a01b, c). A specialized strain of Salmonella enterica serovar Typhimurium was used that expresses a fluorescent reporter when intracellular (Supplementary Table\u00a01). This strain was based on a therapeutic Salmonella strain (VNP20009; \u0394msbB, \u0394purI, \u0394xyl) with an additional deletion (\u0394asd) to enable plasmid retention in mice (Supplementary Table\u00a01). In tumor-bearing mice, most Salmonella were intracellular and activated the reporter (black arrows; Fig.\u00a01b, left), whereas some were exclusively extracellular (white arrows; Fig.\u00a01b, right). Over all tumors, 70% of Salmonella were intracellular (P\u2009<\u20090.0001, n\u2009=\u20095, Fig.\u00a01c).Fig. 1The intracellular lifestyle of Salmonella is controlled by flhDC.a The design goals were to genetically engineer a bacterial vehicle that (1) synthesizes a protein drug (yellow/purple), (2) actively invades into cancer cells, and (3) releases drug, which escapes Salmonella vacuoles (SCVs, red). b, c Ninety-six hours after intratumoral injection of 2\u2009\u00d7\u2009106 CFU of intracellular-reporting Salmonella into subcutaneous 4T1 tumors in BALB/c mice, more bacteria (red) were intracellular (green; black arrows) than extracellular (white arrows; P\u2009<\u20090.0001; n\u2009=\u20091258 bacteria in 4 mice). d) In monolayer culture, Salmonella (light blue, arrows) invade cancer cells (red). Extracellular bacteria were removed with gentamicin (an invasion assay). e Knockout \u0394flhD Salmonella were transformed with PBAD-flhDC. Uninduced bacteria (flhDC-) minimally invaded cancer cells. Induction with 20\u2009mM arabinose (flhDC+) promoted invasion (black arrows). f Re-expression of flhDC significantly increased invasion (P\u2009=\u20090.0012; n\u2009=\u20093 independent biological samples). g In three-dimensional tumor-on-a-chip devices (top left), flhDC+ Salmonella, with a green invasion reporter (top right), invaded more cells than flhDC\u2212 controls (P\u2009<\u20090.0001; n\u2009=\u20096 chambers for flhDC+ and n\u2009=\u20094 for flhDC-). Data are shown as means\u2009\u00b1\u2009SEM. Statistical comparisons in c, f, and g, and are two-tailed, unpaired Student\u2019s t-tests with asterisks indicating significant differences (**P\u2009<\u20090.01; ****P\u2009<\u20090.0001). Images in b, d, and e are representative of 4, 52, and 6 independent biological samples. Scale bars in b, d, and e are 10\u2009\u00b5m, and in g the scale bars are 100\u2009\u00b5m.",
                        "The dependence of invasion on the regulator flhDC was determined by deleting flhD from the genome of the parental strain (\u0394flhD Sal) and creating a strain with controllable re-expression (flhDC Sal; Supplementary Table\u00a01). The parental Salmonella strain expresses native levels of flhDC and naturally invades into cancer cells in culture (arrows, Fig.\u00a01d). Compared to uninduced control Salmonella (flhDC\u2212), only bacteria with re-expressed flhDC (flhDC+; arrows) invaded into cells (Fig.\u00a01e). Salmonella re-expressing flhDC invaded 84% of cells, which was 54 times greater than knockout controls (P\u2009<\u20090.01, Fig.\u00a01f). In microfluidic tumor masses, which mimic tumor tissue bordering blood vessels, Salmonella with the intracellular GFP reporter and re-expressing flhDC invaded cells 53 times more than knockout controls (P\u2009<\u20090.0001, Fig.\u00a01g). Salmonella re-expressing flhDC invaded cells throughout the tumor masses (Fig.\u00a01g, bottom)."
                    ],
                    "subsections": []
                },
                {
                    "title": "Design Of A Protein Release System",
                    "paragraphs": [
                        "Engineering Salmonella to release protein drugs required development of a system to trigger autonomous lysis after cell invasion (Fig.\u00a02). This goal was achieved by identifying a SPI2 promoter that is triggered intracellularly and is not active extracellularly. Coupled to a GFP reporter, the promoters of two SPI2-associated genes, Pssej and PsifA, both activated after invasion into cancer cells (white arrows; Fig.\u00a02a, left). Despite both being activated intracellularly, the extracellular expression (black arrows) of PsseJ was 5.8 times less than PsifA (P\u2009<\u20090.01, Fig.\u00a02a top), indicating that it is more sensitive to cell invasion. The activity of PsseJ increased more than four times after invasion (P\u2009<\u20090.0001, Fig.\u00a02a bottom).Fig. 2Design of ID Salmonella to release protein into cells.a Salmonella with the PsifA-GFP or PsseJ-GFP reporter constructs both expressed GFP after invasion (white arrows). Extracellular expression (black arrows) from PsseJ-GFP was less than PsifA-GFP (P\u2009=\u20090.005; n\u2009=\u200927 for PsifA and n\u2009=\u20099 for PsseJ). The intracellular activity of the PsseJ promoter was four times greater than extracellular activity (P\u2009<\u20090.0001; n\u2009=\u200920). b Induction of PBAD-LysE at 96\u2009h (arrow) induced bacteria lysis (n\u2009=\u20093). c When administered to MCF7 cancer cells, Salmonella (red, white arrow) with PsseJ-LysE and Plac-GFP delivered GFP (green, black arrow) into the cellular cytoplasm. Only released, and not intrabacterial GFP was stained. d Most intracellular Salmonella with PsseJ-LysE lysed, which was significantly greater than PsseJ-GFP controls (P\u2009<\u20090.0001; n\u2009=\u20094). e Lysis of intracellular PsseJ-LysE Salmonella occurred for 10\u2009h after invasion (n\u2009=\u20093). The fraction of MCF7 cancer cells in which Salmonella lysed (disappeared) per hour (bars) was relatively constant. The cumulative fraction of cells with intact bacteria (open circles) decreased exponentially. f In liquid culture, PBAD-lysE and PsseJ-LysE Salmonella grew at similar rates as nontransformed controls (white bars). When intracellular, PsseJ-LysE Salmonella, lysed at a similar rate as induced PBAD-lysE Salmonella in culture (black bars; n\u2009=\u20093 for all conditions except n\u2009=\u20096 for uninduced PBAD-lysE). g The EGFP content of PsseJ-LysE Salmonella was determined by immunoblot. Lysed bacteria at 106, 107, 108, and 109 colony forming units (CFU) per well (four right lanes) were compared to EGFP standards at three concentrations: 1, 10, and 100\u2009ng/well (three left lanes). h Ninety-six hours after intratumoral injection of 2\u2009\u00d7\u2009106 bacteria/mouse to BALB/c mice with subcutaneous 4T1 tumors (n\u2009=\u20093), ID Salmonella (which utilizes PsseJ-LysE) delivered GFP into cancer cells (arrows). i In the same mice, delivered GFP was present in extracts from tumors (T), but not livers (L) or spleens (S). Actin was used as a loading control. j Anti-actin nanobody (NB) and GFP (Ctr) was delivered into 4T1 cancer cells with ID Salmonella. Beta-actin was immuno-precipitated with delivered nanobody and was enriched 2.5 times compared to controls. Data are shown as means\u2009\u00b1\u2009SEM. Statistical comparisons in a and d are two-tailed, unpaired Student\u2019s t-tests with asterisks indicating significance (**P\u2009<\u20090.01; ****P\u2009<\u20090.0001). Images in a, left and c are representative of 20 and 10 independent biological samples. The immunoblot in j is from a single experiment and the immunoblots in g and i are each representative of two independent experiments with similar results. Scale bars in a, c, and h are 10\u2009\u00b5m.",
                        "To release a synthesized protein cargo, the bacteria must lyse after invasion. Triggered expression of Lysin gene E (LysE) from bacteriophage \u03a6X1174 caused rapid bacterial death (Fig.\u00a02b). After induction, Salmonella transformed with PBAD-LysE lysed at a rate of 0.39\u2009h\u22121 (Fig.\u00a02b). Salmonella, with the coupled PsseJ-LysE construct and that constitutively expresses GFP (white arrow), lysed after invasion into cancer cells and discharged GFP (black arrow) into the cytoplasm (Fig.\u00a02c). Most (68%) PsseJ-LysE Salmonella lysed after invasion, which was significantly greater than PsseJ-GFP controls that did not lyse (P\u2009<\u20090.0001, Fig.\u00a02d). After invasion into cancer cells, the engineered bacteria lysed over the course of 10\u2009h (Fig.\u00a02e). During this period, the cumulative fraction of cancer cells with intact bacteria decreased exponentially at a rate of 0.33\u2009h\u22121, which is equivalent to a half-life of 2.1\u2009h (Fig.\u00a02e). The basal expression of Lysin E by the PsseJ-LysE circuit did not affect bacterial health and intracellular induction activated lysis at near to its maximum rate (Fig.\u00a02f). Based on immunoblot of lysed Salmonella, each bacterium contained, on average, 163,000 molecules of GFP, indicating how much protein can be delivered (Fig.\u00a02g).",
                        "We defined the platform strain that uses the PsseJ-LysE construct to deliver proteins as intracellular delivering (ID) Salmonella. In tumor-bearing mice, ID Salmonella invaded cells and delivered GFP that filled the entire cytoplasm of cells (black arrows, Fig.\u00a02h). The ID strain natively expresses flhDC and naturally invades into cells. Using selective permeabilization to isolate delivered protein and not include unreleased bacterial protein, it was determined that no GFP was delivered to the livers or spleens of any mice (Fig.\u00a02i). Comparison to a GFP standard showed that ID Salmonella delivered 60\u2009\u00b1\u200912\u2009\u00b5g GFP/g tumor, which is equivalent to 1.5\u2009\u00d7\u2009108 bacteria per gram of tumor. To demonstrate specific targeting of an intracellular protein, cancer cells were administered ID Salmonella that delivered an anti-actin nanobody (Fig.\u00a02j). After invasion and lysis, the delivered nanobody (NB) was bound to cellular actin."
                    ],
                    "subsections": []
                },
                {
                    "title": "Protein Release From Id Salmonella And Scvs",
                    "paragraphs": [
                        "To determine the mechanisms of protein release in cells a specialized technique was developed to identify lysed Salmonella and delivered GFP (Fig.\u00a03a, b). Treatment with a mild detergent selectively permeabilized the membranes of mammalian cells while leaving bacterial membranes intact. In cells administered ID Salmonella with PsseJ-LysE (Fig.\u00a03a, top), bacteria lysed (black arrows, faint red), and delivered GFP (bright green). Intact bacteria (white arrows, bright red, not green) could be easily distinguished from lysed bacteria. The faint red structures are membranes of lysed Salmonella. In cells administered nonlysing control Salmonella, only intracellular bacteria, and not the GFP in the bacteria, was visible (Fig.\u00a03a, bottom). The amount of GFP detected in cultures administered ID Salmonella was fifty times greater than control cultures (P\u2009<\u20090.0001, Fig.\u00a03b), showing the selectivity of the method.Fig. 3Release of delivered proteins from SCVs.a Selective permeabilization of cancer cell membranes enabled detection of released GFP. After administration to cells at an MOI of 10, ID Salmonella (top) released GFP (green, black arrows). Intact bacteria (red, white arrows) are easily discernable from the membranes of lysed bacteria (faint red, black arrows). In cells administered nonlysing Salmonella that produced GFP (bottom), only intracellular bacteria (red, white arrows) and no GFP was detected. b The amount of GFP detected in cultures administered ID Salmonella was fifty times greater than nonlysing controls (P\u2009<\u20090.0001; n\u2009=\u20099). c After invasion and before lysis, Salmonella (light blue, white arrow) are in LAMP1-stained SCVs (red, yellow arrows). d After lysis, GFP (green, black arrow) is retained within the membranes of SCVs (red, yellow arrow). e In phalloidin-stained cancer cells (red), released GFP (green, black arrows) moved from SCVs near the nucleus (blue) to throughout the cytoplasm. f From 6 to 24\u2009h after invasion, the percentage of released GFP in the cytosol increased from 25 to 75% (P\u2009<\u20090.0001; n\u2009=\u200921 at 6\u2009h and n\u2009=\u20096 at 24\u2009h). g The lysis of individual ID Salmonella released GFP that diffused through the cytosol of a cancer cell (see Supplementary Movie\u00a01). h Temporal profiles of GFP intensity, centered on the lysed bacteria. i Salmonella in LAMP1-stained SCVs (red, yellow arrow) lysed and released GFP (green, black arrow). Cytosolic bacteria (light blue, white arrow) did not lyse. j Most lysed bacteria, identified by colocalized staining for Salmonella and released GFP, were located within LAMP1-stained SCVs (P\u2009<\u20090.0001; n\u2009=\u20097). k Predominantly cytoplasmic \u0394sifA ID Salmonella remained intact (red, white arrows) and lysed less (green, black arrows) than predominantly vacuolar \u0394sseJ ID Salmonella and ID Salmonella (P\u2009<\u20090.0001; n\u2009=\u20099). Data are shown as means\u2009\u00b1\u2009SEM. Statistical comparisons in b, f, and j are two-tailed, unpaired Student\u2019s t-tests. The statistical comparisons in k were to a single control performed with ANOVA followed by Dunnett\u2019s method. Two outliers were removed from \u0394sifA using the ROUT method with a Q of 1%. Asterisks indicate significance (****P\u2009<\u20090.0001). Images in a, c, d, i, and k are representative of 9, 25, 7, 18, and 9 independent biological samples. Images in e are representative of 21 and 6 independent biological samples at 6 and 24\u2009h, respectively. The images in g are frames from Supplementary Movie\u00a01. Scale bars in a, c\u2013e, i, and k are 10\u2009\u00b5m, and in g the scale bars are 1\u2009\u00b5m.",
                        "When ID Salmonella delivered protein to cells, it was first released into SCVs and then dispersed into the cytoplasm (Fig.\u00a03c\u2013h). Immediately after invasion, most Salmonella (white arrow) resided within LAMP1-stained SCVs (yellow arrow, Fig.\u00a03c). After several hours, lysis of ID Salmonella released GFP into SCVs (yellow arrow), where it was retained by the vacuole membrane and was accessible to staining (black arrow, green dots, Fig.\u00a03d). At 6\u2009h after invasion, most GFP was contained in SCVs (Fig.\u00a03e, left), but by 24\u2009h, the GFP had escaped the SCVs and was dispersed throughout the cytoplasm (Fig. 3e,\u00a0right). This migration of GFP from SCV to cytoplasm occurred in most cells (P\u2009<\u20090.0001, Fig.\u00a03f). From the lysis of a group of Salmonella (Fig.\u00a03g and Supplementary Movie\u00a01), the effective diffusivity of GFP through the cytoplasm was calculated to be 0.15\u2009\u00b5m2/min (Fig.\u00a03h).",
                        "As designed, lysis occurred because Salmonella reside within SCVs (Fig.\u00a03i\u2013k). This dependence on SCVs can be seen in the small population of Salmonella that escape into the cytoplasm and are not surrounded by a SCV membrane (white arrow, Fig.\u00a03i). ID Salmonella in LAMP1-stained SCVs (yellow arrow) released GFP (black arrow, Fig.\u00a03i). In comparison, ID Salmonella in the cytoplasm (light blue) did not release GFP (Fig.\u00a03i). Across multiple cells, more than 95% of lysed Salmonella were inside SCVs (P\u2009<\u20090.0001; Fig.\u00a03j). The dependence on SCVs was further quantified with ID Salmonella with \u2206sifA and \u2206sseJ deletions, which are predominantly cytoplasmic50 and vacuolar51, respectively (Fig.\u00a03k). After invasion into cancer cells, \u2206sifA ID Salmonella did not lyse (red, Fig.\u00a03k, upper left), whereas almost all \u2206sseJ ID Salmonella lysed (green, upper right). Without either deletion, some ID Salmonella did not lyse (red, Fig.\u00a03k, lower left), although most localized to SCVs, lysed and delivered protein (green). Both ID and \u2206sseJ ID Salmonella lysed significantly more than \u2206sifA ID Salmonella (P\u2009<\u20090.0001, Fig.\u00a03k, lower right). This dependence indicates that the PsseJ promoter in the PsseJ-LysE construct only activates in SCVs and not in the cytoplasm."
                    ],
                    "subsections": []
                },
                {
                    "title": "Control Of Invasion To Deliver Proteins Into Cells Within Tumors",
                    "paragraphs": [
                        "A strain of ID Salmonella was constructed to enable control of flhDC and cell invasion. The \u0394flhD Salmonella strain was transformed with both the PsseJ-LysE and PBAD-flhDC gene circuits (Supplementary Table\u00a01) and named IDf+ Salmonella (Fig.\u00a04a). Both the PsseJ-LysE circuit and expression of flhDC were required for intracellular delivery (Fig.\u00a04b, lower right). IDf+ Salmonella with uninduced PBAD-flhDC neither invaded nor released protein (Fig.\u00a04b, upper and lower left). Induction of PBAD-flhDC without PsseJ-LysE lead to invasion but not delivery (Fig.\u00a04b, upper right). In cells stained for released GFP, only those administered IDf+ Salmonella with both induced PBAD-flhDC and PsseJ-LysE delivered GFP (Fig.\u00a04c). This strain delivered 548 times more GFP than controls (P\u2009<\u20090.0001; Fig.\u00a04d).Fig. 4PsseJ-LysE and flhDC are necessary for delivery to tumors.a To control cell invasion and protein release, IDf+ Salmonella were created by transforming \u0394flhD Salmonella with PsseJ-LysE, PBAD-flhDC, and Plac-GFP. b IDf+ Salmonella were administered to 4T1 cancer cells and PBAD-flhDC was induced with 20\u2009mM arabinose. Controls either lacked PsseJ-LysE, were uninduced, or both. Invasion was detected with anti-Salmonella antibodies and delivery was detected by the presence of released GFP. c GFP (green, arrows) was only delivered from Salmonella with activated PBAD-flhDC and transformed with PsseJ-LysE. d Induced IDf+ Salmonella delivered significantly more GFP than all controls (P\u2009<\u20090.0001; n\u2009=\u20096). e IDf+ Salmonella (2\u2009\u00d7\u2009108 CFU/mouse) were intravenously injected into BALB/c mice with subcutaneous 4T1 tumors via the tail vein (n\u2009=\u20093). In flhDC+ mice, 100\u2009\u00b5g of arabinose was injected IP at 48 and 72\u2009h. At 96\u2009h, delivered GFP (arrows) was measured in excised tumors with immunohistochemistry. f In the transition zone of the tumors in e, induction of flhDC increased the fraction of cells with delivered GFP (P\u2009=\u20090.0004; n\u2009=\u200915). Data are shown as means\u2009\u00b1\u2009SEM. The statistical comparisons in d were to a single condition performed with ANOVA followed by Dunnett\u2019s method. The statistical comparison in f is a two-tailed, unpaired Student\u2019s t-test. Asterisks indicate significance (***P\u2009<\u20090.001; ****P\u2009<\u20090.0001). The results in b are from a single experiment and the images in c are representative of 6 independent biological samples. Scale bars in c and e are 10\u2009\u00b5m.",
                        "In tumors, delivery of protein could be controlled with flhDC (Fig.\u00a04e, f). After administration of Salmonella that did not express flhDC to tumor-bearing mice, little GFP was delivered (Fig.\u00a04e, left). Re-expressing flhDC after initial colonization increased the number of cells that received GFP (Fig.\u00a04e, right). In the transition zone of tumors with induced flhDC, 21% of cells received GFP (P\u2009<\u20090.001), which was five times greater than controls (P\u2009<\u20090.001, Fig.\u00a04f)."
                    ],
                    "subsections": []
                },
                {
                    "title": "Safety Of Id Salmonella",
                    "paragraphs": [
                        "Delivery of proteins with ID Salmonella is self-limiting and nontoxic (Fig.\u00a05). Mice with orthotopic mammary tumors were intravenously injected with luciferase-expressing ID Salmonella (Fig.\u00a05a). The bacterial density in the tumors initially increased and then decreased, reaching a peak at 72\u2009h (Fig.\u00a05a, b). The density then dropped 95% by day 14 (P\u2009<\u20090.05, Fig.\u00a05b). This decline in density eliminates the bacteria from the mouse after it has delivered the protein payload. In healthy, tumor-free mice, ID Salmonella did not accumulate in the lungs, hearts, kidneys, or brains (Fig.\u00a05c and S2). After intravenous injection, Salmonella were present in several organs at 6\u2009h, but were cleared by 7 days (Supplementary Fig.\u00a02). At 14 days, the bacterial density in livers and spleens was 3750 and 14,100 times less than in tumors, respectively (P\u2009<\u20090.05, Fig.\u00a05c). Comprehensive hematology showed that injection of ID Salmonella did not affect the number of immune cells in the blood compared to saline controls (Fig.\u00a05d and S1a). Chemistry profiling showed that ID Salmonella do not cause liver damage (Fig.\u00a05e and S1b).Fig. 5Safety, biodistribution, and clearance of ID Salmonella.a Firefly luciferase-expressing ID Salmonella (2\u2009\u00d7\u2009107 CFU/mouse) were intravenously injected into BALB/c mice with 4T1 tumors in the mammary fat pad (n\u2009=\u20094). Prior to imaging, mice were injected IP with 100\u2009\u00b5l of 30\u2009mg/ml D-luciferin. b The bacterial density in the tumors increased for 72\u2009h and then decreased. c Biodistribution of bacteria in tumor-free BALB/c mice, 14 days after intravenous injection with 1\u2009\u00d7\u2009107 ID Salmonella (n\u2009=\u20095). Densities were below detection in the lungs, kidneys, hearts, and brains. Measurements of zero bacteria in spleen (1 of 5) and liver (2 of 5) were not displayed. In spleens and livers, bacterial densities were more than 3000 times lower than in tumors (from the separate experiment in panel b using the same organ mincing technique (P\u2009=\u20090.0001, n\u2009=\u20093 mice, one mouse died prior to density measurement). d Comprehensive hematology of blood drawn from tumor-free BALB/c mice, 14 days after intravenous injection with 1\u2009\u00d7\u2009107 ID Salmonella or saline (n\u2009=\u20094). No changes were observed in the number of any immune cells in the blood. e Chemistry profiling of the blood from the mice in d. There was no indication of liver damage, despite some liver colonization (c). Markers of liver damage are ALP alkaline phosphatase, ALT alanine transaminase, and AST aspartate transaminase. Data are shown as means\u2009\u00b1\u2009SEM. Statistical comparisons in c were to a single condition performed with ANOVA followed by Dunnett\u2019s method and asterisks indicate significance (***P\u2009<\u20090.001)."
                    ],
                    "subsections": []
                },
                {
                    "title": "Intracellular Delivery Of Protein Drugs",
                    "paragraphs": [
                        "To demonstrate its therapeutic capabilities, ID Salmonella was engineered to produce two protein drugs, NIPP1-CD and CT Casp-3. When delivered to cancer cells in an invasion assay, NIPP1-CD caused more death than control ID Salmonella without NIPP1-CD (P\u2009<\u20090.01; Fig.\u00a06a). In microfluidic tumors devices, ID Salmonella that deliver NIPP1-CD (NIPP1-CD Salmonella) caused cell death (red), which increased with time (P\u2009<\u20090.05, Fig.\u00a06b). Across whole tissues, NIPP1-CD caused four times more death than controls (P\u2009<\u20090.05; Fig.\u00a06c). In mice with 4T1 tumors, ID Salmonella (black arrow, green) delivered NIPP1-CD (white arrow, red) across the tumor tissue (Fig.\u00a06d). From images of mice that received NIPP1-CD Salmonella, ~23\u2009\u00b1\u20095% of cells contained delivered NIPP1-CD. Despite effective delivery, NIPP1-CD Salmonella did not affect tumor growth (Supplementary Fig.\u00a03).Fig. 6Delivery of NIPP1-CD.a ID Salmonella delivery of NIPP1-CD caused more death (red, white arrows) in Hepa 1-6 cells compared to controls (P\u2009=\u20090.0021, n\u2009=\u20096). b In microfluidic tumor masses, delivery of NIPP1-CD caused more cell death (red) than bacterial controls. The percentage of dead cells increased with time as Salmonella invaded into cells and delivered protein (P\u2009=\u20090.042, 0.017, 0.014, 0.017, 0.024, 0.030, and 0.039 at 6.5, 7, 7.5, 8, 8.5, 9, and 9.5\u2009h, respectively, n\u2009=\u20094). c For multiple (n\u2009=\u20094) tumor masses, as shown in b, NIPP1-CD significantly increased cell death (P\u2009=\u20090.0177). d NIPP1-CD ID Salmonella was intravenously administered to BALB/c mice with subcutaneous 4T1 tumors. After 31 days, Salmonella (black arrow, green) and delivered NIPP1-CD (white arrows, red) were dispersed throughout the tissue. Data are shown as means\u2009\u00b1\u2009SEM. Statistical comparisons in a\u2013c are two-tailed, unpaired Student\u2019s t-tests with asterisks indicating significance (*P\u2009<\u20090.05; **P\u2009<\u20090.01). Images in a, b, and d are representative of 6, 4, and 3 independent biological samples, respectively. Scale bars in a and b are 100\u2009\u00b5m, and in d the scale bar is 10\u2009\u00b5m.",
                        "ID Salmonella expressing CT Casp-3 (CT Casp-3 Salmonella) caused Hepa 1\u20136 cells to die in culture (Fig.\u00a07a) eight times more than controls (P\u2009<\u20090.0001, Fig.\u00a07b). The induced death was dependent on cell invasion and protein delivery. Cells died (white arrow, red, lower right) 10\u2009h after Salmonella invasion and CT Casp-3 delivery (green, lower left). Cells that were not invaded and did not receive CT Casp-3 (yellow arrow) did not die. Similarly, cells that were invaded by control ID Salmonella and only delivered GFP (black arrow, upper left) did not die. In microfluidic tumors devices (Fig.\u00a07c), CT Casp-3 caused twice as much cell death as bacterial controls (P\u2009<\u20090.01, Fig.\u00a07d). Although control bacteria kill some cells in these devices (and as seen previously52), the difference in cell death is due to the delivery of CT Casp-3.Fig. 7Delivery of CT Casp-3 reduced tumor growth and increased survival.a Delivery of CT Casp-3 killed Hepa 1\u20136 cells (white arrows, red). Cells invaded with control Salmonella (green, black arrows) or not invaded (yellow arrows) did not die. b CT Casp-3 caused significantly more death than controls (P\u2009<\u20090.0001, n\u2009=\u20096). c In microfluidic tumor masses, CT Casp-3 caused more cell death (red) than bacterial controls. d The fraction of dead cells was significantly greater in masses administered CT Casp-3 compared to controls (P\u2009=\u20090.0072, n\u2009=\u20093). e In 4T1 subcutaneous mammary tumors, intratumoral delivery of 4\u2009\u00d7\u2009107 CFU of CT Casp-3 Salmonella decreased growth compared to bacterial controls, which delivered GFP (P\u2009=\u20090.0199, n\u2009=\u20096 mice per condition). f Lung metastases were established by injection of 5\u2009\u00d7\u2009104 luciferase-expressing 4T1 cells into the tail vein of BALB/c mice. Mice were treated with either 1\u2009\u00d7\u2009107 CFU of CT Casp-3 Salmonella or 10\u2009mg/kg paclitaxel (n\u2009=\u20096), and imaged after IP injection of 100\u2009\u00b5l of 30\u2009mg/ml D-luciferin. Metastases grew exponentially in some paclitaxel-treated mice, but not in any treated with CT Casp-3 Salmonella. g On average, metastases grew over 85 times after treatment with paclitaxel. Treatment with CT Casp-3 Salmonella prevented growth more than eight times the initial volume (dotted line; P\u2009=\u20090.027). Metastatic volume is based on bioluminescence imaging and is reported relative to initial volume (see Supplementary Fig.\u00a05 for individual mice). h In subcutaneous BNL-MEA liver tumors, intravenous delivery of 1\u2009\u00d7\u2009107 CFU of CT Casp-3 Salmonella decreased growth compared to 10\u2009mg/kg Sorafenib (P\u2009=\u20090.045) or saline (P\u2009=\u20090.031; n\u2009=\u20095 for saline and CT Casp-3 and n\u2009=\u20094 for Sorafenib). i In C57L/J mice with subcutaneous Hepa 1\u20136 liver tumors, intratumoral injection of 4\u2009\u00d7\u2009107 CFU of CT Casp-3 Salmonella reduced volume to 11% of bacterial controls (ID Salmonella) by 19 days and 12% of\u00a0saline controls by 22 days after injection (P\u2009=\u20090.00083, n\u2009=\u20093 mice per condition). j Delivery of CT Casp-3 significantly increased survival (P\u2009=\u20090.0224) and cured one mouse. Data are shown as means\u2009\u00b1\u2009SEM. Statistical comparisons are one-sided (h) and two-sided (b, d, e, g, i) unpaired Student\u2019s t-tests, with asterisks indicating significance (*P\u2009<\u20090.05; **P\u2009<\u20090.01; ***P\u2009<\u20090.001; ****P\u2009<\u20090.0001). The statistical comparisons in j are log-rank tests with Bonferroni correction. Images in a are representative of six independent biological samples per condition. Scale bars in a and c are 20 and 100\u2009\u00b5m, respectively.",
                        "Delivery of CT Casp-3 was effective against both liver cancer and triple-negative breast cancer in mice (Fig.\u00a07e\u2013j). After 14 days of treatment, delivery to BALB/c mice reduced the volume of 4T1 mammary tumors two times more than controls (P\u2009<\u20090.05, Fig.\u00a07e). Bacterial delivery of CT Casp-3 was also nontoxic. When injected into tumor-free mice, CT Casp-3 Salmonella was cleared from most organs in 7 days (Supplementary Fig.\u00a02) and did not induce any toxicity compared to either saline or empty ID Salmonella (Supplementary Fig.\u00a04). In BALB/c mice, treatment with CT Casp-3 blocked the growth of established 4T1 metastases in the lung (P\u2009<\u20090.05, Fig.\u00a07f, g). In comparison, after treatment with 10\u2009mg/kg paclitaxel, the standard-of-care, metastatic volume increased 85 times. No metastases grew in any mice treated with CT Casp-3 (Supplementary Fig.\u00a05).",
                        "Administration of CT Casp-3 Salmonella significantly reduced the growth of two liver cancer models: BNL-MEA and Hepa 1\u20136. Intravenous injection of CT Casp-3 Salmonella reduced the growth of BNL-MEA tumors by 47 and 57% compared to saline and Sorafenib (P\u2009<\u20090.05, Fig.\u00a07h), which is the standard-of-care for liver cancer. Similarly, treatment with CT Casp-3 Salmonella reduced the volume of liver Hepa 1\u20136 tumors in C57L/J mice (P\u2009<\u20090.001; Fig.\u00a07i) and reduced tumor growth rate 28 times (P\u2009<\u20090.05; Supplementary Fig.\u00a06). This reduction in growth is equivalent to an increase in doubling time from 5 to 148 days. Tumor volume reduced in two mice for over 50 days, and survival increased significantly compared to bacterial controls (P\u2009<\u20090.05, Fig.\u00a07j). In mice that survived over 50 days, no toxic effects were observed from long-term bacterial therapy. Treatment with CT Casp-3 completely eliminated the tumor from one mouse, which remained disease free for over 300 days."
                    ],
                    "subsections": []
                }
            ]
        },
        {
            "title": "Discussion",
            "paragraphs": [
                "We have created an autonomous, intracellular Salmonella vehicle that efficiently delivers active proteins into cells. The ID Salmonella strain is safe, reduces the growth of tumors and metastases, and increases survival in mice. The developed bacterial strains utilize three gene circuits that enable precise control of drug production, cell invasion, and protein release. These processes were derived from natural capabilities of Salmonella. The PsseJ-LysE circuit was designed to trigger protein release independent of external intervention (Fig.\u00a02). This self-timing system triggers delivery at the most opportune time for each bacterium and ensures that proteins are deposited inside cells and not in the extracellular environment. As a platform, ID Salmonella are capable of delivering multiple types of proteins including nanobodies and cytotoxic proteins (NIPP1-CD and CT Casp-3).",
