Repository: boschresearch/Pap2Pat

# Pap2Pat Dataset

### File Schema

Every directory in `data` corresponds to one patent-paper pair and contains the full texts of both patent and paper, as well as the patent outlines. We include all information in JSON for programmatic parsing and Markdown for manual inspection.

```yaml
data/:
    paper_id-patent_id/:
        # Nested JSON format
        patent.json: JSON file containing patent metadata and full-text, as well as all outlines
        paper.json: JSON file containing paper metadata and full-text
        # Markdown format
        patent.md: patent full-text formatted in markdown
        paper.md: paper full-text formatted in markdown

File: Pap2Pat/data/W3206763752-US20240115671/patent.json (part 1 of 7)
{
    "id": "US20240115671",
    "authors": [
        "Neil S. Forbes",
        "Vishnu Raman",
        "Nele Van Dessel",
        "Jeanne A. Hardy"
    ],
    "title": "INTRACELLULAR DELIVERY OF THERAPEUTIC PROTEINS DESIGNED TO INVADE AND AUTONOMOUSLY LYSE AND METHODS OF USE THEREOF",
    "date": "2022-02-09 00:00:00",
    "abstract": "Provided herein is a bacterial delivery platform that harnesses mechanisms unique to Salmonella to intracellularly deliver protein-based drugs.",
    "sections": [
        {
            "title": "DESCRIPTION",
            "paragraphs": [],
            "subsections": [
                {
                    "title": "BACKGROUND OF THE INVENTION",
                    "paragraphs": [
                        "Cancer is generally characterized by an uncontrolled and invasive growth of cells. These cells may spread to other parts of the body (metastasis). Conventional anticancer therapies, consisting of surgical resection, radiotherapy and chemotherapy, can be effective for some cancers/patients; however, they are not effective for many cancer sufferers. Thus, further medical treatments are needed.",
                        "The role of bacteria as an anticancer agent has been recognized for over 100 years, and many genera of bacteria, including Clostridium, Bifidus, and Salmonella, have been shown to preferentially accumulate in tumor tissue and cause regression.",
                        "The use of Salmonella typhimurium to treat solid tumors began with the development of a nonpathogenic strain, VNP20009. Well-tolerated in mice and humans, this strain has been shown to preferentially accumulate (>2000-fold) in tumors over the liver, spleen, lung, heart and skin, retarding tumor growth between 38-79%, and prolonging survival of tumor-bearing mice. In initial clinical trials, S. typhimurium was found to be tolerated at high dose and able to effectively colonize human tumors."
                    ],
                    "subsections": [],
                    "outline_long": [
                        "describe cancer and its treatment challenges",
                        "introduce bacteria as anticancer agents"
                    ],
                    "num_characters": 1135,
                    "outline_medium": [
                        "introduce cancer and conventional therapies"
                    ],
                    "outline_short": [
                        "introduce cancer and conventional therapies"
                    ]
                },
                {
                    "title": "SUMMARY OF THE INVENTION",
                    "paragraphs": [
                        "Engineered, non-pathogenic Salmonella selectively colonize tumors one thousand-fold more than any other organ, invade and deliver therapies cytosolically into cancer cells making the bacteria ideal delivery vehicles for cancer therapy. It is herein demonstrated that controlling the activity of flhDC and subsequent flagellar expression in engineered Salmonella enables intracellular protein delivery selectively in tumor cells in vivo and in vitro. The expression of flhDC/flagella is controlled to enable both colonization of tumors and invasion into cancer cells for the purposes of intracellular protein and therapeutic delivery. Flagella are needed for cell invasion into cancer cells in vitro and in vivo. However, flagellar expression of Salmonella in the bloodstream and/or in systemic circulation causes rapid clearance and significantly reduces tumor colonization. As a result, an inducible version of flhDC was genetically engineered into an engineered strain of Salmonella lacking a native version of the transcription factor (alternatively, the endogenous promoter for flhDC can replaced with an inducible promoter). The inducible system allowed for tight expression control of flhDC within the therapeutic strain. Salmonella lacking the ability to express flhDC colonized tumors with greater selectivity than a parental control strain. Inducing expression of flhDC by administration of \u2018remote controlling\u2019, with, for example, arabinose in an arabinose inducible system, within intratumoral, engineered Salmonella enabled intracellular invasion and protein delivery into tumor cells.",
                        "Herein is described Salmonella containing and method to control flagellar expression through external means (e.g., a small molecule inducible genetic circuit or inducible expression system) in such a way that engineered strains of Salmonella do not express flagellin systemically. Once the bacteria have colonized tumors to optimal levels, then a \u2018remote control\u2019/inducible strategy is employed where a small molecule is used to induce expression of flagella and the type 3 secretion system by activating expression of a recombinant and/or inducible version of the motility regulator, flhDC.",
                        "Another aspect provides for the deletion of the SseJ gene in a Salmonella delivery strain. This gene constricts the location of the Salmonella to the Salmonella-containing vacuole (SCV), increasing the delivery potential of the strain. This can be in combination with/without the previously described control of delivery.",
                        "One aspect provides a bacterial cell comprising: a) inducible expression of flagella; and b) a lysis gene or lysis cassette operably linked to an intracellularly induced Salmonella promoter. In one aspect, the bacterial cell is an intratumoral bacteria cell. In another aspect, the bacterial cell is a Clostridium, Bifidus, E. coli or Salmonella cell. In one aspect, bacterial cell is a Salmonella cell. In one aspect, the lysis cassette is Lysin E from phage phiX174, the lysis cassette of phage iEPS5, or the lysis cassette from lambda phage. In another aspect, intracellularly induced Salmonella promoter is a promoter for one of the genes in Salmonella pathogenicity island 2 type III secretion system (SPI2-T3SS) selected from the group SpiC/SsaB, SseF, SseG, SseI, SseJ, SseK1, SseK2, SifA, SifB, PipB, PipB2, SopD2, GogB, SseL, SteC, SspH1, SspH2, or SirP.",
                        "In one aspect, the cell does not comprise endogenous flhDC expression. In another aspect, the cell comprises an exogenous inducible promoter operably linked to an endogenous or exogenous flhDC gene. In one aspect, the exogenous inducible promoter is operably linked to the endogenous flhDC gene. In another aspect, the exogenous inducible promoter is operably linked the exogenous flhDC gene. In aspect, the exogenous inducible promoter comprises the arabinose inducible promoter PBAD (L-arabinose), LacI (IPTG), salR, or nahR (acetyl salicylic acid (ASA)).",
                        "In one aspect, the bacterial cell comprises a SseJ deletion or wherein expression of SseJ has been reduced.",
                        "One aspect provides a cell comprises a plasmid that expresses a peptide. In one aspect, the peptide is a therapeutic peptide, such as NIPP1 or activated caspase 3.",
                        "One aspect provides a composition comprising a population of cells described herein and a pharmaceutically acceptable carrier.",
                        "Another aspect provides a method to selectively colonize cancer cells, such as a tumor and/or tumor associated cells comprising administering a population of the bacterial cells described herein to a subject in need thereof. In one aspect, the tumor associated cells are tumor cells or intratumoral immune cells, cancer cells or stromal cells within tumors. Another aspect provides a method to treat cancer comprising administering to a subject in need thereof an effective amount of a population of the bacterial cells described herein to treat said cancer. A further aspect provides a method of inhibiting tumor growth/proliferation or reducing the volume/size of a tumor comprising administering to a subject in need thereof an effective amount of a population of the bacterial cells described herein, so as to suppress tumor growth or reduce the volume of the tumor. Another aspect provides a method to treat, reduce formation/number or inhibit spread of metastases comprising administering to subject in need thereof an effective amount of a population of the bacterial cells described herein, so as to treat, reduce formation/number or inhibit spread of metastases. In one aspect, the tumor, tumor associated cells, cancer, or metastases are a lung, liver, kidney, breast, prostate, pancreatic, colon, head and neck, ovarian and/or gastroenterological tumor, tumor associated cells, cancer or metastases. In one aspect, the bacterial cells deliver a therapeutic peptide to said tumor, tumor associated cells, cancer or metastases. In one aspect, the peptide is NIPP1 or activated caspase 3. In one aspect, the cells do not express endogenous flhDC. In another aspect, expression of flhDC in the bacterial cell is under the control of an inducible promoter, wherein the bacterial cells comprise an exogenous inducible promoter controlling expression of endogenous flhDC or the bacterial cells comprise an exogenous inducible promoter operably linked an exogenous flhDC gene. In one aspect, the expression of flhDC is induced after said tumor, tumor associated cells, cancer or metastases have been colonized (e.g., between 1\u00d7106 and 1\u00d71010 CFU/g tumor) by said bacteria.",
                        "One aspect provides a bacterial cell comprising: a) a SseJ deletion or wherein expression of SseJ has been reduced; and b) a lysis gene or lysis cassette operably linked to an intracellularly induced Salmonella promoter. In one aspect, the bacterial cell is an intratumoral bacteria cell. In another aspect, the bacterial cell is a Clostridium, Bifidus or Salmonella cell. In aspect, the bacterial cell is a Salmonella cell. In one aspect, the lysis cassette is Lysin E from phage phiX174, the lysis cassette of phage iEPS5, or the lysis cassette from lambda phage. In another aspect, the intracellularly induced Salmonella promoter is a promoter for one of the genes in Salmonella pathogenicity island 2 type III secretion system (SPI2-T3SS) selected from the group SpiC/SsaB, SseF, SseG, SseI, SseJ, SseK1, SseK2, SifA, SifB, PipB, PipB2, SopD2, GogB, SseI SteC, SspH1, SspH2, or SirP.",
                        "In one aspect, the cell of any one of claims 28-33, wherein the cell does not comprise endogenous flhDC expression. In another aspect, the cell comprises an exogenous inducible promoter operably linked to an endogenous or exogenous flhDC gene. In another aspect, the exogenous inducible promoter is operably linked to the endogenous flhDC gene. In another aspect, the exogenous inducible promoter is operably linked the exogenous flhDC gene. In aspect, the exogenous inducible promoter comprises the arabinose inducible promoter PBAD (L-arabinose), LacI (IPTG), nahR (acetyl salicylic acid (ASA)), or salR acetyl salicylic acid (ASA).",
                        "In one aspect, the bacterial cell comprises a plasmid that expresses a peptide. In one aspect, the peptide is a therapeutic peptide, such as NIPP1 or activated caspase 3.",
                        "One aspect provides for a composition comprising a population of cells as described herein and a pharmaceutically acceptable carrier.",
                        "One aspect provides a method to colonize a tumor and/or tumor associated cells comprising administering a population of the bacterial cells described herein to a subject in need thereof. In one aspect, the tumor associated cells are tumor cells, intratumoral immune cells or stromal cells within tumors. In one aspect there is provided a method to treat cancer comprising administering to subject in need thereof an effective amount of a population of the bacterial cells described herein so as to treat said cancer. Another aspect provides a method of inhibiting tumor growth/proliferation or reducing the volume/size of a tumor comprising administering to subject in need thereof an effective amount of a population of the bacterial cells described herein, so as to suppress tumor growth or reduce the volume of the tumor. A further aspect provides a method to treat, reduce formation/number or inhibit spread of metastases comprising administering to subject in need thereof an effective amount of a population of the bacterial cells described herein, so as to treat, reduce formation/number or inhibit spread of metastases. In one aspect, the tumor, tumor associated cells, cancer, or metastases are a lung, liver, kidney, breast, prostate, pancreatic, colon, head and neck, ovarian and/or gastroenterological tumor, tumor associated cells, cancer or metastases. In another aspect, the bacterial cells deliver a therapeutic peptide, such as NIPP1 or activated caspase 3, to said tumor, tumor associated cells, cancer or metastases. In one embodiment, endogenous expression of flhDC is under control of an exogenous inducible promoter. In another aspect, expression of flhDC is under the control of an inducible promoter, wherein the bacterial cells comprise an exogenous inducible promoter operably linked an exogenous flhDC gene. In a further aspect, the expression of flhDC is induced after said tumor, tumor associated cells, cancer or metastases have been colonized by said bacteria.",
                        "One aspect provides a bacterial cell comprising: a) constitutive or inducible expression of a therapeutic peptide, wherein the therapeutic peptide is activated caspase-3 and wherein said activated caspase-3 is expressed as an activated protein without further processing; and b) a lysis gene or lysis cassette operably linked to an intracellularly induced Salmonella promoter. In one aspect, the bacterial cell is an intratumoral bacteria cell. In one aspect, the bacterial cell is a Clostridium, Bifidus or Salmonella cell. In another aspect, the bacterial cell is a Salmonella cell. In one aspect, the lysis cassette is Lysin E from phage phiX174, the lysis cassette of phage iEPS5, or the lysis cassette from lambda phage. In one aspect, the intracellularly induced Salmonella promoter is a promoter for one of the genes in Salmonella pathogenicity island 2 type III secretion system (SPI2-T3SS) selected from the group SpiC/SsaB, SseF, SseG, SseI, SseJ, SseK1, SseK2, SifA, SifB, PipB, PipB2, SopD2, GogB, SseL, SteC, SspH1, SspH2, or SirP.",
                        "In another aspect, the bacterial cell does not comprise endogenous flhDC expression. In one aspect, the bacterial cell comprises an exogenous inducible promoter operably linked to an endogenous or exogenous flhDC gene. In one aspect, the exogenous inducible promoter is operably linked to the endogenous flhDC gene. In another aspect, the exogenous inducible promoter is operably linked the exogenous flhDC gene. In one aspect, the exogenous inducible promoter comprises the arabinose inducible promoter PBAD (L-arabinose), LacI (IPTG), nahR (acetyl salicylic acid (ASA)) or salR acetyl salicylic acid (ASA).",
                        "In aspect, the bacterial cell comprises a SseJ deletion or wherein expression of SseJ has been reduced.",
                        "One aspect provides for cells that express at least one additional exogenous therapeutic peptide, such as NIPP1.",
                        "Another aspect provides a composition comprising a population of cells described herein and a pharmaceutically acceptable carrier.",
                        "One aspect provides a method to colonize a tumor and/or tumor associated cells comprising administering a population of the bacterial cells described herein to a subject in need thereof. In one aspect, the tumor associated cells are tumor cells, intratumoral immune cells or stromal cells within tumors. One aspect provides a method to treat cancer comprising administering to subject in need thereof an effective amount of a population of the bacterial cells described herein so as to treat said cancer. In one aspect there is provided a method of inhibiting tumor growth/proliferation or reducing the volume/size of a tumor comprising administering to subject in need thereof an effective amount of a population of the bacterial cells of any one of claims described herein, so as to suppress tumor growth or reduce the volume of the tumor. One aspect provides a method to treat, reduce formation/number or inhibit spread of metastases comprising administering to subject in need thereof an effective amount of a population of the bacterial cells described herein, so as to treat, reduce formation/number or inhibit spread of metastases. In one aspect, the tumor, tumor associated cells, cancer, or metastases are a lung, liver, kidney, breast, prostate, pancreatic, colon, head and neck, ovarian and/or gastroenterological tumor, tumor associated cells, cancer or metastases. In one aspect, the bacterial cells deliver said caspase to said tumor, tumor associated cells, cancer or metastases. In another aspect, the bacterial cells deliver at least one additional exogenous therapeutic peptide, such as NIPP1. In aspect, the endogenous expression of flhDC is under control of an exogenous inducible promoter. In another aspect, the expression of flhDC is under the control of an inducible promoter, wherein the bacterial cells comprise an exogenous inducible promoter operably linked an exogenous flhDC gene. In one aspect, the bacterial cells do not express endogenous flhDC. In one aspect, the expression of flhDC is induced after said tumor, tumor associated cells, cancer or metastases have been colonized by said bacteria."
                    ],
                    "subsections": [],
                    "outline_long": [
                        "introduce engineered Salmonella for cancer therapy",
                        "describe selective tumor colonization",
                        "explain flagellar expression control",
                        "detail inducible flhDC expression system",
                        "describe tumor cell invasion and protein delivery",
                        "introduce SseJ gene deletion",
                        "describe bacterial cell with inducible flagella and lysis gene",
                        "specify lysis cassette options",
                        "describe intracellularly induced Salmonella promoter",
                        "detail exogenous inducible promoter options",
                        "describe bacterial cell without endogenous flhDC",
                        "introduce plasmid-expressed therapeutic peptide",
                        "describe composition with bacterial cells and carrier",
                        "outline method for selective tumor colonization",
                        "describe method for cancer treatment",
                        "outline method for inhibiting tumor growth",
                        "describe method for treating metastases",
                        "specify tumor types",
                        "describe therapeutic peptide delivery",
                        "detail inducible flhDC expression",
                        "introduce SseJ deletion or reduced expression",
                        "describe bacterial cell with SseJ deletion and lysis gene",
                        "describe composition with bacterial cells and carrier",
                        "outline method for colonizing tumor and/or tumor associated cells",
                        "describe method for cancer treatment",
                        "outline method for inhibiting tumor growth",
                        "describe method for treating metastases",
                        "specify tumor types"
                    ],
                    "num_characters": 14479,
                    "outline_medium": [
                        "introduce engineered Salmonella for cancer therapy",
                        "describe colonization and invasion of cancer cells",
                        "explain control of flagellar expression",
                        "describe inducible system for flhDC expression",
                        "introduce deletion of SseJ gene",
                        "describe bacterial cell with inducible flagella and lysis gene",
                        "specify lysis cassette and promoter options",
                        "describe exogenous inducible promoter options",
                        "introduce composition with bacterial cells and carrier",
                        "describe method for colonizing cancer cells",
                        "describe method for treating cancer",
                        "describe method for inhibiting tumor growth",
                        "describe method for treating metastases",
                        "specify tumor types and therapeutic peptides"
                    ],
                    "outline_short": [
                        "introduce engineered Salmonella for cancer therapy",
                        "describe controlled flagellar expression",
                        "explain intracellular protein delivery",
                        "describe inducible flhDC expression",
                        "introduce deletion of SseJ gene",
                        "describe bacterial cell with inducible flagella and lysis gene",
                        "outline various aspects of the invention"
                    ]
                },
                {
                    "title": "DETAILED DESCRIPTION OF THE INVENTION",
                    "paragraphs": [
                        "The majority of proteins are intracellular. Specifically targeting intracellular pathways specifically in cancer cells using macromolecular therapies increases the potential treatment options for any patient. However, macromolecular therapies that target intracellular pathways face significant barriers associated with tumor targeting, distribution, internalization and endosomal release. Engineered, non-pathogenic Salmonella selectively colonize tumors one thousand-fold more than any other organ, invade and deliver therapies cytosolically into cancer cells making the bacteria ideal delivery vehicles for cancer therapy.",
                        "However, a problem with using bacteria as an anti-cancer agent is their toxicity at the dose required for therapeutic efficacy and an obstacle in cancer gene therapy is the specific targeting of therapy directly to the cancer. Another issue to be addressed is systemic clearance of Salmonella. A further issue is the activity of cytosolic Salmonella (as compared to SCV Salmonella). A novel therapeutic platform for controlled colonization and/or invasion of engineered Salmonella in cancer cells and controlled gene and protein delivery in cancer cells, and therefore treatment for cancer, is provided herein.",
                        "To address these challenges, a bacterial delivery platform was developed that harnesses mechanisms unique to Salmonella to intracellularly deliver protein-based drugs. Salmonella sense the intracellular environment and accumulate inside cells when in tumors. Genetic circuits were engineered that force entry into cancer cells and release proteins from the endosome into the cytoplasm. Intracellular lysis makes the platform self-limiting and reduces the possibility of unwanted infection. Delivered nanobodies and protein interactors (NIPP1) bind to their targets and cause cell death. Delivery of caspase-3 to mice reduces growth of breast tumors and eliminates liver tumors. Intracellular delivery of protein-based drugs to tumors opens up the entire proteome for treatment."
                    ],
                    "subsections": [
                        {
                            "title": "Definitions",
                            "paragraphs": [
                                "Unless defined otherwise, all technical and scientific terms used herein have the same meaning as commonly understood by one of ordinary skill in the art to which this invention belongs. Although any methods and materials similar or equivalent to those described herein can be used in the practice or testing of the present invention, several embodiments with regards to methods and materials are described herein. As used herein, each of the following terms has the meaning associated with it in this section.",
                                "For the purposes of clarity and a concise description, features can be described herein as part of the same or separate embodiments; however, it will be appreciated that the scope of the invention may include embodiments having combinations of all or some of the features described.",
                                "References in the specification to \u201cone embodiment\u201d, \u201can embodiment\u201d, etc., indicate that the embodiment described may include a particular aspect, feature, structure, moiety, or characteristic, but not every embodiment necessarily includes that aspect, feature, structure, moiety, or characteristic. Moreover, such phrases may, but do not necessarily, refer to the same embodiment referred to in other portions of the specification. Further, when a particular aspect, feature, structure, moiety, or characteristic is described in connection with an embodiment, it is within the knowledge of one skilled in the art to affect or connect such aspect, feature, structure, moiety, or characteristic with other embodiments, whether or not explicitly described.",
                                "As used herein, the indefinite articles \u201ca\u201d, \u201can\u201d and \u201cthe\u201d should be understood to include plural reference unless the context clearly indicates otherwise.",
                                "The phrase \u201cand/or,\u201d as used herein, should be understood to mean \u201ceither or both\u201d of the elements so conjoined, e.g., elements that are conjunctively present in some cases and disjunctively present in other cases.",
                                "As used herein, \u201cor\u201d should be understood to have the same meaning as \u201cand/or\u201d as defined above. For example, when separating a listing of items, \u201cand/or\u201d or \u201cor\u201d shall be interpreted as being inclusive, e.g., the inclusion of at least one, but also including more than one, of a number of items, and, optionally, additional unlisted items. Only terms clearly indicated to the contrary, such as \u201conly one of\u201d or \u201cexactly one of,\u201d or, when used in the claims, \u201cconsisting of,\u201d will refer to the inclusion of exactly one element of a number or list of elements. In general, the term \u201cor\u201d as used herein shall only be interpreted as indicating exclusive alternatives (i.e., \u201cone or the other but not both\u201d) when preceded by terms of exclusivity, such as \u201ceither,\u201d \u201cone of,\u201d \u201conly one of,\u201d or \u201cexactly one of.\u201d",
                                "As used herein, the terms \u201cincluding,\u201d \u201cincludes,\u201d \u201chaving,\u201d \u201chas,\u201d \u201cwith,\u201d or variants thereof, are intended to be inclusive similar to the term \u201ccomprising.\u201d",
                                "As used herein, the term \u201cabout\u201d means plus or minus 10% of the indicated value. For example, about 100 means from 90 to 110. Numerical ranges recited herein by endpoints include all numbers and fractions subsumed within that range (e.g., 1 to 5 includes 1, 1.5, 2, 2.75, 3, 3.90, 4, and 5). It is also to be understood that all numbers and fractions thereof are presumed to be modified by the term \u201cabout.\u201d",
                                "The terms \u201cindividual,\u201d \u201csubject,\u201d and \u201cpatient,\u201d are used interchangeably herein and refer to any subject for whom diagnosis, treatment, or therapy is desired, including a mammal. Mammals include, but are not limited to, humans, farm animals, sport animals and pets. A \u201csubject\u201d is a vertebrate, such as a mammal, including a human. Mammals include, but are not limited to, humans, farm animals, sport animals and companion animals. Included in the term \u201canimal\u201d is dog, cat, fish, gerbil, guinea pig, hamster, horse, rabbit, swine, mouse, monkey (e.g., ape, gorilla, chimpanzee, orangutan) rat, sheep, goat, cow and bird.",
                                "The terms \u201ctreatment\u201d, \u201ctreating\u201d and the like are used herein to generally mean obtaining a desired pharmacologic and/or physiologic effect, such as arresting or inhibiting, or attempting to arrest or inhibit, the development or progression of a disorder and/or causing, or attempting to cause, the reduction, suppression, regression, or remission of a disorder and/or a symptom thereof. The effect may be prophylactic in terms of completely or partially preventing a disease or symptom thereof and/or may be therapeutic in terms of a partial or complete cure for a disease and/or adverse effect attributable to the disease. As would be understood by those skilled in the art, various clinical and scientific methodologies and assays may be used to assess the development or progression of a disorder, and similarly, various clinical and scientific methodologies and assays may be used to assess the reduction, regression, or remission of a disorder or its symptoms. Additionally, treatment can be applied to a subject or to a cell culture (in vivo or in vitro).",
                                "The terms \u201cinhibit\u201d, \u201cinhibiting\u201d, and \u201cinhibition\u201d refer to the slowing, halting, or reversing the growth or progression of a disease, infection, condition, group of cells, protein or its expression. The inhibition can be greater than about 20%, 40%, 60%, 80%, 90%, 95%, or 99%, for example, compared to the growth or progression that occurs in the absence of the treatment or contacting.",
                                "\u201cExpression\u201d refers to the production of RNA from DNA and/or the production of protein directed by genetic material (e.g., RNA (mRNA)). Inducible expression, as opposed to constitutive expression (expressed all the time), is expression which only occurs under certain conditions, such as in the presence of specific molecule (e.g., arabinose) or an environmental que.",
                                "The term \u201cexogenous\u201d as used herein with reference to a nucleic acid (or a protein) and a host refers to a nucleic acid that does not occur in (and cannot be obtained from) a cell of that particular type as it is found in nature or a protein encoded by such a nucleic acid. Thus, a nonnaturally-occurring nucleic acid is considered to be exogenous to a host once in the host. It is important to note that non-naturally occurring nucleic acids can contain nucleic acid subsequences or fragments of nucleic acid sequences that are found in nature provided the nucleic acid as a whole does not exist in nature. For example, a nucleic acid molecule containing a genomic DNA sequence within an expression vector is non-naturally occurring nucleic acid, and thus is exogenous to a host cell once introduced into the host, since that nucleic acid molecule as a whole (genomic DNA plus vector DNA) does not exist in nature. Thus, any vector, autonomously replicating plasmid, or virus (e.g., retrovirus, adenovirus, or herpes virus) that as a whole does not exist in nature is considered to be non-naturally occurring nucleic acid. It follows that genomic DNA fragments produced by PCR or restriction endonuclease treatment as well as cDNAs are considered to be non-naturally occurring nucleic acid since they exist as separate molecules not found in nature. An exogenous sequence may therefore be integrated into the genome of the host. It also follows that any nucleic acid containing a promoter sequence and polypeptide-encoding sequence (e.g., cDNA or genomic DNA) in an arrangement not found in nature is non-naturally occurring nucleic acid. A nucleic acid that is naturally occurring can be exogenous to a particular host microorganism. For example, an entire chromosome isolated from a cell of yeast x is an exogenous nucleic acid with respect to a cell of yeast y once that chromosome is introduced into a cell of yeast y.",
                                "In contrast, the term \u201cendogenous\u201d as used herein with reference to a nucleic acid (e.g., a gene) (or a protein) and a host refers to a nucleic acid (or protein) that does occur in (and can be obtained from) that particular host as it is found in nature. Moreover, a cell \u201cendogenously expressing\u201d a nucleic acid (or protein) expresses that nucleic acid (or protein) as does a host of the same particular type as it is found in nature. Moreover, a host \u201cendogenously producing\u201d or that \u201cendogenously produces\u201d a nucleic acid, protein, or other compound produces that nucleic acid, protein, or compound as does a host of the same particular type as it is found in nature.",
                                "Flagella are filamentous protein structures found in bacteria, archaea, and eukaryotes, though they are most commonly found in bacteria. They are typically used to propel a cell through liquid (i.e., bacteria and sperm). However, flagella have many other specialized functions. Flagella are usually found in gram-negative bacilli. Gram-positive rods (e.g., Listeria species) and cocci (some Enterococcus species, Vagococcus species) also have flagella.",
                                "Engineered Salmonella could be any strain of Salmonella designed to lyse and deliver protein intracellularly.",
                                "The term \u201ccontacting\u201d refers to the act of touching, making contact, or of bringing to immediate or close proximity, including at the cellular or molecular level, for example, to bring about a physiological reaction, a chemical reaction, or a physical change, e.g., in a solution, in a reaction mixture, in vitro, or in vivo.",
                                "An \u201ceffective amount\u201d is an amount sufficient to effect beneficial or desired result, such as a preclinical or clinical result. An effective amount can be administered in one or more administrations. The term \u201ceffective amount,\u201d as applied to the compound(s), biologics and pharmaceutical compositions described herein, means the quantity necessary to render the desired therapeutic result. For example, an effective amount is a level effective to treat, cure, or alleviate the symptoms of a disorder and/or disease for which the therapeutic compound, biologic or composition is being administered. Amounts effective for the particular therapeutic goal sought will depend upon a variety of factors including the disorder being treated and its severity and/or stage of development/progression; the bioavailability, and activity of the specific compound, biologic or pharmaceutical composition used; the route or method of administration and introduction site on the subject; the rate of clearance of the specific compound or biologic and other pharmacokinetic properties; the duration of treatment; inoculation regimen; drugs used in combination or coincident with the specific compound, biologic or composition; the age, body weight, sex, diet, physiology and general health of the subject being treated; and like factors well known to one of skill in the relevant scientific art. Some variation in dosage can occur depending upon the condition of the subject being treated, and the physician or other individual administering treatment will, in any event, determine the appropriate dose for an individual patient.",
                                "As used herein, \u201cdisorder\u201d refers to a disorder, disease or condition, or other departure from healthy or normal biological activity, and the terms can be used interchangeably. The terms would refer to any condition that impairs normal function. The condition may be caused by sporadic or heritable genetic abnormalities. The condition may also be caused by non-genetic abnormalities. The condition may also be caused by injuries to a subject from environmental factors, such as, but not limited to, cutting, crushing, burning, piercing, stretching, shearing, injecting, or otherwise modifying a subject's cell(s), tissue(s), organ(s), system(s), or the like.",
                                "The terms \u201ccell,\u201d \u201ccell line,\u201d and \u201ccell culture\u201d as used herein may be used interchangeably. All of these terms also include their progeny, which are any and all subsequent generations. It is understood that all progeny may not be identical due to deliberate or inadvertent mutations.",
                                "A \u201ccoding region\u201d of a gene consists of the nucleotide residues of the coding strand of the gene and the nucleotides of the non-coding strand of the gene which are homologous with or complementary to, respectively, the coding region of an mRNA molecule which is produced by transcription of the gene.",
                                "\u201cComplementary\u201d as used herein refers to the broad concept of subunit sequence complementarity between two nucleic acids, e.g., two DNA molecules. When a nucleotide position in both of the molecules is occupied by nucleotides normally capable of base pairing with each other, then the nucleic acids are considered to be complementary to each other at this position. Thus, two nucleic acids are complementary to each other when a substantial number (at least 50%) of corresponding positions in each of the molecules are occupied by nucleotides which normally base pair with each other (e.g., A:T and G:C nucleotide pairs). Thus, it is known that an adenine residue of a first nucleic acid region is capable of forming specific hydrogen bonds (\u201cbase pairing\u201d) with a residue of a second nucleic acid region which is antiparallel to the first region if the residue is thymine or uracil. Similarly, it is known that a cytosine residue of a first nucleic acid strand is capable of base pairing with a residue of a second nucleic acid strand which is antiparallel to the first strand if the residue is guanine. A first region of a nucleic acid is complementary to a second region of the same or a different nucleic acid if, when the two regions are arranged in an antiparallel fashion, at least one nucleotide residue of the first region is capable of base pairing with a residue of the second region. Preferably, the first region comprises a first portion and the second region comprises a second portion, whereby, when the first and second portions are arranged in an antiparallel fashion, at least about 50%, and preferably at least about 75%, at least about 90%, or at least about 95% of the nucleotide residues of the first portion are capable of base pairing with nucleotide residues in the second portion. More preferably, all nucleotide residues of the first portion are capable of base pairing with nucleotide residues in the second portion.",
