Repository: boschresearch/Pap2Pat

# Pap2Pat Dataset

### File Schema

Every directory in `data` corresponds to one patent-paper pair and contains the full texts of both patent and paper, as well as the patent outlines. We include all information in JSON for programmatic parsing and Markdown for manual inspection.

```yaml
data/:
    paper_id-patent_id/:
        # Nested JSON format
        patent.json: JSON file containing patent metadata and full-text, as well as all outlines
        paper.json: JSON file containing paper metadata and full-text
        # Markdown format
        patent.md: patent full-text formatted in markdown
        paper.md: paper full-text formatted in markdown

File: Pap2Pat/data/W3206964424-US20230044696/patent.json (part 1 of 2)
{
    "id": "US20230044696",
    "authors": [
        "Tomonori Saito",
        "Md Anisur Rahman"
    ],
    "title": "DYNAMICALLY CROSSLINKED TOUGH ADHESIVE WITH RECYCLABILITY",
    "date": "2022-07-19 00:00:00",
    "abstract": "A crosslinked adhesive composition comprising: (i) a polymer; (ii) solid particles embedded within the polymer; and (iii) a multiplicity of boronate linkages crosslinking between the polymer and solid particles, wherein the boronate linkages have the formula",
    "sections": [
        {
            "title": "DESCRIPTION",
            "paragraphs": [],
            "subsections": [
                {
                    "title": "FIELD OF THE INVENTION",
                    "paragraphs": [
                        "The present invention generally relates to adhesive compositions and methods of bonding objects by use of adhesives. The invention more particularly relates to dynamic crosslinked adhesives containing boronate linkages, wherein the boronate linkages provide a dynamic covalent bonding characteristic."
                    ],
                    "subsections": [],
                    "outline_long": [
                        "define adhesive compositions and methods"
                    ],
                    "num_characters": 300,
                    "outline_medium": [
                        "define adhesive compositions and methods"
                    ],
                    "outline_short": [
                        "define adhesive compositions and methods"
                    ]
                },
                {
                    "title": "BACKGROUND OF THE INVENTION",
                    "paragraphs": [
                        "Load-bearing adhesives for structural applications, including epoxies, polyurethanes, and acrylics, typically provide strong adhesion, but their brittleness often leads to undesired cohesive failure. For example, epoxy-based high-strength adhesives are widely used but tend to be very brittle due to their low work of debonding. In contrast, the ductile adhesives, such as adhesives on tapes, generally possess a low level of adhesion but can dissipate mechanical stress through a soft matrix, thereby preventing sudden bond failure. Ductile adhesives are made of low modulus materials that limit them from being used in structural applications. Tough adhesives having both characteristics of strong and ductile adhesion are very rare and difficult to obtain since strength and ductility are generally in conflict or mutually exclusive. There remains a significant challenge in creating an adhesive that combines both strength and ductility. Tough adhesives containing this combination of properties are important to develop as they can withstand a high degree of debonding force. The long-lasting high load-bearing capability of tough adhesives will provide energy-efficient operation of devices and systems while minimizing adhesive failures in a number of industries, such as the electronic, construction, and automotive industries.",
                        "Moreover, most of the adhesives currently available are permanent adhesives, and are designed for single-use. Permanent adhesives are difficult to remove from the substrate and do not offer recyclability. Thus, ultimately, permanent adhesives end up being incinerated or released into the environment, which can be detrimental to the environment. Thus, there is a further yet unmet need for high strength adhesives that can removed and recycled."
                    ],
                    "subsections": [],
                    "outline_long": [
                        "describe limitations of load-bearing adhesives",
                        "describe limitations of ductile adhesives",
                        "highlight need for tough adhesives"
                    ],
                    "num_characters": 1782,
                    "outline_medium": [
                        "describe limitations of current adhesives"
                    ],
                    "outline_short": [
                        "motivate need for tough adhesives"
                    ]
                },
                {
                    "title": "SUMMARY OF THE INVENTION",
                    "paragraphs": [
                        "The present disclosure provides a novel crosslinked adhesive with dynamic covalent interactions that impart toughness, exceptional strength, and ductility, along with reprocessability and recyclability. The present disclosure is more particularly directed to tough reversible/recyclable adhesive materials produced by incorporating dynamic covalent bonds of boronic ester into a polymer, wherein the polymer may be a commodity diblock, triblock, or random copolymer thermoplastic elastomer that reversibly binds with various fillers and substrates by dynamic crosslinking via boronate linkages. As further discussed later below, spectroscopic measurements and density functional theory calculations unveil versatile dynamic covalent binding of boronic ester with various hydroxy-terminated surfaces, such as silica nanoparticles, aluminum, steel, and glass. The designed multi-phase material exhibits exceptionally high adhesion strength and work of debonding along with a rebonding capability, as well as outstanding mechanical, thermal, and chemical resistance properties.",
                        "In one aspect, the present disclosure is directed to a crosslinked adhesive composition containing precisely or at least the following components: (i) a polymer; (ii) solid particles embedded within the polymer; and (iii) a multiplicity of boronate linkages crosslinking between the polymer and solid particles, wherein the boronate linkages have the formula",
                        "wherein the polymer and particles are connected to each other through the boronate linkages, and the crosslinked adhesive composition has an ability to bond surfaces.",
                        "In some embodiments, the boronate linkages also crosslink between different parts of the same polymer. In some embodiments, a second polymer is included in the composition, and the boronate linkages may also crosslink between the polymer and other polymer. In some embodiments, a crosslinker is included in the composition to crosslink between the polymer and the solid particles or between the polymer and another polymer or between different parts of the same polymer, and the boronate linkages may also crosslink between the polymer and crosslinker and/or between the polymer and another polymer and/or between different parts of the same polymer. In the composition, the polymer may be attached to the boron atom or the oxygen atoms of the boronate linkages, and/or another (second) polymer, if present, may be attached to the boron atom or the oxygen atoms of the boronate linkages, and/or the solid particles may be attached to the boron atom or the oxygen atoms of the boronate linkages, and/or a crosslinker, if present, may be attached to the boron atom or the oxygen atoms of the boronate linkages.",
                        "In another aspect, the present disclosure is directed to a method of bonding first and second surfaces together by placing a crosslinked adhesive composition onto the first surface and pressing the second surface onto the crosslinked adhesive composition on the first surface, wherein the crosslinked adhesive composition can be any of the compositions described above. The first and second surfaces may independently be selected from, for example, metal, glass, or ceramic surfaces. In some embodiments, the pressing is hot pressing. In some embodiments, the pressing includes solution casting followed by pressing, such as hot pressing. In some embodiments, in a successive step, the first and second surfaces are thermally debonded and then rebounded."
                    ],
                    "subsections": [],
                    "outline_long": [
                        "introduce dynamic covalent adhesive",
                        "describe adhesive composition",
                        "highlight toughness and recyclability",
                        "describe boronate linkages",
                        "describe crosslinking between polymer and particles",
                        "outline method of bonding surfaces"
                    ],
                    "num_characters": 3468,
                    "outline_medium": [
                        "introduce dynamic covalent adhesive",
                        "describe properties of adhesive",
                        "outline applications of adhesive"
                    ],
                    "outline_short": [
                        "introduce dynamic covalent adhesive composition"
                    ]
                },
                {
                    "title": "DETAILED DESCRIPTION OF THE INVENTION",
                    "paragraphs": [
                        "In a first aspect, the present disclosure is directed to a crosslinked adhesive composition containing precisely or at least the following components: (i) a polymer (which may be a \u201cfirst polymer\u201d if another polymer is also present); (ii) solid particles (which may be a \u201cfirst set of solid particles\u201d if another set of solid particles is also present) embedded within the polymer; and (iii) a multiplicity of boronate linkages crosslinking between the polymer and solid particles, wherein the boronate linkages have the formula",
                        "wherein the polymer and particles are connected to each other through the boronate linkages, and the crosslinked adhesive composition has an ability to bond surfaces. Notably, by virtue of the ability of the boronate linkages to form dynamic covalent bonds with a variety of surfaces, the adhesive composition not only has the ability to form exceptionally strong bonding between surfaces, but also the ability to thermally debond and can be re-used for rebonding the same or other surfaces. As further discussed below, the composition may or may not include any of the following additional components: another polymer, which may be a second or third polymer; a crosslinker that crosslinks between parts of the same polymer (and/or between parts of a second or third polymer, if present) or between the polymer and particles or between a first polymer and second polymer; a second set of solid particles different in composition from the first set of particles, wherein the second set of particles may or may not be crosslinked with the polymer via boronate linkages.",
                        "The polymer (component (i)), which may be a first, second, or third polymer, may be any of a wide variety of polymers, including, for example, any of the thermoplastic or thermoset polymers of the art, any of which may be elastomeric or non-elastomeric. The polymer may also be a homopolymer or a copolymer, wherein the copolymer may be, for example, a block, alternating, random, or branched copolymer and may be binary, ternary, quaternary, or higher level copolymer. In more specific embodiments, the polymer may be a diblock, triblock, tetrablock, or higher block copolymer. The polymer may more particularly be, for example, an addition polymer (e.g., vinyl-addition or polyurethane) or condensation polymer (e.g., polyester or polyamide). In the adhesive composition, the polymer is attached (e.g., by its backbone or pendant groups) to boron or oxygen atoms of the boronate linkages. In a first set of embodiments, the polymer contains ethylene, propylene, or butylene units, such as by being a copolymer containing a polyethylene (PE), polypropylene (PP), polybutylene (PB), or polybutadiene (PBD) block (i.e., segment), or by being a homopolymer of PE, PP, PB, or PBD. In a second set of embodiments, the polymer contains one or more aromatic units, such as styrene, thiophene, vinylpyridine, phenylene, phenylene vinylene, or aniline units, such as by being a copolymer containing a polystyrene (PS), polythiophene (PT), poly(vinylpyridine), polyphenylene, polyphenylene vinylene, or polyaniline block, or by being a homopolymer of any of the foregoing. In some embodiments, the polymer may be, more specifically, polystyrene or a copolymer thereof. In more specific embodiments, the polymer is a triblock copolymer possessing a polystyrene-b-(poly-alkylene)-b-polystyrene structure, wherein the alkylene segment may be, for example, an ethylene, propylene, or butylene segment or a copolymeric segment thereof (e.g., ethylene-co-butylene, ethylene-co-propylene, or propylene-co-butylene). In a third set of embodiments, the polymer contains one or more ethylene, propylene, or butylene units (or blocks) in combination with one or more aromatic-containing units (or blocks). In the case of aromatic polymers or segments thereof, the aromatic groups may be attached to the boronate linkage.",
                        "In some embodiments, the polymer, which may be any of the polymers described above, may be crosslinked. As well known, a polymer may be crosslinked by interconnecting at least two different locations of the polymer, typically via a crosslinker. In one embodiment, the polymer may be crosslinked via boronate linkages, i.e., in addition to boronate linkages connecting the polymer with the solid particles. Typically, in order for the polymer to be crosslinked by boronate linkages, an organic crosslinker connects between boronate linkages. In a typical crosslinking process, the polymer may be attached to the boron of boronate groups (e.g., boronate pinacolester groups), followed by reaction with a hydroxy-containing crosslinker, such as ethylene glycol, diethylene glycol, triethylene glycol, or a polyethylene glycol. Since crosslinking of the boronate groups with the solid particles is also desired, less than the total number of boronate groups on the polymer should be engaged in crosslinking. Alternatively, the polymer may be a hydroxy-containing polymer (e.g., polyvinyl alcohol), which may be reacted with a diboronate crosslinker. The hydroxy-containing polymer may also be reacted with boronate-functionalized solid particles, before or after crosslinking the polymer (or without crosslinking the polymer). The polymer may be crosslinked before or after crosslinking with the solid particles. Alternatively, the polymer may be crosslinked between functional groups other than boronate groups. For example, the polymer may be functionalized with amine (NH2) groups, which may be crosslinked by any of the amine-reactive crosslinkers known in the art (e.g., a di-carboxy, di-aldehyde, or di-alkylhalide crosslinker).",
                        "The solid particles (component (ii)), which may be a \u201cfirst set of solid particles\u201d if another set of solid particles is also present, are embedded within the polymer. That is, the polymer functions as a matrix in which the solid particles are dispersed throughout. The solid particles can have essentially any composition, including inorganic and organic compositions, provided that the solid particles remain solid at an elevated temperature of at least 100\u00b0 C., 200\u00b0 C., or higher and are preferably not soluble in water. In order to crosslink with the polymer, the solid particles should possess surface functional groups that can react with boronate ester groups (typically, hydroxy groups) or the solid particles should be capable of surface functionalization with boronate groups (to react with a polymer containing boronate-reactive groups, such as hydroxy groups). The solid particles may have any shape, including a spherical, fiber, plate, or polyhedron shape.",
                        "In one set of embodiments, the solid particles have an inorganic composition, such as a metal oxide or metal sulfide composition. As well known, particles having a metal oxide or metal sulfide composition typically include surface hydroxy or thiol groups, which, for purposes of the present invention, can be reacted with a boronate ester-functionalized polymer to crosslink the solid particles with the polymer. The term \u201cmetal\u201d, as used herein, can refer to any element selected from main group, alkali, alkaline earth, transition metal, and lanthanide elements. Thus, the metal oxide or metal sulfide may be a main group metal oxide or sulfide, alkali metal oxide or sulfide, alkaline earth metal oxide or sulfide, transition metal oxide or sulfide, or lanthanide metal oxide or sulfide. Some examples of main group metal oxide compositions include SiO2 (i.e., silica, e.g., glass or ceramic), B2O3, Al2O3(alumina), Ga2O3, SnO, SnO2, PbO, PbO2, Sb2O3, Sb2O5, and Bi2O3. Some examples of alkali metal oxides include Li2O, Na2O, K2O, and Rb2O. Some examples of alkaline earth metal oxide compositions include BeO, MgO, CaO, and SrO. Some examples of transition metal oxide compositions include Sc2O3, TiO2 (titania), Cr2O3, Fe2O3, Fe3O4, FeO, Co2O3, Ni2O3, CuO, Cu2O, ZnO, Y2O3 (yttria), ZrO2 (zirconia), NbO2, Nb2O5, RuO2, PdO, Ag2O, CdO, HfO2, Ta2O5, WO2, and PtO2. Some examples of lanthanide metal oxide compositions include La2O3, Ce2O3, and CeO2. In some embodiments, mixed metal oxides (mixed composition of any of the above-mentioned metal oxides) are hierarchically assembled. In some embodiments, any one or more classes or specific types of the foregoing metal oxides (or all metal oxides) are excluded from the hierarchical assembly. Analogous metal sulfide compositions can be derived by substitution of oxide (O) with sulfide (S) in any of the exemplary metal oxide compositions recited above (e.g., SiS2, Li2S, or CaS). In some embodiments, any one or more of the above described inorganic compositions are excluded.",
                        "In another set of embodiments, the solid particles have an organic composition. The organic composition may be, for example, a natural or synthetic polymer. Some examples of natural polymers (biopolymers) include cellulose (e.g., cellulose fiber), hemicellulose, chitin, and chitosan. Some examples of synthetic polymers include polyvinylalcohol (PVA), polyvinylacetate, polyvinypyrrolidinone, polyacrylamide, polyethylene (PE), polypropylene (PP), polystyrene (PS), polysiloxanes, polyamides, polyesters (e.g., PLA and/or PGA), and copolymers thereof. The organic composition may also be elemental carbon. Particles containing or composed of elemental carbon include carbon nanotubes (e.g., single-, double-, or multi-wall), buckminsterfullerene, carbon black, and carbon fiber. Particles composed of an organic composition that is generally unfunctionalized (e.g., PE, PP, PS, or elemental carbon) need to be modified with some level of functionalization that can permit the particle to engage in bonding with boronate linkages, e.g., hydroxy-functionalized PE, PP, or PS. In some embodiments, any one or more of the above described organic compositions are excluded.",
                        "The particles can have any suitable size, typically up to or less than 100 microns. In different embodiments, the solid particles have an average size or substantially uniform size of precisely or about, for example, 0.001, 0.005, 0.01, 0.05, 0.1, 0.2, 0.3, 0.4 0.5, 0.6, 0.7, 0.8, 1, 2, 5, 10, 20, 50, or 100 microns, or an average size or substantially uniform size within a range bounded by any two of the foregoing values, e.g., 0.001-100 microns (wherein 0.001 microns=1 nm), 0.01-100 microns, 0.01-10 microns, 1-100 nm, or 1-100 microns, wherein the term \u201cabout\u201d generally indicates no more than \u00b110%, \u00b15%, or \u00b11% from an indicated value. In some embodiments, at least 80%, 85%, 90%, 95%, 98%, or 99% of the particles have a size within any range bounded by any two of the exemplary values provided above. For example, at least 90% of the particles may have a size within a range of 0.005-10 microns, 0.01-10 microns, 0.1-10 microns, 0.005-1 microns, 0.01-1 microns, 0.1-1 microns, 0.005-0.1 microns, 0.005-0.05 microns, or at least or more than 95% of the particles may have a size within a range of 0.1-20 microns, 0.005-10 microns, 0.005-0.1 microns, 0.005-0.05 microns, 0.01-10 microns, 0.1-5 microns, 0.1-1 microns, 1-100 microns, or 1-100 nm. In some embodiments, 100% of the particles have a size with a desired size range. For particles in which the three dimensions are not the same (e.g., plate or fiber), the particle size may refer to the longest dimension. Any of the solid particles described above, which may have any of the inorganic or organic compositions described above, may have any of the particle shapes and sizes or sub-ranges thereof, as described above.",
                        "The solid particles are typically present in an amount of at least 0.1 wt % of the adhesive composition. In different embodiments, the solid particles are present in an amount of precisely or about, for example, 0.1, 0.2, 0.5, 1, 2, 3, 4, 5, 10, 15, 20, 25, 30, or 40 wt %, or an amount within a range bounded by any two of the foregoing values (e.g., 0.1-40 wt %, 0.1-30 wt %, 0.1-20 wt %, 0.1-10 wt %, 0.1-5 wt %, 1-40 wt %, 1-30 wt %, 1-20 wt %, 1-10 wt %, or 1-5 wt %). Any of the solid particles described above, which may have any of the inorganic or organic compositions described above, may be present in the adhesive composition in any of the amounts provided above, or sub-ranges therein, and may, in addition, have any of the particle shapes and sizes or sub-ranges thereof, as also described above.",
                        "The multiplicity of boronate linkages (component (iii)) crosslink between the polymer and solid particles, wherein the boronate linkages have the formula",
                        "In some embodiments, the polymer is bound, directly or indirectly (via a crosslinker), to the boron atom of the boronate linkage, while the solid particles are bound, directly or indirectly (via a crosslinker), to oxygen atoms of the boronate linkage. In other embodiments, the polymer is bound, directly or indirectly (via a crosslinker), to oxygen atoms of the boronate linkage, while the solid particles are bound, directly or indirectly (via a crosslinker), to the boron atom of the boronate linkage. In the adhesive composition, one or two additional polymers (i.e., second or third polymers) may be included in the adhesive composition, wherein the additional polymer(s) may not engage in crosslinking, or may engage in crosslinking (e.g., by boronate linkages) with the first polymer and/or the solid particles. In the adhesive composition, one or two additional crosslinkers (i.e., other than the boronate linkages or bound to the boronate linkages) may be present and may function to crosslink the polymer or additional polymer or may function to crosslink between the polymer and one or more additional polymers.",
                        "In another aspect, the present disclosure is directed to a method of producing the adhesive composition described above. First, a boronated polymer may be produced by reaction with bis(pinacolato)diboron (B2Pin2) by known methods. In a typical process, the boronated polymer in solution is mixed with hydroxy-containing particles to form a homogeneous mixture, which may be applied on a surface to bond the surface with another surface. Alternatively, a hydroxy-containing polymer may be mixed with boronated particles, such as particles made from a vinyl-addition polymer containing 4-vinylboronic acid, to form the adhesive composition. The solvents may be removed to provide a solid adhesive that can be applied onto a surface in solid form.",
                        "In another aspect, the present disclosure is directed to a method of bonding first and second surfaces together by use of any of the above-described adhesive compositions. In the method, a crosslinked adhesive composition is applied (e.g., as solution adhesive or dry adhesive) onto the first surface followed by pressing the second surface onto the crosslinked adhesive composition on the first surface. The pressing may be at room temperature or an elevated temperature (hot pressing), typically using a temperature of at least or above 100, 150, or 200\u00b0 C. The surfaces being bonded preferably contain some level of hydroxy functionalization to permit dynamic (fluxional) covalent bonding between the hydroxy groups on the surface and boronate oxygen groups in the adhesive composition. In the bonding process, boronate oxygen atoms bound to the solid particles or the polymer may engage in fluxional covalent bonding with hydroxy groups on the surface. One or both of the first and second surfaces may be a metal surface, glass surface, or ceramic surface. The metal surface may be, for example, aluminum, steel, or copper, or an alloy thereof. The ceramic surface may have any of the metal oxide compositions in the art, other than glass. The surface may also be a plastic or polymer. In a situation where the surface does not contain or contains lower than a desired concentration of hydroxy groups, the surface may first undergo an oxygenating pre-treatment, such as oxygen plasma or chemical pre-treatment or etch. The adhesive composition may exhibit an exceptionally strong adhesion, e.g., at least or above 5, 6, 7, 8, 9, or 10 MPa. The adhesive composition may also exhibit an exceptionally high work of debonding, e.g., at least or above 500, 600, 700, or 800 N/m. By virtue of the dynamic covalent bonding ability of the adhesive composition, the bonded surfaces may, in a successive step, be thermally debonded. After being debonded, the surfaces may be subsequently rebonded, or the debonded adhesive composition may be removed from the surfaces and re-used for bonding other surfaces.",
                        "Examples have been set forth below for the purpose of illustration and to describe certain specific embodiments of the invention. However, the scope of this invention is not to be in any way limited by the examples set forth herein."
                    ],
                    "subsections": [],
                    "outline_long": [
                        "describe crosslinked adhesive composition",
                        "define polymer component",
                        "describe solid particles component",
                        "describe boronate linkages component",
                        "describe crosslinking between polymer and particles",
                        "describe polymer structure",
                        "describe polymer composition",
                        "describe polymer crosslinking",
                        "describe solid particles composition",
                        "describe solid particles size",
                        "describe solid particles shape",
                        "describe solid particles surface functionalization",
                        "describe inorganic solid particles",
                        "describe metal oxide solid particles",
                        "describe metal sulfide solid particles",
                        "describe organic solid particles",
                        "describe natural polymer solid particles",
                        "describe synthetic polymer solid particles",
                        "describe elemental carbon solid particles",
                        "describe solid particles functionalization",
                        "describe boronate linkages formation",
                        "describe boronate linkages structure",
                        "describe crosslinking between polymer and particles",
                        "describe crosslinking between polymer and additional polymer",
                        "describe crosslinking between polymer and crosslinker",
                        "describe method of producing adhesive composition",
                        "describe method of bonding surfaces",
                        "describe hot pressing",
                        "describe surface preparation",
                        "describe adhesion strength",
                        "describe work of debonding",
                        "describe thermal debonding",
                        "describe rebonding"
                    ],
                    "num_characters": 16670,
                    "outline_medium": [
                        "describe crosslinked adhesive composition",
                        "detail polymer component",
                        "describe solid particles component",
                        "explain boronate linkages",
                        "describe crosslinking of polymer",
                        "detail crosslinking of solid particles",
                        "describe organic and inorganic particles",
                        "detail particle sizes and shapes",
                        "describe amount of solid particles",
                        "explain boronate linkages formula",
                        "describe binding of polymer and particles",
                        "outline additional polymers and crosslinkers",
                        "describe method of producing adhesive",
                        "detail method of bonding surfaces",
                        "describe surface preparation",
                        "outline debonding and rebonding"
                    ],
                    "outline_short": [
                        "describe crosslinked adhesive composition",
                        "detail polymer component",
                        "detail solid particles component",
                        "describe boronate linkages",
                        "describe crosslinking of polymer",
                        "describe crosslinking of solid particles",
                        "describe method of producing adhesive composition",
                        "describe method of bonding surfaces"
                    ]
                },
                {
                    "title": "EXAMPLES",
                    "paragraphs": [
                        "Overview",
                        "In the following experiments, a dynamic covalent functionality of boronic ester was added to a commodity triblock thermoplastic elastomer, polystyrene-b-poly(ethylene-cobutylene)-b-polystyrene (SEBS), which permits dynamic covalent linkage with unmodified silicon nanoparticles (SiNPs). Boronic ester groups in triblock copolymer reacts with hydroxyl groups SiNPs to yield dynamically crosslinked (reinforced) nanocomposites. This dynamic covalent bond allows these crosslinked composite materials to reprocess for multiple times while maintaining their mechanical robustness. The dynamic boronic ester groups on SEBS may also form covalent bonds with various oxide interfaces on substrates for adhesion. Furthermore, the soft ethylene butylene (EB) block in SEBS dissipates mechanical force and the crosslinked nanocomposite structure provides mechanical robustness, while the boronic ester dynamic bonds provide the covalent bonding and rebonding ability with various substrates and SiNPs.",
                        "The dynamic boronic ester functionalization coupled with SEBS structure with SiNP fillers results in a remarkably strong and tough adhesive (e.g., green curve in FIG. 1), revealing a straight-forward approach for the preparation of load-bearing tough adhesives. This versatile adhesive can be used in both dry and solution states and can be applied to various surfaces. The findings in this study provide insights on another usage of dynamic polymers and will unwrap many opportunities by providing exceptionally tough adhesives for many applications, including for the automotive, aerospace, and construction industries.",
                        "The dynamic covalent crosslinking between hydroxy groups on SiNPs and boronic ester groups on SEBS provides an exceptional level of reprocessability, mechanical robustness, and rebondable ability. A 20 wt % SiNPs loaded composite exhibits very strong adhesion at 9.38\u00b11.39 MPa and work of debonding of 733.96\u00b171.58 Nm\u22121 on an aluminum substrate, which exceeds many existing commercial adhesives. Moreover, while most structural adhesives are permanently crosslinked single-use adhesives, the presently described adhesives exhibit reprocessability due to the presence of dynamic bonds, which permits bonding and rebonding on various surfaces. In addition, the SEBS boronic ester-based adhesives described herein broaden the service window of SEBS about 100\u00b0 C., from \u221230-100\u00b0 C. to \u221230-200\u00b0 C., which is important for many applications with a required wide operation temperature range.",
                        "Synthesis of Boronated SEBS (S-Bpin)",
                        "S-Bpin was synthesized by following a literature procedure (A. D. Mohanty et al., Macromolecules, 48, 7085-7095, 2015). In brief, SEBS (5.00 g, 14.24 mmol of styrene units), B2Pin2 (12.65 g, 49.8 mmol, 3.5 equiv), [IrCl(COD)]2 (0.502 g, 1.5 mol % based on the amount of B2Pin2), dtbpy (0.401 g, 3 mol % based on the amount of B2Pin2), anhydrous THF (50 mL), and a magnetic stirring bar were placed into a 100 mL flame dried round-bottom flask and purged with argon for 30 mins. The reaction flask was sealed under an argon atmosphere and placed in the preheated oil bath at 75\u00b0 C. The reaction was stopped after 24 hours and cooled to room temperature. The solution was diluted with chloroform (25 mL) and precipitated into methanol, and the resulting white color polymer was collected to dry under vacuum at room temperature. The dissolution and precipitation methods were repeated two more times for the complete removal of catalysts and other unreacted small molecules. The degree of functionalization of styrene units was calculated from 1H NMR based on the relative intensity of the methyl group in the 1, 2-butylene unit of the polymer main chain (at 0.78-0.88 ppm) with respect to the increased integral ratio of the overlapping SEBS-methylene and boronated ester methyl resonance (at 0.9-1.5 ppm).",
                        "Synthesis of SiNPs S-Bpin Composites and Their Crosslinked Films",
                        "S-Bpin (1.0 g) was dissolved into anhydrous THF (12 mL) in an oven-dried vial equipped with a stir bar. The solution was filtered using a 0.45 \u03bcm pore size filter to remove undissolved material. A solution of silica nanoparticles in methyl isobutyl ketone (MIBK) solvent was added into the S-Bpin solution with continuous stirring. After 1 hour of stirring at room temperature, the solvents were dried under vacuum to give the crosslinked composite as a rigid solid. The composite product was further dried at 120\u00b0 C. under vacuum overnight to remove residual solvent. This partially cured composite was hot-pressed at 215\u00b0 C. for 3 hours with constant pressure to make the fully cured composite film after slow cooling.",
                        "Synthesis of Composite Containing Borylated Polystyrene and SiNPs",
                        "Borylated polystyrene was synthesized by following the same procedure of the synthesis of S-Bpin. 1H NMR demonstrated the borylated polystyrene product formation. The nanocomposite was also prepared from borylated polystyrene and SiNPs following the above-mentioned procedure.",
                        "Solvent Resistance Study",
                        "A solvent resistance analysis of the SiNPs S-Bpin composites was performed. Fully crosslinked composite films (15 mg) were subjected to different solvents (1 mL), such as tetrahydrofuran (THF), dichloromethane (DCM), chloroform (CDCl3), dimethylformamide (DMF), and deionized water for seven days, and their solubility was monitored at room temperature. After seven days of immersion under solvent, the composite films underwent some degree of swelling in THF, DCM, and CDCl3, but did not dissolve completely. Notably, these composite films were found to be very stable underwater and DMF as they absorbed a negligible amount of water after seven days. The water stability was further confirmed by TGA and FTIR, which revealed that they did not change their chemical compositions.",
                        "Lap Shear Adhesion",
                        "Lap shear adhesion measurements for Al and steel were conducted following a modified version of ASTM D1002 method (ASTM D 1002-10) in a MTS Alliance RT/5 tensile frame equipped with a 5 kN load cell at 2 mm min\u22121 crosshead speed rate. For solution adhesive, SiNPs S-Bpins composite solution (200 \u03bcL) was spread onto the substrates using a syringe and dried for 1 min at RT. The adherents were overlapped (12 mm\u00d712 mm) in a single lap shear configuration. The lap shear specimens were cured at 120\u00b0 C. overnight under a high vacuum and fully cured by hot pressing at 215\u00b0 C. for 2 h under constant pressure (\u2014 0.096 MPa). The samples were cooled down to room temperature before performing the test. For dry adhesive (melt adhesive), fully cured SiNPs S-Bpins composite film was cut into small pieces with an area of (3 mm\u00d73 mm) 9 mm2, or (6 mm\u00d76 mm) 36 mm2 and placed between two overlapping substrates. These overlapping substrates were placed on hot press at 215\u00b0 C. and press for 2 hours under constant pressure. After cooling at room temperature, the lap shear strength was measured and the average results of five specimens were reported with error bars of standard deviation. The commercial adhesives samples were prepared following the manufacturer's instructions. The adhesive performance at elevated temperature was conducted on Al and steel at 95\u00b0 C. The lap shear specimen was heated under a high temperature-controlled system and underwent the lap shear test when the temperature was stabilized at 95\u00b0 C. For glass substrates, the lap shear adhesion measurements were performed in a MTS Alliance RT/5 tensile frame equipped with a 2 kN load cell at 2 mm min\u22121 crosshead speed rate. Following a similar procedure, the lap shear adhesion test was performed for the glass substrates.",
                        "Lap shear adhesion is defined as the maximum force (in N) of the adhesive joint obtained from the lap shear test divided by the overlap area (in mm2) of adhesives, as provided by the following formula:",
                        "\\({{Lap}{shear}{strength}} = \\frac{{Force}(N)}{{Adhesive}{{Area}\\left( {mm}^{2} \\right)}}\\)",
                        "Work of debonding is defined as the integrated area under the force-versus-extension curve. The integration was achieved using commercial software.",
                        "Density Functional Theory (DFT) Calculations",
                        "DFT calculations were utilized to explore boron ester binding on silica, alumina, and iron oxide hydroxylated surfaces as these are appropriate models for understanding the chemical interactions with Si\u2014O\u2014H, Al\u2014O\u2014H, and Fe\u2014O\u2014H groups when chemical bonding is the primary energy of contribution.",
                        "Synthesis of Multi-phase Material Incorporating Interfacial Dynamic Bonding",
