Repository: boschresearch/Pap2Pat

# Pap2Pat Dataset

### File Schema

Every directory in `data` corresponds to one patent-paper pair and contains the full texts of both patent and paper, as well as the patent outlines. We include all information in JSON for programmatic parsing and Markdown for manual inspection.

```yaml
data/:
    paper_id-patent_id/:
        # Nested JSON format
        patent.json: JSON file containing patent metadata and full-text, as well as all outlines
        paper.json: JSON file containing paper metadata and full-text
        # Markdown format
        patent.md: patent full-text formatted in markdown
        paper.md: paper full-text formatted in markdown

File: Pap2Pat/data/W3211451785-US20230158149/patent.json (part 1 of 3)
{
    "id": "US20230158149",
    "authors": [
        "Beth L. Pruitt",
        "Erica A. Castillo",
        "Anna Kim",
        "Gabriela Villalpando Torres",
        "Kerry V. Lane"
    ],
    "title": "Wafer-Scale Protein Patterning of Hydrogel Devices",
    "date": "2022-10-24 00:00:00",
    "abstract": "A method for performing protein patterning is provided. In particular, the method comprises generating a photoresist pattern on a wafer using photolithography; dicing the photoresist patterned wafer into wafer chips; and performing lift-off protein patterning on the photoresist patterned wafer chips. This manufacturing technique scales up the photolithography stage of the lift-off fabrication workflow to generate high quantities of shelf-stable photoresist patterned glass substrates, which can be used to incorporate a protein pattern onto the surface of a hydrogel.",
    "sections": [
        {
            "title": "DESCRIPTION",
            "paragraphs": [],
            "subsections": [
                {
                    "title": "BACKGROUND OF THE INVENTION",
                    "paragraphs": [
                        "Heart disease remains the leading cause of death in the United States, with 1 in 4 deaths being a attributable to the disease [1,2]. Among one of the most common heart diseases is Hypertrophic Cardiomyopathy (HCM), which affects 1 in 500 people and is a leading cause of spontaneous cardiac death in young adults [3]. Patients with HCM exhibit a diverse set of symptoms, though a hypertrophied myocardium, hypercontractility, and reduced ejection volume are among the most common [4]-[6]. Additionally, in HCM the myocardium undergoes remodeling as cardiac fibroblasts deposit excessive extracellular matrix (ECM), leading to fibrosis (increased stiffness of the heart) [7].",
                        "A current barrier in understanding the mechanisms of HCM has been the lack of an appropriate model that effectively mimics the native structure and mechanobiology of human adult cardiomyocytes (CMs). CMs are the cells responsible for heart contraction. The ideal CM model would be cardiomyocytes directly isolated from a patient, however primary adult CMs do not regenerate and are difficult to culture in vitro [8]. Other models include primary CMs derived from animals such as rats, mice, chicken, and zebrafish[13-16]. An advantage to these is that they can be used as genetic. models to obtain information such as protein function and mechanisms behind the progression of cardiovascular diseases [13]. However, these models do not accurately recapitulate mechanisms of maladaptive remodeling in humans [14]. Further, they have different responses to pharmaceutics, are not suitable for long-term studies, and their physiology differs significantly from human physiology [17, 19]. Human induced pluripotent stem cell derived cardiomyocytes (hiPSC-CMs) have gained significant traction over the last decade as a powerful model for understanding cardiac development, modeling cardiac diseases, drug screening, and cardiotoxicity screening[16]. These stem cells are derived from patient somatic cells, reprogrammed to a pluripotent state, and then differentiated into cardiomyocytes [17]. They hold great promise for personalized medicine and can be genetically edited to display various mutations linked to diseases, making them an attractive model [18].",
                        "Despite the potential of hiPSC-CMs as a powerful model, they are limited by the immaturity and heterogeneity that is observed not only across different lab groups and lab members, but also across batch to batch even when using the same protocol [23, 24]. hiPSC-CMs display a fetal-like phenotype in terms of sarcomere structure, t-tubule organization, metabolism, calcium handling, and overall morphology [21]. Current methods to improve CM maturity are prolonged culture time, addition of biochemical cues, biophysical stimulation, altering substrate stiffness and/or extracellular matrix proteins [22]. According to previous studies, the in vitro microenvironment can have a drastic effect on hiPSC-CM maturation and promote a more adult, rod-like CM structure and organized sarcomeres [22].",
                        "Cells are known to sense their local microenvironment properties via mechanosensitive adhesion proteins and their associated protein complexes [23]. These adhesion complexes serve as bidirectional mechanical linkages that can transmit intracellular signals that result in changes in gene transcription, morphology, and function. Studies have shown that native CM cytoskeleton structure, anisotropic contraction direction, and contractility can be recapitulated by manipulating the microenvironment. Thus, there is a need to provide a more physiologically relevant microenvironment in in vitro studies. Parameters that can be altered in vitro include ECM protein type, substrate stiffness, and linker type.",
                        "Amongst the most common methods currently used to culture hiPSC-CMs in vitro is a monolayer of CMs cultured on polystyrene tissue culture plastic that has been physiosorbed with ECM proteins such as Laminin, Fibronectin, Collagen, or Matrigel [19], [24]-[26]. However, tissue culture plastic lacks key features of the native myocardium, for instance it has a stiffness of 3 GPa, which is about six orders of magnitude stiffer than that of the native myocardium [30,23]. Further, some studies have even reported structural damage and loss of contractility [28]. A more physiological relevant alternative is using hydrogels, which are linearly elastic, transparent, highly tunable and can be optimized for different purposes. Hydrogels can be functionalized with various ECM protein types and their stiffness can be tuned, both of which have been shown to modulate CM attachment, spread area, differentiation lineage, and contractility [29-32]. Further, fiducial microbeads can be embedded into hydrogels to allow for functional contractility experiments such as traction force microscopy (TFM) [33].",
                        "As previously mentioned, hiPSC-CM's display an immature phenotype in terms of morphology [21]. Whereas adult cardiomyocytes display a rod-shaped morphology, immature hiPSC-CMs display a more circular morphology [22].",
                        "The cell's native morphology can be achieved in vitro with surface patterning techniques. Patterning results in a substrate with discrete ECM \u201cislands\u201d to which cells can adhere to, and these regions are surrounded with proteins or polymers to which cells are unable to adhere to. An in vitro study seeded single cell hiPSC-CMs on rectangular micropatterns with various aspect ratios and observed significant differences in myofibril organization and contraction force magnitude [33]. hiPSC-CMs on 7:1 aspect ratio patterns showed an increase in myofibril alignment, sarcomere activity, and mechanical output compared to smaller aspect ratios (3:1 and 1:1), or unpatterned.",
                        "There remains a need for better methods of producing patterned substrates for use with cells."
                    ],
                    "subsections": [],
                    "outline_long": [
                        "introduce heart disease",
                        "describe hypertrophic cardiomyopathy",
                        "discuss limitations of current models",
                        "introduce human induced pluripotent stem cell derived cardiomyocytes",
                        "discuss limitations of hiPSC-CMs",
                        "describe importance of microenvironment",
                        "discuss current methods for culturing hiPSC-CMs",
                        "describe limitations of tissue culture plastic",
                        "introduce hydrogels as alternative",
                        "discuss importance of surface patterning",
                        "describe need for better methods"
                    ],
                    "num_characters": 5821,
                    "outline_medium": [
                        "introduce heart disease and hypertrophic cardiomyopathy",
                        "describe limitations of current cardiomyocyte models",
                        "discuss advantages of human induced pluripotent stem cell derived cardiomyocytes",
                        "highlight limitations of hiPSC-CMs",
                        "motivate need for better in vitro microenvironment"
                    ],
                    "outline_short": [
                        "describe heart disease and HCM",
                        "discuss limitations of current CM models"
                    ]
                },
                {
                    "title": "SUMMARY OF THE INVENTION",
                    "paragraphs": [
                        "A method for performing protein patterning is provided. In particular, the method comprises generating a photoresist pattern on a wafer using photolithography; dicing the photoresist patterned wafer into wafer chips; and performing lift-off protein patterning on the photoresist patterned wafer chips. This manufacturing technique scales up the photolithography stage of the lift-off fabrication workflow to generate high quantities of shelf-stable photoresist patterned glass substrates, which can be used to incorporate a protein pattern onto the surface of a hydrogel. Key novel features of the manufacturing method include (1) wafer scale fabrication and optimization for dicing saw processing, (2) a shelf-stable intermediate stage, (3) optimization of the process for transfer of protein patterning to a hydrogel via the addition of spacers and (4) demonstration of compatibility with cells, including human induced pluripotent stem cell cardiomyocytes.",
                        "In one aspect, a method for performing protein patterning is provided, the method comprising: a) generating a photoresist pattern on a wafer using photolithography; b) dicing the photoresist patterned wafer to obtain a plurality of photoresist patterned wafer chips; and c) performing lift-off protein patterning on the plurality of photoresist patterned wafer chips to produce a protein pattern on the plurality of wafer chips.",
                        "In certain embodiments, the method further comprises transferring the protein pattern from the plurality of wafer chips to a hydrogel. In some embodiments, transferring the protein pattern from the plurality of wafer chips to a hydrogel comprises: placing a protein patterned wafer chip on top of a spacer with the protein pattern facing downwards toward the spacer, wherein the spacer controls thickness of the hydrogel that forms; adding a solution comprising a hydrogel polymer between the protein patterned wafer chip and the spacer; polymerizing the hydrogel polymer to form the hydrogel, wherein the protein pattern is transferred from the protein patterned wafer chip to the hydrogel; and removing the wafer chip from the hydrogel.",
                        "In certain embodiments, the method further comprises adding a cell to the hydrogel, wherein the cell adheres to a protein in the protein pattern.",
                        "In certain embodiments, the compressive modulus of the hydrogel ranges from 1 kPa to 35 kPa, including any value within this range such as 1, 2, 3, 4, 5, 6, 7, 8, 9, 10, 11, 12, 13, 14, 15, 16, 17, 18, 19, 20, 21, 22, 23, 24, 25, 26, 27, 28, 29, 30, 31, 32, 33, or 35 kPa. In some embodiments, the hydrogel has a stiffness ranging from about 5 kPa to 10 kPa.",
                        "In certain embodiments, the hydrogel comprises polyacrylamide.",
                        "In certain embodiments, the method of lift-off protein patterning comprises: incubating the plurality of photoresist patterned wafer chips with poly(l-lysine)-graft-poly (ethylene glycol) (PLL-g-PEG) copolymer; removing the photoresist from the plurality of wafer chips; and incubating the plurality of wafer chips with a protein of interest, wherein the protein of interest forms a pattern on the plurality of wafer chips. The photoresist can be removed from a wafer chip, for example, by submerging the wafer chips in an aqueous solution comprising N-methyl pyrrolidone (see Example 1).",
                        "In certain embodiments, the wafer has a thickness ranging from about 250 \u03bcm to about 700 \u03bcm, including any thickness within this range such as 250 \u03bcm, 275 \u03bcm, 300 \u03bcm, 325 \u03bcm, 350 \u03bcm, 375 \u03bcm, 400 \u03bcm, 425 \u03bcm, 450 \u03bcm, 475 \u03bcm, 500 \u03bcm, 525 \u03bcm, 550 \u03bcm, 575 \u03bcm, 600 \u03bcm, 625 \u03bcm, 650 \u03bcm, 675 \u03bcm, or 700 \u03bcm. In some embodiments, the wafer has a thickness of about 500 \u03bcm.",
                        "In certain embodiments, the wafer has a diameter ranging from about 50 mm to about 300 mm, including any diameter within this range such as 50 mm, 60 mm, 70 mm, 80 mm, 90 mm, 100 mm, 110 mm, 120 mm, 130 mm, 140 mm, 150 mm, 160 mm, 170 mm, 180 mm, 190 mm, 200 mm, 210 mm, 220 mm, 230 mm, 240 mm, 250 mm, 260 mm, 270 mm, 280 mm, 290 mm, or 300 mm. In some embodiments, the wafer has a diameter of about 100 mm.",
                        "In certain embodiments, the wafer is a glass wafer or a silicon wafer. In some embodiments, the wafer further comprises an oxide layer.",
                        "In certain embodiments, the method further comprises protecting the photoresist pattern from light exposure during said dicing by covering the wafer with an opaque material (e.g., opaque tape such as masking tape).",
                        "In certain embodiments, the wafer is diced with a dicing saw (e.g., with a thermocarbon diamond blade).",
                        "In certain embodiments, the wafer is diced into at least 16 chips per wafer.",
                        "In certain embodiments, the wafer chips are square or rectangular. For example, the wafer can be diced into square chips with a side having a length of about 15 mm.",
                        "In certain embodiments, lift-off protein patterning is performed with one or more extracellular matrix proteins. Exemplary extracellular matrix proteins include, without limitation, laminin, fibronectin, collagen, elastin, nidogen, heparan sulfate, chondroitin sulfate, keratan sulfate, or hyaluronic acid.",
                        "In certain embodiments, the method further comprises storing the photoresist patterned wafer or the photoresist patterned wafer chips for a period of time prior to said performing lift-off protein patterning."
                    ],
                    "subsections": [],
                    "outline_long": [
                        "introduce protein patterning method",
                        "describe wafer scale fabrication",
                        "discuss shelf-stable intermediate stage",
                        "describe optimization for transfer to hydrogel",
                        "describe compatibility with cells",
                        "outline method for performing protein patterning",
                        "describe transferring protein pattern to hydrogel",
                        "discuss adding cells to hydrogel",
                        "describe properties of hydrogel",
                        "provide details of lift-off protein patterning"
                    ],
                    "num_characters": 5283,
                    "outline_medium": [
                        "introduce protein patterning method",
                        "describe wafer scale fabrication and optimization",
                        "outline shelf-stable intermediate stage",
                        "detail transfer of protein patterning to hydrogel",
                        "summarize compatibility with cells"
                    ],
                    "outline_short": [
                        "introduce protein patterning method",
                        "describe key features of manufacturing method"
                    ]
                },
                {
                    "title": "DETAILED DESCRIPTION",
                    "paragraphs": [
                        "A method for performing protein patterning is provided. In particular, the method comprises generating a photoresist pattern on a wafer using photolithography; dicing the photoresist patterned wafer into wafer chips; and performing lift-off protein patterning on the photoresist patterned wafer chips. This manufacturing technique scales up the photolithography stage of the lift-off fabrication workflow to generate high quantities of shelf-stable photoresist patterned glass substrates, which can be used to incorporate a protein pattern onto the surface of a hydrogel.",
                        "Before the present protein patterning methods are described, it is to be understood that this invention is not limited to the particular methods described, as such may, of course, vary. It is also to be understood that the terminology used herein is for the purpose of describing particular embodiments only, and is not intended to be limiting, since the scope of the present invention will be limited only by the appended claims.",
                        "Where a range of values is provided, it is understood that each intervening value, to the tenth of the unit of the lower limit unless the context clearly dictates otherwise, between the upper and lower limits of that range is also specifically disclosed. Each smaller range between any stated value or intervening value in a stated range and any other stated or intervening value in that stated range is encompassed within the invention. The upper and lower limits of these smaller ranges may independently be included or excluded in the range, and each range where either, neither or both limits are included in the smaller ranges is also encompassed within the invention, subject to any specifically excluded limit in the stated range. Where the stated range includes one or both of the limits, ranges excluding either or both of those included limits are also included in the invention.",
                        "Unless defined otherwise, all technical and scientific terms used herein have the same meaning as commonly understood by one of ordinary skill in the art to which this invention belongs. Although any methods and materials similar or equivalent to those described herein can be used in the practice or testing of the present invention, some potential and preferred methods and materials are now described. All publications mentioned herein are incorporated herein by reference to disclose and describe the methods and/or materials in connection with which the publications are cited. It is understood that the present disclosure supersedes any disclosure of an incorporated publication to the extent there is a contradiction.",
                        "As will be apparent to those of skill in the art upon reading this disclosure, each of the individual embodiments described and illustrated herein has discrete components and features which may be readily separated from or combined with the features of any of the other several embodiments without departing from the scope or spirit of the present invention. Any recited method can be carried out in the order of events recited or in any other order which is logically possible.",
                        "It must be noted that as used herein and in the appended claims, the singular forms \u201ca\u201d, \u201can\u201d, and \u201cthe\u201d include plural referents unless the context clearly dictates otherwise. Thus, for example, reference to \u201ca cell\u201d includes a plurality of such cells and reference to \u201cthe chip\u201d includes reference to one or more chips and equivalents thereof, known to those skilled in the art, and so forth.",
                        "The publications discussed herein are provided solely for their disclosure prior to the filing date of the present application. Nothing herein is to be construed as an admission that the present invention is not entitled to antedate such publication by virtue of prior invention. Further, the dates of publication provided may be different from the actual publication dates which may need to be independently confirmed."
                    ],
                    "subsections": [
                        {
                            "title": "Definitions",
                            "paragraphs": [
                                "The term \u201cabout\u201d, particularly in reference to a given quantity, is meant to encompass deviations of plus or minus five percent.",
                                "The term \u201chydrogel\u201d refers to a substance formed when an organic polymer (natural or synthetic) is cross-linked via covalent, ionic, or hydrogen bonds to create a three-dimensional open-lattice structure which entraps water molecules to form a gel. In general, these polymers are at least partially soluble in aqueous solutions, such as water, buffered salt solutions, or aqueous alcohol solutions that have charged side groups, or a monovalent ionic salt thereof. Biocompatible hydrogel refers to a polymer that forms a gel which is not toxic to living cells, and allows sufficient diffusion of oxygen and nutrients to the entrapped cells to maintain viability.",
                                "The phrase \u201cmammalian cell\u201d refers to any cell originating from mammalian tissue. The cell can be a primary cell obtained directly from a mammalian subject. The cell may also be a cell derived from the culture and expansion of a cell obtained from a subject. For example, the cell may be a stem cell, progenitor cell, or adult cell. Immortalized cells are also included within this definition. In some embodiments, the cell has been genetically engineered to express a recombinant protein and/or nucleic acid. The term \u201cmammalian\u201d includes, without limitation, human, equine, bovine, porcine, canine, feline, rodent (e.g., mice, rats, hamster), and primate.",
                                "\u201cBiocompatible,\u201d as used herein, refers to a property of a material that allows for prolonged contact with a cell or tissue without causing toxicity or significant damage.",
                                "\u201cSubstantially purified\u201d generally refers to isolation of a substance (compound, polynucleotide, protein, polypeptide, peptide composition) such that the substance comprises the majority percent of the sample in which it resides. Typically in a sample, a substantially purified component comprises 50%, preferably 80%-85%, more preferably 90-95% of the sample. Techniques for purifying polynucleotides and polypeptides of interest are well-known in the art and include, for example, ion-exchange chromatography, affinity chromatography and sedimentation according to density."
                            ],
                            "subsections": [],
                            "outline_long": [
                                "define \"about\"",
                                "define \"hydrogel\"",
                                "define \"mammalian cell\"",
                                "define \"biocompatible\" and \"substantially purified\""
                            ],
                            "num_characters": 2201,
                            "outline_medium": [
                                "define \"about\" and \"hydrogel\"",
                                "define \"biocompatible\", \"substantially purified\", and \"mammalian cell\""
                            ],
                            "outline_short": [
                                "define key terms"
                            ]
                        },
                        {
                            "title": "Protein Patterning",
                            "paragraphs": [
                                "In one aspect, a method for performing protein patterning is provided. The method comprises: a) generating a photoresist pattern on a wafer using photolithography; b) dicing the photoresist patterned wafer to obtain a plurality of photoresist patterned wafer chips; and c) performing lift-off protein patterning on the plurality of photoresist patterned wafer chips to produce a protein pattern on the plurality of wafer chips. In certain embodiments, the method further comprises transferring the protein pattern from the plurality of wafer chips to a hydrogel.",
                                "An advantage of this method is that multiple patterned chips can be generated uniformly, which allows consistent protein patterning on hydrogels. This method facilitates production of multiple patterned hydrogels with different properties in terms of stiffness or choice of proteins used in patterning. The glass chips are compatible with different types of cell culture substrates, including glass coverslips and multi-well plates. Additionally, the photoresist patterned wafers or photoresist patterned wafer chips can be stored for a period of time prior to performing lift-off protein patterning, which adds to the convenience of manufacturing protein patterned hydrogels.",
                                "The wafer used in the practice of the subject methods may have a thickness ranging from about 250 \u03bcm to about 700 \u03bcm, including any thickness within this range such as 250 \u03bcm, 275 \u03bcm, 300 \u03bcm, 325 \u03bcm, 350 \u03bcm, 375 \u03bcm, 400 \u03bcm, 425 \u03bcm, 450 \u03bcm, 475 \u03bcm, 500 \u03bcm, 525 \u03bcm, 550 \u03bcm, 575 \u03bcm, 600 \u03bcm, 625 \u03bcm, 650 \u03bcm, 675 \u03bcm, or 700 \u03bcm. In some embodiments, the wafer has a thickness of about 500 \u03bcm. In certain embodiments, the wafer has a diameter ranging from about 50 mm to about 300 mm, including any diameter within this range such as 50 mm, 60 mm, 70 mm, 80 mm, 90 mm, 100 mm, 110 mm, 120 mm, 130 mm, 140 mm, 150 mm, 160 mm, 170 mm, 180 mm, 190 mm, 200 mm, 210 mm, 220 mm, 230 mm, 240 mm, 250 mm, 260 mm, 270 mm, 280 mm, 290 mm, or 300 mm. In some embodiments, the wafer has a diameter of about 100 mm. In certain embodiments, the wafer is a glass wafer or a silicon wafer. In some embodiments, the wafer further comprises an oxide layer. Suitable wafers that can be used in the subject methods are commercially available, for example, from University Wafer (South Boston, Mass.).",
                                "The photoresist pattern can be created on the wafer using standard photolithography techniques known in the art. For example, photoresist can be applied to the wafer by spin-coating, followed by exposure of the photoresist to a pattern of light, post-exposure baking, and development of the photoresist. Plasma treatment may be omitted to avoid changes to the surface properties of the material and detachment of the photoresist at the development step. In some embodiments, wafers are cleaned prior to applying the photoresist, for example, with acetone, isopropanol, and water. The wafers can be dried using nitrogen gas and then dehydrated on a hotplate. See, e.g., Example 1 for a description of a method of spin-coating a positive photoresist (e.g., AZ1512) onto a wafer. The photoresist can be spun first at 500 rpm for 10 seconds, then ramped up to 2000 rpm for 45 seconds, followed by exposure of the photoresist using a Karl Suss MA6 aligner at 50 mJ/cm2 with a bright-field mask on transparency (CAD/Art Services, Inc). Soft or hard contact modes can be used to extend the lifetime of the mask. For a description of photolithography techniques, see, e.g., Mack Fundamental Principles of Optical Lithography: The Science of Microfabrication, Wiley, 2007; and Levinson Principles of Lithography, Society of Photo Optical, 4th edition, 2019; herein incorporated by reference.",
                                "The photoresist pattern on the wafer can be protected from light exposure after performing photolithography by covering the wafer with an opaque material. For example, the photoresist pattern on the wafer can be covered with an opaque tape such as masking tape prior to dicing.",
                                "The wafer can be diced with a dicing saw, e.g., having a thermocarbon diamond blade. In certain embodiments, the wafer is diced into at least 10 chips, at least 12 chips, at least 14 chips, at least 15 chips, at least 16 chips, at least 17 chips, at least 18 chips, at least 19, or at least 20 chips per wafer. In certain embodiments, the wafer chips are square or rectangular. For example, the wafer can be diced into square chips with a side having a length of about 10 mm to about 20 mm, including any length within this range such as 10 mm, 11 mm, 12 mm, 13 mm, 14 mm, 15 mm, 16 mm, 17 mm, 18 mm, 19 mm, or 20 mm. In some embodiments, the wafer is diced into square chips with a side length of about 15 mm.",
                                "Protein patterning may be performed with one or more proteins. In certain embodiments, lift-off protein patterning is performed with one or more extracellular matrix proteins. Exemplary extracellular matrix (ECM) proteins include, without limitation, laminin, fibronectin, collagen, elastin, nidogen, heparan sulfate, chondroitin sulfate, keratan sulfate, or hyaluronic acid. In some embodiments, protein patterning is performed with a composition comprising basement matrix proteins such as Matrigel. In some embodiments, protein patterning of ECM proteins is designed to mimic the spatial organization of the extracellular matrix of the cell microenvironment in vivo.",
                                "The photoresist pattern is used to produce a protein pattern on the wafer chips using lift-off protein patterning. In certain embodiments, the method of lift-off protein patterning comprises: incubating the plurality of photoresist patterned wafer chips with poly(l-lysine)-graft-poly (ethylene glycol) (PLL-g-PEG) copolymer; removing the photoresist from the plurality of wafer chips; and incubating the plurality of wafer chips with a protein of interest, wherein the protein of interest forms a pattern on the plurality of wafer chips. The photoresist can be removed from a wafer chip, for example, by submerging the wafer chips in an aqueous solution comprising N-methyl-2-pyrrolidone (see e.g., Example 1 and Moeller et al. (2018) PLoS One 13(1):e0189901, herein incorporated by reference in its entirety)."
                            ],
                            "subsections": [],
                            "outline_long": [
                                "introduce protein patterning method",
                                "describe advantages of method",
                                "specify wafer thickness",
                                "specify wafer diameter",
                                "describe photolithography techniques",
                                "describe photoresist pattern creation",
                                "describe wafer dicing",
                                "specify chip size",
                                "describe protein patterning with ECM proteins",
                                "describe lift-off protein patterning",
                                "describe protein pattern transfer",
                                "provide examples of ECM proteins"
                            ],
                            "num_characters": 6174,
                            "outline_medium": [
                                "describe protein patterning method",
                                "describe advantages of method",
                                "describe wafer used in method",
                                "describe photolithography techniques",
                                "describe dicing and protein patterning on wafer chips",
                                "describe lift-off protein patterning"
                            ],
                            "outline_short": [
                                "describe protein patterning method",
                                "detail wafer preparation and dicing",
                                "explain lift-off protein patterning"
                            ]
                        },
                        {
                            "title": "Hydrogels",
                            "paragraphs": [
                                "The protein pattern on a wafer chip can be transferred to a hydrogel. In some embodiments, the method of transfer of the protein pattern from a wafer chip to the hydrogel comprises placing a protein patterned wafer chip on top of a spacer with the protein pattern facing downwards toward the spacer; adding a solution comprising a hydrogel polymer between the protein patterned wafer chip and the spacer; and polymerizing the hydrogel polymer to form the hydrogel, wherein the protein pattern is transferred from the protein patterned wafer chip to the hydrogel. The spacer is used to control the thickness of the hydrogel that forms. The wafer chip can be removed after the hydrogel polymerizes.",
                                "Any suitable hydrogel polymers can be used to form a hydrogel. Exemplary hydrogel polymers include, without limitation, natural polymers such as polysaccharides, including hyaluronic acid, chitosan, heparin, alginate, cellulose, dextran, and agarose, and proteins, including fibrin, fibrinogen, collagen, elastin, gelatin, silk, laminin, fibronectin, albumin, thrombin, and keratin; modified natural polymers, including hydroxymethylcellulose, hydroxyethylcellulose, gelatin methacrylate, polyanionic N-carboxymethyl chitosan, and polycationic N-trimethyl chitosan; and synthetic polymers, including polyvinyl alcohol, N-vinylpyrrolidone, polyethylene glycol, poly(ethylene glycol) diacrylate, polyacrylamide, poly(N-isopropylacrylamide), sodium polyacrylate, acrylate polymers and copolymers such as hydroxyethyl methacrylate, ethyl methacrylate, propylene glycol methacrylate, ethylene glycol di-methyl acrylate, methyl methacrylate, glycidyl methacrylate, and glycol methacrylate, poly(N-isopropylacrylamide-co-acrylic acid), polyesters, polyurethanes, nylon, synthetic polyamino acids, prolamines; and combinations thereof, and other such molecules, including recombinant versions of such polymers.",
                                "Methods of preparing hydrogels are well known in the art. See, e.g., Barbucci Hydrogels Biological Properties and Applications, Springer, 2009; Hydrogels in Cell-Based Therapies, edited by Connon and Hamley, Royal Society of Chemistry, 2014; Tunable Hydrogels, edited by Lavrentieva, Pepelanov, and Seliktar, Springer Nature Switzerland AG, 2020; herein incorporated by reference. In certain instances, a hydrogel is crosslinked by chemical crosslinking. Exemplary chemical crosslinking agents include, without limitation, glutaraldehyde, formaldehyde, epoxy compounds, dialdehyde, N,N\u2032-methylenebis(acrylamide) (MBA), ethylene glycol diacrylate (EGDA), ethylene glycol dimethylacrylate (EGDMA), PEG diacrylate (PEGDA), glyoxal, epichlorohydrin, and sodium borate/boric acid. The crosslink density may vary depending on the type and the concentration of the chemical crosslinking agent employed. Alternatively, the hydrogel may be photo-crosslinked by exposure to light. UV light-sensitive photoinitiators (i.e., initiate polymerization with exposure to UV light in the range of 200-400 nm) or visible light-sensitive photoinitiators (i.e., initiate polymerization with exposure to visible light in the range of 400-800 nm) may be used. A photoinitiator may be used to induce photopolymerization. Photopolymerization reactions may involve a free-radical-initiated chain polymerization or bio-orthogonal click reactions. Exemplary photoinitiators include, without limitation, (1-[4-(2-hydroxyethoxy)-phenyl]-2-hydroxy-2-methyl-1-propane-1-one), lithium phenyl-2,4,6-trimethylbenzoylphosphinate (LAP), and Eosin-Y. The crosslink density may vary depending on the intensity of the electromagnetic radiation applied to promote photopolymerization of the hydrogel as well as the duration of irradiation. In some embodiments, the crosslink density of the crosslinked hydrogel ranges from 1\u00d710\u221215 moles/cm3 to 1\u00d710\u22123 moles/cm3. Accordingly, depending on the amount of crosslinking, the swelling ratio of the subject hydrogels may vary, ranging, for example, from 1 to 35.",
                                "The compressive modulus (i.e., material stiffness, also referred to herein as \u201cmodulus\u201d) of a hydrogel can be in the range of from 5 pascals (Pa) to 500 kilopascals (kPa) (e.g., from 100 Pa to 400 kPa, from 300 Pa to 400 kPa, from 300 Pa to 50 kPa, from 300 Pa to 30 kPa, from 300 Pa to 20 kPa, from 300 Pa to 15 kPa, from 400 Pa to 300 kPa, from 500 Pa to 200 kPa, from 500 Pa to 100 kPa, from 500 Pa to 50 kPa, from 500 Pa to 25 kPa, from 500 Pa to 20 kPa, from 500 Pa to 15 kPa, from 500 Pa to 10 kPa, from 750 Pa to 10 kPa, from 800 Pa to 10 kPa, from 900 Pa to 10 kPa, from 1 kPa to 10 kPa, from 2 kPa to 10 kPa, from 3 kPa to 10 kPa, from 2 kPa to 9 kPa, from 3 kPa to 9 kPa, from 500 Pa to 5 kPa, from 500 Pa to 3 kPa, or from 500 Pa to 2 kPa). In some embodiments, the compressive modulus ranges from 0.1 kPa to 40 kPa, including any value within this range such as 0.1, 0.2, 0.3, 0.4, 0.5, 0.6, 0.7, 0.8, 0.9, 1, 2, 3, 4, 5, 6, 7, 8, 9, 10, 11, 12, 13, 14, 15, 16, 17, 18, 19, 20, 21, 22, 23, 24, 25, 26, 27, 28, 29, 30, 31, 32, 33, 34, 35, 36, 37, 38, 39, or 40 kPa. In some embodiments, the hydrogel has a stiffness ranging from about 5 kPa to 10 kPa. In some embodiments, a hydrogel is selected with a compressive modulus designed to replicate the stiffness of a particular tissue.",
                                "In certain embodiments, one or more additional factors, such as nutrients, cytokines, growth factors, antibiotics, antioxidants, or immunosuppressive agents may be added to the hydrogel to improve cell function or viability. The composition may also further comprise a pharmaceutically acceptable carrier.",
                                "Exemplary growth factors include, without limitation, fibroblast growth factor (FGF), insulin-like growth factor (IGF), transforming growth factor beta (TGF-\u03b2), epiregulin, epidermal growth factor (EGF), endothelial cell growth factor (ECGF), nerve growth factor (NGF), leukemia inhibitory factor (LIF), bone morphogenetic protein-4 (BMP-4), hepatocyte growth factor (HGF), vascular endothelial growth factor (\u201cVEGF\u201d), and cholecystokinin octapeptide.",
                                "Exemplary immunosuppressive agents are well known and may be steroidal (e.g., prednisone) or non-steroidal (e.g., sirolimus (Rapamune, Wyeth-Ayerst Canada), tacrolimus (Prograf, Fujisawa Canada), and anti-IL2R daclizumab (Zenapax, Roche Canada). Other immunosuppressant agents include 15-deoxyspergualin, cyclosporin, methotrexate, rapamycin, Rapamune (sirolimus/rapamycin), FK506, or Lisofylline (LSF).",
                                "In some embodiments, cells are grown (i.e., cultured) on a subject hydrogel matrix for any convenient amount of time (e.g., 5 minutes to 2 weeks, e.g., 5-30 minutes, 5 minutes, 10 minutes, 15 minutes, 20 minutes, 30 minutes, 30 minutes to 1 hour, 1 hour, 1-2 hours, 2 hours, 1-3 hours, 3 hours, 2-4 hours, 4 hours, 3-5 hours, 5 hours, 4-6 hours, 6 hours, 8 hours, 10 hours, 12-24 hours, 12 hours, 18 hours, 24 hours, 24-36 hours, 36 hours, 36-48, 48 hours, 2 days-1 week, 2 days, 3 days, 4 days, 5 days, 6 days, 1 week, 1-2 weeks, or 2 weeks) under any desired condition."
                            ],
                            "subsections": [],
                            "outline_long": [
