Repository: boschresearch/Pap2Pat

# Pap2Pat Dataset

### File Schema

Every directory in `data` corresponds to one patent-paper pair and contains the full texts of both patent and paper, as well as the patent outlines. We include all information in JSON for programmatic parsing and Markdown for manual inspection.

```yaml
data/:
    paper_id-patent_id/:
        # Nested JSON format
        patent.json: JSON file containing patent metadata and full-text, as well as all outlines
        paper.json: JSON file containing paper metadata and full-text
        # Markdown format
        patent.md: patent full-text formatted in markdown
        paper.md: paper full-text formatted in markdown

File: Pap2Pat/data/W4200457892-US20220063183/patent.json (part 1 of 4)
{
    "id": "US20220063183",
    "authors": [
        "Patrick Simpson",
        "Michael Holthaus",
        "Chad Ulven"
    ],
    "title": "ADDITIVE MANUFACTURING COMPOSITES WITH FLOW INDUCED FIBER ALIGNMENT",
    "date": "2021-07-01 00:00:00",
    "abstract": "Suspending fibers within a substantially similar direction within flow field allows for an even dispersion of fibers in a manufactured composite. The flow field can be established within a resin tank so as to control orientation of the fibers. An advantage of this approach is that fiber orientation can be changed layer by layer during printing. No matter where the reinforcements need to be, the fibers can be aligned on the fly to accommodate. 3D prints can made stronger for a very wide range of objects and opportunities.",
    "sections": [
        {
            "title": "DESCRIPTION",
            "paragraphs": [],
            "subsections": [
                {
                    "title": "FIELD OF THE INVENTION",
                    "paragraphs": [
                        "The present invention relates generally to an apparatus and corresponding method of use in at least the 3D printing and manufacturing industries. More particularly, but not exclusively, the present invention relates to additive manufacturing composites with flow induced fiber alignment."
                    ],
                    "subsections": [],
                    "outline_long": [
                        "relate to additive manufacturing composites"
                    ],
                    "num_characters": 287,
                    "outline_medium": [
                        "relate to additive manufacturing composites"
                    ],
                    "outline_short": [
                        "relate to additive manufacturing composites"
                    ]
                },
                {
                    "title": "BACKGROUND OF THE INVENTION",
                    "paragraphs": [
                        "The background description provided herein gives context for the present disclosure. Work of the presently named inventors, as well as aspects of the description that may not otherwise qualify as prior art at the time of filing, are neither expressly nor impliedly admitted as prior art.",
                        "Through additive manufacturing (AM), a faster production of prototypes and other small objects can be achieved. The ability to customize any object quickly provides a new advantage to companies, designers, and hobbyists to optimize manufacturing needs. With AM, objects are created layer by layer. These techniques are controlled by computer software that allows the user to manipulate the different printer settings.",
                        "AM begins by making a three dimensional (3D) model of the object to be printed, which can be done using a number of different 3D modelling software. To allow for the part to be manufactured successfully, the part file must be changed from a native file to neutral file to be recognized by other software. In these formats, the object is broken down into a 3D mesh. Depending on which AM type machine is being used, another software can be used to create a tool path called a G-code. The G-code can control all aspects of the printer, including the X and Y direction of the laser, the Z direction of the print bed, layer height, the speed of the laser, and if needed sweep step or peel step.",
                        "AM offered a more complete customization of part design. The limitations of small corners or difficult geometries were greatly reduced and the need for tooling to produce the object was eliminated. This was because the objects being manufactured are created from a single layer from the base of the object to the last layer at the top. It was now possible to make hidden shapes inside larger shapes eliminating space for tool heads. Objects are printed in one solid piece and do not require joining concepts like adhesive, bolts, or nails. Joints can be a sources of stress concentration and ultimately lead to part failure, increase cost and, increase the total weight of the part being manufactured. Eliminating joints also can reduce the time needed for an employee to assemble the object, thereby lowering the total cost of each object. The only overhead cost of the piece being manufactured is the printer and the resin/filament. Before AM, prototyping could be a costly and time-consuming endeavor. With the advancements in AM technology, new ideas for a product can be made in a matter of hours instead of days or weeks.",
                        "One of the disadvantages of AM is the lower mechanical performance of printed parts as compared to the same materials manufactured in a subtractive manner. There are a few reasons for these performance shortcomings. First, there can be poor layer-to-layer adhesion in the printed parts when each layer is independently placed on top of the next. This means the interface between the layers can break away from each other at a lower stress than that required to fracture the bulk material. Another reason is that compared to subtractive manufacturing, AM is more limited in the number of materials that can be used. Another disadvantage is that AM can require high capital costs. The printers typically required are expensive and the materials used to print can also have a high cost due the material they need.",
                        "A term commonly used for polymer AM approaches is called 3D printing. Different forms of polymer 3D printing have been available for over three decades. Examples of such include fused deposition modeling (FDM), stereolithography (SLA), and digital light synthesis (DLS). These printing processes use polymers. For example, FDM uses thermoplastic such as acrylonitrile butadiene styrene (ABS) and poly(lactic acid) (PLA). On the other hand, SLA and DLS use a liquid thermoset. The most popular resins used in SLA printer are acrylate based and take advantage of monomers and photo polymerization initiators to cure.",
                        "One of the most prevalent problems with stereolithography (SLA) resin is that it has poor mechanical properties. This type of 3D printing uses an ultraviolet (UV) laser to cure the resin to make multi-axial objects. The kind of printer being used in this experiment is known as an inverted SLA printer. This means that the UV laser is located at the bottom of the printer and points up into a tank of resin. A plate that sits in the resin tank will slowly rise as the 3D object is made. Another type of 3D printing is called fused deposition modeling (FDM). This is accomplished by melting a thermoplastic filament to make the object. The biggest problem is that this way of printing has low layer to layer adhesion. SLA printers have very high layer to layer adhesion but still have some problems. To make SLA objects, multiple factors come into play such as: material deformation, orientation problems, etc.",
                        "Carbon fiber is one of the strongest fibers that can be used for reinforcement of polymers. For SLA printing to work properly the laser must be able to penetrate both the matrix and the fiber. This is a problem with carbon because it is opaque and the laser cannot penetrate fully.",
                        "Others have tried adding a thermal initiator to the resin in order to produce a final cure. While adding the thermal initiator solved the problem of optimally curing the part, the addition of the thermal indicator also created voids in the printed samples. The voids occurred because the thermal initiator gives off small amounts of nitrogen gas as it heats. The gas then gets trapped creating the small voids. The small voids reduce the potential high strength of the parts being manufactured as each of these voids acted as a stress concentration point.",
                        "Another drawback of additive manufacturing (AM) parts is that the material properties of the parts produced are much lower than that of parts manufactured using traditional manufacturing such as milling, injection molding, and traditional composite manufacturing methods. If the material properties of the parts produced using AM could be increased to be on par with that of traditional manufacturing methods a new era of design could be opened up. This would be accomplished by the ability to use AM to make parts that could not be produced using any other methods due to their complex geometry. With the advent of computer aided design (CAD) software the design process was changed, but we are still limited by what can be made in the virtual world and what can be manufactured in the real world. With the incorporation of AM into the final production processes the complexity of the geometries that could be manufactured increases. This increase in complexity of part geometry can allow for a decrease in the over complexity of the part, sub-assembly, or whole assembly, along with helping to relieve supply chain issues. For instance, by combing multiple parts into one you can remove the need for several fasteners. This will decrease the number of parts needed, number of components to analyze, and possible points of failure.",
                        "An appealing advantage of vat photopolymerization over material extrusion processes, such as fusion deposition modeling (FDM), is the ability to manufacture parts that have isotropic material properties. For parts produced using FDM, the part has the properties of the material in the plane of printing, but perpendicular to that it becomes dependent on the mechanical adhesion of the polymer layers to each other for the part's mechanical properties. For parts manufactured using vat photopolymerization it is possible to produce parts that have near isotropic mechanical properties. Although the part is produced in a layer-by-layer process, as like in FDM, the thermoset polymer is not completely cured with in the layer before the part is raised and the next layer is printed. This allows for unreacted polymer functional groups in a previous layer to react with the polymer curing in the current layer being printed. Because of the ability of vat photopolymerization to produced parts with isotropic properties, the orientation of the part while printing does not depend on what direction force will be applied to the finished part, but what orientation of the part will optimize the printing process.",
                        "One of the limiting factors of vat photopolymerization is the material properties of the resins used to create parts. The parts produced using these resins are weak and brittle, limiting their use for many end use structural applications. One method of improving the properties of a material is the incorporation of a reinforcement material in the creation of a composite. Short-fiber composites have traditional been produced via injection and compression molding, and by using short-fibers as a reinforcement the same manufacturing methods used for polymers can be used to form the composites, but with increased material properties.",
                        "Short-fiber composites usually find their applications in situations where isotropic material properties are desired, typically manufactured via injection or compression molding, but the manufacturing processes can influence the fiber orientation due to the flow of the material during manufacturing final material properties. While the flow induced alignment can be taken advantage of to some extent, it can be limited due to the requirements of the mold design, and can be an undesired effect when isotropic properties are desired.",
                        "With short fibers already in wide spread use as a reinforcement material for traditional manufacturing methods, such as injection and compression molding, they have found their way into use for additive manufacturing methods as well. For FDM there are numerous types of reinforcements ranging from nanoparticle to continuous fiber, of both natural and synthetic materials, that are currently being researched and available for sell on a commercial level. Whereas FDM based methods have a number of publications in the area of short fiber composite characterization, the area of vat photopolymerization manufactured composites is lacking in published studies and available data using carbon fiber as a reinforcement.",
                        "There have been various nanosized reinforcements studied as a method of increasing the material properties of vat photopolymerization manufactured parts such as: cellulose nanocrystals (CNC), multi-wall carbon nanotubes (MWCNTs), and silver nanoparticles (AgNPs). Lignin-coated cellulose nanocrystals (L-CNC) have been used at 0, 0.1, 0.5, and 1 weight percent with an acrylic matrix. Research related to the same has carried out using Form+1 (Formlabs, Somerville, Mass.) which is a bottom-up desktop vat photopolymerization printer. At a loading of 0.5 wt. % L-CNC it was found there was an increase in the tensile strength and Young's modulus by 3% and 5% respectively. This was achieved only after a thermal post-cure being carried out on the specimens with the non-post cured specimens showing unimproved or reduced properties depending on the loading of L-CNC. The decrease in material properties that was seen at higher weight percent was attributed to poor dispersion of the L-CNC and poor adhesion between the L-CNC and matrix.",
                        "Another composite was made from MWCNTs at 0.025 and 0.1 weight percent with an epoxy-based matrix using the commercial resin, DSM Somos\u00ae WaterShed\u2122 11120. A top-down printer the 3D Systems SLA-250/50 machine (3D Systems, Rock Hill, S.C.) was modified from a 47 liter vat to a 500 ml vat with the sweeping mechanism removed, and a peristaltic pump was used to recirculate the resin mixture. The research looked at the increasing the tensile strength and fracture strength of the resin. For 0.025 wt. % of MWCNTs, an increase in tensile strength of 5.7% with an increase in fracture strength of 26% was reported. While at 0.10 wt. % an increase of 7.5% and 33% in tensile and fracture strength, respectively was reported, but it was pointed out that at the higher loading of 0.1% MWCNTs there were issues with agglomeration of the MWCNTs. The elongation at break decreased 28% for the MWCNTs reinforced resin, and the fracture mode was reported as a brittle type verse as more of a ductile failure mode that was seen in the pure resin.",
                        "Short glass fibers have been studied more as reinforcement materials for vat photopolymerization in part due to the decrease in opacity when compared to that of carbon fiber. One study looked at using short glass fibers 1.6 mm in length at various fiber volume fractions of 0, 5, 10, 15, and 20 percent, and a urethane acrylic matrix, DeSolite SCR310. The experiment was carried out for comparing molded and 3D printed samples. Although the paper does not state what machine was used to print the samples it can be inferred that a top-down style was used. This study saw improvements for all fiber volumes, with increased mechanical properties achieved by increasing fiber amount and part shrinkage can be reduced. For a fiber volume of 20% they were able to achieve an increase in tensile strength of 24%, and an 80% increase in the Young's modulus. The top-down vat photopolymerization machine that was employed resulted in the manufacture of composites that were close to unidirectional in fiber orientation due to the scraping step in between layers. While the creation of unidirectional composites is desirable in some applications, the leveling step would prevent the printing of an isotropic part, and therefore could limit potential applications and restrict the printing process based on how the part must be printed.",
                        "Along with short glass fibers, there have also be studies that have looked into the use of continuous glass fiber as a reinforcement in vat photopolymerization. One study in particular placed a single layer of nonwoven glass fiber mats, of various thickness, within specimens produced using vat photopolymerization. This was done by pausing the printer at a predetermined build height placing the mat of the specimen and resuming the print. Karalekas D. et al. were able to show an increase in the Young's modulus, but a decrease in tensile strength for thinner mats. For the thicker mats the Young's modulus was shown to decrease, this was contributed to the inability for the photopolymer to fully cure with in the thicker mats. While this study was able to show that continuous glass fibers could be placed into the part for reinforcement, the fact that it was added by hand during the build process is inefficient, especially if multiple layers of fiber are to be used in the manufacturing of a part, and would be difficult for the manufacturing of complex parts.",
                        "Thus, there exists a need in the art for an apparatus and/or techniques which solve and/or mitigate the aforementioned problems."
                    ],
                    "subsections": [],
                    "outline_long": [
                        "introduce additive manufacturing",
                        "describe benefits of additive manufacturing",
                        "explain 3D modeling software",
                        "describe G-code creation",
                        "highlight customization of part design",
                        "explain elimination of tooling",
                        "describe advantages over traditional manufacturing",
                        "discuss limitations of additive manufacturing",
                        "explain poor layer-to-layer adhesion",
                        "describe material limitations",
                        "discuss high capital costs",
                        "introduce 3D printing",
                        "describe fused deposition modeling",
                        "describe stereolithography",
                        "explain limitations of stereolithography",
                        "discuss carbon fiber reinforcement",
                        "describe thermal initiator addition",
                        "explain void creation",
                        "discuss material property limitations",
                        "highlight potential of additive manufacturing",
                        "describe vat photopolymerization",
                        "explain isotropic material properties",
                        "discuss short-fiber composites",
                        "describe traditional manufacturing methods",
                        "discuss fiber orientation limitations",
                        "introduce nanosized reinforcements",
                        "describe cellulose nanocrystals research",
                        "describe multi-wall carbon nanotubes research",
                        "discuss short glass fibers research"
                    ],
                    "num_characters": 14737,
                    "outline_medium": [
                        "introduce additive manufacturing",
                        "describe benefits of additive manufacturing",
                        "explain 3D modeling software",
                        "describe G-code creation",
                        "highlight customization of part design",
                        "discuss limitations of small corners",
                        "explain elimination of tooling",
                        "describe advantages of additive manufacturing",
                        "discuss disadvantages of additive manufacturing",
                        "explain poor layer-to-layer adhesion",
                        "describe limitations of materials",
                        "discuss high capital costs",
                        "introduce vat photopolymerization",
                        "discuss isotropic material properties"
                    ],
                    "outline_short": [
                        "introduce additive manufacturing",
                        "describe 3D printing process",
                        "discuss limitations of additive manufacturing",
                        "describe vat photopolymerization",
                        "discuss isotropic material properties",
                        "introduce short-fiber composites",
                        "summarize prior art"
                    ]
                },
                {
                    "title": "SUMMARY OF THE INVENTION",
                    "paragraphs": [
                        "The following objects, features, advantages, aspects, and/or embodiments, are not exhaustive and do not limit the overall disclosure. No single embodiment need provide each and every object, feature, or advantage. Any of the objects, features, advantages, aspects, and/or embodiments disclosed herein can be integrated with one another, either in full or in part.",
                        "It is a primary object, feature, and/or advantage of the present invention to investigate the manufacture of short fiber composites using stereolithography (SLA). The tests described herein can measure fiber dispersion within composites and whether the addition of glass fiber would increase the mechanical properties of the composites. Such investigation(s) and test(s) have revealed that while printing, the surface finish of the specimens are coarse from the glass fibers. Computational fluid dynamics simulations can then be performed to observe flow around the printed parts. The results of these tests show the introduction of glass fibers beneficially increase some properties of the resulting composites. Further investigation involving various fibers and different sizing of the fibers have the potential to increase the mechanical properties found using the methods and apparatuses described herein.",
                        "It is a further object, feature, and/or advantage of the present invention to add a reinforcing fiber to the resin matrix. By combining the two materials there is an improvement in the load bearing properties as both the matrix and the fiber support the force exerted on the object. For example, where a standard SLA printer is modified so as to induce a flow field through the resin tank, a 1/32 inch glass fiber content of 15% by volume can be printed in combination with a commercial SLA UV curable resin to increase said load bearing properties.",
                        "It is still yet a further object, feature, and/or advantage of the present invention to develop methods of using both UV initiators and thermal initiators so that an object can be initially gelled during SLA printing and then fully cured during a post-cure of the object in an oven following printing.",
                        "It is still yet a further object, feature, and/or advantage of the present invention to suspend the fibers thereby allowing for an even dispersion of fibers along the entire part, even in instances where there exists a greater density of fibers in the material (e.g. glass) than those associated with UV resins.",
                        "It is still yet a further object, feature, and/or advantage of the present invention to modify the SLA printing process in order to allow a fiber content of 15% by volume to be added to a commercial SLA UV resin.",
                        "It is still yet a further object, feature, and/or advantage of the present invention to apply surface finish(es) which positively impact the mechanical properties of each specimen.",
                        "It is still yet a further object, feature, and/or advantage of the present invention to evaluate fiber gradient. For example, a scanning electron microscope (SEM) can be employed to determine if there exists fiber gradient in the transverse direction.",
                        "It is still yet a further object, feature, and/or advantage of the present invention to enhance tensile strength such that a glass fiber reinforced SLA printed specimen is created which possesses similar or better mechanical properties to that of an injection molded or VAR\u2122 produced specimen.",
                        "The techniques disclosed herein can be used in a wide variety of applications, so as to enhance the strength of virtually any object.",
                        "It is preferred the apparatus be safe, cost effective, and durable.",
                        "At least one embodiment disclosed herein comprises a distinct aesthetic appearance. Ornamental aspects included in such an embodiment can help capture a consumer's attention and/or identify a source of origin of a product being sold. Said ornamental aspects will not impede functionality of the present invention.",
                        "The techniques disclosed herein and even further methods can be practiced which facilitate use, manufacture, assembly, maintenance, and repair of 3D printers that accomplish some or all of the previously stated objectives.",
                        "Components which facilitate carrying out the aforementioned techniques and methods can be incorporated into systems or kits which similarly accomplish some or all of the previously stated objectives.",
                        "According to some aspects of the present disclosure, a method for manufacturing composites comprises suspending fibers within a resin tank holding UV resin; creating a substantially constant flow field of a mixture comprising the suspended fibers and the UV resin from an inlet of the resin tank to an outlet of the resin tank; aligning the suspended fibers in a direction substantially parallel to a direction of flow within the substantially constant flow field; and striking the mixture with a computer-controlled UV laser so as to 3D print a composite.",
                        "According to some other aspects of the present disclosure, an apparatus for aligning fibers within a continuous flow field comprises a resin tank holding UV resin and suspended fibers, said resin tank having at least one inlet and at least one outlet; and a pump fluidly connected the resin tank so as to circulate a mixture of the UV resin and the fibers through the resin tank such that the fibers are substantially aligned in a similar direction.",
                        "According to some additional aspects of the present disclosure, there are circumstances where mixing fumed silica with the resin can be used to help suspend and align fibers.",
                        "These and/or other objects, features, advantages, aspects, and/or embodiments will become apparent to those skilled in the art after reviewing the following brief and detailed descriptions of the drawings.",
                        "An artisan of ordinary skill need not view, within isolated figure(s), the near infinite number of distinct permutations of features described in the following detailed description to facilitate an understanding of the present invention."
                    ],
                    "subsections": [],
                    "outline_long": [
                        "investigate short fiber composites using SLA",
                        "add reinforcing fiber to resin matrix",
                        "modify SLA printing process",
                        "suspend fibers for even dispersion",
                        "apply surface finish",
                        "evaluate fiber gradient",
                        "enhance tensile strength",
                        "create glass fiber reinforced SLA printed specimen",
                        "describe apparatus and techniques",
                        "highlight aesthetic appearance",
                        "describe systems or kits"
                    ],
                    "num_characters": 5960,
                    "outline_medium": [
                        "investigate short fiber composites using SLA",
                        "add reinforcing fiber to resin matrix",
                        "develop methods using UV and thermal initiators",
                        "suspend fibers for even dispersion",
                        "modify SLA printing process"
                    ],
                    "outline_short": [
                        "introduce short fiber composites using SLA",
                        "describe objects and advantages of the invention"
                    ]
                },
                {
                    "title": "DETAILED DESCRIPTION OF THE INVENTION",
                    "paragraphs": [
                        "The present disclosure is not to be limited to that described herein. Mechanical, electrical, chemical, procedural, and/or other changes can be made without departing from the spirit and scope of the present invention. No features shown or described are essential to permit basic operation of the present invention unless otherwise indicated.",
                        "3D printers typically employ a roller to spread out a razor-thin layer of liquid polymer. Since this layer is liquid, it will spread out over the entire platform ensuring that each layer has a consistent thickness. The liquid polymer used is UV sensitive. When struck by a computer-controlled UV laser, the resin will change from a liquid to solid state. The laser draws the outlines of the print onto the resin layer and hardens the parts that it touches. The parts that are not touched by the laser will remain liquid",
                        "These two steps are repeated over and over and over again. The model is lowered by a fraction, and the roller spreads out a new layer. The laser then solidifies specific areas of that layer, which will become parts of your 3D print. This is repeated until the model is finished.",
                        "Once the printing process is completed and the entire object has been printed, the print is raised out of the resin tank. The excess liquid will simply flow away and can be reused for other prints. The prints then need to be removed and finished manually (i.e. remove support structure, smoothen surfaces, spray-paint surfaces, etc.).",
                        "FDM printing 100 uses a long filament 102 of thermoplastic pushed through a heated nozzle 104 and melts. The melted filament is then laid onto a heated bed 106. The thermoplastic filament then cools and solidifies. As this happens, the thermoplastic polymer begins to shrink. The size of each layer is dependent on the user and how the print is to be made, as shown in FIG. 1.",
                        "Stereolithography printers manufacture objects by curing a photopolymer liquid resin into a solid object. During the SLA process a laser path is accomplished by using a computer guided light source, the light source used in these experiments is an UV laser, the resin used is an acrylate functionalized monomer that is polymerized by free radical polymerization. This is similar to DLS but, instead of a laser path it is a projected image on the build plate. The free radicals in the resin are photoinitiated by the UV laser or UV projected image. The laser used must be in the wavelength range of the free radicals or, the resin will not cure properly also, the diameter of the laser must be in the range of the free radicals along with the wavelength.",
                        "There are four types of SLA printers that use liquid resin. The first is a traditional top down approach 200, the second is an inverted SLA, as shown in FIG. 2, and the third is a combination of the first and second. The fourth is DLS and has a similar setup as inverted but has a projector instead of a laser.",
                        "The traditional SLA printer 200 operates by using the laser 202 on top of the print bed 204. The laser 202 will print layer by layer in a tank 206 of liquid resin 208. After each pass of the laser 202, a recoating blade 210 will cross over the printed object to ensure that a new coating of resin is placed on top of the printed part 212. The print bed 204 lowers after each pass to create the object from the bottom up. An advantage of this type of printer is there is no peel step. One drawback of the traditional SLA printer 200 is the large amount of resin needed to fill the tank. A solution to this problem was to make printers with smaller tanks, but this limits the size of the parts. Another drawback of the traditional SLA printer 200 is that it is more expensive than an inverted SLA printer 300.",
                        "The second style of SLA UV resin printer is the inverted type 300 as shown in FIG. 3. The main difference between an inverted SLA 300 and a traditional SLA 200 is that in the inverted printer 300, the laser 302 comes up from the bottom.",
                        "The inverted approach has different steps that are needed to ensure a successful print. Opposite of the traditional approach, a laser 302 points up from the bottom of the printer bed 304 and the build plate 306 moves up in the Z axis instead of down. The resin tank 308 is much smaller than the traditional approach. Additionally, instead of a wipe step there is a peel step. This peel step is used after every layer is printed. During the peel step of the inverted process, the resin tank 308 will pivot on the X axis to allow for resin to flow underneath the recently printed layer. As this happens problems can occur, if the object being printed is not properly attached to the build plate it will cause stresses on the object being printed. If this happens, there is a potential for the printed object to break free from the build plate. There are settings in some printers such as the one used in this research that allow for this peel step to be manipulated to be either faster or slower depending on what shape of object is being manufactured.",
                        "The third type of regularly used printing types is a combination of traditional and inverted. This printing type resembles an inverted printer but does not have the peel step to move the resin. Instead, there is blade that will sweep back and forth in similar fashion to that of a traditional printer. The advantages of not having a peel step is there will be no unneeded stress put on the printed part. The bed of the tank is also made from a different kind of silicone base layer in order to reduce sticking to the tank bed.",
                        "The fourth type uses a projector in a process called digital light synthesis (DLS). The DLS process and setup is identical to that of the inverted SLA process. The only change is where the laser would be for SLA a light projector is place. The advantage of this process is the speed at which parts can be manufactured. DLS uses an oxygen permeable window that allows for a unique area called the dead zone. In this area a small amount of liquid resin is in between the solid part and the window. As the light hits the resin it cures to the solid part, but not in the area near the oxygen permeable window eliminating a need of a peel step like inverted SLA. After the part is printed, the part is then placed in an oven producing a final cure. Once fully cured, the final part exhibit a Young's modulus as high as 4000 MPa. This new form of 3D printing also allows for a more predictable and consistent mechanical properties.",
                        "Manufacturing with a 3D printer has many advantages, such as speed and total customization. Both these factors have made 3D printing successful. The largest drawback comes with the overall strength of the finished part, increased mechanical properties will allow for a larger range application for 3D printing. The purpose of this research is to find a new way to improve the mechanical properties of these parts. By introducing the fibers to the matrix, it will allow the fibers to take the majority of the force, instead of the low strength/low modulus characteristics of UV resin. Improving the mechanical properties of the finished part will not only help 3D printer hobbyist but could be used for military or medical research and manufacturing.",
                        "Beginning the process of combining fiber reinforcement and UV resin matrix, first a proper mixture must be achieved. For example, a 15% volume of fiber to 85% UV resin can be achieved by way, at least in part, of a MATLAB program created to convert the percent volume to a percent weight. The aforementioned two components are placed in a mixer for 15 minutes to ensure that there is a complete mixing of both the fibers and the resin. To increase the complete mixing of the solution a program was made to sonicate the mix. A special apparatus was then constructed and added to the SLA printer in order to maintain a uniform dispersion of fiber among each printed part and to align the fibers in the direction that was preferred.",
                        "Any suitable concentration and/or additives can be employed for the mixture. For example, the amount of fiber in the mixture is between about 0.1 wt. % and about 30 wt. %, more preferably between about 0.5 wt. % and about 25 wt. %, most preferably between about 1 wt. % and about 20 wt. % of fiber. Similarly, in a preferred embodiment the amount of fiber in the mixture is between about 1 vol. % and about 40 vol. %, more preferably between about 5 vol. % and about 30 vol. %, most preferably between about 10 vol. % and about 20 vol. %. In a preferred embodiment, the amount of UV resin in the mixture is between about 70 wt. % and about 99.9 wt. %, more preferably between about 75 wt. % and about 99.5 wt. %, and most preferably between about 80 wt. % and about 99 wt. %. In a preferred embodiment the amount of UV resin in the mixture is between about 60 vol. % and about 99 vol. %, more preferably between about 70 vol. % and about 95 vol. %, most preferably between about 80 vol. % and about 90 vol. %.",
                        "Glass fibers can also be used. Glass is transparent to UV light and allows the resin matrix to be fully cured. However, because UV resins have a density of 1.19 g/cm{circumflex over (\u2003)}3 and the density of glass fibers are 2.67 g/cm{circumflex over (\u2003)}3, this creates a problem. Because the density of the fibers are so much greater than of the resin, the fibers sink as soon as the tank is stationary. If a print is started there will be an undesirable gradient of fibers throughout the part.",
                        "For example, where a fiber volume of 50% by weight of powdered glass was used to print a short glass fiber at a length of 15 mm mixed with a UV curable resin, and the fibers and resin were mixed in a planetary mixer for 10 min at 80 rpm, rest results showed that adding the glass fiber increased the overall mechanical properties of the UV curable resin. Non-limiting test results showing the increase in Young's modulus as a function of glass powder wt. % can be seen in FIG. 4. Non-limiting test results showing the increase in tensile strength, measured in megapascals (MPa), as a function of glass powder wt. % can be seen in FIG. 5. More particularly, the results show the presence of glass fiber increases the Young's modulus of the composite as well as increase the tensile strength.",
                        "Further testing revealed the overall quality of the print diminished as percent volume of fibers increased. For example, the dispersion of fiber among the prints can be of concern if the beginning section of the print has a darker color, as this indicates a larger fiber fraction than that of remaining section of the print.",
