Repository: boschresearch/Pap2Pat

# Pap2Pat Dataset

### File Schema

Every directory in `data` corresponds to one patent-paper pair and contains the full texts of both patent and paper, as well as the patent outlines. We include all information in JSON for programmatic parsing and Markdown for manual inspection.

```yaml
data/:
    paper_id-patent_id/:
        # Nested JSON format
        patent.json: JSON file containing patent metadata and full-text, as well as all outlines
        paper.json: JSON file containing paper metadata and full-text
        # Markdown format
        patent.md: patent full-text formatted in markdown
        paper.md: paper full-text formatted in markdown

File: Pap2Pat/data/W4205935069-US20230203261/patent.json (part 1 of 2)
{
    "id": "US20230203261",
    "authors": [
        "Norbert Reichelt",
        "Ulla Trommsdorff",
        "Daniele Tammaro"
    ],
    "title": "EXPANDED POLYPROPYLENE BEADS, A PROCESS FOR PRODUCING EXPANDING POLYPROPYLENE BEADS, MOLDED ARTICLES FORMED FROM EXPANDED POLYPROPYLENE BEADS, AND A PROCESS FOR FORMING SUCH MOLDED ARTICLES",
    "date": "2021-02-19 00:00:00",
    "abstract": "Expanded polypropylene beads comprising a polypropylene composition (C) having: a) a melt flow rate (MFR2) in the range from 1.5 to 15.0 g/10 min; b) a melting temperature (Tm) in the range from 135 to 158\u00b0 C.; and c) a loss tangent (tan \u03b4) in the range of 2.00 to 4.00 wherein the polypropylene composition (C) comprises more than 90.0 wt.-%, of a long chain branched copolymer of propylene (c-PP) comprising up to 8.0 wt.-% of comonomer(s) selected from ethylene and C4 to C10 alpha olefins, a method for the preparation of said beads, in addition to a method of forming molded articles from said beads, and the molded articles obtained thereby.",
    "sections": [
        {
            "title": "DESCRIPTION",
            "paragraphs": [
                "The present invention relates to expanded polypropylene beads, a process for producing expanding polypropylene beads, molded articles formed from expanded polypropylene beads, and a process for forming such molded articles."
            ],
            "subsections": [
                {
                    "title": "BACKGROUND TO THE INVENTION",
                    "paragraphs": [
                        "Foamed and expanded polyolefins have long been used for applications requiring lightweight materials, with properties such as heat and sound insulation. Amongst the most ubiquitous expanded polyolefins is expanded polystyrene (XPS), typically used for packaging materials. An alternative to XPS is expanded polypropylene (EPP).",
                        "Expanded polypropylene is a highly versatile foamed material exhibiting excellent energy absoption, impact resistance, water and chemical resistance, exceptionally high strength to weight ratio and 100% recyclability.",
                        "The most efficient method for producing expanded polypropylene articles comprises first forming expanded polypropylene beads, which are subsequently molded together to form an article. The typical method for forming said expanded beads involves an autoclave process, which delivers excellent results, however such processes are notoriously expensive and complex. A more economical method involves the formation of the expanded polypropylene beads directly in the extrusion process. Efficient methods have been developed, however beads produced in such processes typically require much more forcing conditions to fuse the beads together when molding foamed articles. Beads formed in the autoclave process typically require steam pressures of 3 to 4 bar in a steam chest molding process, whilst extruded beads typically require steam pressures of 4 to 8 bar. This higher pressure requirement means that only specialized equipment can be used in the molding process, whereas lower pressure steam chest molding equipment is far more prevalent, as it can also be used for fusing XPS beads and autoclave EPP beads.",
                        "There is therefore a need for new expanded polypropylene beads being suitable for steam chest molding at lower pressures, in order to enable highly economical manufacture of expanded polypropylene articles.",
                        "It is generally held in the field, e.g. in KR 101014002 B1, that the formation of expanded polypropylene beads having multiple melting temperatures is beneficial for the formation of molded articles therefrom.",
                        "US 6 315 931 B1 achieves a similar effect by producing foamed particles enclosed in a film, whilst EP 0 778 310 B1 relies on multiple foaming stages.",
                        "EP 3 489 287 A1 describes pre-expanded polypropylene beads having low open cell content and beneficial molding properties made by selecting highly specialized polypropylene-based resins following the inequation: tan \u03b4 \u2264 0.32 \u00d7 V + 0.1. Whilst theoretically a promising development, the very strict limitations on the choice of polypropylene-based resins mean that this process is limited in practice.",
                        "Further development is necessary to identify suitable expanded polypropylene beads for widespread application."
                    ],
                    "subsections": [],
                    "outline_long": [
                        "introduce foamed and expanded polyolefins",
                        "describe properties of expanded polypropylene",
                        "discuss methods for producing expanded polypropylene beads",
                        "highlight limitations of current methods",
                        "identify need for new expanded polypropylene beads"
                    ],
                    "num_characters": 2740,
                    "outline_medium": [
                        "discuss limitations of current expanded polyolefins",
                        "motivate need for new expanded polypropylene beads"
                    ],
                    "outline_short": [
                        "discuss limitations of current expanded polypropylene beads and processes"
                    ]
                },
                {
                    "title": "SUMMARY OF THE INVENTION",
                    "paragraphs": [
                        "The present invention is based on the finding that by selecting a polypropylene composition having suitable properties, expanded polypropylene beads having beneficially low open cell content and good density can be obtained, whilst most importantly being suitable for the formation of molded articles via a steam chest molding process at a pressure of equal to or less than 4 bar and whilst only requiring short steaming times.",
                        "The present invention is directed to expanded propylene beads comprising a polypropylene composition (C) having:\n\n\n- a) a melt flow rate (MFR\u2082), as determined according to ISO 1133 at\n  230\u00b0 C. and 2.16 kg load, in the range from 1.5 to 15.0 g/10 min;\n- b) a melting temperature (Tm), as determined using differential\n  scanning calorimetry according to ISO 11357, in the range from 135 to\n  158\u00b0 C.; and\n- c) a loss tangent (tan \u03b4) at an angular frequency of 0.1 rad/s in\n  dynamic viscoelastic behavior measurement at 200\u00b0 C. in the range of\n  2.00 to 4.00\n\nwherein the polypropylene composition (C) comprises more than 90.0\nwt.-%, based on the total weight of the polypropylene composition (C),\nof a long chain branched copolymer of propylene (c-PP) comprising up to\n8.0 wt.-% of comonomer(s) selected from ethylene and C\n\n4 to C10 alpha olefins.",
                        "In another aspect, the present invention is directed to a process for producing expanded propylene beads through extrusion of a polypropylene composition (C) using a physical blowing agent, wherein the pressure drop rate, as defined in equation (ii), is greater than or equal to 5000 bar/s:",
                        "\\(\\begin{array}{l}\n{pressure\\mspace{6mu} drop\\mspace{6mu} rate =} \\\\\n\\frac{pressure\\mspace{6mu} drop \\times output\\mspace{6mu} of\\mspace{6mu} line}{3600 \\times \\pi \\times melt\\mspace{6mu} density \\times \\#\\mspace{6mu} of\\mspace{6mu} holes\\mspace{6mu} in\\mspace{6mu} die\\mspace{6mu} plate \\times r^{2} \\times land\\mspace{6mu} length}\n\\end{array}\\)",
                        "- wherein the pressure drop is expressed in bar,\n- the output of line is expressed in kg/h,\n- the melt density is approximated for all samples as 1000 kg/m\u00b3,\n- the radius (r) of the holes in the die plate is expressed in m and\n- the land length of the holes in the die plate is expressed in m,\n- and to expanded propylene beads produced through said process.",
                        "The present invention is additionally directed to a process for forming molded articles from the expanded polypropylene beads of the present invention, using a steam chest molding process, preferably a pressure fill steam chest molding process, using a steam pressure of equal to or less than 4 bar.",
                        "In a further aspect, the present invention is directed to molded articles formed from the expanded polypropylene beads of the present invention, obtained through the process of the present invention, having a density in the range from 25 to 150 g/dm3 and a closed cell content of greater than 80 wt.-%.",
                        "The present invention is further directed to the use of a polypropylene composition (C) having:\n\n\n- a) a melt flow rate (MFR\u2082), as determined according to ISO 1133 at\n  230\u00b0 C. and 2.16 kg load, in the range from 1.5 to 15.0 g/10 min;\n- b) a melting temperature (Tm), as determined using differential\n  scanning calorimetry according to ISO 11357, in the range from 135 to\n  158\u00b0 C.; and\n- c) a loss tangent (tan \u03b4) at an angular frequency of 0.1 rad/s in\n  dynamic viscoelastic behavior measurement at 200\u00b0 C. in the range of\n  2.00 to 4.00,\n\nwherein the polypropylene composition (C) comprises more than 90.0\nwt.-%, based on the total weight of the polypropylene composition (C),\nof a long chain branched copolymer of propylene (c-PP) comprising up to\n8.0 wt.-% of comonomer(s) selected from ethylene and C\n\n4 to C10 alpha olefins, in an extrusion process using a physical blowing agent, wherein the pressure drop rate, as defined in equation (ii), is greater than or equal to 5000 bar/s:",
                        "\\(\\begin{array}{l}\n{pressure\\mspace{6mu} drop\\mspace{6mu} rate =} \\\\\n\\frac{pressure\\mspace{6mu} drop \\times output\\mspace{6mu} of\\mspace{6mu} line}{3600 \\times \\pi \\times melt\\mspace{6mu} density \\times \\#\\mspace{6mu} of\\mspace{6mu} holes\\mspace{6mu} in\\mspace{6mu} die\\mspace{6mu} plate \\times r^{2} \\times land\\mspace{6mu} length}\n\\end{array}\\)",
                        "- wherein the pressure drop is expressed in bar,\n- the output of line is expressed in kg/h,\n- the melt density is approximated for all samples as 1000 kg/m\u00b3,\n- the radius (r) of the holes in the die plate is expressed in m and\n- the land length of the holes in the die plate is expressed in m,\n- for the production of expanded polypropylene beads having a density in\n  the range from 25 to 150 g/dm\u00b3 and a closed cell content of greater\n  than or equal to 80%.",
                        "Furthermore, the invention is directed to the use of expanded polypropylene beads comprising a polypropylene composition (C) having:\n\n\n- a melt flow rate (MFR\u2082), as determined according to ISO 1133 at\n  230\u00b0 C. and 2.16 kg load, in the range from 1.5 to 15.0 g/10 min;\n- a melting temperature (Tm), as determined using differential scanning\n  calorimetry according to ISO 11357, in the range from 135 to 158\u00b0 C.;\n  and\n- a loss tangent (tan \u03b4) at an angular frequency of 0.1 rad/s in dynamic\n  viscoelastic behavior measurement at 200\u00b0 C. in the range of 1.90 to\n  4.00;\n- wherein the polypropylene composition (C) comprises more than 90.0\n  wt.-%, based on the total weight of the polypropylene composition (C),\n  of a long chain branched copolymer of propylene (c-PP) comprising up\n  to 8.0 wt.-% of comonomer(s) selected from ethylene and C\u2084 to C\u2081\u2080\n  alpha olefins,\n- in a steam chest molding process, preferably a pressure fill steam\n  chest molding process, using a steam pressure or equal to or less than\n  4 bar,\n- for the formation of molded articles having a density in the range\n  from 25 to 150 g/dm\u00b3 and a closed cell content of greater than or\n  equal to 80%."
                    ],
                    "subsections": [],
                    "outline_long": [
                        "introduce present invention",
                        "describe polypropylene composition",
                        "define expanded polypropylene beads",
                        "describe process for producing expanded polypropylene beads",
                        "define process for forming molded articles",
                        "describe molded articles",
                        "describe use of polypropylene composition",
                        "describe use of expanded polypropylene beads",
                        "highlight benefits of present invention",
                        "describe alternative aspects of present invention",
                        "summarize present invention"
                    ],
                    "num_characters": 5859,
                    "outline_medium": [
                        "define expanded polypropylene beads with beneficial properties",
                        "describe process for producing expanded polypropylene beads",
                        "outline process for forming molded articles",
                        "summarize properties of molded articles",
                        "describe use of polypropylene composition in extrusion process"
                    ],
                    "outline_short": [
                        "describe expanded polypropylene beads with beneficial properties",
                        "outline processes for producing and molding said beads"
                    ]
                },
                {
                    "title": "DEFINITIONS",
                    "paragraphs": [
                        "An active foam nucleating agent is a foam nucleating agent that further comprises a chemical blowing agent, thus having a dual effect of bubble formation and crystal nucleation. These may be organic (for example azodicarbonamide) or inorganic (for example Hydrocerol type) nucleating agents, though can sometimes additionally comprise particulate co-nucleating agents.",
                        "Expanded polypropylene beads are particles of polypropylene obtained by a so-called \u201cpressure-release expansion method (from a high pressure condition to a low pressure condition to expand particles)\u201d in which a volatile foaming agent is dissolved in the polypropylene at high pressure, followed by a reduction in pressure resulting in the volatile foaming agent either chemically producing gas, or simply boiling, forming gas bubbles (or cells) within the polypropylene matrix.",
                        "A coherent part is defined as a homogenous-foamed bead molded article with a smooth surface. The EPP part has well defined corners and edges and consists of interconnected EPP beads. The surface of the part can be manually scratched using a pen without releasing individual beads. Less than 5% of individual beads fall out of the mold when it is opened after steaming and cooling",
                        "Particulate inorganic cell nucleating agents",
                        "Inorganic cell nucleating agents are insoluble in polyolefin compositions, and thus are present in particulate form, as opposed to organic cell nucleating agents, which are partially soluble in polyolefin compositions under specific conditions. A typical inorganic cell nucleating agent would be talc or mica.",
                        "Organic nucleating agents are partially soluble in polyolefin compositions and nucleate crystal growth. Typically, they are not considered as particulate nucleation agents in contrast to talc or mica."
                    ],
                    "subsections": [],
                    "outline_long": [
                        "define active foam nucleating agent",
                        "define expanded polypropylene beads",
                        "define coherent part and particulate inorganic cell nucleating agents"
                    ],
                    "num_characters": 1788,
                    "outline_medium": [
                        "define key terms related to expanded polypropylene beads"
                    ],
                    "outline_short": [
                        "define key terms related to expanded polypropylene beads and processes"
                    ]
                },
                {
                    "title": "DETAILED DESCRIPTION OF THE INVENTION",
                    "paragraphs": [],
                    "subsections": [
                        {
                            "title": "Polypropylene Composition (C)",
                            "paragraphs": [
                                "An essential feature of the present invention is the selection of a suitable polypropylene composition for the formation of expanded polypropylene beads. As such, the expanded polypropylene beads of the present invention comprise a polypropylene composition (C) having specific properties.",
                                "The polypropylene composition (C) of the present invention has a melt flow rate (MFR2), as determined according to ISO 1133 at 230\u00b0 C. and 2.16 kg load, in the range from 1.5 to 15.0 g/10 min, more preferably in the range from 1.8 to 10.0 g/10 min, most preferably in the range from 2.0 to 8.0 g/10 min.",
                                "The polypropylene composition (C) of the present invention has a melting temperature (Tm), as determined using differential scanning calorimetry according to ISO 11357, in the range from 135 to 158\u00b0 C., preferably in the range from 135 to 155\u00b0 C., more preferably in the range from 138 to 152\u00b0 C., most preferably in the range from 140 to 150\u00b0 C.",
                                "In contrast to the generally accepted understanding in the field, it is not required that two separate melting temperatures are observed, rather it is preferred that only a single melting temperature is exhibited by the expanded polypropylene beads.",
                                "The polypropylene composition (C) of the present invention has a loss tangent (tan \u03b4) at an angular frequency of 0.1 rad/s in dynamic viscoelastic behavior measurement at 200\u00b0 C. in the range of 2.00 to 4.00, more preferably in the range from 2.10 to 3.50, most preferably in the range from 2.20 to 3.00.",
                                "The polypropylene composition (C) of the present invention preferably has a maximum force at break (Fmax), as determined in a Rheotens test according to ISO 16790, in the range from 20 to 100 cN, more preferably in the range from 22 to 70 cN, most preferably in the range from 24 to 40 cN.",
                                "The polypropylene composition (C) of the present invention preferably has a maximum velocity at break (Vmax), as determined in a Rheotens test according to ISO 16790, in the range from 180 to 500 mm/s, more preferably in the range from 200 to 500 mm/s, most preferably in the range from 220 to 300 mm/s.",
                                "The polypropylene composition (C) of the present invention preferably has a foamability parameter (FP), as defined in equation (i), in the range from 300 to 1700,",
                                "\\(FP = MFR_{2} \\times Fmax \\times \\left( {Tm - 135} \\right)\\)",
                                "- wherein the melt flow rate (MFR\u2082) is determined according to ISO 1133\n  at 230\u00b0 C. and 2.16 kg load and expressed in g/10 min,\n- the melting temperature (Tm) is determined using differential scanning\n  calorimetry according to ISO 11357 and expressed in \u00b0C,\n- and a maximum force at break (Fmax) is determined in a Rheotens test\n  according to ISO 16790 and expressed in cN.",
                                "More preferably, the foamability parameter is in the range from 400 to 1700, yet more preferably in the range from 450 to 1650, and most preferably in the range from 490 to 1600.",
                                "As such, the polypropylene composition of the present invention has:\n\n\n- a) a melt flow rate (MFR\u2082), as determined according to ISO 1133 at\n  230\u00b0 C. and 2.16 kg load, in the range from 1.5 to 15.0 g/10 min, more\n  preferably in the range from 1.8 to 10.0 g/10 min, most preferably in\n  the range from 2.0 to 8.0 g/10 min;\n- b) a melting temperature (Tm), as determined using differential\n  scanning calorimetry according to ISO 11357, in the range from 135 to\n  155\u00b0 C., more preferably in the range from 138 to 152\u00b0 C., most\n  preferably in the range from 140 to 150\u00b0 C.; and\n- c) a loss tangent (tan \u03b4) at an angular frequency of 0.1 rad/s in\n  dynamic viscoelastic behavior measurement at 200\u00b0 C. in the range of\n  2.00 to 4.00, more preferably in the range from 2.10 to 3.50, most\n  preferably in the range from 2.20 to 3.00.",
                                "In addition, the polypropylene composition of the present invention preferably has one or more, preferably all, of the following properties:\n\n\n- a) a maximum force at break (Fmax), as determined in a Rheotens test\n  according to ISO 16790, in the range from 20 to 100 cN, more\n  preferably in the range from 22 to 70 cN, most preferably in the range\n  from 24 to 40 cN;\n- b) a maximum velocity at break (Vmax), as determined in a Rheotens\n  test according to ISO 16790, in the range from 180 to 500 mm/s, more\n  preferably in the range from 200 to 500 mm/s, most preferably in the\n  range from 220 to 300 mm/s; and\n- c) a foamability parameter (FP), as defined in equation (i), in the\n  range from 450 to 1700, more preferably in the range from 470 to 1650,\n  most preferably in the range from 490 to 1600.",
                                "The polypropylene composition (C) of the present invention comprises more than 90.0 wt.-%, based on the total weight of the polypropylene composition (C), of a long chain branched copolymer of propylene (c-PP).",
                                "The long chain branched copolymer (c-PP) of the present invention comprises up to 8.0 wt.-% of comonomer(s) selected from ethylene and C4 to C10 alpha olefins.",
                                "Preferably the long chain branched copolymer (c-PP) of the present invention comprises in the range from 0.5 to 8.0 wt.-%, more preferably in the range from 1.0 to 7.0 wt.-%, yet more preferably in the range from 2.0 to 6.0 wt.-%, most preferably in the range from 3.0 to 5.0 wt.-% of comonomer(s) selected from ethylene and C4 to C10 alpha olefins.",
                                "The comonomer(s) of the long chain branched copolymer (c-PP) are selected from ethylene and C4 to C10 alpha olefins, more preferably ethylene. In a particularly preferred embodiment, ethylene is the only comonomer present in the long chain branched copolymer (c-PP).",
                                "The long chain branched copolymer (c-PP) of the present invention preferably has a branching index g\u2032 of less than 0.95, more preferably of less than 0.90, most preferably of less than 0.85. The branching index g\u2032 is typically not lower than 0.50.",
                                "When seeking to produce expanded polypropylene beads, it is customary to use a cell nucleating agent, in order to promote the formation of regularly sized cells. Typical cell nucleating agents are talc, calcium carbonate and cellulose powder.",
                                "It is a finding of the present invention that particulate inorganic cell nucleating agents are detrimental to the formation of closed cells in the context of the present invention.",
                                "As such, it is preferred that the polypropylene composition (C) comprises less than 0.20 wt.-%, based on the total weight of the polypropylene composition (C), of talc, more preferably less than 0.10 wt.-% of talc, most preferably the polypropylene composition (C) should be free from talc.",
                                "It is further preferred that the polypropylene composition (C) comprises less than 0.20 wt.-%, based on the total weight of the polypropylene composition (C), of particulate inorganic cell nucleating agents, more preferably less than 0.10 wt.-% of particulate inorganic cell nucleating agents, most preferably the polypropylene composition (C) should be free from all particulate inorganic cell nucleating agents.",
                                "In order to promote cell nucleation it is beneficial to use an active cell nucleating agent.",
                                "As such, it is preferred that the polypropylene composition (C) comprises from 0.01 to 0.30 wt.-%, based on the total weight of the polypropylene composition (C), of an active cell nucleating agent, more preferably from 0.05 to 0.25 wt.-%, most preferably from 0.10 to 0.20 wt.-%.",
                                "It is particularly preferred that the active cell nucleating agent is an organic active foam nucleating agent.",
                                "It is therefore preferred that the polypropylene composition (C) comprises from 0.01 to 0.30 wt.-%, based on the total weight of the polypropylene composition (C), of an organic active foam nucleating agent, more preferably from 0.05 to 0.25 wt.-%, most preferably from 0.10 to 0.20 wt.-%",
                                "It is further preferred that the polypropylene composition (C) comprises from 0.01 to 0.30 wt.-%, based on the total weight of the polypropylene composition (C), of Hydrocerol, more preferably from 0.05 to 0.25 wt.-%, most preferably from 0.10 to 0.20 wt.-%."
                            ],
                            "subsections": [],
                            "outline_long": [
                                "define polypropylene composition (C)",
                                "specify melt flow rate (MFR2) range",
                                "specify melting temperature (Tm) range",
                                "specify loss tangent (tan \u03b4) range",
                                "specify maximum force at break (Fmax) range",
                                "specify maximum velocity at break (Vmax) range",
                                "define foamability parameter (FP)",
                                "specify FP range",
                                "specify long chain branched copolymer (c-PP) composition",
                                "specify comonomer(s) selection",
                                "specify comonomer(s) content range",
                                "specify branching index g\u2032 range",
                                "specify talc content range",
                                "specify particulate inorganic cell nucleating agents content range",
                                "specify active cell nucleating agent content range"
                            ],
                            "num_characters": 7932,
                            "outline_medium": [
                                "define polypropylene composition (C)",
                                "specify melt flow rate of polypropylene composition (C)",
                                "specify melting temperature of polypropylene composition (C)",
                                "specify loss tangent of polypropylene composition (C)",
                                "specify maximum force at break of polypropylene composition (C)",
                                "specify maximum velocity at break of polypropylene composition (C)",
                                "specify foamability parameter of polypropylene composition (C)"
                            ],
                            "outline_short": [
                                "define polypropylene composition (C)",
                                "specify properties of polypropylene composition (C)",
                                "describe long chain branched copolymer (c-PP)"
                            ]
                        },
                        {
                            "title": "Expanded Polypropylene Beads",
                            "paragraphs": [
                                "The expanded polypropylene beads of the present invention comprise polypropylene composition (C).",
                                "It is preferred that the expanded polypropylene beads have a density in the range from 25 to 150 g/dm3, more preferably in the range from 25 to 100 g/dm3, most preferably in the range from 25 to 80 g/dm3.",
                                "The expanded polypropylene beads of the present invention preferably have a closed cell content of greater than or equal to 80%, more preferably greater than or equal to 85%, most preferably greater than or equal to 90%.",
                                "It is further preferred that the expanded polypropylene beads according to the present invention have a melt flow rate (MFR2), as determined according to ISO 1133 at 230\u00b0 C. and 2.16 kg load on shredded samples of molded articles formed from said beads, in the range from 3.0 to 20.0 g/10 min, more preferably in the range from 3.0 to 15.0 g/10 min, most preferably in the range from 3.5 to 10.0 g/10 min."
                            ],
                            "subsections": [],
                            "outline_long": [
                                "define expanded polypropylene beads composition"
                            ],
                            "num_characters": 932,
                            "outline_medium": [
                                "describe expanded polypropylene beads"
                            ],
                            "outline_short": [
                                "describe expanded polypropylene beads"
                            ]
                        },
                        {
                            "title": "Process for Producing Expanded Polypropylene Beads",
                            "paragraphs": [
                                "The present invention is also directed to a process for the production of expanded polypropylene beads.",
                                "It is a finding of the present invention that the production of expanded polypropylene beads through extrusion of a polypropylene composition using a physical blowing agent having suitable characteristics for the formation of molded articles via steam chest molding may be dependent on a number of process parameters.",
                                "In particular, it was found that the pressure drop rate (PDR) of the polypropylene composition upon exiting the die plate was a key determining factor.",
                                "Therefore, the process for producing expanded polypropylene beads through extrusion of a polypropylene composition using a physical blow agent has a pressure drop rate, as defined in equation (ii), is greater than or equal to 5000 bar/s:",
                                "\\(\\begin{array}{l}\n{pressure\\mspace{6mu} drop\\mspace{6mu} rate =} \\\\\n\\frac{pressure\\mspace{6mu} drop \\times output\\mspace{6mu} of\\mspace{6mu} line}{3600 \\times \\pi \\times melt\\mspace{6mu} density \\times \\#\\mspace{6mu} of\\mspace{6mu} holes\\mspace{6mu} in\\mspace{6mu} die\\mspace{6mu} plate \\times r^{2} \\times land\\mspace{6mu} length}\n\\end{array}\\)",
                                "- wherein the pressure drop is expressed in bar,\n- the output of line is expressed in kg/h,\n- the melt density is approximated for all samples as 1000 kg/m\u00b3,\n- the radius (r) of the holes in the die plate is expressed in m and\n- the land length of the holes in the die plate is expressed in m.",
                                "The maximum pressure drop rate is typically 20000 bar/s.",
                                "It is preferred that the pressure drop rate, as defined in equation (ii) is in the range from 5000 to 20000 bar/s.",
                                "The process for producing expanded polypropylene beads through extrusion of a polypropylene composition uses a physical blowing agent. This physical blowing agent is preferably selected from isobutane and carbon dioxide, more preferably isobutane.",
                                "The requirement for a physical blowing agent does not mean that chemical blowing agents, such as those present in an active foam nucleating agent, cannot also be present.",
                                "The process for producing expanded polypropylene beads through extrusion of a polypropylene composition using a physical blowing agent is preferably carried out using:\n\n\n- a) a single or twin screw melt extruder wherein the energy uptake of\n  the extruder is less than 0.1 kwh/kg;\n- b) a static or dynamic cooling equipment;\n- c) a multi-hole die plate; and\n- d) an underwater pelletizing system.",
                                "The energy uptake of the extruder is defined as the energy of the main drive engine without heating and/or cooling energy.",
                                "It is preferred that the polypropylene composition used extruded using a blowing agent according to the process of the invention is the polypropylene composition (C) as defined above.",
                                "The present invention is furthermore directed to expanded polypropylene beads as described in the previous sections that have been obtained by the process as defined in the present section."
                            ],
                            "subsections": [],
                            "outline_long": [
                                "define process for producing expanded polypropylene beads",
                                "specify pressure drop rate (PDR) range",
                                "specify physical blowing agent selection",
                                "specify extrusion equipment",
                                "specify process conditions"
                            ],
                            "num_characters": 2950,
                            "outline_medium": [
                                "describe process for producing expanded polypropylene beads",
                                "specify pressure drop rate of polypropylene composition"
                            ],
                            "outline_short": [
                                "describe process for producing expanded polypropylene beads"
                            ]
                        },
                        {
                            "title": "Molded Articles and Use",
                            "paragraphs": [
                                "Another aspect of the present invention is the use of the expanded polypropylene beads for the formation of molded articles.",
                                "The process for forming molded articles according to the present invention involves using a steam chest molding process using steam pressure of equal to or less than 4 bar, more preferably equal to or less than 3.8 bar, most preferably equal to or less than 3.5 bar to bond the beads into a coherent part.",
                                "It is preferred that the steaming time of the steam chest molding process is less than 30 s, more preferably less than 25 s, yet more preferably less than 20 s, still more preferably less than 15 s, even more preferably less than 10 s, most preferably less than 6 s.",
                                "It is further preferred that the steam chest molding process is a pressure fill steam chest molding process using a steam pressure and optionally steaming time as given above.",
                                "The present invention is furthermore directed to molded articles formed from the expanded polypropylene beads as described in the previous sections.",
                                "The present invention is directed yet further to expanded polypropylene beads as described in the previous sections, which after subjection to the steam chest molding process as defined in the present section form a coherent part",
                                "The molded articles of the present invention have a density in the range from 25 to 150 g/dm3, more preferably from 25 to 140 g/dm3, most preferably from 25 to 130 g/dm3.",
                                "The molded articles of the present invention have a closed cell content of greater than or equal to 80 wt.-%, more preferably greater than or equal to 85%, most preferably greater than or equal to 90%.",
                                "The molded articles of the present invention preferably have a melt flow rate (MFR2), as determined according to ISO 1133 at 230\u00b0 C. and 2.16 kg load on shredded samples of the molded article, in the range from 3.0 to 20.0 g/10 min, more preferably in the range from 3.0 to 15.0 g/10 min, most preferably in the range from 3.5 to 10.0 g/10 min.",
                                "It is preferred that the molded articles of the present invention are obtained using the process of steam chest molding, preferably a pressure fill steam chest molding process, at a pressure of equal to or less than 4 bar as described above.",
                                "The present invention is further directed to the use of a polypropylene composition (C) having:\n\n\n- a) a melt flow rate (MFR\u2082), as determined according to ISO 1133 at\n  230\u00b0 C. and 2.16 kg load, in the range from 1.5 to 15.0 g/10 min;\n- b) a melting temperature (Tm), as determined using differential\n  scanning calorimetry according to ISO 11357, in the range from 135 to\n  158\u00b0 C.; and\n- c) a loss tangent (tan \u03b4) at an angular frequency of 0.1 rad/s in\n  dynamic viscoelastic behavior measurement at 200\u00b0 C. in the range of\n  2.00 to 4.00;\n\nwherein the polypropylene composition (C) comprises more than 90.0\nwt.-%, based on the total weight of the polypropylene composition (C),\nof a long chain branched copolymer of propylene (c-PP) comprising up to\n8.0 wt.-% of comonomer(s) selected from ethylene and C\n\n4 to C10 alpha olefins, in an extrusion process using a physical blowing agent, wherein the pressure drop rate, as defined in equation (ii), is greater than or equal to 5000 bar/s, for the production of expanded polypropylene beads having a density in the range from 25 to 150 g/dm3 and a closed cell content of greater than or equal to 80%.",
                                "The present invention is also directed to the use of expanded polypropylene beads comprising a polypropylene composition (C) having:\n\n\n- a) a melt flow rate (MFR\u2082), as determined according to ISO 1133 at\n  230\u00b0 C. and 2.16 kg load, in the range from 1.5 to 15.0 g/10 min;\n- b) a melting temperature (Tm), as determined using differential\n  scanning calorimetry according to ISO 11357, in the range from 135 to\n  158\u00b0 C.; and\n- c) a loss tangent (tan \u03b4) at an angular frequency of 0.1 rad/s in\n  dynamic viscoelastic behavior measurement at 200\u00b0 C. in the range of\n  2.00 to 4.00;\n\nwherein the polypropylene composition (C) comprises more than 90.0\nwt.-%, based on the total weight of the polypropylene composition (C),\nof a long chain branched copolymer of propylene (c-PP) comprising up to\n8.0 wt.-% of comonomer(s) selected from ethylene and C\n\n4 to C10 alpha olefins, in a steam chest molding process, preferably a pressure fill steam chest molding process, using a steam pressure or equal to or less than 4 bar, for the formation of molded articles having a density in the range from 25 to 150 g/dm3 and a closed cell content of greater than or equal to 80%.",
