Repository: boschresearch/Pap2Pat

# Pap2Pat Dataset

### File Schema

Every directory in `data` corresponds to one patent-paper pair and contains the full texts of both patent and paper, as well as the patent outlines. We include all information in JSON for programmatic parsing and Markdown for manual inspection.

```yaml
data/:
    paper_id-patent_id/:
        # Nested JSON format
        patent.json: JSON file containing patent metadata and full-text, as well as all outlines
        paper.json: JSON file containing paper metadata and full-text
        # Markdown format
        patent.md: patent full-text formatted in markdown
        paper.md: paper full-text formatted in markdown

File: Pap2Pat/data/W4210434044-US20210231633/paper.json
{
    "id": "https://semopenalex.org/work/W4210434044",
    "authors": [
        "M. S. Osofsky",
        "Mulpuri V. Rao",
        "Anthony K. Boyd",
        "Rachael L. Myers-Ward",
        "F. Keith Perkins",
        "Anindya Nath",
        "D. Kurt Gaskill",
        "Evgeniya H. Lock",
        "JongBong Nah"
    ],
    "title": "Electrical and Low Frequency Noise Characterization of Graphene Chemical Sensor Devices Having Different Geometries",
    "date": "2022-02-04",
    "abstract": "Chemiresistive graphene sensors are promising for chemical sensing applications due to their simple device structure, high sensitivity, potential for miniaturization, low-cost, and fast response. In this work, we investigate the effect of (1) ZnO nanoparticle functionalization and (2) engineered defects onto graphene sensing channel on device resistance and low frequency electrical noise. The engineered defects of interest include 2D patterns of squares, stars, and circles and 1D patterns of slots parallel and transverse to the applied electric potential. The goal of this work is to determine which devices are best suited for chemical sensing applications. We find that, relative to pristine graphene devices, nanoparticle functionalization leads to reduced contact resistance but increased sheet resistance. In addition, functionalization lowers 1/f current noise on all but the uniform mesa device and the two devices with graphene strips parallel to carrier transport. The strongest correlations between noise and engineering defects, where normalized noise amplitude as a function of frequency f is described by a model of AN/f\u03b3, are that \u03b3 increases with graphene area and contact area but decreases with device total perimeter, including internal features. We did not find evidence of a correlation between the scalar amplitude, AN, and the device channel geometries. In general, for a given device area, the least noise was observed on the least-etched device. These results will lead to an understanding of what features are needed to obtain the optimal device resistance and how to reduce the 1/f noise which will lead to improved sensor performance.",
    "sections": [
        {
            "title": "Introduction",
            "paragraphs": [
                "Graphene has a great potential for vapor sensing applications because of its high electrical conductivity [1,2], large surface-to-volume ratio, high mobility (~200,000 cm2/Vs), low thermal and 1/f noise characteristics [3,4], and low room temperature contact resistance [5,6]. Graphene sheets (one monolayer thick) possess the remarkable quality that every atom is a surface atom and involved in carrier transport. Thus, even a single vapor adsorption event is transduced into an easily measured change in conductivity [7,8]. This property explains the single molecule detection of gas phase molecules [3]. Even though graphene is extremely sensitive, it is not selective due to its inert nature. This is remedied by functionalization with organic linker molecules, nanoparticles, biomolecules, etc., which enhances the selectivity [9,10,11,12,13].",
                "Graphene chemical vapor sensors, fabricated as two-terminal devices exposed to ambient, operate on the principle that their electrical resistance changes in response to changes in ambient molecule concentration and, in particular, to adsorption from chemical vapors. Maintaining a low contact resistance in these devices is crucial for maximizing the relative effect of chemical-exposure-induced changes in device resistance. Published values of graphene\u2013metal Ohmic contact resistance vary considerably depending on the fabrication approach [14,15,16,17,18,19,20,21,22]. Additionally, graphene has very low intrinsic noise, so any changes produced by defects, both intrinsic (e.g., lattice vacancies) and extrinsic (e.g., engineered holes and the associated edges in addition to the exposed edges of a finite device), as well as surface functionalization and adsorbates [23], can have a significant impact on the observed low frequency (LF) noise behavior. Understanding the noise behavior of electronic devices is important from an application point of view as well because this LF noise determines the smallest amount of information or signal from a device that can be detected, whether a device is functioning as an amplifier, a transducer, or merely a conveyer of information [24]. The LF (<1 Hz) spectral region is typically dominated by what is commonly referred to as 1/f or flicker noise, in which the power spectral density (PSD) of electrical fluctuations is inversely proportional to exponentiated frequency, f\u03b3, with \u03b3 ranging from 0.5 to 2 but often close to 1 [24,25,26,27]. This 1/f\u03b3 noise has been observed in many material systems [28,29]. This LF behavior is typically determined by intrinsic device or material properties, in particular dynamic changes in carrier concentration or carrier mobility associated with trap nature and density, generation-recombination centers, lattice scattering from phonons, transport scattering points associated with impurities and vacancies, and so on. Analysis of LF behavior provides insight into the physical properties of both material and devices [26,29].",
                "In this work, we carried out electrical conductivity and LF current noise measurements at room temperature in air ambient conditions on large-area monolayer graphene devices with and without ZnO nanoparticle functionalization. Zinc oxide nanoparticles are one of the most widely investigated structures for chemical sensing due to their high thermal and chemical stability. Zinc oxide is an n-type semiconductor with a wide band gap energy of 3.37 eV. It has been reported that ZnO nanoparticles alone, and as part of a graphene composite system, have a high sensitivity towards methane, nitrogen dioxide, hydrogen, and ammonia, as well as ethanol and acetone [30,31,32]. Maximizing sensor sensitivity is of paramount importance, and in this work, we explore the relationship among device geometry resistance, and noise for pristine and functionalized devices. The investigated geometries include arrays of squares, circles, holes, and slots transverse or longitudinal to the applied electric field etched into a 0.16 mm2 mesa. Such a large device size is relevant to sensor applications where it is important to minimize ultra-low frequency noise. A large area device will maximize the number of charge carriers and so minimize 1/f noise [26], as well as ultimately minimizing the Poisson noise of adsorbates at low concentrations. Additionally, we explored the impact of contact resistance on LF noise."
            ],
            "subsections": []
        },
        {
            "title": "Materials And Methods",
            "paragraphs": [
                "Epitaxial graphene films were grown on the Si face of semi-insulating, on-axis 6H-SiC substrates by Si sublimation at high temperature in a chemical vapor deposition reactor [33]. As described elsewhere, a photoresist bi-layer method combining LOR and Shipley 1811 photoresists was used with contact printing at \u03bb = 320 nm in two steps to achieve a clean and patterned post-fabrication graphene active region [34] and low graphene-metal contact resistance [35] after processing. The first step used oxygen plasma etching in two sequential steps of two minutes each at 30 W in order to minimize sample heating during the etch. After stripping in a 75 \u00b0C bath of N-methyl pyrrolidinone (NMP), followed by an isopropanol rinse, we applied the second photolithographic process step for patterned e-beam evaporation and lift-off in NMP to form Ti/Au (10 nm/100 nm) contacts. The films were functionalized using N-ethylamino-4-azidotetrafluorobenzoate (TFPA-NH2) as a chemical linker, which results in increased functionality of the graphene films without degradation of its electrical properties [36]. Then, zinc oxide nanoparticles (50\u201380 nm, US Research Nanomaterials Inc., Houston, TX, USA) were attached [37].",
                "Graphene devices were fabricated on 8 \u00d7 8 mm2 SiC chips bearing 4 die, each die with 13 sensor devices (schematic shown in Figure 1a) and 2 to 4 transfer length method (TLM) structures (Figure 1b) for measuring contact resistance. The various chemiresistive sensor device structures, all built on a common 400 \u00d7 400 \u00b5m2 graphene mesa, can be classified into four groups. The devices, except for the interdigitated group, had the same channel length of 380 \u00b5m and varying channel widths. Group 1 consisted of an unpatterned graphene device (U) and devices having interdigitated electrodes, with 10 \u00b5m (I1, I3) and 20 \u00b5m (I2, I4) channel lengths and corresponding channel widths of 3600 \u00b5m and 7600 \u00b5m, respectively. They were printed in either of two orthogonal orientations in order to explore directional dependence of conductivity in the epitaxial graphene. Group 2 consisted of patterned devices with slots aligned with charge transport (henceforth \u201chorizontal\u201d and identified as H1, H2). Group 3 consisted of patterned devices with slots transverse to charge transport (henceforth \u201cvertical\u201d and identified as V1, V2). Group 4 consisted of patterned devices with regular 2D hole patterns including 16 point (ME7) and 6 point stars (ME2), 10 \u00d7 10 \u00b5m2 squares (MS), and 10 \u00b5m dia. circles (MC). The TLM structures were fabricated with contact separations from 3 to 30 \u00b5m and a uniform width of 20 \u00b5m. The Ti/Au contacts were 70 \u00d7 100 \u00b5m2 rectangles that overlapped 5 \u00b5m of the graphene films, thus adding a metal\u2013graphene edge junction of nominally 30 \u00b5m at each contact. See Table 1 for a detailed description.",
                "A Keithley 236 source measurement unit (SMU) supplying 1 VDC was used to measure device resistance. Two configurations were used for room temperature low frequency noise measurements, from 0.24 Hz to 97.5 Hz and from 0.001 Hz to 1 Hz, as shown in Figure 2a,b, respectively. We measured the current noise of the devices by measuring the voltage across a 3.3 k\u2126 wire wound precision resistor in series with the sensor device using a spectrum analyzer with an input impedance of 1 M\u03a9\u201615 pF. A Hann window was applied to each frame prior to the application of a fast Fourier transform (FFT). The resulting frequency data was averaged for at least 5 such scans."
            ],
            "subsections": []
        },
        {
            "title": "Results And Discussion",
            "paragraphs": [],
            "subsections": [
                {
                    "title": "1. Resistance Measurements",
                    "paragraphs": [
                        "In this section, we report the resistance properties of pristine and ZnO functionalized graphene films and devices. First, the contact resistance (Rc), sheet resistance (Rsh), and contact resistivity (\u03c1c) of the graphene films were determined from the TLM structures described above. Next, we measured the devices\u2019 total resistance. Finally, we calculated the effective width, contact area, contact resistance, and sheet resistance for the device structures.",
                        "In general, the resistance (R) of any material is given by R = \u03c1L/A, where \u03c1 is the bulk resistivity, L is the length, and A is the cross-sectional area (width W \u00d7 thickness t) of the material in a plane normal to the direction of current flow. For graphene films, we assume that the films are of uniform thickness, so that the cross-section is determined entirely by the effective device width. For the group 2, 3, and 4 devices (Figure 1, Table 1), the width at the constrictions should dominate the overall measured resistance. A more complete picture of device resistance also considers contact resistance and the effect of the depletion length at the contacts, especially in comparison to the overall channel length. The interdigitated structures I1 through I4 offer an opportunity to observe directional dependence of electrical conduction in graphene [38,39,40]. Transport in I3 and I4 is in the same average direction as in the devices other than I1 and I2: U, Group 2, Group 3, and Group 4.",
                        "We present in Figure 3 the total resistance (RT) of the TLM structures plotted against the varying graphene channel lengths for both pristine and functionalized graphene films. The slope of the linear fit in Figure 3 gives the channel width a normalized value (Rsh/W) of the graphene sheet resistance. The contact resistance, Rc, is extracted from the extrapolated resistance at zero channel length, 2 \u00d7 Rc. The contact resistivity is determined from the equation \u03c1c = Rc \u00d7 W \u00d7 LT, where LT is the transfer length, the average distance that an electron travels in the material beneath the contact before it flows up into the contact. The transfer length, LT, is obtained from the extrapolated length at zero resistance (\u22122LT = x-intercept) [41].",
                        "The calculated Rc, Rsh, LT, and \u03c1c for pristine and functionalized graphene films are shown in Table 2. There is a substantial decrease in contact resistance (factor of two) and in contact resistivity (factor of 3.5) and a moderate increase in sheet resistance of the functionalized films relative to that of the pristine graphene. This change in Rsh is consistent with a previous investigation [36], which also found a substantial decrease in carrier sheet concentration to about 4 \u00d7 1012 cm\u22122 and an increase in carrier mobility of functionalized films relative to pristine. Following the approach of Nath, et al. [35] we apply the Landauer\u2013B\u00fcttiker model for the conductance of a one-dimensional wire to represent the graphene\u2013metal contact resistance as:\\[R_{C} = \\frac{1}{T}\\frac{h\\pi^{\\frac{1}{2}}}{4e^{2}n^{\\frac{1}{2}}}\\]  where T is the carrier transmission probability, h is Planck\u2019s constant, n is the sheet carrier concentration, and e is the electron charge underneath the metal [35,42,43]. For perfect quantum limited contacts, one assumes T = 1, and this gives a lower bound to contact resistance, assuming n = 4 \u00d7 1012 cm\u22122, of about 57 \u03a9-\u00b5m. In our case, the functionalized sheet resistance has increased by 20% compared to pristine graphene. Assuming the previously observed drop in sheet carrier concentration after functionalization to have also occurred here, then the nearly two-fold reduction in contact resistance must be due to increased T, which could be explained by changes in the film work function induced by functionalization that lowers the interfacial barrier height.",
                        "Next, we measured the RT of the pristine and functionalized graphene devices (Table 3). In general, the RT values of pristine and functionalized devices are very similar with the exception of the MC, ME7, and ME2 devices from Group 4. We found that the structure group, and the specific features within the group, have a much stronger effect on the measured values. In general, group 3 (V1, V2) had the highest RT values, and group 1 (I1\u2013I4) the lowest. Group 1\u2032s unpatterned device U, group 2, and group 4 had similar total RT values 4.5\u20139 k\u2126. The relatively smaller normalized resistance of the Group 4 devices is not surprising, as some current spreading in the regions between the etched features is to be expected.",
                        "Finally, we calculated the effective contact area, the device contact resistance RC, and the device sheet resistance Rsh of pristine and functionalized graphene device structures for the different device geometries. The extrinsic contact resistance Rc (not the intrinsic resistivity) for the actual sensor device is calculated from geometry and values of LT and \u03c1c calculated from the TLM structures, estimating Rc for each sensor device from \u03c1c as derived from the TLM data, the overlapping contact width Wc, and the calculated transfer length LT from Table 2 using the relation:\\[R_{C} = \\frac{{Contact}\\ {Resistivity}}{{Contact}\\ {Area}} = \\frac{\\rho_{c}}{W_{C} \\cdot L_{T}}.\\]",
                        "Sheet resistance is calculated here simply from Rsh = (RT \u2212 2RC) \u00d7 Wch/L, where Wch is the effective channel width after accounting for etched features and neglecting lower resistance (i.e., wider) sections (Table 1). The resulting values are plotted in Figure 4, and given Table 4. The Rsh of devices I1, I2, I3, and I4 is quite large compared to the expected value obtained from the TLM structures given in Table 2, as well as that of the other devices. Since the typical depletion width in graphene, which would decrease the effective channel length, is quite small, of order 100 nm or less, further work is needed to understand the inconsistency observed here. A desired condition for sensor applications, namely, the relative relationship Rc << RT, is realized for all but the interdigitated device geometries in this study.",
                        "The effective channel widths (Weff) can be calculated using the relation Weff = (Rsh \u00d7 L)/Rch, where Rsh is the sheet resistance calculated from the TLM data (Table 2), L is the graphene channel length, and Rch is the channel resistance, RT \u2212 Rc. For comparison, the calculated Weff and width values for pristine and functionalized graphene are shown in Table 5.",
                        "The Weff calculations are not applied to the interdigitated devices due to the uncertainty in the effective channel length, which is much smaller than the mask channel length L, as explained above. A defect, such as the termination of a crystalline lattice structure at an interface, can contribute a mobile charge and change the number of carriers. In normal materials, this can increase or decrease the conductivity depending on the type of the added carrier, majority, or minority. Graphene is ambipolar, so the addition of more carriers of either type simply increases the conductivity. A defect can also create a fixed dipole which can scatter charges, lowering mobility and, hence, conductivity if it is in the path of transport. Charges created at defect sites will diffuse away from areas of high concentration (where the defects are) to areas of low concentration (normal film) but usually leave a fixed charge behind which may be partially screened. In the devices discussed here, defects are present from both the structures etched into the graphene, as well as when the organic linkers and nanoparticles are added during the functionalization process. The precise nature and impact of each will be addressed in future work."
                    ],
                    "subsections": []
                },
                {
                    "title": "2. Low Frequency Noise In Graphene Devices",
                    "paragraphs": [
                        "The current noise of our devices was measured by sampling the voltage developed across a resistor in series with the sensor device when a 1V DC bias was applied across the pair. A wire-wound resistor was used (rather than metal film, etc.) to reduce the contribution to the measured noise from that component [44]. The value of the resistor, 3.28 k\u03a9, was selected to match the average resistance value of all of the devices. In order to obtain a power spectrum S2(fn) of the device noise, we note that the discrete Fourier transform of a set of N voltage samples Vd,k, k = 0, 1, \u2026, N \u2212 1, collected across the device at time intervals of width \u0394, where the device is in series with the resistance R dividing a voltage V:\\[S(f_{n}) \\approx \\Delta{\\sum\\limits_{K = 0}^{N - 1}{(V_{d,k})e^{\\frac{2\\pi ikn}{N}}}} = ~\\Delta{\\sum\\limits_{K = 0}^{N - 1}{(1 - V_{R,k})e^{\\frac{2\\pi ikn}{N}}}} = \\Delta\\left\\lbrack {{\\sum\\limits_{K = 0}^{N - 1}e^{\\frac{2\\pi ikn}{N}}} - {\\sum\\limits_{K = 0}^{N - 1}{V_{R,k}e^{\\frac{2\\pi ikn}{N}}}}} \\right\\rbrack\\]  is equivalent to sampling the voltage across the device Vd,n because the first term in the right-hand expression vanishes due to orthogonality, and the negative sign on the second term vanishes when the term is squared during subsequent processing, leaving the following:\\[S(f_{n}) \\approx \\Delta{\\sum\\limits_{K = 0}^{N - 1}{V_{R,K}e^{2\\pi ikn/N}}}\\]",
                        "The voltage data were obtained by sampling at 2.31 Hz over 665 s durations. Work not reported here established a corner frequency of 1\u201310 Hz, and there was generally no significant power or signal at higher frequencies to be aliased into this frequency range. A Hann window was applied to each frame prior to the transform, and the resulting frequency data between 0.00451 and 1.15 Hz were averaged for at least 5 such scans. After normalizing the FFT of each device response by the average voltage across the device, the results are plotted and shown by device in Figure 5 along with a linear fit of log SV/V2 vs. f generally between 0.015 and 0.2 Hz. The observed noise is low compared to other published work [45,46,47,48,49]. However, the consideration of an argument of Snow et al. suggests that our observed noise attenuation could be attributed to the increased device size [50].",
                        "Low frequency noise in graphene under ambient conditions has been attributed to multiple sources, including slow traps, generation/recombination (GR) centers, scattering from impurities, and dynamic changes in the scattering cross-section, presumably due to the chaotic impact on dipole screening of the constrained motion of charge carriers in the 2D film [26]. In order to analyze the performance of graphene-based devices, previous studies [24,25] have used the following empirical expression [45] to quantitatively describe the magnitude of the low frequency noise:\\[\\frac{S_{V}}{V^{2}} = \\frac{S_{I}}{I^{2}} = \\frac{A_{N}}{f^{\\gamma}}\\]  where f is the frequency, \u03b3 is the frequency scaling exponent, and AN is related to the Hooge parameter \u03b1H through AN = N\u03b1H, where N = n + p [28]. The amplitude AN is a scalar measure of the 1/f noise level and generally reflects the quality of a material or a device, depending on the number of charge carriers and extrinsic parameters such as device channel area and structural and chemical condition of the material: a higher value of AN usually corresponds to a lower quality device. By comparing devices of similar area as fabricated from a common material with a common process, we can assume the number of carriers to be roughly comparable across the devices as well.",
                        "The AN and \u03b3 values for all devices were calculated by fits to linear portions of the data (generally between 0.01 and 0.5 Hz) shown in Figure 5. The objective was not to obtain a rigorously valid exponent, but rather to gain a qualitative sense of the low-frequency noise in the broadest spectral range with minimal sensitivity to narrow band features or higher frequency components (Table 6). The wide range of variability in \u03b3 is unexpected, indicative of the wide range of possible effects which contribute to noise in these devices. Most researchers reported variability in \u03b3 for monolayer graphene devices but with values near 1 [46,47,48,49]. The high values observed here for the largest, unmodified film devices U and I1\u2013I4 indicate a large number of slow processes of duration longer than 1/2\u03c0f for frequencies below 1 Hz. The large size of these devices and the extended data acquisition to low frequencies may allow other processes to occur and be observed that have not previously been considered. For comparison of our observed noise to other published work, e.g., Rumyantsev et al. [4], we extrapolate the 1/f fit to 10 Hz, where our data are dominated by Johnson noise, and multiply the predicted value of SV/V2 by device length and effective width from Table 1 and Table 5 to obtain the values given in Table 6. In the work of Rumyantsev et al., a similar analysis of multiple, albeit considerably smaller, devices fabricated from exfoliated graphene under a controlled back-gate bias of 0 V concluded that area-normalized noise at 10 Hz fell between 1 \u00d7 10\u22128 and 1 \u00d7 10\u22127 \u00b5m2/Hz. In comparison, we find a generally consistent and systematic variation: Group 1 devices exhibit greatly reduced noise, Group 2 devices exhibit marginally reduced noise, Group 3 devices exhibit increased noise, and Group 4 devices exhibit a wide range of noise levels, overlapping the range of Rumyantsev et al.",
                        "To investigate which device feature influences noise the most, we studied the dependence of 1/f noise on device geometry, functionalization, effective graphene area, metal contact area, and mesa etched graphene perimeter. The areas and perimeters (internal and external) of graphene mesas measured after etching and metal contact areas were calculated for the geometries shown in Figure 1 and described in Table 1. From an inspection of Figure 5, it is evident that functionalization generally lowers noise in all but the H1, H2, and U devices. These three are also the quietest devices, implying that the factors contributing to noise, and passivated by functionalization, are not present in certain devices (H1, H2, and U) but exist in others, specifically V1, V2, MC, MS, ME2, and ME7. Consideration of these device geometries suggests that while a single trap/excitation, generation/recombination, adsorption/desorption, etc., event can simultaneously induce changes in mobility and carrier concentration \u03b4\u00b5n, \u03b4\u00b5p, \u03b4n, and \u03b4p equivalently in the H1, H2, and U devices, such changes are not equivalent in the V1, V2, MC, MS, ME2, and ME7 devices, where considerable graphene is spatially remote from the primary transport paths. Thus, the direct effect on mobility through the regions defined as direct paths between electrodes from events outside those paths is minimal, while generated charges can easily diffuse into the areas of current flow where drift mobility (and, thus, scattering events) are significant. The ME2 is somewhat exceptional. However, the sparser hole array relative to the MS and MC devices and reduced internal perimeter relative to the low field, high carrier concentration area as compared to the ME7 device may explain the observed results. These results suggest a rather complex relationship between mobility and carrier concentration.",
                        "In an effort to look for correlations between measurable parameters of graphene area, contact area, active device perimeter, and noise parameterization terms AN and \u03b3, we present plots of these in Figure 6 (AN) and Figure 7 (\u03b3) for the two sets of devices, pristine and functionalized graphene. The graphene area and perimeter for each device was calculated from the mask data. The contact area was calculated from the width of metal contacts and the transfer length presented in Table 2. There is no strong evidence for correlation with the device active (graphene) area or the contact area of the noise scalar AN. If one neglects the four interdigitated devices, where the relatively high currents and negligible perimeter relative to area suggests different relevant physical phenomena, there may be a correlation between perimeter and noise scalar AN. We do see strong correlations between the device area and \u03b3 and the contact area and \u03b3 and an inverse correlation between the perimeter and \u03b3. This strongly suggests that different mechanisms exist in the generation of noise in the different regions of the film, which can be used to improve sensor design.",
                        "Ultimately, the question of which is the optimal sensor design is still unsettled. Although in this work we have addressed the relationship of design to intrinsic device noise, we have not fully examined the relationship of design to extrinsic signal, i.e., chemiresistive response. It may be the case that the noisiest device geometries are also the most sensitive. In any case, a characteristic and reproducible response behavior defined as change in conductance should be achieved rapidly. Furthermore, the design of the sensor should strongly favor detecting perturbations in conductivity induced by adsorption of target species over others. Perturbations due to background or benign chemicals, which are also considered to be noise, should be minimized. Finally, nanoparticles other than 50\u201380 nm dia. ZnO may have different impacts on noise and sensor response. These factors will be explored in future work."
                    ],
                    "subsections": []
                }
            ]
        },
        {
            "title": "Conclusions",
            "paragraphs": [
                "We have carried out measurements of resistance and low-frequency noise in graphene devices to determine the effects of ZnO nanoparticles functionalization and the engineered defects of the graphene channel. The goal of our work was to understand which device is best suited for chemiresistive sensing applications. For comparison purposes, all of the devices studied had the same graphene mesa area, but with different defects patterns of interdigitation or etched internal holes. These hole patterns included arrays of coarse and fine long slots etched perpendicular and parallel to the applied field, and two-dimensional arrays of squares, circles, and few and many pointed stars. We find that functionalization generally lowers noise, with the exceptions being the three quietest devices (H1, H2, and U), implying that the factors contributing to noise, and passivated by functionalization, are not present in some geometries but exist in others. The resistance measurements showed that devices with long etched stripes orthogonal to the direction of the applied electric field have the highest resistance, and short and wide channel interdigitated devices have the lowest resistance for both pristine and ZnO-functionalized graphene. The graphene\u2013metal Ohmic contact resistances (RC) demonstrate that ZnO-functionalized graphene has lower contact resistance, but higher graphene sheet resistance (Rsh) compared to the pristine graphene. There is no strong evidence for a correlation between the scalar noise power and actual graphene channel area, contact area, and total perimeter (including the internal etched hole perimeters). However, there is a strong direct correlation between noise frequency dependence and graphene area and contact area. Furthermore, there is an inverse correlation between noise frequency dependence and perimeter. This work highlights that the electrical and low frequency noise measurements are critical for the selection of appropriate device structure in graphene/ZnO chemical sensors."
            ],
            "subsections": []
        }
    ]
}
