Repository: boschresearch/Pap2Pat

# Pap2Pat Dataset

### File Schema

Every directory in `data` corresponds to one patent-paper pair and contains the full texts of both patent and paper, as well as the patent outlines. We include all information in JSON for programmatic parsing and Markdown for manual inspection.

```yaml
data/:
    paper_id-patent_id/:
        # Nested JSON format
        patent.json: JSON file containing patent metadata and full-text, as well as all outlines
        paper.json: JSON file containing paper metadata and full-text
        # Markdown format
        patent.md: patent full-text formatted in markdown
        paper.md: paper full-text formatted in markdown

File: Pap2Pat/data/W4210495975-US20210207104/patent.json (part 1 of 5)
{
    "id": "US20210207104",
    "authors": [
        "John Ralph",
        "Steven D. Karlen",
        "Rebecca Anne Smith",
        "Brian Fox",
        "Emily Beebe",
        "Craig Bingman"
    ],
    "title": "FERULOYL-COA:MONOLIGNOL TRANSFERASES",
    "date": "2020-11-30 00:00:00",
    "abstract": "The invention relates to feruloyl-CoA:monolignol transferase enzymes and nucleic acids encoding the feruloyl-CoA:monolignol transferase enzymes. The enzymes and/or the nucleic acids enable incorporation of monolignol ferulates into the lignin of plants. The monolignol ferulates include, for example, p-coumaryl ferulate, coniferyl ferulate, and/or sinapyl ferulate.",
    "sections": [
        {
            "title": "DESCRIPTION",
            "paragraphs": [],
            "subsections": [
                {
                    "title": "FIELD OF THE INVENTION",
                    "paragraphs": [
                        "The invention is directed to nucleic acids encoding feruloyl-CoA:monolignol transferase enzymes and feruloyl-CoA:monolignol transferase enzymes, as well as expression cassettes, plant cells, and plants that have or encode such nucleic acids and enzymes, and methods of making and using such nucleic acids, polypeptides, expression cassettes, cells, and plants."
                    ],
                    "subsections": [],
                    "outline_long": [
                        "define field of invention"
                    ],
                    "num_characters": 360,
                    "outline_medium": [
                        "define field of invention"
                    ],
                    "outline_short": [
                        "define field of invention"
                    ]
                },
                {
                    "title": "BACKGROUND",
                    "paragraphs": [
                        "Lignin is an important cell wall component that provides structural support to plants and is needed for plant vascular tissue function. It is one of the most abundant organic polymers on Earth, constituting about 30% of non-fossil organic carbon and from a quarter to a third of the dry mass of wood. Because the chemical structure of lignin is difficult to degrade by chemical and enzymatic means, lignin makes the task of producing paper and biofuels from plant cell walls difficult."
                    ],
                    "subsections": [],
                    "outline_long": [
                        "describe lignin importance"
                    ],
                    "num_characters": 485,
                    "outline_medium": [
                        "describe lignin importance"
                    ],
                    "outline_short": [
                        "describe lignin importance"
                    ]
                },
                {
                    "title": "SUMMARY OF THE INVENTION",
                    "paragraphs": [
                        "The invention relates to the identification and isolation of new acyltransferase nucleic acids and polypeptides. The acyltransferase is a feruloyl-CoA:monolignol transferase (FMT, also called a monolignol ferulate transferase) that produces monolignol ferulates, which can be used for making plants that contain a readily cleavable lignin. Use of the feruloyl-CoA:monolignol transferase nucleic acids and/or polypeptides in plants can simplify the processes used for making biofuels and paper from those plants because these plants have lignin that is more readily removed by chemical treatment or pretreatment.",
                        "One aspect of the invention is an isolated nucleic acid encoding a feruloyl-CoA:monolignol transferase polypeptide with a SEQ ID NO:2, SEQ ID NO:4, SEQ ID NO:6, or SEQ ID NO:7 sequence.",
                        "Such feruloyl-CoA:monolignol transferases can catalyze the synthesis of monolignol ferulate(s) from monolignol(s) and feruloyl-CoA. For example, the monolignol can be coniferyl alcohol, p-coumaryl alcohol, sinapyl alcohol or a combination thereof, and the feruloyl-CoA:monolignol transferase can, for example, synthesize coniferyl ferulate, p-coumaryl ferulate, sinapyl ferulate or a combination thereof. Feruloyl-CoA:monolignol transferases with SEQ ID NO:2, SEQ ID NO:4, SEQ ID NO:6, or SEQ ID NO:7 sequences are unique in that they are selective for generating monolignol ferulates and have minimal to no relevant activity in generating monolignol coumarates. This is important as these transferases can be used to generate readily cleavable lignin containing monolignol ferulates without conducting other extraneous activity.",
                        "In some embodiments, the feruloyl-CoA:monolignol transferase nucleic acid encodes a feruloyl-CoA:monolignol transferase polypeptide with a SEQ ID NO:2, SEQ ID NO:4, SEQ ID NO:6, or SEQ ID NO:7 sequence. In other embodiments, the nucleic acids can, for example, encode a feruloyl-CoA:monolignol transferase that can catalyze the synthesis of monolignol ferulate(s) from a monolignol(s) and feruloyl-CoA with at least about 50%, of the activity of a feruloyl-CoA:monolignol transferase with the SEQ ID NO:2, SEQ ID NO:4, SEQ ID NO:6, or SEQ ID NO:7 amino acid sequence.",
                        "Another aspect of the invention is a transgenic plant cell comprising an isolated nucleic acid encoding a feruloyl-CoA:monolignol transferase. The nucleic acid can include any of the feruloyl-CoA:monolignol transferase nucleic acids described herein. For example, the nucleic acid can include a nucleic acid segment that can selectively hybridize to a DNA with a SEQ ID NO:1, SEQ ID NO:3, or SEQ ID NO:5 sequence, or a nucleic acid that encodes a SEQ ID NO:2, SEQ ID NO:4, SEQ ID NO:6, or SEQ ID NO:7 amino acid sequence, or a nucleic acid that encodes a feruloyl-CoA:monolignol transferase that can catalyze the synthesis of monolignol ferulate(s) from a monolignol(s) and feruloyl-CoA with at least about 50%, of the activity of a feruloyl-CoA:monolignol transferase with the SEQ ID NO:2, SEQ ID NO:4, SEQ ID NO:6, or SEQ ID NO:7 amino acid sequence.",
                        "Another aspect of the invention is an expression cassette comprising one of the feruloyl-CoA:monolignol transferase nucleic acids described herein that is operably linked to a promoter functional in a host cell. Such a nucleic acid can include a nucleic acid segment that can selectively hybridize to a DNA with a SEQ ID NO:1, SEQ ID NO:3, or SEQ ID NO:5 sequence, or a nucleic acid that encodes a SEQ ID NO:2, SEQ ID NO:4, SEQ ID NO:6, or SEQ ID NO:7 amino acid sequence, or a nucleic acid that encodes a feruloyl-CoA:monolignol transferase that can catalyze the synthesis of monolignol ferulate(s) from a monolignol(s) and feruloyl-CoA with at least about 50%, of the activity of a feruloyl-CoA:monolignol transferase with the SEQ ID NO:2, SEQ ID NO:4, SEQ ID NO:6, or SEQ ID NO:7 amino acid sequence. The expression cassette can further comprise a selectable marker gene. In some embodiments, the expression cassette further comprises plasmid DNA. For example, the expression cassette can be within an expression vector. Promoters that can be used within such expression cassettes include promoters functional during plant development or growth.",
                        "Another aspect of the invention is a plant cell that includes an expression cassette comprising one of the feruloyl-CoA:monolignol transferase nucleic acids described herein that is operably linked to a promoter functional in a host cell. Such a nucleic acid can include a nucleic acid segment that can selectively hybridize to a DNA with a SEQ ID NO:1, SEQ ID NO:3, or SEQ ID NO:5 sequence, or a nucleic acid that encodes a SEQ ID NO:2, SEQ ID NO:4, SEQ ID NO:6, or SEQ ID NO:7 amino acid sequence, or a nucleic acid that encodes a feruloyl-CoA:monolignol transferase that can catalyze the synthesis of monolignol ferulate(s) from a monolignol(s) and feruloyl-CoA with at least about 50%, of the activity of a feruloyl-CoA:monolignol transferase with the SEQ ID NO:2, SEQ ID NO:4, SEQ ID NO:6, or SEQ ID NO:7 amino acid sequence. The plant cell can be a monocot cell. The plant cell can also be a gymnosperm cell. For example, the plant cell can be a maize, grass or softwood cell. In some embodiments, the plant cell is a dicot cell. For example, the plant cell can be a hardwood cell.",
                        "Another aspect of the invention is a plant that includes an expression cassette comprising one of the feruloyl-CoA:monolignol transferase nucleic acids described herein that is operably linked to a promoter functional in a host cell. Such a plant can be a monocot. Such a nucleic acid can include a nucleic acid segment that can selectively hybridize to a DNA with a SEQ ID NO:1, SEQ ID NO:3, or SEQ ID NO:5 sequence, or a nucleic acid that encodes a SEQ ID NO:2, SEQ ID NO:4, SEQ ID NO:6, or SEQ ID NO:7 amino acid sequence, or a nucleic acid that encodes a feruloyl-CoA:monolignol transferase that can catalyze the synthesis of monolignol ferulate(s) from a monolignol(s) and feruloyl-CoA with at least about 50%, of the activity of a feruloyl-CoA:monolignol transferase with the SEQ ID NO:2, SEQ ID NO:4, SEQ ID NO:6, or SEQ ID NO:7 amino acid sequence. The plant can also be a gymnosperm. For example, the plant can be a maize, grass or softwood plant. In some embodiments, the plant is a dicot plant. For example, the plant can be a hardwood plant.",
                        "Another aspect of the invention is a method for incorporating monolignol ferulates into lignin of a plant that includes:\n\n\n- - a) stably transforming plant cells with the expression cassette\n    comprising one of the feruloyl-CoA:monolignol transferase nucleic\n    acids described herein to generate transformed plant cells;\n  - b) regenerating the transformed plant cells into at least one\n    transgenic plant, wherein feruloyl-CoA:monolignol transferase is\n    expressed in at least one transgenic plant in an amount sufficient\n    to incorporate monolignol ferulates into the lignin of the\n    transgenic plant.  \n    For example, such a nucleic acid can be a nucleic acid that can\n    selectively hybridize to a DNA with a SEQ ID NO:1, SEQ ID NO:3, or\n    SEQ ID NO:5 sequence, or a nucleic acid that encodes a SEQ ID NO:2,\n    SEQ ID NO:4, SEQ ID NO:6, or SEQ ID NO:7 amino acid sequence, or a\n    nucleic acid that encodes a feruloyl-CoA:monolignol transferase that\n    can catalyze the synthesis of monolignol ferulate(s) from a\n    monolignol(s) and feruloyl-CoA with at least about 50%, of the\n    activity of a feruloyl-CoA:monolignol transferase with the SEQ ID\n    NO:2, SEQ ID NO:4, SEQ ID NO:6, or SEQ ID NO:7 amino acid sequence.\n    The method can be used to generate a transgenic plant that is\n    fertile. The method can further include recovering transgenic seeds\n    from the transgenic plant, wherein the transgenic seeds include the\n    nucleic acid encoding a feruloyl-CoA:monolignol transferase. The\n    plant containing monolignol ferulates within its lignin can be a\n    monocot. The plant can also be a gymnosperm. For example, the plant\n    can be a maize, grass or softwood plant. In some embodiments, the\n    plant is a dicot plant. For example, the plant can also be a\n    hardwood plant. Such a method can further include stably\n    transforming the plant cell(s) or the plant with at least one\n    selectable marker gene. The selectable marker can be linked or\n    associated with the expression cassette.",
                        "In some embodiments, the lignin in the plant that has the nucleic acid encoding a feruloyl-CoA:monolignol transferase can include at least 1% monolignol ferulate. In other embodiments, the lignin in the plant can include at least 5% monolignol ferulate, or at least 10% monolignol ferulate, or at least 20% monolignol ferulate, or at least 25% monolignol ferulate. In further embodiments, the lignin in the plant includes about 1-30% monolignol ferulate, or about 2-30% monolignol ferulate.",
                        "The method for incorporating monolignol ferulates into lignin of a plant can also include breeding the fertile transgenic plant to yield a progeny plant, where the progeny plant has an increase in the percentage of monolignol ferulates in the lignin of the progeny plant relative to the corresponding untransformed plant.",
                        "Another aspect of the invention is a lignin isolated from the transgenic plant comprising any of the feruloyl-CoA:monolignol transferase isolated nucleic acids described herein. Another aspect of the invention is a woody material isolated from the transgenic plant comprising any of the feruloyl-CoA:monolignol transferase isolated nucleic acids described herein. The lignin or woody tissue can include any of the nucleic acids described herein that encode a feruloyl-CoA:monolignol transferase. In other embodiments, the lignin or woody tissue can include any of the feruloyl-CoA:monolignol transferase amino acid or polypeptide sequences described herein.",
                        "Another aspect of the invention is a method of making a product from a transgenic plant comprising: (a) providing a transgenic plant that includes one of the isolated nucleic acids described herein that encodes a feruloyl-CoA:monolignol transferase; and (b) processing the transgenic plant's tissues under conditions sufficient to digest the lignin; to thereby generate the product from the transgenic plant, wherein the transgenic plant's tissues comprise lignin having an increased percent of monolignol ferulates relative to a corresponding untransformed plant. Such a corresponding untransformed plant is typically a plant of the same species, strain and/or accession as the transformed plant. The conditions sufficient to digest the lignin can include conditions sufficient to cleave ester bonds within monolignol ferulate-containing lignin. In some embodiments, the conditions sufficient to digest the lignin include mildly alkaline conditions. In some embodiments, the conditions sufficient to digest the lignin include contacting the transgenic plant's tissues with ammonia for a time and a temperature sufficient to cleave ester bonds within monolignol ferulate-containing lignin. In some embodiments, the conditions sufficient to digest the lignin include acidic conditions. In some embodiments, the conditions sufficient to digest the lignin would not cleave substantially any of the ether and carbon-carbon bonds in lignin from a corresponding plant that does not contain the isolated nucleic acid encoding the feruloyl-CoA:monolignol transferase.",
                        "Another aspect of the invention is an isolated nucleic acid encoding a feruloyl-CoA:monolignol transferase, wherein the nucleic acid can selectively hybridize to a DNA with a SEQ ID NO:1, SEQ ID NO:3, or SEQ ID NO:5 sequence. For example, the nucleic acid can selectively hybridize to a DNA with a SEQ ID NO:1, SEQ ID NO:3, or SEQ ID NO:5 sequence under stringent hybridization conditions. In some embodiments, the stringent hybridization conditions comprise a wash in 0.1\u00d7SSC, 0.1% SDS at 65\u00b0 C. Such an isolated nucleic acid can have at least about 79%, at least about 80%, at least about 90%, or at least 95% sequence identity with SEQ ID NO:1, SEQ ID NO:3, or SEQ ID NO:5. In some embodiments, the isolated nucleic acid with the SEQ ID NO:1, SEQ ID NO:3, or SEQ ID NO:5 sequence encodes a feruloyl-CoA:monolignol transferase.",
                        "Therefore, the invention embraces nucleic acids encoding feruloyl-CoA:monolignol transferase enzymes and feruloyl-CoA:monolignol transferase enzymes, as well as expression cassettes, plant cells, and plants that have or encode such nucleic acids and enzymes, and methods of making and using such nucleic acids, polypeptides, expression cassettes, cells, and plants.",
                        "Unless defined otherwise, all technical and scientific terms used herein have the same meaning as commonly understood by one of ordinary skill in the art to which this invention belongs. Unless mentioned otherwise, the techniques employed or contemplated herein are standard methodologies well known to one of ordinary skill in the art. The materials, methods and examples are illustrative only and not limiting. The following is presented by way of illustration and does not limit the scope of the invention."
                    ],
                    "subsections": [],
                    "outline_long": [
                        "introduce feruloyl-CoA:monolignol transferase",
                        "describe feruloyl-CoA:monolignol transferase function",
                        "introduce isolated nucleic acid encoding feruloyl-CoA:monolignol transferase",
                        "describe SEQ ID NO:2, SEQ ID NO:4, SEQ ID NO:6, or SEQ ID NO:7 sequences",
                        "introduce transgenic plant cell",
                        "describe expression cassette",
                        "introduce plant cell with expression cassette",
                        "describe plant with expression cassette",
                        "introduce method for incorporating monolignol ferulates",
                        "describe transforming plant cells",
                        "describe regenerating transgenic plant",
                        "describe expressing feruloyl-CoA:monolignol transferase",
                        "introduce fertile transgenic plant",
                        "describe recovering transgenic seeds",
                        "introduce monocot or gymnosperm plant",
                        "describe dicot plant",
                        "introduce lignin with monolignol ferulates",
                        "describe breeding fertile transgenic plant",
                        "introduce lignin isolated from transgenic plant",
                        "introduce woody material isolated from transgenic plant",
                        "describe method of making product from transgenic plant",
                        "describe processing transgenic plant tissues",
                        "describe digesting lignin",
                        "introduce mildly alkaline conditions",
                        "describe contacting with ammonia",
                        "describe acidic conditions"
                    ],
                    "num_characters": 13131,
                    "outline_medium": [
                        "introduce feruloyl-CoA:monolignol transferase",
                        "describe feruloyl-CoA:monolignol transferase function",
                        "describe isolated nucleic acid encoding feruloyl-CoA:monolignol transferase",
                        "describe transgenic plant cell with isolated nucleic acid",
                        "describe expression cassette with isolated nucleic acid",
                        "describe plant cell with expression cassette",
                        "describe plant with expression cassette",
                        "describe method for incorporating monolignol ferulates into lignin",
                        "describe transformed plant with monolignol ferulates",
                        "describe breeding transgenic plant",
                        "describe isolated lignin from transgenic plant",
                        "describe isolated woody material from transgenic plant",
                        "describe method of making product from transgenic plant"
                    ],
                    "outline_short": [
                        "introduce feruloyl-CoA:monolignol transferase",
                        "describe nucleic acid encoding feruloyl-CoA:monolignol transferase",
                        "describe transgenic plant cell",
                        "describe expression cassette",
                        "describe plant cell and plant",
                        "describe method for incorporating monolignol ferulates"
                    ]
                },
                {
                    "title": "DETAILED DESCRIPTION OF THE INVENTION",
                    "paragraphs": [
                        "The invention provides nucleic acids and methods useful for altering lignin structure and/or the lignin content in plants. Plants with such altered lignin structure/content are more easily and economically processed into useful products such as biofuels and paper."
                    ],
                    "subsections": [
                        {
                            "title": "Acyl-CoA Dependent Acyltransferases",
                            "paragraphs": [
                                "Plant acyl-CoA dependent acyltransferases constitute a large but specific protein superfamily, named BAHD. Members of this family take an activated carboxylic acid (i.e., a CoA thioester form of the acid) as an acyl donor and either an alcohol or, more rarely, a primary amine, as an acyl acceptor and catalyze the formation of an ester or an amide bond, respectively. The acyl donors and acyl acceptors that act as substrates by BAHD acyltransferases are quite diverse, and different BAHD family members exhibit a range of substrate specificities.",
                                "The invention relates to a new type of BAHD acyltransferase nucleic acids and enzymes that enable the production of transgenic plants with altered lignin. The BAHD nucleic acids can be used in the expression cassettes, expression vectors, transgenic plant cells, transgenic plants and transgenic seeds as described herein. The BAHD nucleic acids and encoded proteins are isolated or heterologous nucleic acids or proteins. The term \u201cisolated\u201d when used in conjunction with a nucleic acid or polypeptide, refers to a nucleic acid segment or polypeptide that is present in a form or setting that is different from that in which it is found in nature. For example, an isolated nucleic acid or an isolated polypeptide is identified and separated from at least one contaminant nucleic acid or polypeptide with which it is ordinarily associated in its natural state. In contrast, native nucleic acids, such as DNA, RNA and polypeptides are found in the state they exist in nature. The term \u201cheterologous\u201d when used in reference to a nucleic acid refers to a nucleic acid segment that has been manipulated in some way. For example, a heterologous nucleic acid includes a nucleic acid segment from one species that has been introduced into another species. A heterologous nucleic acid also includes a nucleic acid segment that is native to an organism that has been altered in some way (e.g., mutated, multiple copies are added, the heterologous nucleic acid is linked to a non-native promoter or enhancer sequence, etc.). A heterologous nucleic acid also includes a nucleic acid comprising a combination of genetic elements not occurring in nature. Non-limiting examples of such genetic elements include coding sequences, promoters, enhancers, ribosome binding sites (e.g., Shine Dalgarno sequences, Kozak sequences), etc. The term \u201cheterologous\u201d can also refer to any such individual genetic element when included in such a non-naturally occurring combination. Heterologous nucleic acids can include plant nucleic acid segments such as cDNA forms of a plant gene where the cDNA sequences are expressed in a sense direction to produce mRNA. In some embodiments, heterologous nucleic acids can be distinguished from endogenous plant genes in that the heterologous nucleic acid segments are joined to nucleotide sequences comprising regulatory elements such as promoters that are not found naturally associated with the endogenous gene in its natural chromosome. In some embodiments, heterologous nucleic acid can be distinguished from endogenous plant genes in that the heterologous nucleic acid segments express the encoded protein (or portion of a protein) in parts of the plant where the protein (or portion thereof) is not normally expressed. The term \u201ccDNA\u201d refers to any DNA that includes a coding sequence for a polypeptide and lacks one or more introns present in naturally occurring genomic DNA also comprising that coding sequence, regardless of whether or not the cDNA is directly generated from mRNA.",
                                "The acyltransferases described herein are feruloyl-CoA:monolignol transferases that synthesize monolignol ferulates from any of three monolignols (p-coumaryl, coniferyl and sinapyl alcohols). For example, the feruloyl-CoA:monolignol transferases described herein can synthesize coniferyl ferulate from coniferyl alcohol and feruloyl-CoA, as shown below.",
                                "The feruloyl-CoA:monolignol transferases enable production of plants with lignin that is readily cleaved and/or removed, for example, because the lignin in these plants contains monolignol ferulates such as coniferyl ferulate (CAFA).",
                                "The terms \u201cferuloyl-CoA:monolignol transferase(s)\u201d and \u201cmonolignol ferulate transferase(s)\u201d are used interchangeably herein.",
                                "Nucleic acids encoding the feruloyl-CoA:monolignol transferases that are useful for making monolignol ferulates include nucleic acids encoding a Zea mays (maize) feruloyl-CoA:monolignol transferase (ZmFMT). An exemplary nucleic acid encoding ZmFMT has the following nucleic acid sequence (SEQ ID NO:1).",
                                "SEQ ID NO:1 encodes the following ZmFMT amino acid sequence (SEQ ID NO:2).",
                                "Other nucleic acids encoding feruloyl-CoA:monolignol transferases useful for making monolignol ferulates include nucleic acids encoding a Sorghum bicolor (sorghum) feruloyl-CoA:monolignol transferase (SbFMT). An exemplary nucleic acid encoding SbFMT has the following nucleic acid sequence (SEQ ID NO:3).",
                                "SEQ ID NO:3 encodes the following SbFMT amino acid sequence (SEQ ID NO:4).",
                                "Other nucleic acids encoding feruloyl-CoA:monolignol transferases useful for making monolignol ferulates include nucleic acids encoding a Panicum virgatum (switchgrass) feruloyl-CoA:monolignol transferase (PvFMT). An exemplary nucleic acid encoding PvFMT has the following nucleic acid sequence (SEQ ID NO:5).",
                                "SEQ ID NO:5 encodes the following PvFMT amino acid sequence (SEQ ID NO:6).",
                                "Other nucleic acids encoding the feruloyl-CoA:monolignol transferases useful for making monolignol ferulates are nucleic acids that encode the following amino acid sequence (SEQ ID NO:7).",
                                "wherein:\n\n\n- - X\u2081=A, V, or a conservative substitution of any of the foregoing;\n  - X\u2082=T, a conservative or non-conservative substitution thereof, or\n    not present;\n  - X\u2083=T, a conservative or non-conservative substitution thereof, or\n    not present;\n  - X\u2084=I, S, N, or a conservative or non-conservative substitution of\n    any of the foregoing;\n  - X\u2085=S, A, or a conservative substitution of any of the foregoing;\n  - X\u2086=S, T, or a conservative substitution of any of the foregoing;\n  - X\u2087=S, P, E, or a conservative or nonconservative substitution of any\n    of the foregoing;\n  - X\u2088=A, T, P, or a conservative or nonconservative substitution of any\n    of the foregoing;\n  - X\u2089=P, A, or a conservative or nonconservative substitution of any of\n    the foregoing;\n  - X\u2081\u2080=V, a conservative or nonconservative substitution of any of the\n    foregoing, or not present;\n  - X\u2081\u2081=P, a conservative or nonconservative substitution of any of the\n    foregoing, or not present;\n  - X\u2081\u2082=T, S, a conservative or nonconservative substitution of any of\n    the foregoing, or not present;\n  - X\u2081\u2083=T, A, or a conservative or nonconservative substitution of any\n    of the foregoing;\n  - X\u2081\u2084=A, T, E, or a conservative or nonconservative substitution of\n    any of the foregoing;\n  - X\u2081\u2085=E, T, or a conservative or nonconservative substitution of any\n    of the foregoing;\n  - X\u2081\u2086=A, P, or a conservative or nonconservative substitution of any\n    of the foregoing;\n  - X\u2081\u2087=R, N, or a conservative or nonconservative substitution of any\n    of the foregoing;\n  - X\u2081\u2088=A, D, K, or a conservative or nonconservative substitution of\n    any of the foregoing;\n  - X\u2081\u2089=D, A, E, or a conservative or nonconservative substitution of\n    any of the foregoing;\n  - X\u2082\u2080=D, A, S, or a conservative or nonconservative substitution of\n    any of the foregoing;\n  - X\u2082\u2081=D, A, or a conservative or nonconservative substitution of any\n    of the foregoing;\n  - X\u2082\u2082=A, S, or a conservative or nonconservative substitution of any\n    of the foregoing;\n  - X\u2082\u2083=A, G, or a conservative or nonconservative substitution of any\n    of the foregoing;\n  - X\u2082\u2084=A, a conservative or nonconservative substitution of any of the\n    foregoing, or not present;\n  - X\u2082\u2085=G, a conservative or nonconservative substitution of any of the\n    foregoing, or not present;\n  - X\u2082\u2086=A, H, C, or a conservative or nonconservative substitution of\n    any of the foregoing;\n  - X\u2082\u2087=A, Y, D, or a conservative or nonconservative substitution of\n    any of the foregoing;\n  - X\u2082\u2088=A, D, or a conservative or nonconservative substitution of any\n    of the foregoing;\n  - X\u2082\u2089=A, D, or a conservative or nonconservative substitution of any\n    of the foregoing;\n  - X\u2083\u2080=A, D, or a conservative or nonconservative substitution of any\n    of the foregoing;\n  - X\u2083\u2081=A or a conservative or nonconservative substitution thereof;\n  - X\u2083\u2082=S, A, or a conservative or nonconservative substitution of any\n    of the foregoing;\n  - X\u2083\u2083=R, G, S, or a conservative or nonconservative substitution of\n    any of the foregoing;\n  - X\u2083\u2084=A, G, or a conservative substitution of any of the foregoing;\n  - X\u2083\u2085=L, V, or a conservative substitution of any of the foregoing;\n  - X\u2083\u2086=Y, A, or a conservative or nonconservative substitution of any\n    of the foregoing;\n  - X\u2083\u2087=A, T, or a conservative substitution of any of the foregoing;\n  - X\u2083\u2088=C, S, or a conservative substitution of any of the foregoing;\n  - X\u2083\u2089=E, D, or a conservative substitution of any of the foregoing;\n  - X\u2084\u2080=E, D, or a conservative substitution of any of the foregoing;\n  - X\u2084\u2081=A, T, or a conservative substitution of any of the foregoing;\n  - X\u2084\u2082=D, E, or a conservative substitution of any of the foregoing;\n  - X\u2084\u2083=D, G, or a conservative substitution of any of the foregoing;\n  - X\u2084\u2084=D, or a conservative or nonconservative substitution of any of\n    the foregoing or not present;\n  - X\u2084\u2085=M, I, or a conservative substitution of any of the foregoing;\n  - X\u2084\u2086=S, A, or a conservative substitution of any of the foregoing;\n  - X\u2084\u2087=L, V, M, or a conservative substitution of any of the foregoing;\n  - X\u2084\u2088=D, V, E, or a conservative or nonconservative substitution of\n    any of the foregoing;\n  - X\u2084\u2089=L, P, or a conservative or nonconservative substitution of any\n    of the foregoing;\n  - X\u2085\u2080=I, V, or a conservative substitution of any of the foregoing;\n  - X\u2085\u2081=V, I, or a conservative substitution of any of the foregoing;\n  - X\u2085\u2082=S, E, A, or a conservative or nonconservative substitution of\n    any of the foregoing;\n  - X\u2085\u2083=L, M, or a conservative substitution of any of the foregoing;\n  - X\u2085\u2084=P, L, or a conservative or nonconservative substitution of any\n    of the foregoing;\n  - X\u2085\u2085=A, G, or a conservative substitution of any of the foregoing;\n  - X\u2085\u2086=P, A, or a conservative or nonconservative substitution of any\n    of the foregoing;\n  - X\u2085\u2087=E, K, or a conservative substitution of any of the foregoing;\n  - X\u2085\u2088=S, C, or a conservative substitution of any of the foregoing;\n  - X\u2085\u2089=K, Q, or a conservative substitution of any of the foregoing;\n  - X\u2086\u2080=V, T, or a conservative substitution of any of the foregoing;\n  - X\u2086\u2081=M, V, or a conservative substitution of any of the foregoing;\n  - X\u2086\u2082=T, A, or a conservative substitution of any of the foregoing;\n  - X\u2086\u2083=F, V, S, or a conservative substitution of any of the foregoing;\n  - X\u2086\u2084=D, N, or a conservative substitution of any of the foregoing;\n  - X\u2086\u2085=N, R, or a conservative substitution of any of the foregoing;\n  - X\u2086\u2086=H, Y, or a conservative substitution of any of the foregoing;\n  - X\u2086\u2087=T, S, or a conservative substitution of any of the foregoing;\n  - X\u2086\u2088=E, Q, or a conservative substitution of any of the foregoing;\n  - X\u2086\u2089=F, H, or a conservative substitution of any of the foregoing;\n  - X\u2087\u2080=A, T, or a conservative substitution of any of the foregoing;\n  - X\u2087\u2081=N, T, or a conservative substitution of any of the foregoing;\n  - X\u2087\u2082=Q, H, or a conservative substitution of any of the foregoing;\n  - X\u2087\u2083=R, K, or a conservative substitution of any of the foregoing;\n  - X\u2087\u2084=N, E, S, or a conservative substitution of any of the foregoing;\n  - X\u2087\u2085=P, L, or a conservative or nonconservative substitution of any\n    of the foregoing;\n  - X\u2087\u2086=D, N, E, or a conservative substitution of any of the foregoing;\n  - X\u2087\u2087=V, F, S, or a conservative substitution of any of the foregoing;\n  - X\u2087\u2088=K, K, Q, or a conservative substitution of any of the foregoing;\n  - X\u2087\u2089=R, H, Q, or a conservative substitution of any of the foregoing;\n  - X\u2088\u2080=E, V, or a conservative or nonconservative substitution of any\n    of the foregoing;\n  - X\u2088\u2081=N, K, or a conservative substitution of any of the foregoing;\n  - X\u2088\u2082=D, V, N, or a conservative or nonconservative substitution of\n    any of the foregoing;\n  - X\u2088\u2083=T, S, or a conservative substitution of any of the foregoing;\n  - X\u2088\u2084=G, V, D, or a conservative or nonconservative substitution of\n    any of the foregoing;\n  - X\u2088\u2085=A, V, or a conservative substitution of any of the foregoing;\n  - X\u2088\u2086=S, T, or a conservative substitution of any of the foregoing;\n  - X\u2088\u2087=G, S, A, or a conservative substitution of any of the foregoing;\n  - X\u2088\u2088=G, R, or a conservative or nonconservative substitution of any\n    of the foregoing;\n  - X\u2088\u2089=H, L, or a conservative or nonconservative substitution of any\n    of the foregoing;\n  - X\u2089\u2080=D, N, or a conservative substitution of any of the foregoing;\n  - X\u2089\u2081=A, S, or a conservative substitution of any of the foregoing;\n  - X\u2089\u2088=K, R, or a conservative substitution of any of the foregoing;\n  - X\u2089\u2088=S, A, or a conservative substitution of any of the foregoing;\n  - X\u2089\u2084=M, T, A, or a conservative or nonconservative substitution of\n    any of the foregoing;\n  - X\u2089\u2085=D, N, or a conservative substitution of any of the foregoing;\n  - X\u2089\u2086=K, S, or a conservative substitution of any of the foregoing;\n  - X\u2089\u2087=K, E, or a conservative substitution of any of the foregoing;\n  - X\u2089\u2088=F, S, or a conservative or nonconservative substitution of any\n    of the foregoing;\n  - X\u2089\u2089=V, A, or a conservative substitution of any of the foregoing;\n  - X\u2081\u2080\u2080=N, D, or a conservative substitution of any of the foregoing;\n  - X\u2081\u2080\u2081=I, L, V, or a conservative substitution of any of the\n    foregoing;\n  - X\u2081\u2080\u2082=T, S, or a conservative substitution of any of the foregoing;\n  - X\u2081\u2080\u2083=T, M, P, or a conservative or nonconservative substitution of\n    any of the foregoing;\n  - X\u2081\u2080\u2084=V, a conservative or nonconservative substitution of any of the\n    foregoing, or not present;\n  - X\u2081\u2080\u2085=K, a conservative or nonconservative substitution of any of the\n    foregoing, or not present;\n  - X\u2081\u2080\u2086=N, K, or a conservative substitution of any of the foregoing;\n  - X\u2081\u2080\u2087=K, E, or a conservative substitution of any of the foregoing;\n  - X\u2081\u2080\u2088=M, V, or a conservative substitution of any of the foregoing;\n  - X\u2081\u2080\u2089=E, D, or a conservative substitution of any of the foregoing;\n    and\n  - X\u2081\u2081\u2080=D, A, or a conservative or nonconservative substitution of any\n    of the foregoing.  \n    Nucleic acids encoding the above-referenced polypeptide can be\n    designed using the genetic code. The above-referenced sequences for\n    ZmFMT, SbFMT, and PvFMT can provide guidance. Exemplary conservative\n    substitutions include substitutions among glycine, alanine, valine,\n    leucine, and isoleucine; substitutions among serine, cysteine,\n    threonine, and methionine; substitutions among phenylalanine,\n    tyrosine, and tryptophan; substitutions among histidine, lysine,\n    arginine; and substitutions among aspartate, glutamate, asparagine,\n    and glutamine Other groupings of conservative substitutions are\n    common in the art. Nonconservative substitutions are substitutions\n    that are not conservative substitutions.",
                                "Nucleic acids encoding the aforementioned BAHD acyltransferases allow identification and isolation of related nucleic acids and their encoded enzymes that provide a means for production of altered lignins in plants.",
                                "For example, related nucleic acids can be isolated and identified by mutation of the SEQ ID NO:1, SEQ ID NO:3, or SEQ ID NO:5 sequence and/or by hybridization to DNA and/or RNA isolated from other plant species using SEQ ID NO:1, SEQ ID NO:3, or SEQ ID NO:5 nucleic acids as probes. The sequence of the feruloyl-CoA:monolignol transferase enzyme (e.g., SEQ ID NO:2, SEQ ID NO:4, SEQ ID NO:6, or SEQ ID NO:7) can also be examined and used a basis for designing alternative feruloyl-CoA:monolignol transferase nucleic acids that encode related feruloyl-CoA:monolignol transferase polypeptides.",
                                "In one embodiment, the BAHD acyltransferase nucleic acids of the invention include any nucleic acid that can selectively hybridize to SEQ ID NO:1, SEQ ID NO:3, or SEQ ID NO:5.",
