Repository: boschresearch/Pap2Pat

# Pap2Pat Dataset

### File Schema

Every directory in `data` corresponds to one patent-paper pair and contains the full texts of both patent and paper, as well as the patent outlines. We include all information in JSON for programmatic parsing and Markdown for manual inspection.

```yaml
data/:
    paper_id-patent_id/:
        # Nested JSON format
        patent.json: JSON file containing patent metadata and full-text, as well as all outlines
        paper.json: JSON file containing paper metadata and full-text
        # Markdown format
        patent.md: patent full-text formatted in markdown
        paper.md: paper full-text formatted in markdown

File: Pap2Pat/data/W4214922488-US20120272745/patent.json (part 1 of 2)
{
    "id": "US20120272745",
    "authors": [
        "Elliot Botvinick",
        "Samir Shreim",
        "Maxwell Kotlarchyk"
    ],
    "title": "CONCENTRATION INDEPENDENT MODULATION OF LOCAL MICROMECHANICS IN A FIBRIN GEL",
    "date": "2012-04-26 00:00:00",
    "abstract": "An apparatus and method for providing a gradient strain to an extracellular matrix to induce mechanotransduction. The gradient strain can be produced by adhering the extracellular matrix to a post and the walls of a sample holder, and then rotating the post and the sample holder. This strain can result in increased stiffness of the extracellular matrix with very little loss of pore size.",
    "sections": [
        {
            "title": "DESCRIPTION",
            "paragraphs": [],
            "subsections": [
                {
                    "title": "STATEMENT REGARDING FEDERALLY SPONSORED R&D",
                    "paragraphs": [
                        "This invention was made with government support under grants P41-RR001192 and R01-HL085339 awarded by the National Institute of Health and DMR-0805164 funded by the National Science Foundation. The government has certain rights to this invention."
                    ],
                    "subsections": [],
                    "outline_long": [
                        "acknowledge government support"
                    ],
                    "num_characters": 246,
                    "outline_medium": [
                        "acknowledge government support"
                    ],
                    "outline_short": [
                        "acknowledge government support"
                    ]
                },
                {
                    "title": "BACKGROUND OF THE INVENTION",
                    "paragraphs": [
                        "1. Field of the Invention",
                        "Aspects of the disclosed apparatus and methods relate to providing a gradient strain to an extracellular matrix.",
                        "2. Description of the Related Art",
                        "Mechanical forces regulate the development and phenotype of a variety of tissues and cultured cells. Previous studies involving mechanotransduction use methods to apply mechanical strain to cells and tissues. These studies suggest that the cell's extracellular matrix (ECM) attachments are the sites at which forces are transmitted to cells. Hydrogels polymerized from natural, synthetic, or hybrid molecules are commonly used as ECM for the study of cell-ECM interactions as well as for medically implantable biomaterials and potential scaffolds for tissue regeneration. The design of a hydrogel that mimics the physiological microenvironment requires consideration of a multitude of factors including micromechanical properties, biocompatibility, ligand concentration, biotransport kinetics, and pore size. Complex interactions between these factors contribute to the transduction of cellular signals, which in turn determines cell survival, proliferation, and phenotype. Uncovering the exact role of stiffness in regulating cells in 3D has proven to be difficult because tuning stiffness in a physiologically relevant system is non-trivial. While the bulk mechanics of 3D matrices can be made effectively more stiff by increasing ECM protein concentration or altering the molecular weight of monomers, there is a resulting decrease in mesh pore size, and increase in cellular confinement, resistance to transport, and local concentration of ligand presented to cells cultured within. Protein-polymer hybrid systems such as PEG-fibrinogen or collagen-agarose allow one to tune stiffness independent from bulk ligand concentration. However, the mesh size of these systems is commonly much smaller than their naturally derived protein hydrogel counterparts, thus increasing both resistance to transport and cellular confinement as compared to naturally derived systems. While phenotypic changes have been demonstrated in such systems, their relevance is debatable in the context of understanding basic physiology.",
                        "Fibrin is a commonly used naturally occurring viscoelastic biopolymer. Fibrin is the polymerized form of the blood circulating protein fibrinogen, and is the predominant structural component of blood clots that form in response to injury. Fibrin hydrogels exhibit many interesting mechanical properties, including high extensibility and negative compressibility, all while maintaining permeability and bulk structural integrity under proteolytic degradation and cellular contraction, making it an ideal substrate for the wound healing process. The molecular basis for fibrin's remarkable physical behavior has been investigated at the scale of individual fibers, networks of fibers, and within macro-scale hydrogels. A more complete understanding of the role of fibrin's astounding mechanical properties in disease and thrombosis, as well as its function as a scaffold which drives tissue morphogenesis, will lead to better design strategies for tissue regeneration and engineering."
                    ],
                    "subsections": [],
                    "outline_long": [
                        "introduce field of invention",
                        "describe related art",
                        "discuss mechanotransduction",
                        "describe limitations of hydrogels",
                        "discuss protein-polymer hybrid systems",
                        "introduce fibrin as a biopolymer"
                    ],
                    "num_characters": 3173,
                    "outline_medium": [
                        "introduce mechanical forces in tissue development",
                        "describe limitations of current ECM designs",
                        "motivate fibrin hydrogels for tissue regeneration"
                    ],
                    "outline_short": [
                        "motivate mechanical forces in tissue development"
                    ]
                },
                {
                    "title": "SUMMARY OF THE INVENTION",
                    "paragraphs": [
                        "In some embodiments, an apparatus for applying strain on an extracellular matrix is disclosed. This apparatus comprises a sample container comprising an ECM, a base configured to securely hold the sample container, a post configured to contact the ECM, and a means for imparting a rotational strain on the ECM. In some embodiments, the means for imparting rotational strain can comprise a ratcheting screw configured to rotate the post relative to the sample container. The some embodiments, the means for imparting rotational strain could also comprise a threaded screw, a spring plunger assembly and a lever arm, configured to rotate the post relative to the sample container. In some embodiments, means for imparting rotational strain comprises a notch on the sample container and a lever configured to rotate the sample container relative to the post. In some embodiments, the means for imparting rotational strain comprises a motor configured to rotate the sample container or the post.",
                        "In some embodiments, a force meter is attached to the post or sample container. In some embodiments, the sample container is a petri dish or a cell culture dish. In some embodiments, the rotational strain is non-uniform throughout the ECM. The rotational strain can be applied in both a clockwise and a counterclockwise direction. Also, the apparatus can be configured to connect to a microscope.",
                        "In some embodiments, an apparatus for providing a strain gradient to an extracellular matrix is disclosed. The apparatus comprises at least one sample area, an ECM disposed in the sample area, a post configured to contact the ECM, a screw, a spring, and a lever arm with a first end attached to the post and a second end positioned between the screw and the spring.",
                        "In some embodiments, a method for applying strain on an extracellular matrix is disclosed. The method comprises providing an ECM within a sample container, contacting a post with the ECM, and rotating at least one of the post or the sample container to create rotational strain on the ECM. In some embodiments, the sample container further comprises cells. In some embodiments, prior to rotating the post or sample container, the ECM is incubated with the post for a time sufficient to promote adhesion of the ECM to the post. In some embodiments the surface area of the post in contact with the ECM is smaller than the surface area of the sample container. In some embodiments, the ECM has a higher stiffness nearer to the post as compared to the ECM farther from the post. In some embodiments the ECM does not increase in stiffness. In some embodiments the ECM has a limited change in pore geometry. In some embodiments, fibers within the ECM have tension applied. In some embodiments the rotating of the post or sample container causes non-uniform strain throughout the ECM. In some embodiments, the post or sample container is rotated in both a clockwise and a counterclockwise direction. In some embodiments, the post and the sample container are rotated."
                    ],
                    "subsections": [],
                    "outline_long": [
                        "introduce apparatus for applying strain",
                        "describe means for imparting rotational strain",
                        "introduce force meter and sample container",
                        "describe non-uniform rotational strain",
                        "introduce apparatus for providing strain gradient",
                        "introduce method for applying strain"
                    ],
                    "num_characters": 3018,
                    "outline_medium": [
                        "disclose apparatus for applying strain on ECM",
                        "describe various means for imparting rotational strain",
                        "outline method for applying strain on ECM"
                    ],
                    "outline_short": [
                        "describe apparatus and method for applying strain on ECM"
                    ]
                },
                {
                    "title": "DETAILED DESCRIPTION OF THE PREFERRED EMBODIMENT",
                    "paragraphs": [
                        "The compositions, materials, methods of preparation, devices, and systems of this disclosure each have several aspects, no single one of which is solely responsible for its desirable attributes. Without limiting the scope of this invention, its more prominent features will now be discussed briefly.",
                        "Any terms not directly defined herein shall be understood to have all of the meanings commonly associated with them as understood within the art. Certain terms are discussed below, or elsewhere in the specification, to provide additional guidance to the practitioner in describing the compositions, methods, systems, and the like of various embodiments, and how to make or use them. It will be appreciated that the same thing may be said in more than one way. Consequently, alternative language and synonyms may be used for any one or more of the terms discussed herein. No significance is to be placed upon whether or not a term is elaborated or discussed herein. Some synonyms or substitutable methods, materials and the like are provided. Recital of one or a few synonyms or equivalents does not exclude use of other synonyms or equivalents, unless it is explicitly stated. Use of examples in the specification, including examples of terms, is for illustrative purposes only and does not limit the scope and meaning of the embodiments herein.",
                        "An interesting property of naturally derived ECMs, such as fibrin, is their tendency to stiffen with stretch. In fact, most tissues persist in a stretched state. This so called \u201cmechanical homeostasis\u201d, where residual stress is present in the absence of any external load, was first demonstrated when excised blood vessels were shown to spring open as they were sliced axially. The residual stress, or prestress, originates from cell contractile forces, which are mediated by actomyosin interactions within cells. Intracellular prestress has been demonstrated by the viscoelastic retraction of photoablated actin stress fibers followed by a decrease in contractility as assessed by traction force microscopy, and by the observation that actin stress fibers within cells cultured on pre-stretched membranes buckle when stretch is released. Cellular traction forces are sufficient to locally deform the ECM, whose stiffness is strain-dependent. Therefore, the stiffness of biological ECMs can be tuned by external mechanical loads alone to study the effects of ECM stiffness on cell physiology in 3D. Apparatuses can be used to induce a strain gradient on an ECM, thereby manipulating the stiffness of the ECM.",
                        "The described apparatus enables users to tune the stiffness of naturally derived ECMs, while allowing for continuous optical observation and interrogation. Stiffness can be tuned independent from matrix architecture in a naturally derived matrix such as fibrin. Local gel mechanics can be altered, not through increased protein concentration or exogenous cross-linking, but by directly altering the tensile stress state of the gel's fiber network through the application of shear strain. In contrast to polymer-peptide hybrid systems, the described apparatus allows cell-cell communication of soluble factors through \u2018natural\u2019 pores, where interacting cells may independently experience very different mechanical microenvironments. A strong circumferential gradient in stiffness occurs near to the post as well as at regions far from the post in which the distribution of stiffness was unaltered. Differential stiffening can occur at varying degrees of rotation of the post, thereby allowing tuning of local mechanics by the application of strain. In high strain regions, the original stiffness can be entirely recoverable.",
                        "In the context of available photonic technologies such as microrheology, confocal imaging, and multiphoton 3D particle tracking, as well as techniques not yet realized, the described apparatus provides an appropriate platform in which to study cell-ECM interactions while manipulating local mechanics of naturally derived ECMs without altering their composition. The described apparatus can be applied to many ECMs already in use by cell biologists such as those derived from collagen and agarose as well as commercial products such as Matrigel and custom designed protein-polymer hybrids.",
                        "FIGS. 1-4 illustrate an example apparatus for creating stiffness strain-tunable ECMs. A gradient, or variable, stiffness can be induced by the apparatus by generating a gradient in mechanical strain. FIG. 1 shows a view of an apparatus 100. Referring to FIG. 1, the apparatus 100 contains a post 102. This post 102 is supported by a cantilever arm 104, which connects to a leadscrew 106 and a springer-plunger assembly 107. In some embodiments the leadscrew 106 is attached to a force meter. In some embodiments the leadscrew 106 is attached to a motor. The springer-plunger assembly 107 consists of a spring 108 and a spring holder 110. The leadscrew 106 can be held in place by a lead screw block 112. As the leadscrew 106 is rotated inwards, the lever arm 114 causes a counterclockwise rotation of the post 102. As the leadscrew 106 is rotated out, the spring-plunger assembly 107 pushes the lever arm 114 in the opposite direction, causing clockwise rotation of the post 102. The post 102 can be in contact with the ECM inside of a sample container 116. In some embodiments, the post 102 can be inserted into an ECM. In other embodiments, the post 102 can be in place and the ECM can be poured around the post 102. A sample container 116 can be set into a base 118. In one embodiment, the base 118 securely holds the sample container 116, so that the container will not move when a rotational force is applied to the post 102. The cantilever arm 104 can be moved so that the post 102 can be positioned anywhere within the sample container 116. FIG. 2 illustrates a top down view of an example apparatus for creating stiffness strain-tunable ECMs. FIG. 3 illustrates a side view of an example apparatus for creating stiffness strain-tunable ECMs.",
                        "The sample container 116 can hold an ECM. The ECM may or may not contain cells. The ECM can be incubated with the post for a time sufficient to promote adhesion of the ECM to the post 102. In some embodiments, the surface area of the post 102 in contact with the ECM is smaller than the surface area of the sample container 116. After attachment of the ECM to the post 102, the rotation of the post 102 applies a non-uniform strain throughout the ECM.",
                        "FIG. 4 illustrates a schematic view of an example apparatus for creating stiffness strain-tunable ECMs. The base 118 has a topside and a bottomside and a thickness. In some embodiments, the base 118 is roughly shaped like a rectangle, but other shapes can be used as well. The base 118 is preferably made of aluminum, but can be made of other materials as well. In some embodiments, the base 118 has a depression 103 on the topside for placement of the cantilever arm 104. In some embodiments, there is a screw hole 101 in the depression 103 to allow for attachment of the cantilever arm 104 to the base 118. Other attachment means can be used, such as welding or gluing. In some embodiments, the base 118 has a cavity 117 on the topside sized fit a sample container 116. Preferably, the cavity 117 of the base 118 is sized to securely hold the sample container 116 so the sample container 116 does not move during operation of the apparatus. In some embodiments, the cavity 117 has a lip at the bottom to securely hold a sample container 116. In some embodiments, the base 118 has at least one hole 105 drilled from the topside to the bottom sized to allow attachment to another object, for example attaching the apparatus 100 with a screw a table or a microscope.",
                        "In some embodiments, the sample container 116 can be, for example, a petri dish or a cell culture dish that fits securely into the cavity 117 of the base 118. In other embodiments, the sample container 116 can be configured to receive and securely hold a dish, for example a petri dish or a cell culture dish. The sample container 116 can comprise a circular area 109 at the base of the sample container 116. The circular area 109 can be an open window or a transparent material so a microscope can be used to view ECM contained in the sample container 116. For example, the circular area 109 can be made of clear plastic or glass. In other embodiments, the sample container 116 can be designed as a specialized petri dish configured to allow ECMs to grow. It could again comprise the circular area 109 described above.",
                        "FIG. 5 illustrates a schematic view of an example cantilever arm. Preferably, the cantilever arm 104 is made of Teflon (PTFE). However, the cantilever arm 104 can be made from other materials, and material selection is not limiting. The cantilever arm 104 has a first end 142, a second end 144, a first side 146, a second side 148, a topside 150, a bottomside 152, and a thickness from the topside 150 to the bottomside 152. In some embodiments, the first and second ends 142/144 are rounded. In some embodiments, the first and second ends 142/144 are flat. In some embodiments, one end is rounded and the other end is flat. In some embodiments the topside 150 and bottomside 152 are flat. In some embodiments, the thickness is uniform through the cantilever arm 104. In some embodiments, the thickness is not uniform through the cantilever arm 104.",
                        "The cantilever arm 104 can have a cut out hole 119 through the thickness from the topside 150 to the bottomside 152 at the second end 144 so that a screw 120 can be used to join the cantilever arm 104 to the base 118. The hole 119 can be sized and configured to accept a screw so that the cantilever arm 104 is kept steady during operation of the apparatus 100. However, other forms of attaching can be used as well, such as, but not limited to, welding and gluing.",
                        "In some embodiments, the cantilever arm 104 can have a cut out hole 121 through the thickness from the topside 150 to the bottomside 152 at the first end 142 so the post 102 can be inserted into the cantilever arm 104. In the illustrated embodiment, the post 102 is cylindrical, although any shape may be used. As illustrated the cylindrical post 102 has a smaller diameter portion 162 configured to fit within the hole 121 in the cantilever arm 104. The smaller diameter portion 162 also has a hole 129 or indentation configured to accept the screw or set pin 126, thereby insuring that the post does not rotate independent from the rotational control means, e.g., bar 124. In the illustrated embodiment, the screw 126 goes through the hole 123 in the cantilever arm 104, through the hole 129 in the smaller diameter portion 162 of the post 102, and threads into a threaded hole 166 in the end of the bar 124. The hole 121 is not limited to a cylindrical shape and size, and can be, for example, shaped like a rectangle, circle, or square; however, in the illustrated embodiment, the hole 121 is cylindrical to allow rotation of the post.",
                        "In some embodiments, for example, as illustrated, the cantilever arm 104 has a cavity, or slot, or cut-out 123 spanning the arm for one side to the other, substantially perpendicular to the axis of the post. The cavity may be key-shaped as shown in FIG. 5, with a cylindrical hole 125 and a slot 127 running from the hole 125 toward to first end 142 of the cantilever arm 104. The cavity 123 is configured to accommodate the rotational control means, including the bar 124. The cavity 123 can exit the cantilever arm at the first end 152, the first side 146, and the second side 148, as illustrated. The cavity 123 can comprise a hole 168 at the first end 142 of the apparatus which run towards the second end 144. The cavity 123 can connect with the cut out hole 121. The hole 162 at the first end 142 of the cantilever arm 106 can be sized and configured to accept a screw 126, thereby connecting the post 102 to the cantilever arm 104. In some embodiments, the cavity 123 does not connect to the cut out hole 119. The cavity 123 can extend out the first 146 and second 148 sides of the cantilever arm 104. In some embodiments, as illustrated, the cavity 123 extending out the sides at the second end 144 is shaped like a circle 125, cut from the first side 146 to the second side 148. In some embodiments, the cavity 123 extends through the cantilever arm 106 towards the front end, shaped like a slot 127 configured so that the lever arm 114 can pass through the slot 127 and extend out from the first side of the cantilever arm 104 to the second side.",
                        "The cantilever arm 104 can also have a plurality of screw holes in the thickness sized and configured to accept screws to attach the spring-plunger assembly 107 and the leadscrew 106 on respective opposite sides of the cantilever arm 104. However, other forms of attaching can be used as well, such as, but not limited to, welding and gluing.",
                        "The lever arm 114 can comprise a bar 124 and a screw 126. The bar 124 can be generally rectangular and sized to fit within the cavity 123 of the cantilever arm 104. As illustrated, the bar 124 has a threaded hole 164 and a second end 166. The threaded hole 164 of the bar can be configured to accept a screw to hold it within the cantilever arm 104, thereby attaching the post 102 to the cantilever arm 104. The second end 166 of the bar 124 can be located at the second end of the cavity 123, near the circle cut outs 125.",
                        "The post 102 is preferably made from implant grade ultra-high molecular weight poly ethylene (UHMWPE), however other materials can be used. The post 102 has a smaller diameter portion 162 and a larger diameter portion 164. In some embodiments, the post 102 is generally cylindrical. In some embodiments, the diameter from the smaller diameter portion 162 tapers to the diameter of the larger diameter portion 164. The smaller diameter portion 162 of the post 102 can be sized to fit within the hole 121 through the thickness from the topside 150 to the bottomside 152 at the first end 142 of the cantilever arm 104. The post 102 can have a hole 129 in the smaller diameter portion 162, perpendicular to the axis connecting the smaller diameter portion 162 with the larger diameter portion 164. The hole 129 can extend through the post 102, and is configured to fit the screw 126 of the cantilever arm 104. The hole 129 can be configured so that it is smaller than the bar 124. The post 102 can be secured within the cantilever arm 104 by inserting the bar 124 into the cavity of the cantilever arm 104 and inserting the screw 126 into the cavity 123 at the first end of the cantilever arm 104, through the hole 129 in the post 102, and screwed into the bar 126. Other means can be used for connecting the post 102 to the cantilever arm 104. In some embodiments, the post 102 is rotated using a gear mechanism.",
                        "FIG. 6 illustrates a schematic view of an example spring-plunger assembly 107. In some embodiments, for example, as illustrated, a plunger 131 can be inserted through a spring 108. Preferably, the plunger 131 and spring 108 are made from stainless steel, however the material is not limiting. The spring 108 plunger 131 combination can be inserted into a spring holder 110. In some embodiments, the spring holder 110 can have a two part shape. The first part is shaped as a cylinder 133 with a cavity 135 longitudinally through the middle. The cavity 135 can be large enough to fit the plunger 131 and spring 108, but not the plunger head 139. The cylinder 133 can attach to a rectangular portion 137 of the spring holder 110. The cylinder 133 and rectangular portion 137 can be machined together or attached in non-limiting ways such as, but not limited to, gluing and welding. The rectangular portion 137 contains the same cavity 135 as the cylinder 133, and will be large enough to fit the plunger 131 and spring 108, with the head 139 of the plunger 131 extending out of the rectangular portion 137. However, the head 139 of the plunger 131 should be smaller than the circular cavity 125 in the cantilever arm 104 so that the head 139 can enter the cavity 123. The rectangular portion 137 can contain holes so that the spring holder 110 can be attached onto the cantilever arm 104 with screws 122. The spring holder 110 is preferably made from acetal copolymer black, though this material is non-limiting. The spring 108 preferably obeys Hooke's law",
                        "F=\u2212kx",
                        "where F is the restoring force, k is the spring constant, and x is the displacement of the spring from equilibrium.",
                        "As illustrated in FIG. 2, the leadscrew 106 and the spring assembly 107 are positioned so that the head 139 of the plunger 131 and the leadscrew 106 are positioned directly opposite each other with respect to the cantilever arm 104. The head 139 of the plunger 131 and the leadscrew 106 enter the circular cavity 125 in the cantilever arm 104 so that they touch opposite sides of the bar 124 at the end 166. Therefore, when the leadscrew 106 is screwed in, the end 166 of the bar 124 translates towards the plunger 131, thereby compressing the spring 108. The spring 108 will resist translation as the leadscrew 106 is being screwed in. The end of the bar 124 with the thread 166 is attached to the post 102, and can only rotate with the translation of the second end 166, thereby rotating the post 102. The leadscrew 106 can then be unscrewed, and the spring 108 will uncompress and thereby the plunger 131 will translate the end 166 of the bar 124 towards the leadscrew 106, which will cause rotation in the post 102. The spring 108 preferably has a F so that it will translate the plunger 131 to rotate the lever arm 114 against the leadscrew 106 as the leadscrew 106 is being unscrewed. In some embodiments, the rotation of the post 102 is first in one direction, and second in a reverse direction.",
                        "In some embodiments, a push rod is used instead of a leadscrew 106. Instead of screwing the leadscrew 106, the push rod can be translated within the cavity of the cantilever arm 104 to actuate the lever arm 114 and rotate the post 102. In some embodiments, the push rod is attached to the lever arm 114 with a bearing mechanism. The spring 108 will still resist the translation of the lever arm 114 and produce a restoring force to keep the lever arm 114 against the push rod when the push rod is translated out of the cantilever arm 104. In some embodiments, the push rod is actuated by a motor. In some embodiments, the push rod is attached to a force meter.",
                        "FIG. 7 illustrates the radial rotation of the post 102 as compared to the linear actuation. The lever arm 114 can be rotated to rotate the post 102 in any number of degrees. For example, the post 102 can be rotated about 2\u00b0 in either direction from the starting position of the post. Every 2\u00b0 rotation equates to about 0.021 inches of linear actuation. Preferably, the post 102 can be rotated about 2.4\u00b0 in either direction from the starting position of the post 102. However, the post can be rotated in any number of non-limiting degrees, for example +/\u221212.5 degrees from the center. In some embodiments the post is rotated a specified degree and then kept at this rotation to induce stress on an ECM.",
                        "FIG. 8-9 illustrates an example apparatus for creating stiffness strain-tunable ECMs. FIG. 8 illustrates a top view of the example apparatus 800. The apparatus can contain a base 802. The stage 802 can contain a plurality of circular cavities 801. For example, the base 802 can contain 4, 5, 6, 7, etc. cavities 801. The cavities 801 can be sized and configured to securely hold an outer sleeve 804. The base can be configured to hold an O-ring 808 within the cavity 801.",
                        "The outer sleeve 804 can be configured to be able to rotate within the stage 802. The outer sleeve 804 can be generally cylindrical with an opening on one end. The outer sleeve 804 can have a top end 803 and a bottom end 805. The outer sleeve 804 can also have a notch 807 surrounding the sleeve 804 configured to couple with an O-ring 808. In some embodiments, an O-ring 808 is not used. The notch 807 is preferably near the bottom end 805. In some embodiments, the outer sleeve 804 can be, for example, a petri dish or a cell culture dish that fits securely into the cavity 801 of the base 802. In other embodiments, the outer sleeve 804 can be configured to receive and securely hold a dish, for example a petri dish or a cell culture dish. In other embodiments, the sample container can be designed as a specialized petri dish configured to allow ECMs 812 to grow.",
                        "In some embodiments, the outer sleeve 804 can contain a plurality of notches 806 on the top end 803. The outer sleeve 804 can fit into the cavities 801 in the base 802, and can be held in place by an O-ring 808, thereby still allowing the outer sleeve 804 to rotate. A fixed central post 810 can be placed in the center of each outer sleeve 804. In some embodiments, the post is cylindrical. However, the shape of the post is non-limiting",
                        "FIG. 9 illustrates a sideview of an example apparatus for creating stiffness strain-tunable ECMs. As shown, the outer sleeve 804 can be inserted into the circular cavities 801 of the base 802 and supported by the O-ring 808. The post 810 can be placed in the center of the outer sleeve 804. The post 810 can be placed anywhere inside of the outer sleeve 804.",
                        "The outer sleeve 804 can hold an ECM 812. In some embodiments, ECM 812 can be poured into the outer sleeve 804 before inserting the post 810 so that the ECM 812 surrounds the post 810 within the outer sleeve 804. In other embodiments, the post 810 can be inserted into the outer sleeve 804 and then the ECM 812 can be poured into the outer sleeve 804. The ECM 812 may or may not contain cells. The ECM 812 can be incubated with the post for a time sufficient to promote adhesion of the ECM 812 to the post 810. In some embodiments, the surface area of the post 810 in contact with the ECM 812 is smaller than the surface area of the outer sleeve 804.",
                        "A strain gradient can be applied to the apparatus by rotating the outer sleeve 804 within the base 802. In some embodiments the outer sleeve 804 is rotated by a motor. In some embodiments the outer sleeve 804 is attached to a force meter. In some embodiments, the post 810 remains stationary while the outer sleeve 804 rotates. In other embodiments, the central post 810 rotates. In some embodiments the central post 810 is attached to a motor. In some embodiments the central post 810 is attached to a force meter.",
                        "The outer sleeve 804 or post 810 can be rotated in any number of degrees. A bar can be inserted into the notches 806 on the outer sleeve 804. The bar can then be rotated by attaching it to, for example, a motor. For example, the outer sleeve 804 or post 810 can be rotated about 2\u00b0 in either direction from the starting position of the outer sleeve 804 or post 810. Preferably, the outer sleeve 804 or post 810 can be rotated about 2.4\u00b0 in either direction from the starting position of the outer sleeves 804. However, the outer sleeve 804 or post 810 can be rotated in any number of non-limiting degrees. The outer sleeve 804 or post 810 can be first rotated in one direction, and second in the reverse direction.",
                        "In some embodiments, the outer sleeve 804 can be rotated by inserting a lever, e.g. a handle or bar, across the top end 803 of the outer sleeve 804. The lever can then be rotated by, for example, manual movement of the lever, a wrench, a direct motordrive, or a belt-drive, thereby rotating the outer sleeve 804. In some embodiments, the outer sleeve 804 could have tabs extending out. The tabs could be removable or fold away. The tabs can then be rotated by, for example, manual movement of the lever, a wrench, a direct motordrive, or a belt-drive, thereby rotating the outer sleeve 804. A wrench, a direct motordrive, or a belt-drive could fit into the notches 806 of the outer sleeve 804, thereby rotating the outer sleeve 804.",
                        "In some embodiments, the outer sleeve 804 protrudes from the base 802. The outer sleeve 804 could then be rotated manually or by belt actuation of a belt in contact with the outer sleeve 804 outside of the base 802.",
                        "In some embodiments, the notches 806 in the outer sleeve 804 could have a tooth/ratcheting mechanism.",
                        "In some embodiments, a cover can be placed over the outer sleeve 804 which interlocks with the outer sleeve 804. In some embodiments, the cover comprises a mechanism that interlocks with the outer sleeve 804. The cover or mechanism can be rotated to thereby rotate the outer sleeve 804.",
                        "FIG. 10 illustrates a schematic view of an example cantilever arm. Preferably, the cantilever arm 1004 is made of Teflon (PTFE). However, the cantilever arm 1004 can be made from other materials, and material selection is not limiting. As illustrated, the cantilever arm 1004 has a first end 1008, a second end 1010, a topside 1012, a bottomside 1014, and a thickness from the topside 1012 to the bottomside 1014. In some embodiments, the first and second ends 1008/1010 are rounded. In some embodiments, the first and second ends 1008/1010 are flat. In some embodiments, one end is rounded and the other end is flat. In some embodiments the topside 1012 and bottomside 1014 are flat. In some embodiments, the thickness is uniform through the cantilever arm 1004. In some embodiments, the thickness is not uniform through the cantilever arm 1004.",
                        "The cantilever arm 1004 can have a cut out hole 1114 through the thickness from the topside 1012 to the bottomside 1014 at the second end 1010 so that a screw 120 can be used to join the cantilever arm 1004 to the base 118. The hole 1114 is sized and configured to accept a screw so that the cantilever arm 1004 is kept steady during operation of the apparatus 100. However, other forms of attaching can be used as well, such as, but not limited to, welding and gluing.",
                        "In some embodiments, the cantilever arm 1004 can have a cut out hole 1120 through the thickness from the topside 1012 to the bottomside 1014 at the first end 1008 configured so the post 1002 can be inserted into the cantilever arm 1004. The hole 1120 is not limited to a shape and size and can be, for example, a rectangle, circle, or square.",
                        "The post 1002 is preferably made from implant grade ultra-high molecular weight poly ethylene (UHMWPE), however other materials can be used. The post 1002 has a smaller diameter portion 1122 and a larger diameter portion 1124. In some embodiments, the post 1002 is generally cylindrical. In some embodiments, the diameter from the smaller diameter portion 1122 tapers to the diameter of the larger diameter portion 1124. The smaller diameter portion 1122 of the post 1002 can be sized to fit within the hole 1120 and to mate with a ratcheting mechanism within the hole 1120. The post 1002 can have a hole 1126 in the center of the smaller diameter portion 162 in the axial direction from the smaller diameter portion 1122 to the larger diameter portion 1124 configured to mate with a device such as, for example, a screwdriver. However, other devices can be used. The post 1002 can be secured within the cantilever arm 1004 so that the post 1002 can still rotate within the cantilever arm 1004. In some embodiments, the post 1002 can connect to the cantilever arm 1004 within the hole 1120 through a ratcheting mechanism. When the hole 1126 is turned by a screwdriver, the ratcheting mechanism only allows a certain amount of movement. Therefore, the ratcheting mechanism can be set to a radial movement of about 2\u00b0 in either direction from the starting position of the post 1002, preferably about 2.4\u00b0, and the post 1002 can be rotated by a device such as a screwdriver. In some embodiments, the post 1002 is rotated using a gear mechanism."
                    ],
                    "subsections": [
                        {
                            "title": "EXAMPLES",
                            "paragraphs": [
