Repository: boschresearch/Pap2Pat

# Pap2Pat Dataset

### File Schema

Every directory in `data` corresponds to one patent-paper pair and contains the full texts of both patent and paper, as well as the patent outlines. We include all information in JSON for programmatic parsing and Markdown for manual inspection.

```yaml
data/:
    paper_id-patent_id/:
        # Nested JSON format
        patent.json: JSON file containing patent metadata and full-text, as well as all outlines
        paper.json: JSON file containing paper metadata and full-text
        # Markdown format
        patent.md: patent full-text formatted in markdown
        paper.md: paper full-text formatted in markdown

File: Pap2Pat/data/W4220976286-US20220235493/paper.json
{
    "id": "https://semopenalex.org/work/W4220976286",
    "authors": [
        "Tao Wang",
        "Halie Martin",
        "Sheng Dai",
        "Zongyu Wang",
        "Bishnu P. Thapaliya",
        "Huimin Luo",
        "Yifan Sun",
        "Mark A. Arnould"
    ],
    "title": "Controlling the elasticity of polyacrylonitrile fibers <i>via</i> ionic liquids containing cyano-based anions",
    "date": "2022-01-01",
    "abstract": "As the predominant precursor for high-performance carbon fiber manufacturing, the fabrication of polyacrylonitrile (PAN)-based composite fibers attracts great interest. Ionic liquids (ILs) have recently been investigated for melt-spinning of ultrafine PAN fibers. The plasticizing properties of ILs are significantly affected by the structure of ILs and can be influenced by electronegativity, steric effects, etc. Herein, we report a facile strategy to control the elasticity of the PAN/ILs fibers by tuning the anion structure of ILs. Particularly, the ILs containing nitrile-rich groups exhibited enhanced plasticizing effect and nucleating ability on dissolving PAN components, achieving highly stretchable PAN/ILs fibers.",
    "sections": [
        {
            "title": "Conflicts Of Interest",
            "paragraphs": [
                "The authors declare that they have no known competing financial interests or personal relationships that could have appeared to influence the work reported in this paper."
            ],
            "subsections": []
        }
    ]
}

File: Pap2Pat/data/W4220976286-US20220235493/patent.json (part 1 of 4)
{
    "id": "US20220235493",
    "authors": [
        "Sheng Dai",
        "Huimin Luo",
        "Halie J. Martin"
    ],
    "title": "PLASTICIZED MELT SPINNING PROCESS USING IONIC LIQUIDS FOR PRODUCTION OF POLYACRYLONITRILE FIBERS",
    "date": "2022-01-21 00:00:00",
    "abstract": "A method for producing polyacrylonitrile (PAN) fiber, the method comprising: (i) mixing PAN with an ionic liquid in which the PAN is soluble to produce a PAN composite melt in which the PAN is dissolved in the ionic liquid; (ii) melt spinning the PAN composite melt to produce the PAN fiber; and (iii) washing the PAN fiber with a solvent in which the ionic liquid is soluble to substantially remove the ionic liquid from the PAN fiber. Also described herein is a method for producing carbon fiber from the PAN fiber as produced above, the method comprising oxidatively stabilizing the PAN fiber produced in step (iii), followed by carbonizing the stabilized PAN fiber to produce the carbon fiber. The initially produced PAN fiber, stabilized PAN fiber, resulting carbon fiber, and articles made thereof are also described.",
    "sections": [
        {
            "title": "DESCRIPTION",
            "paragraphs": [],
            "subsections": [
                {
                    "title": "FIELD OF THE INVENTION",
                    "paragraphs": [
                        "The present invention generally relates to methods for producing polyacrylonitrile (PAN) fiber by melt-spinning and solution spinning processes, and methods for producing carbon fiber from PAN fiber. The present invention more specifically relates to a plasticized melt spinning process in which an ionic liquid is used for producing PAN fiber."
                    ],
                    "subsections": [],
                    "outline_long": [
                        "define field of invention"
                    ],
                    "num_characters": 344,
                    "outline_medium": [
                        "define PAN fiber production"
                    ],
                    "outline_short": [
                        "define PAN fiber production"
                    ]
                },
                {
                    "title": "BACKGROUND OF THE INVENTION",
                    "paragraphs": [
                        "Carbon fiber and composites thereof are increasingly being employed as structural materials in various industries, in large part due to their high strength and low weight. The applications include, for example, the automotive, sports, aviation, tools, and military equipment. As the cost of carbon fiber continues to fall, the market for carbon fiber continues to expand. The carbon fiber industry has been steadily growing with an emphasis in aerospace, military construction, automotive, and sporting goods technology. Commercially available high-strength carbon fibers exhibit exceptional mechanical properties with combination of tensile strengths reaching 7 GPa and tensile moduli upwards of 324 GPa. The high specific strength and tensile modulus of carbon fibers make them a superior lightweight structural material compared to other reinforcement materials. Carbon fibers also exhibit high environmental durability.",
                        "The most common polymeric precursor for carbon fibers is polyacrylonitrile (PAN) due to the high strain to failure in the resulting carbonized filaments. PAN is a polymer precursor known to provide high-strength carbon fiber. However, the production of high strength carbon fiber is an energy intensive and costly process. A significant portion of the high cost is attributed to the production of PAN fibers prior to carbon fiber production. The currently most widely used technology for PAN fiber production is a solution spinning process, commonly referred to as wet spinning. In this process, the fibers are dissolved in a solvent and fed through coagulation and rinse baths to remove the solvent and produce fibers. This intensive process is inherently inefficient.",
                        "Melt spinning, as opposed to wet spinning, has also been attempted for producing PAN fibers, in an effort to reduce production costs. However, melt-spinning virgin PAN and many PAN copolymers used to produce high strength carbon fibers is not possible due to polymer degradation at sub-melt temperatures. The strong dipole-dipole interaction between nitrile groups in PAN lead to its degradation before melting, which makes a melt-spinning process non-viable. More specifically, PAN undergoes a thermally induced crosslinking reaction prior to reaching the crystalline melting temperature (\u02dc317\u00b0 C.).",
                        "In view of the obstacles involved in melt-spinning PAN fibers, commercially available PAN-based fibers are conventionally manufactured through wet spinning, as described above. However, wet spinning requires tedious manufacturing steps and extensive capital investment. Due to the nitrile groups of PAN, which feature strong dipole-dipole interactions, PAN is only soluble in highly polar solvents, such as DMF and DMSO. Wet spinning PAN fibers from solution processes requires multiple unit operations resulting in high production costs. In addition to the capital costs, use of expensive and environmentally harmful solvents for preparing the PAN precursor contribute significantly to the production cost and risk to the environment and human health. The high costs are also exacerbated by the need for pressure vessels used for hydrogen storage, which may amount to as much as 75% of the total system cost for producing the carbon fiber.",
                        "Thus, there would be a significant advantage in a process for producing PAN fiber that is substantially less energy intensive, less costly, and less reliant on toxic and environmentally unfriendly solvents. There would be a further advantage in a PAN fiber production process that can provide a higher carbon yield during carbonization. Moreover, as the conventional stabilization process for PAN fiber is generally energy intensive and costly, there would be a further advantage in a PAN stabilization process that can operate under milder conditions. Moreover, the conventional process for producing carbon fiber often results in carbon fiber with lower than optimal strength or physical integrity for critical applications. Thus, there would also be an advantage in a PAN fiber production process that could impart improved mechanical properties in the resulting carbon fiber."
                    ],
                    "subsections": [],
                    "outline_long": [
                        "motivate carbon fiber",
                        "describe applications",
                        "summarize properties",
                        "describe production process",
                        "limitations of wet spinning",
                        "limitations of melt spinning",
                        "motivate need for improvement",
                        "summarize industry challenges"
                    ],
                    "num_characters": 4119,
                    "outline_medium": [
                        "motivate carbon fiber use",
                        "describe limitations of wet spinning",
                        "explain difficulties of melt spinning PAN",
                        "highlight need for improved PAN fiber production"
                    ],
                    "outline_short": [
                        "motivate carbon fiber industry",
                        "limitations of current PAN fiber production"
                    ]
                },
                {
                    "title": "SUMMARY OF THE INVENTION",
                    "paragraphs": [
                        "In one aspect, the present disclosure is directed to a novel plasticized melt spinning method for producing PAN fiber. In the method, PAN fiber is produced by melt spinning a composite containing PAN dissolved in an ionic liquid. The method overcomes a number of disadvantages of the conventional methods. At the outset, the method is advantageously less energy intensive, less costly, and not reliant on toxic and environmentally unfriendly solvents, compared to conventional methods. The PAN fiber production process described herein can also advantageously provide a higher carbon yield during carbonization. The PAN fiber production process described herein also advantageously permits a milder stabilization process on the PAN fiber before the carbonization process. The PAN fiber production process described herein also advantageously endows the resulting carbon fiber (produced by stabilization and carbonization of the PAN fiber) with improved mechanical properties, such as improved strength and toughness. The PAN fiber production process described herein also advantageously permits the ionic liquid to be recycled by separation of the ionic liquid from the solvent used in the washing step followed by re-use of the ionic liquid in the same or different process.",
                        "More particularly, the PAN fiber production process may include at least the following steps: (i) mixing PAN with an ionic liquid in which the PAN is soluble to produce a PAN composite melt in which the PAN is dissolved in the ionic liquid; (ii) melt spinning the PAN composite melt to produce the PAN fiber; and (iii) washing the PAN fiber with a solvent in which the ionic liquid is soluble to substantially remove the ionic liquid from the PAN fiber. In particular embodiments, the ionic liquid does not contain chloride as an anion. In some embodiments, the anion of the ionic liquid is selected from bromide, iodide, carboxylate, sulfate, bisulfate, sulfite, bisulfite, sulfonates, carboxylates, dicyanamide, tricyanamide, sulfonimides, phosphinates, and perchlorate. In particular embodiments, the ionic liquid is or contains bromide as an anion. In separate or further embodiments, the cation of the ionic liquid contains at least one nitrogen atom, or the cation more particularly possesses an imidazolium ring. In some embodiments, the solvent used in the washing step is aqueous based, such as deionized water or an aqueous alcohol solution. In some embodiments, the washing step may be omitted, particularly if the ionic liquid contains an anion other than chloride or if the anion is specifically bromide, or if the cation portion contains a nitrile group.",
                        "The washing step serves to substantially or completely remove the ionic liquid. The washing step, in particular, has herein been found to provide a number of unexpected advantages. A first advantage of the washing step is a higher carbon yield upon carbonization of the PAN fiber. A second advantage of the washing step is that it promotes cyclization of the PAN polymer chain, which, in turn, permits the use of a less harsh stabilization process (i.e., lower temperature and/or less processing time). A third advantage of the washing step is that it results in PAN fiber and resulting carbon fiber having fewer voids and defects, which corresponds to greater structural integrity, particularly greater strength and toughness (e.g., increased elastic modulus and tensile strength), and enhancement of other mechanical properties. A fourth advantage of the washing step is that it permits recycling (i.e., re-use) of the ionic liquid that has been removed from the PAN fiber, thereby reducing costs and avoiding waste.",
                        "In another aspect, the present disclosure is directed to a method for producing carbon fiber by subjecting the above-described PAN fiber to oxidative stabilization (optionally, under tension) and carbonization steps. In some embodiments, the carbon fiber is further subjected to a graphitization step. As mentioned earlier above, the above-described PAN fiber production process advantageously permits a milder stabilization process on the PAN fiber before the carbonization process. The stabilization process may, for example, be conducted at a temperature of no more than or less than 200\u00b0 C., 180\u00b0 C., or 150\u00b0 C. and/or over a shorter than conventional stabilizing time period of no more than or less than, for example, 90, 80, 60, 45, or 30 minutes. The PAN fiber production process described herein also advantageously endows the resulting carbon fiber (produced by stabilization and carbonization of the PAN fiber) with improved mechanical properties, such as improved strength and toughness, and in the substantial absence of physical defects that could compromise structural integrity."
                    ],
                    "subsections": [],
                    "outline_long": [
                        "introduce plasticized melt spinning",
                        "summarize advantages",
                        "describe PAN fiber production",
                        "describe washing step",
                        "describe ionic liquid properties",
                        "describe washing step advantages",
                        "describe carbon fiber production",
                        "describe stabilization process",
                        "summarize benefits"
                    ],
                    "num_characters": 4760,
                    "outline_medium": [
                        "introduce plasticized melt spinning method",
                        "describe advantages of method",
                        "outline steps of PAN fiber production",
                        "highlight benefits of washing step"
                    ],
                    "outline_short": [
                        "introduce plasticized melt spinning method",
                        "advantages of the method"
                    ]
                },
                {
                    "title": "DETAILED DESCRIPTION OF THE INVENTION",
                    "paragraphs": [
                        "In a first aspect, the present disclosure is directed to a method for producing polyacrylonitrile (PAN) fiber by a novel plasticized melt spinning method. The method described herein provides a number of improvements over conventional methods of the art for at least the following reasons: (i) the method is less energy intensive and less costly; (ii) the method is not reliant on toxic and environmentally unfriendly solvents, compared to conventional methods; (iii) the method can advantageously provide a higher carbon yield during carbonization; (iv) the method advantageously permits a milder stabilization process on the PAN fiber before the carbonization process; (v) the method advantageously endows the resulting carbon fiber (produced by stabilization and carbonization of the PAN fiber) with improved mechanical properties, such as improved strength and toughness; and (vi) the method advantageously permits the ionic liquid to be recycled by separation of the ionic liquid from the solvent used in the washing step followed by re-use of the ionic liquid in the same or different process. As noted earlier above, the washing step plays a significant role in at least some of these improvements.",
                        "The term \u201cpolyacrylonitrile\u201d (i.e., \u201cPAN\u201d), as used herein, refers to any composition containing at least a block of PAN and which can be dissolved in an ionic liquid and is capable of being formed into a fiber by a spinning process. The term \u201cfiber\u201d may refer to a single fiber or a tow of fibers, as well known in the art. The PAN starting material used (i.e., being mixed with the ionic liquid) herein can be commercially obtained, or it can be produced by well known polymerization methods. The PAN polymer may, in some embodiments, be a homopolymer of PAN, i.e., composed solely of PAN. In other embodiments, the PAN is composed of PAN and another (i.e., non-PAN) polymer. PAN that includes at least one non-PAN polymer is typically in the form of a PAN-containing copolymer. The copolymer contains PAN along with one or more types of non-PAN monomer units (or one or more blocks or segments of non-PAN polymer). The PAN in such copolymers can be in a primary amount (i.e., greater than 50 mol %), secondary amount (i.e., less than 50 mol %), or equal amount. The copolymer can be, for example, a block, random, alternating, or graft copolymer.",
                        "The PAN may also be composed of a non-copolymer composite of PAN and one or more other polymers. The PAN composite can be in the form of, for example, an admixture of PAN and one or more non-PAN polymers, wherein the admixture may be homogeneous or heterogeneous. For example, the precursor PAN may be in admixture with one or more other polymers when mixed with the ionic liquid. Alternatively, the PAN fiber produced by the spinning method may be placed in tow with fibers of another polymer, e.g., by interweaving or wrapping when spun from the PAN composite melt containing the ionic liquid.",
                        "The non-PAN copolymer units are typically addition polymers derived from any of the unsaturated (generally, olefin) monomer precursors known in the art for producing such polymers. In particular embodiments, the non-PAN copolymer units are derived from unsaturated carboxylate precursor molecules, unsaturated amide precursor molecules, or a combination thereof. The unsaturated carboxylate precursor molecule generally contains at least one carbon-carbon double bond and a carboxylic acid or carboxylic ester group, wherein the olefinic group is often bound to the carbonyl carbon atom of the carboxylic acid or carboxylic ester group. Some examples of unsaturated carboxylate precursor molecules include methyl acrylate, ethyl acrylate, propyl acrylate, butyl acrylate, methyl methacrylate, (2-hydroxyethylacrylate), vinyl acetate, acrylic acid, methacrylic acid, and itaconic acid. PAN-acrylic acid copolymers, in particular, are often used in place of pure PAN polymer. The unsaturated amide precursor molecule generally contains at least one carbon-carbon double bond and an amide group (which can be N-substituted or N,N-disubstituted), wherein the olefinic group is often bound to the carbonyl carbon atom of the amide group. Some examples of unsaturated amide precursor molecules include acrylamide, methacrylamide, N-alkyl derivatives thereof, N,N-dialkyl derivatives thereof, and vinylpyrrolidone. Other copolymers of PAN include, for example, styrene-acrylonitrile (SAN), acrylonitrile-butadiene-styrene (ABS), polybutadiene-acrylic acid-acrylonitrile terpolymer (PBAN), acrylonitrile styrene acrylate (ASA), and vinylidene chloride-acrylonitrile. In some embodiments, one or more of any of the above disclosed precursor molecules or block portions thereof are excluded from the PAN, or the PAN may be a homopolymer of PAN, which may or may not be admixed or bonded with another polymer.",
                        "In a first particular set of embodiments, the PAN contains at least or more than 50, 60, or 70 mol % acrylonitrile monomer units and up to or less than 30, 40, or 50 mol % of copolymer (i.e., non-acrylonitrile) units, provided that acrylonitrile and non-acrylonitrile portions sum to 100%. In a second particular set of embodiments, the PAN contains at least 75 mol % acrylonitrile monomer units and up to 25 mol % of copolymer units. In a third particular set of embodiments, the PAN contains at least 80 mol % acrylonitrile monomer units and up to 20 mol % of copolymer units. In a fourth particular set of embodiments, the PAN contains at least 85 mol % acrylonitrile monomer units and up to 15 mol % of copolymer units. In a fifth particular set of embodiments, the PAN contains at least 90 mol % acrylonitrile monomer units and up to 10 mol % of copolymer units.",
                        "In the method, PAN (i.e., starting PAN or precursor PAN) is mixed with an ionic liquid (IL) in which the PAN is soluble to produce a PAN composite melt in which the PAN is dissolved. Methods for producing a homogeneous mixture or solution of one component in another are well known in the art, and any such mixing method can be used herein. In some embodiments, the PAN is mixed with the ionic liquid at room temperature (typically about 15, 20, 25, or 30\u00b0 C.) to provide a homogeneous PAN composite melt. In other embodiments, the PAN is mixed with the ionic liquid, and the mixture is simultaneously or subsequently heated (with or without additional mixing) to a temperature above room temperature but below the melting point or Tg of PAN to yield a homogeneous PAN composite melt. The temperature employed may be, for example, 40, 50, 60, 70, 80, 90, 90, 100, 110, 120, 130, 140, 150, 160, 170, 180, 190, 200, 210, 220, 230, 240, or 250\u00b0 C., or a temperature within a range bounded by any two of the foregoing values. In some embodiments, the mixing is conducted under an inert atmosphere, particularly if an elevated temperature is used. The inert atmosphere may be low oxygen (e.g., up to or less than 10, 5, 2, or 1 vol %) i.e., with at least 90 vol % inert gas (e.g., nitrogen and/or argon), or the inert atmosphere may be completely inert gas with substantially no oxygen. Any PAN:IL weight ratio can be used, provided that sufficient PAN is included to permit melt spinning from the resulting PAN composite melt. In different embodiments, the PAN:IL weight ratio is, for example, 3:1, 2.5:1, 2:1, 1.5:1, 1:1, 1:1.5, 1:2, 1:2.5, or 1:3, ora weight ratio within a range bounded by any two of the foregoing ratios (e.g., 1:1-1:3 or 1:1-1:2.5). In some embodiments, the ionic liquid is present in a greater amount by weight than the PAN in step (i).",
                        "The ionic liquid can be any ionic liquid known in the art provided that it can substantially or completely solubilize the PAN precursor being mixed with the ionic liquid. As understood in the art, an ionic liquid is a salt compound that is itself a liquid even when not dissolved in a solvent. As the ionic liquid is a salt compound, it necessarily includes a cationic component and an anionic component. The ionic liquid can be of the formula y+X\u2212, wherein Y+ is a cationic component of the ionic liquid and X\u2212is an anionic component of the ionic liquid. The formula (Y+)(X\u2212) is meant to encompass a cationic component (Y+) having any valency of positive charge, and an anionic component (X\u2212) having any valency of negative charge, provided that the charge contributions from the cationic and anionic portions are counterbalanced in order for charge neutrality to be preserved in the ionic liquid molecule. In some embodiments, the anion (X\u2212) of the ionic liquid is not chloride, or the anion is bromide or iodide or contains at least one bromine or iodine atom. In some embodiments, the anion (X\u2212) contains one or more nitrile groups. In some embodiments, the cationic portion (Y+) of the ionic liquid contains one or more nitrile groups. In some embodiments, the anionic portion and cationic portion of the ionic liquid each contain one or more nitrile groups.",
                        "The ionic liquid is typically a liquid at room temperature (e.g., 15, 18, 20, 22, 25, or 30\u00b0 C.) or lower. However, in some embodiments, the ionic liquid may become a liquid at a higher temperature than 30\u00b0 C. if the process is conducted at an elevated temperature (e.g., up to 100\u00b0 C.) that melts the ionic liquid. In some embodiments, the ionic liquid may have a melting point of up to or less than 100, 90, 80, 70, 60, 50, 40, or 30\u00b0 C. In other embodiments, the ionic liquid is a liquid at or below 10, 5, 0, \u221210, \u221220, \u221230, or \u221240\u00b0 C.",
                        "The ionic liquids considered herein preferably possess a suitable degree of thermal resilience, as typically reflected by the onset decomposition temperature, to ensure their stability for use in the applications described herein. In different embodiments, the ionic liquid preferably exhibits an onset decomposition temperature of at least 100, 150, 200, 250, 300, 350, 400, 450, 500, 525, 550, 575, or 600\u00b0 C.",
                        "The ionic liquid can have any suitable purity level. In some embodiments, the ionic liquid has a purity at least or greater than 90%, 95%, 96%, 97%, 98%, 99%, 99.5%, or 99.9%. The ionic liquid is preferably substantially devoid of salt byproducts (e.g., LiNO3) that are typically produced during synthesis of the ionic liquid. In some embodiments, the ionic liquid contains less than 1% by weight of salt byproducts, and more preferably, less than 0.5%, 0.1%, 0.01%, or even 0.001% by weight of salt byproducts.",
                        "The counteranion (X\u2212) of the ionic liquid is any counteranion which, when associated with the cationic component, permits the resulting ionic compound to behave as an ionic liquid. As known in the art, the composition and structure of the counteranion strongly affects the properties (e.g., melting point, volatility, stability, viscosity, hydrophobicity, and so on) of the ionic liquid. In some embodiments, the counteranion is structurally symmetrical, while in other embodiments, the counteranion is structurally asymmetrical. In some embodiments, the counteranion may include one or more nitrile groups.",
                        "In one embodiment, the counteranion of the ionic liquid is non-carbon-containing (i.e., inorganic). The inorganic counteranion may, in one embodiment, lack fluorine atoms. Some examples of such counteranions include chloride, bromide, iodide, hexachlorophosphate (PCl6\u2212), perchlorate, chlorate, chlorite, cyanate, isocyanate, thiocyanate, isothiocyanate, perbromate, bromate, bromite, periodate, iodate, dicyanamide (i.e., N(CN)2\u2212), tricyanamide (i.e., N(CN)3\u2212), aluminum chlorides (e.g., Al2Cl7\u2212 and AlCl4\u2212), aluminum bromides (e.g., AlBr4\u2212), nitrate, nitrite, sulfate, sulfite, hydrogensulfate (HSO4\u2212), also known as bisulfate), hydrogensulfite, phosphate, hydrogenphosphate (HPO42\u2212), dihydrogenphosphate (H2PO4\u2212), phosphite, arsenate, antimonate, selenate, tellurate, tungstate, molybdate, chromate, silicate, the borates (e.g., borate, diborate, triborate, tetraborate), anionic borane and carborane clusters (e.g., B10H102\u2212 and B12H122\u2212), perrhenate, permanganate, ruthenate, perruthenate, and the polyoxometallates. The inorganic counteranion may, in another embodiment, include fluorine atoms. Some examples of such counteranions include fluoride, bifluoride (HF2\u2212), hexafluorophosphate (PF6\u2212), fluorophosphate (PO3F2\u2212), tetrafluoroborate (BF4\u2212), aluminum fluorides (e.g., AlF4\u2212), hexafluoroarsenate (AsF6\u2212), and hexafluoroantimonate (SbF6\u2212). Any one or more of the following types of inorganic counteranions (e.g., chloride) may be excluded from the ionic liquid.",
                        "In another embodiment, the counteranion of the ionic liquid is carbon-containing (i.e., organic). The organic counteranion may, in one embodiment, lack fluorine atoms. Some examples of such counteranions include carbonate, bicarbonate, the carboxylates (e.g., formate, acetate, propionate, butyrate, valerate, lactate, pyruvate, oxalate, malonate, glutarate, adipate, decanoate, salicylate, ibuprofenate, and the like), the sulfonates (e.g., CH3SO3\u2212, CH3CH2SO3\u2212, CH3(CH2)2SO3\u2212, benzenesulfonate, toluenesulfonate, dodecylbenzenesulfonate, docusate, and the like), the alkoxides (e.g., methoxide, ethoxide, isopropoxide, phenoxide, and glycolate), the amides (e.g., dimethylamide and diisopropylamide), diketonates (e.g., acetylacetonate), the organoborates (e.g., BR1R2R3R4\u2212, wherein R1, R2, R3, R4 are typically hydrocarbon groups containing 1 to 6 carbon atoms), the alkyl sulfates (e.g., diethyl sulfate), alkylphosphates (e.g., ethylphosphate or diethylphosphate), and the phosphinates (e.g., bis-(2,4,4-trimethylpentyl)phosphinate). The organic counteranion may, in another embodiment, include fluorine atoms. Some examples of such counteranions include the fluorosulfonates (e.g., CF3SO3\u2212, CF3CF2SO3\u2212, CF3(CF2)2SO3\u2212, CHF2CF2SO\u2212, and the like), the fluoroalkoxides (e.g., CF3O\u2212, CF3CH2O\u2212, CF3CF2O\u2212, and pentafluorophenolate), the fluorocarboxylates (e.g., trifluoroacetate and pentafluoropropionate), and the fluorosulfonylimidies (e.g., (CF3SO2)2N\u2212). In some embodiments, the anion includes at least one nitrile group. In some embodiments, any one or more of the foregoing organic counteranions may be excluded from the ionic liquid.",
                        "In particular embodiments, chloride is excluded as a counteranion in the ionic liquid. In other embodiments, the anion of the ionic liquid is bromide (Br\u2212), wherein \u201cbromide\u201d may or may not also include tribromide (Br3\u2212). The anion may also be an anion that includes one or more bromine atoms in combination with one or more other elements, an example of which is bromate (BrO3\u2212). Similarly, the anion of the ionic liquid may be iodide (I\u2212), wherein \u201ciodide\u201d may or may not also include triiodide (I3\u2212). The anion may also be an anion that includes one or more iodine atoms in combination with one or more other elements, an example of which is iodate (IO3\u2212) or periodate (e.g., IO4\u2212). In some embodiments, the anion of the ionic liquid is selected from bromide, iodide, carboxylate, sulfate, bisulfate, sulfite, bisulfite, sulfonates, carboxylates, dicyanamide, tricyanamide, sulfonimides, phosphinates, and perchlorate. Any of the various types of cations described in this disclosure can be combined with any one of the anions described anywhere in this disclosure provided it results in an ionic liquid capable of dissolving PAN. Moreover, for any cation described in this disclosure, any one or more counteranions described in this disclosure may be excluded.",
                        "In some embodiments, the cation of the ionic liquid contains at least one nitrogen atom. A cation containing at least one nitrogen atom may be, for example, an ammonium cation. In a first embodiment, the ammonium cation includes at least one ring containing at least one ring nitrogen atom, in which case the ring is understood to be a heterocyclic ring.",
                        "Typically, one or more ring nitrogen atoms hold a portion or all of the positive charge in the ring. The heterocyclic ring having a positively-charged ring nitrogen atom can be monocyclic, bicyclic, tricyclic, or a higher cyclic (polycyclic) ring system. Some examples of a heterocyclic ring having a positively-charged ring nitrogen atom include imidazolium, pyridinium, pyrazinium, pyrrolidinium, piperidinium, piperazinium, morpholinium, pyrrolium, pyrazolium, pyrimidinium, triazolium, oxazolium, thiazolium, triazinium, and cyclic guanidinium rings. Any of the foregoing cationic rings may or may not be bound or fused with one or more other saturated or unsaturated (e.g., aromatic) rings, such as a benzene, cyclohexane, cyclohexene, pyridine, pyrazine, pyrrolidine, piperidine, piperazine, pyrrole, pyrazole, pyrimidine, or indole rings. Some examples of fused charged rings include benzimidazolium, pyrrolo[1,2-a]pyrimidinium, indolium, quinolinium, quinazolinium, quinoxalinium, 5,6,7,8-tetrahydroimidazo[1,2-a]pyridine, and H-imidazo[1,2-a]pyridine. Any of the foregoing cationic rings may be substituted by one or more hydrocarbon groups (R) as further described below. Typically, at least one ring nitrogen atom is substituted with a hydrocarbon group (R) to provide the positive charge. Ionic liquids containing any of the foregoing cationic components are either commercially available or can be synthesized by procedures well-known in the art, as evidenced by, for example, T. L. Greaves, et al., \u201cProtic Ionic Liquids: Properties and Applications\u201d, Chem. Rev., 108, pp. 206-237 (2008), the contents of which are herein incorporated by reference in their entirety. Any of the ionic liquids described in the foregoing reference may be used herein.",
                        "In one embodiment, the cation of the ionic liquid is or contains an imidazolium ring.",
                        "The resulting imidazolium-based ionic liquid may have a structure of the general formula:",
                        "In Formula (1) above, R1 and R2 are each independently a saturated or unsaturated, straight-chained, branched, or cyclic hydrocarbon group (R), as further described below, having at least one carbon atom. R3 is selected from hydrogen atom and R. In some embodiments, le and R2, or le and R3, or le and R3 are different in structure or number of carbon atoms, whereas in other embodiments, R1 and R2, or R1 and R3, or R2 and R3 are the same either in structure or number of carbon atoms. In different embodiments, R1 and R2 (or R1, R2 and R3) each independently have a minimum of at least one, two, three, four, five, six, seven, or eight carbon atoms. In other embodiments, R1 and R2 (or R1, R2 and R3) each independently have a maximum of two, three, four, five, six, seven, eight, nine, ten, eleven, twelve, thirteen, fourteen, fifteen, sixteen, seventeen, or eighteen carbon atoms. In other embodiments, R1 and R2 (or R1, R2 and R3) independently have a number of carbon atoms within a range of carbon atoms bounded by any of the exemplary minimum and maximum carbon numbers provided above (e.g., 1-18, 1-16, 1-12, 1-10, 1-8, 1-6, or 1-4 carbon atoms). As the double bonds shown in Formula (1) are generally delocalized, other structurally equivalent depictions may be possible for the imidazolium ring.",
                        "The counteranion (X\u2212) in Formula (1) can be any counteranion, such as those described above. In some embodiments, the anion (X\u2212) of the ionic liquid is not chloride, or the anion is bromide or iodide or contains at least one bromine or iodine atom. In some embodiments, the anion (X\u2212) contains at least one nitrile group. In some embodiments, the imidazolium portion of the ionic liquid contains one or more nitrile (CN) groups. In particular embodiments, the one or more nitrile groups are included as a substituent in R1, R2 and/or R3, when any of the foregoing groups is a saturated or unsaturated, straight-chained, branched, or cyclic hydrocarbon group (R). In further embodiments, R1, R2 and/or R3 contains a nitrile group at the terminus of a straight-chained or branched alkyl group, wherein the nitrile-containing group can be depicted by the following formula: \u2014(CH2)nCN, wherein n may be 1-18 or sub-range therein (e.g., 1-12, 1-10, 1-8, 1-6, 1-4, or 1-3), and wherein an H atom of one or more methylene linkers may be substituted by a methyl or ethyl group. Any one or more of R1, R2 and/or R3 may have the formula \u2014(CH2)nCN. In some embodiments, the anionic portion and imidazolium portion of the ionic liquid each contain one or more nitrile groups.",
                        "In a first embodiment, one, two, or all of R1, R2 and R3 are saturated and straight-chained hydrocarbon groups (i.e., straight-chained alkyl groups). Some examples of straight-chained alkyl groups include methyl, ethyl, n-propyl, n-butyl, n-pentyl, n-hexyl, n-heptyl, n-octyl, n-nonyl, n-decyl, n-undecyl, n-dodecyl, n-tridecyl, n-tetradecyl, n-pentadecyl, n-hexadecyl, n-heptadecyl, and n-octadecyl groups.",
                        "In a second embodiment, one, two, or all of R1, R2 and R3 are saturated and branched hydrocarbon groups (i.e., branched alkyl groups). Some examples of branched alkyl groups include isopropyl, isobutyl, sec-butyl, t-butyl, isopentyl, neopentyl, 2-methylpentyl, 3-methylpentyl, and the numerous C7, C8, C9, C10, C11, C12, C13, C14, C15, C16, C17, and C18 saturated and branched hydrocarbon groups.",
                        "In a third embodiment, one, two, or all of R1, R2 and R3 are saturated and cyclic hydrocarbon groups (i.e., cycloalkyl groups). Some examples of cycloalkyl groups include cyclopropyl, cyclobutyl, cyclopentyl, cyclohexyl, cycloheptyl, cyclooctyl, and their methyl-, ethyl-, and propyl-substituted derivatives and/or their methylene, dimethylene, trimethylene, and tetramethylene cross-linked derivatives (as crosslinked to a nitrogen atom of the imidazolium ring). The cycloalkyl group can also be a polycyclic (e.g., bicyclic or tricyclic) group by either possessing a bond between two of the ring groups (e.g., dicyclohexyl) or a shared (i.e., fused) side (e.g., decalin and norbornane).",
                        "In a fourth embodiment, one, two, or all of R1, R2 and R3 are unsaturated and straight-chained hydrocarbon groups (e.g., straight-chained olefinic or alkenyl groups). Some examples of straight-chained olefinic groups include vinyl, 2-propen-1-yl, 3-buten-1-yl, 2-buten-1-yl, butadienyl, 4-penten-1-yl, 3-penten-1-yl, 2-penten-1-yl, 2,4-pentadien-1-yl, 5-hexen-1-yl, 4-hexen-1-yl, 3-hexen-1-yl, 3,5-hexadien-1-yl, 1,3,5-hexatrien-1-yl, 6-hepten-1-yl, ethynyl, propargyl, and the numerous C7, C8, C9, C10, C11, C12, C13, C14, C15, C16, C17, and C18 unsaturated and straight-chained hydrocarbon groups.",
                        "In a fifth embodiment, one, two, or all of R1, R2 and R3 are unsaturated and branched hydrocarbon groups (i.e., branched olefinic or alkenyl groups). Some branched olefinic groups include 2-propen-2-yl, 3-buten-2-yl, 3-buten-3-yl, 4-penten-2-yl, 4-penten-3-yl, 3-penten-2-yl, 3-penten-3-yl, 2,4-pentadien-3-yl, and the numerous C6, C7, C8, C9, C10, C11, C12, C13, C14, C15, C16, C17, and C18 unsaturated and branched hydrocarbon groups.",
                        "In a sixth embodiment, one, two, or all of R1, R2 and R3 are unsaturated and cyclic hydrocarbon groups. Some examples of unsaturated and cyclic hydrocarbon groups include cyclopropenyl, cyclobutenyl, cyclopentenyl, cyclopentadienyl, cyclohexenyl, cyclohexadienyl, phenyl, benzyl, cycloheptenyl, cycloheptadienyl, cyclooctenyl, cyclooctadienyl, cyclooctatetraenyl, and their methyl-, ethyl-, and propyl-substituted derivatives and/or their methylene, dimethylene, trimethylene, and tetramethylene cross-linked derivatives (as crosslinked to a nitrogen atom of the imidazolium ring). The unsaturated cyclic hydrocarbon group can also be a polycyclic (e.g., bicyclic or tricyclic) group by either possessing a bond between two of the ring groups (e.g., biphenyl) or a shared (i.e., fused) side (e.g., naphthalene, anthracene, and phenanthrene).",
