Repository: boschresearch/Pap2Pat

# Pap2Pat Dataset

### File Schema

Every directory in `data` corresponds to one patent-paper pair and contains the full texts of both patent and paper, as well as the patent outlines. We include all information in JSON for programmatic parsing and Markdown for manual inspection.

```yaml
data/:
    paper_id-patent_id/:
        # Nested JSON format
        patent.json: JSON file containing patent metadata and full-text, as well as all outlines
        paper.json: JSON file containing paper metadata and full-text
        # Markdown format
        patent.md: patent full-text formatted in markdown
        paper.md: paper full-text formatted in markdown

File: Pap2Pat/data/W4224233602-US20230294741/patent.json (part 1 of 4)
{
    "id": "US20230294741",
    "authors": [
        "Christopher Hazard",
        "Akshay Bhagat",
        "Balarama Raju Buddharaju",
        "Zhongtao Liu",
        "Yunming Shao",
        "Lu Lu",
        "Sammy Omari",
        "Henggang Cui"
    ],
    "title": "AGENT IMPORTANCE PREDICTION FOR AUTONOMOUS DRIVING",
    "date": "2023-03-20 00:00:00",
    "abstract": "A method, a system, and a non-transitory storage media for determining agent importance prediction for autonomous driving. Input features associated with agents present in an environment surrounding a vehicle are processed. Output features associated with the agents are determined based on the input features. An importance of each agent is predicted using the output features. One or more movements of the vehicle are determined based on the predicted agent importance.",
    "sections": [
        {
            "title": "DESCRIPTION",
            "paragraphs": [],
            "subsections": [
                {
                    "title": "BACKGROUND",
                    "paragraphs": [
                        "An autonomous vehicle is capable of sensing its surrounding environment and navigating without human input. Upon receiving data representing the environment and/or any other parameters, the vehicle performs processing of the data to determine its subsequent decisions. The decisions may be intended to provide an ability to safely navigate the vehicle along a selected path, allow access to the vehicle, and/or perform any other functions."
                    ],
                    "subsections": [],
                    "outline_long": [
                        "introduce autonomous vehicle"
                    ],
                    "num_characters": 439,
                    "outline_medium": [
                        "introduce autonomous vehicle"
                    ],
                    "outline_short": [
                        "introduce autonomous vehicle functionality"
                    ]
                },
                {
                    "title": "DETAILED DESCRIPTION",
                    "paragraphs": [
                        "In the following description numerous specific details are set forth in order to provide a thorough understanding of the present disclosure for the purposes of explanation. It will be apparent, however, that the embodiments described by the present disclosure can be practiced without these specific details. In some instances, well-known structures and devices are illustrated in block diagram form in order to avoid unnecessarily obscuring aspects of the present disclosure.",
                        "Specific arrangements or orderings of schematic elements, such as those representing systems, devices, modules, instruction blocks, data elements, and/or the like are illustrated in the drawings for ease of description. However, it will be understood by those skilled in the art that the specific ordering or arrangement of the schematic elements in the drawings is not meant to imply that a particular order or sequence of processing, or separation of processes, is required unless explicitly described as such. Further, the inclusion of a schematic element in a drawing is not meant to imply that such element is required in all embodiments or that the features represented by such element may not be included in or combined with other elements in some embodiments unless explicitly described as such.",
                        "Further, where connecting elements such as solid or dashed lines or arrows are used in the drawings to illustrate a connection, relationship, or association between or among two or more other schematic elements, the absence of any such connecting elements is not meant to imply that no connection, relationship, or association can exist. In other words, some connections, relationships, or associations between elements are not illustrated in the drawings so as not to obscure the disclosure. In addition, for ease of illustration, a single connecting element can be used to represent multiple connections, relationships or associations between elements. For example, where a connecting element represents communication of signals, data, or instructions (e.g., \u201csoftware instructions\u201d), it should be understood by those skilled in the art that such element can represent one or multiple signal paths (e.g., a bus), as may be needed, to affect the communication.",
                        "Although the terms first, second, third, and/or the like are used to describe various elements, these elements should not be limited by these terms. The terms first, second, third, and/or the like are used only to distinguish one element from another. For example, a first contact could be termed a second contact and, similarly, a second contact could be termed a first contact without departing from the scope of the described embodiments. The first contact and the second contact are both contacts, but they are not the same contact.",
                        "The terminology used in the description of the various described embodiments herein is included for the purpose of describing particular embodiments only and is not intended to be limiting. As used in the description of the various described embodiments and the appended claims, the singular forms \u201ca,\u201d \u201can\u201d and \u201cthe\u201d are intended to include the plural forms as well and can be used interchangeably with \u201cone or more\u201d or \u201cat least one,\u201d unless the context clearly indicates otherwise. It will also be understood that the term \u201cand/or\u201d as used herein refers to and encompasses any and all possible combinations of one or more of the associated listed items. It will be further understood that the terms \u201cincludes,\u201d \u201cincluding,\u201d \u201ccomprises,\u201d and/or \u201ccomprising,\u201d when used in this description specify the presence of stated features, integers, steps, operations, elements, and/or components, but do not preclude the presence or addition of one or more other features, integers, steps, operations, elements, components, and/or groups thereof.",
                        "As used herein, the terms \u201ccommunication\u201d and \u201ccommunicate\u201d refer to at least one of the reception, receipt, transmission, transfer, provision, and/or the like of information (or information represented by, for example, data, signals, messages, instructions, commands, and/or the like). For one unit (e.g., a device, a system, a component of a device or system, combinations thereof, and/or the like) to be in communication with another unit means that the one unit is able to directly or indirectly receive information from and/or send (e.g., transmit) information to the other unit. This may refer to a direct or indirect connection that is wired and/or wireless in nature. Additionally, two units may be in communication with each other even though the information transmitted may be modified, processed, relayed, and/or routed between the first and second unit. For example, a first unit may be in communication with a second unit even though the first unit passively receives information and does not actively transmit information to the second unit. As another example, a first unit may be in communication with a second unit if at least one intermediary unit (e.g., a third unit located between the first unit and the second unit) processes information received from the first unit and transmits the processed information to the second unit. In some embodiments, a message may refer to a network packet (e.g., a data packet and/or the like) that includes data.",
                        "As used herein, the term \u201cif\u201d is, optionally, construed to mean \u201cwhen\u201d, \u201cupon\u201d, \u201cin response to determining,\u201d \u201cin response to detecting,\u201d and/or the like, depending on the context. Similarly, the phrase \u201cif it is determined\u201d or \u201cif [a stated condition or event] is detected\u201d is, optionally, construed to mean \u201cupon determining,\u201d \u201cin response to determining,\u201d \u201cupon detecting [the stated condition or event],\u201d \u201cin response to detecting [the stated condition or event],\u201d and/or the like, depending on the context. Also, as used herein, the terms \u201chas\u201d, \u201chave\u201d, \u201chaving\u201d, or the like are intended to be open-ended terms. Further, the phrase \u201cbased on\u201d is intended to mean \u201cbased at least partially on\u201d unless explicitly stated otherwise.",
                        "Reference will now be made in detail to embodiments, examples of which are illustrated in the accompanying drawings. In the following detailed description, numerous specific details are set forth in order to provide a thorough understanding of the various described embodiments. However, it will be apparent to one of ordinary skill in the art that the various described embodiments can be practiced without these specific details. In other instances, well-known methods, procedures, components, circuits, and networks have not been described in detail so as not to unnecessarily obscure aspects of the embodiments."
                    ],
                    "subsections": [
                        {
                            "title": "General Overview",
                            "paragraphs": [
                                "A vehicle (e.g., an autonomous vehicle) includes sensors that monitor various parameters associated with the vehicle. For example, some sensors (e.g., cameras, LIDAR sensors, RADAR sensors, SONAR sensors, etc.) monitor/detect changes occurring in the vehicle's environment (e.g., actions and/or presence of other vehicles, pedestrians, street lights, etc.). The information/data received from the sensors is used by the vehicle's controller (or any other processing component) to determine various subsequent actions that can be performed by the vehicle. These include, but are not limited to, determination of a path of travel, direction, speed, and/other movement parameters, etc.",
                                "In some embodiments, the techniques discussed in the present disclosure system is configured to perform prediction and/or determination of an agent (e.g., another vehicle, pedestrian, an object, etc.) importance for autonomous driving, e.g., determining a path of travel of an autonomous vehicle. To do so, one or more input features associated with one or more agents in the plurality of agents present in an environment surrounding the vehicle are processed (e.g., by the ego vehicle's controller). One or more output features associated with the one or more agents are determined based on the processed one or more input features. An importance value of each agent using the determined output features is predicted. One or more movements of the vehicle are determined based on the predictions.",
                                "Referring now to FIG. 1, illustrated is example environment 100 in which vehicles that include autonomous systems, as well as vehicles that do not, are operated. As illustrated, environment 100 includes vehicles 102a-102n, objects 104a-104n, routes 106a-106n, area 108, vehicle-to-infrastructure (V2I) device 110, network 112, remote autonomous vehicle (AV) system 114, fleet management system 116, and V2I system 118. Vehicles 102a-102n, vehicle-to-infrastructure (V2I) device 110, network 112, autonomous vehicle (AV) system 114, fleet management system 116, and V2I system 118 interconnect (e.g., establish a connection to communicate and/or the like) via wired connections, wireless connections, or a combination of wired or wireless connections. In some embodiments, objects 104a-104n interconnect with at least one of vehicles 102a-102n, vehicle-to-infrastructure (V2I) device 110, network 112, autonomous vehicle (AV) system 114, fleet management system 116, and V2I system 118 via wired connections, wireless connections, or a combination of wired or wireless connections.",
                                "Vehicles 102a-102n (referred to individually as vehicle 102 and collectively as vehicles 102) include at least one device configured to transport goods and/or people. In some embodiments, vehicles 102 are configured to be in communication with V2I device 110, remote AV system 114, fleet management system 116, and/or V2I system 118 via network 112. In some embodiments, vehicles 102 include cars, buses, trucks, trains, and/or the like. In some embodiments, vehicles 102 are the same as, or similar to, vehicles 200, described herein (see FIG. 2). In some embodiments, a vehicle 200 of a set of vehicles 200 is associated with an autonomous fleet manager. In some embodiments, vehicles 102 travel along respective routes 106a-106n (referred to individually as route 106 and collectively as routes 106), as described herein. In some embodiments, one or more vehicles 102 include an autonomous system (e.g., an autonomous system that is the same as or similar to autonomous system 202).",
                                "Objects 104a-104n (referred to individually as object 104 and collectively as objects 104) include, for example, at least one vehicle, at least one pedestrian, at least one cyclist, at least one structure (e.g., a building, a sign, a fire hydrant, etc.), and/or the like. Each object 104 is stationary (e.g., located at a fixed location for a period of time) or mobile (e.g., having a velocity and associated with at least one trajectory). In some embodiments, objects 104 are associated with corresponding locations in area 108.",
                                "Routes 106a-106n (referred to individually as route 106 and collectively as routes 106) are each associated with (e.g., prescribe) a sequence of actions (also known as a trajectory) connecting states along which an AV can navigate. Each route 106 starts at an initial state (e.g., a state that corresponds to a first spatiotemporal location, velocity, and/or the like) and ends at a final goal state (e.g., a state that corresponds to a second spatiotemporal location that is different from the first spatiotemporal location) or goal region (e.g. a subspace of acceptable states (e.g., terminal states)). In some embodiments, the first state includes a location at which an individual or individuals are to be picked-up by the AV and the second state or region includes a location or locations at which the individual or individuals picked-up by the AV are to be dropped-off. In some embodiments, routes 106 include a plurality of acceptable state sequences (e.g., a plurality of spatiotemporal location sequences), the plurality of state sequences associated with (e.g., defining) a plurality of trajectories. In an example, routes 106 include only high level actions or imprecise state locations, such as a series of connected roads dictating turning directions at roadway intersections. Additionally, or alternatively, routes 106 may include more precise actions or states such as, for example, specific target lanes or precise locations within the lane areas and targeted speed at those positions. In an example, routes 106 include a plurality of precise state sequences along the at least one high level action sequence with a limited look-ahead horizon to reach intermediate goals, where the combination of successive iterations of limited horizon state sequences cumulatively correspond to a plurality of trajectories that collectively form the high level route to terminate at the final goal state or region.",
                                "Area 108 includes a physical area (e.g., a geographic region) within which vehicles 102 can navigate. In an example, area 108 includes at least one state (e.g., a country, a province, an individual state of a plurality of states included in a country, etc.), at least one portion of a state, at least one city, at least one portion of a city, etc. In some embodiments, area 108 includes at least one named thoroughfare (referred to herein as a \u201croad\u201d) such as a highway, an interstate highway, a parkway, a city street, etc. Additionally, or alternatively, in some examples area 108 includes at least one unnamed road such as a driveway, a section of a parking lot, a section of a vacant and/or undeveloped lot, a dirt path, etc. In some embodiments, a road includes at least one lane (e.g., a portion of the road that can be traversed by vehicles 102). In an example, a road includes at least one lane associated with (e.g., identified based on) at least one lane marking.",
                                "Vehicle-to-Infrastructure (V2I) device 110 (sometimes referred to as a Vehicle-to-Infrastructure or Vehicle-to-Everything (V2X) device) includes at least one device configured to be in communication with vehicles 102 and/or V2I infrastructure system 118. In some embodiments, V2I device 110 is configured to be in communication with vehicles 102, remote AV system 114, fleet management system 116, and/or V2I system 118 via network 112. In some embodiments, V2I device 110 includes a radio frequency identification (RFID) device, signage, cameras (e.g., two-dimensional (2D) and/or three-dimensional (3D) cameras), lane markers, streetlights, parking meters, etc. In some embodiments, V2I device 110 is configured to communicate directly with vehicles 102. Additionally, or alternatively, in some embodiments V2I device 110 is configured to communicate with vehicles 102, remote AV system 114, and/or fleet management system 116 via V2I system 118. In some embodiments, V2I device 110 is configured to communicate with V2I system 118 via network 112.",
                                "Network 112 includes one or more wired and/or wireless networks. In an example, network 112 includes a cellular network (e.g., a long term evolution (LTE) network, a third generation (3G) network, a fourth generation (4G) network, a fifth generation (5G) network, a code division multiple access (CDMA) network, etc.), a public land mobile network (PLMN), a local area network (LAN), a wide area network (WAN), a metropolitan area network (MAN), a telephone network (e.g., the public switched telephone network (PSTN), a private network, an ad hoc network, an intranet, the Internet, a fiber optic-based network, a cloud computing network, etc., a combination of some or all of these networks, and/or the like.",
                                "Remote AV system 114 includes at least one device configured to be in communication with vehicles 102, V2I device 110, network 112, fleet management system 116, and/or V2I system 118 via network 112. In an example, remote AV system 114 includes a server, a group of servers, and/or other like devices. In some embodiments, remote AV system 114 is co-located with the fleet management system 116. In some embodiments, remote AV system 114 is involved in the installation of some or all of the components of a vehicle, including an autonomous system, an autonomous vehicle compute, software implemented by an autonomous vehicle compute, and/or the like. In some embodiments, remote AV system 114 maintains (e.g., updates and/or replaces) such components and/or software during the lifetime of the vehicle.",
                                "Fleet management system 116 includes at least one device configured to be in communication with vehicles 102, V2I device 110, remote AV system 114, and/or V2I infrastructure system 118. In an example, fleet management system 116 includes a server, a group of servers, and/or other like devices. In some embodiments, fleet management system 116 is associated with a ridesharing company (e.g., an organization that controls operation of multiple vehicles (e.g., vehicles that include autonomous systems and/or vehicles that do not include autonomous systems) and/or the like).",
                                "In some embodiments, V2I system 118 includes at least one device configured to be in communication with vehicles 102, V2I device 110, remote AV system 114, and/or fleet management system 116 via network 112. In some examples, V2I system 118 is configured to be in communication with V2I device 110 via a connection different from network 112. In some embodiments, V2I system 118 includes a server, a group of servers, and/or other like devices. In some embodiments, V2I system 118 is associated with a municipality or a private institution (e.g., a private institution that maintains V2I device 110 and/or the like).",
                                "The number and arrangement of elements illustrated in FIG. 1 are provided as an example. There can be additional elements, fewer elements, different elements, and/or differently arranged elements, than those illustrated in FIG. 1. Additionally, or alternatively, at least one element of environment 100 can perform one or more functions described as being performed by at least one different element of FIG. 1. Additionally, or alternatively, at least one set of elements of environment 100 can perform one or more functions described as being performed by at least one different set of elements of environment 100.",
                                "Referring now to FIG. 2, vehicle 200 (which may be the same as, or similar to vehicles 102 of FIG. 1) includes or is associated with autonomous system 202, powertrain control system 204, steering control system 206, and brake system 208. In some embodiments, vehicle 200 is the same as or similar to vehicle 102 (see FIG. 1). In some embodiments, autonomous system 202 is configured to confer vehicle 200 autonomous driving capability (e.g., implement at least one driving automation or maneuver-based function, feature, device, and/or the like that enable vehicle 200 to be partially or fully operated without human intervention including, without limitation, fully autonomous vehicles (e.g., vehicles that forego reliance on human intervention such as Level 5 ADS-operated vehicles), highly autonomous vehicles (e.g., vehicles that forego reliance on human intervention in certain situations such as Level 4 ADS-operated vehicles), conditional autonomous vehicles (e.g., vehicles that forego reliance on human intervention in limited situations such as Level 3 ADS-operated vehicles) and/or the like. In one embodiment, autonomous system 202 includes operational or tactical functionality required to operate vehicle 200 in on-road traffic and perform part or all of Dynamic Driving Task (DDT) on a sustained basis. In another embodiment, autonomous system 202 includes an Advanced Driver Assistance System (ADAS) that includes driver support features. Autonomous system 202 supports various levels of driving automation, ranging from no driving automation (e.g., Level 0) to full driving automation (e.g., Level 5). For a detailed description of fully autonomous vehicles and highly autonomous vehicles, reference may be made to SAE International's standard J3016: Taxonomy and Definitions for Terms Related to On-Road Motor Vehicle Automated Driving Systems, which is incorporated by reference in its entirety. In some embodiments, vehicle 200 is associated with an autonomous fleet manager and/or a ridesharing company.",
                                "Autonomous system 202 includes a sensor suite that includes one or more devices such as cameras 202a, LiDAR sensors 202b, radar sensors 202c, and microphones 202d. In some embodiments, autonomous system 202 can include more or fewer devices and/or different devices (e.g., ultrasonic sensors, inertial sensors, GPS receivers (discussed below), odometry sensors that generate data associated with an indication of a distance that vehicle 200 has traveled, and/or the like). In some embodiments, autonomous system 202 uses the one or more devices included in autonomous system 202 to generate data associated with environment 100, described herein. The data generated by the one or more devices of autonomous system 202 can be used by one or more systems described herein to observe the environment (e.g., environment 100) in which vehicle 200 is located. In some embodiments, autonomous system 202 includes communication device 202e, autonomous vehicle compute 202f, drive-by-wire (DBW) system 202h, and safety controller 202g.",
                                "Cameras 202a include at least one device configured to be in communication with communication device 202e, autonomous vehicle compute 202f, and/or safety controller 202g via a bus (e.g., a bus that is the same as or similar to bus 302 of FIG. 3). Cameras 202a include at least one camera (e.g., a digital camera using a light sensor such as a Charge-Coupled Device (CCD), a thermal camera, an infrared (IR) camera, an event camera, and/or the like) to capture images including physical objects (e.g., cars, buses, curbs, people, and/or the like). In some embodiments, camera 202a generates camera data as output. In some examples, camera 202a generates camera data that includes image data associated with an image. In this example, the image data may specify at least one parameter (e.g., image characteristics such as exposure, brightness, etc., an image timestamp, and/or the like) corresponding to the image. In such an example, the image may be in a format (e.g., RAW, JPEG, PNG, and/or the like). In some embodiments, camera 202a includes a plurality of independent cameras configured on (e.g., positioned on) a vehicle to capture images for the purpose of stereopsis (stereo vision). In some examples, camera 202a includes a plurality of cameras that generate image data and transmit the image data to autonomous vehicle compute 202f and/or a fleet management system (e.g., a fleet management system that is the same as or similar to fleet management system 116 of FIG. 1). In such an example, autonomous vehicle compute 202f determines depth to one or more objects in a field of view of at least two cameras of the plurality of cameras based on the image data from the at least two cameras. In some embodiments, cameras 202a is configured to capture images of objects within a distance from cameras 202a (e.g., up to 100 meters, up to a kilometer, and/or the like). Accordingly, cameras 202a include features such as sensors and lenses that are optimized for perceiving objects that are at one or more distances from cameras 202a.",
                                "In an embodiment, camera 202a includes at least one camera configured to capture one or more images associated with one or more traffic lights, street signs and/or other physical objects that provide visual navigation information. In some embodiments, camera 202a generates traffic light data associated with one or more images. In some examples, camera 202a generates TLD (Traffic Light Detection) data associated with one or more images that include a format (e.g., RAW, JPEG, PNG, and/or the like). In some embodiments, camera 202a that generates TLD data differs from other systems described herein incorporating cameras in that camera 202a can include one or more cameras with a wide field of view (e.g., a wide-angle lens, a fish-eye lens, a lens having a viewing angle of approximately 120 degrees or more, and/or the like) to generate images about as many physical objects as possible.",
                                "Light Detection and Ranging (LiDAR) sensors 202b include at least one device configured to be in communication with communication device 202e, autonomous vehicle compute 202f, and/or safety controller 202g via a bus (e.g., a bus that is the same as or similar to bus 302 of FIG. 3). LiDAR sensors 202b include a system configured to transmit light from a light emitter (e.g., a laser transmitter). Light emitted by LiDAR sensors 202b include light (e.g., infrared light and/or the like) that is outside of the visible spectrum. In some embodiments, during operation, light emitted by LiDAR sensors 202b encounters a physical object (e.g., a vehicle) and is reflected back to LiDAR sensors 202b. In some embodiments, the light emitted by LiDAR sensors 202b does not penetrate the physical objects that the light encounters. LiDAR sensors 202b also include at least one light detector which detects the light that was emitted from the light emitter after the light encounters a physical object. In some embodiments, at least one data processing system associated with LiDAR sensors 202b generates an image (e.g., a point cloud, a combined point cloud, and/or the like) representing the objects included in a field of view of LiDAR sensors 202b. In some examples, the at least one data processing system associated with LiDAR sensor 202b generates an image that represents the boundaries of a physical object, the surfaces (e.g., the topology of the surfaces) of the physical object, and/or the like. In such an example, the image is used to determine the boundaries of physical objects in the field of view of LiDAR sensors 202b.",
                                "Radio Detection and Ranging (radar) sensors 202c include at least one device configured to be in communication with communication device 202e, autonomous vehicle compute 202f, and/or safety controller 202g via a bus (e.g., a bus that is the same as or similar to bus 302 of FIG. 3). Radar sensors 202c include a system configured to transmit radio waves (either pulsed or continuously). The radio waves transmitted by radar sensors 202c include radio waves that are within a predetermined spectrum. In some embodiments, during operation, radio waves transmitted by radar sensors 202c encounter a physical object and are reflected back to radar sensors 202c. In some embodiments, the radio waves transmitted by radar sensors 202c are not reflected by some objects. In some embodiments, at least one data processing system associated with radar sensors 202c generates signals representing the objects included in a field of view of radar sensors 202c. For example, the at least one data processing system associated with radar sensor 202c generates an image that represents the boundaries of a physical object, the surfaces (e.g., the topology of the surfaces) of the physical object, and/or the like. In some examples, the image is used to determine the boundaries of physical objects in the field of view of radar sensors 202c.",
                                "Microphones 202d includes at least one device configured to be in communication with communication device 202e, autonomous vehicle compute 202f, and/or safety controller 202g via a bus (e.g., a bus that is the same as or similar to bus 302 of FIG. 3). Microphones 202d include one or more microphones (e.g., array microphones, external microphones, and/or the like) that capture audio signals and generate data associated with (e.g., representing) the audio signals. In some examples, microphones 202d include transducer devices and/or like devices. In some embodiments, one or more systems described herein can receive the data generated by microphones 202d and determine a position of an object relative to vehicle 200 (e.g., a distance and/or the like) based on the audio signals associated with the data.",
                                "Communication device 202e includes at least one device configured to be in communication with cameras 202a, LiDAR sensors 202b, radar sensors 202c, microphones 202d, autonomous vehicle compute 202f, safety controller 202g, and/or DBW (Drive-By-Wire) system 202h. For example, communication device 202e may include a device that is the same as or similar to communication interface 314 of FIG. 3. In some embodiments, communication device 202e includes a vehicle-to-vehicle (V2V) communication device (e.g., a device that enables wireless communication of data between vehicles).",
                                "Autonomous vehicle compute 202f include at least one device configured to be in communication with cameras 202a, LiDAR sensors 202b, radar sensors 202c, microphones 202d, communication device 202e, safety controller 202g, and/or DBW system 202h. In some examples, autonomous vehicle compute 202f includes a device such as a client device, a mobile device (e.g., a cellular telephone, a tablet, and/or the like), a server (e.g., a computing device including one or more central processing units, graphical processing units, and/or the like), and/or the like. In some embodiments, autonomous vehicle compute 202f is the same as or similar to autonomous vehicle compute 400, described herein. Additionally, or alternatively, in some embodiments autonomous vehicle compute 202f is configured to be in communication with an autonomous vehicle system (e.g., an autonomous vehicle system that is the same as or similar to remote AV system 114 of FIG. 1), a fleet management system (e.g., a fleet management system that is the same as or similar to fleet management system 116 of FIG. 1), a V2I device (e.g., a V2I device that is the same as or similar to V2I device 110 of FIG. 1), and/or a V2I system (e.g., a V2I system that is the same as or similar to V2I system 118 of FIG. 1).",
                                "Safety controller 202g includes at least one device configured to be in communication with cameras 202a, LiDAR sensors 202b, radar sensors 202c, microphones 202d, communication device 202e, autonomous vehicle compute 202f, and/or DBW system 202h. In some examples, safety controller 202g includes one or more controllers (electrical controllers, electromechanical controllers, and/or the like) that are configured to generate and/or transmit control signals to operate one or more devices of vehicle 200 (e.g., powertrain control system 204, steering control system 206, brake system 208, and/or the like). In some embodiments, safety controller 202g is configured to generate control signals that take precedence over (e.g., overrides) control signals generated and/or transmitted by autonomous vehicle compute 202f.",
                                "DBW system 202h includes at least one device configured to be in communication with communication device 202e and/or autonomous vehicle compute 202f. In some examples, DBW system 202h includes one or more controllers (e.g., electrical controllers, electromechanical controllers, and/or the like) that are configured to generate and/or transmit control signals to operate one or more devices of vehicle 200 (e.g., powertrain control system 204, steering control system 206, brake system 208, and/or the like). Additionally, or alternatively, the one or more controllers of DBW system 202h are configured to generate and/or transmit control signals to operate at least one different device (e.g., a turn signal, headlights, door locks, windshield wipers, and/or the like) of vehicle 200.",
                                "Powertrain control system 204 includes at least one device configured to be in communication with DBW system 202h. In some examples, powertrain control system 204 includes at least one controller, actuator, and/or the like. In some embodiments, powertrain control system 204 receives control signals from DBW system 202h and powertrain control system 204 causes vehicle 200 to make longitudinal vehicle motion, such as start moving forward, stop moving forward, start moving backward, stop moving backward, accelerate in a direction, decelerate in a direction or to make lateral vehicle motion such as performing a left turn, performing a right turn, and/or the like. In an example, powertrain control system 204 causes the energy (e.g., fuel, electricity, and/or the like) provided to a motor of the vehicle to increase, remain the same, or decrease, thereby causing at least one wheel of vehicle 200 to rotate or not rotate.",
                                "Steering control system 206 includes at least one device configured to rotate one or more wheels of vehicle 200. In some examples, steering control system 206 includes at least one controller, actuator, and/or the like. In some embodiments, steering control system 206 causes the front two wheels and/or the rear two wheels of vehicle 200 to rotate to the left or right to cause vehicle 200 to turn to the left or right. In other words, steering control system 206 causes activities necessary for the regulation of the y-axis component of vehicle motion.",
                                "Brake system 208 includes at least one device configured to actuate one or more brakes to cause vehicle 200 to reduce speed and/or remain stationary. In some examples, brake system 208 includes at least one controller and/or actuator that is configured to cause one or more calipers associated with one or more wheels of vehicle 200 to close on a corresponding rotor of vehicle 200. Additionally, or alternatively, in some examples brake system 208 includes an automatic emergency braking (AEB) system, a regenerative braking system, and/or the like.",
                                "In some embodiments, vehicle 200 includes at least one platform sensor (not explicitly illustrated) that measures or infers properties of a state or a condition of vehicle 200. In some examples, vehicle 200 includes platform sensors such as a global positioning system (GPS) receiver, an inertial measurement unit (IMU), a wheel speed sensor, a wheel brake pressure sensor, a wheel torque sensor, an engine torque sensor, a steering angle sensor, and/or the like. Although brake system 208 is illustrated to be located in the near side of vehicle 200 in FIG. 2, brake system 208 may be located anywhere in vehicle 200.",
                                "Referring now to FIG. 3, illustrated is a schematic diagram of a device 300. As illustrated, device 300 includes processor 304, memory 306, storage component 308, input interface 310, output interface 312, communication interface 314, and bus 302. In some embodiments, device 300 corresponds to at least one device of vehicles 102 (e.g., at least one device of a system of vehicles 102), at least one device of 202 and/or 202 (a-h), and/or one or more devices of network 112 (e.g., one or more devices of a system of network 112). In some embodiments, one or more devices of vehicles 102 (e.g., one or more devices of a system of vehicles 102), one or more devices 202 and/or 202 (a-h), and/or one or more devices of network 112 (e.g., one or more devices of a system of network 112) include at least one device 300 and/or at least one component of device 300. As shown in FIG. 3, device 300 includes bus 302, processor 304, memory 306, storage component 308, input interface 310, output interface 312, and communication interface 314.",
                                "Bus 302 includes a component that permits communication among the components of device 300. In some embodiments, processor 304 is implemented in hardware, software, or a combination of hardware and software. In some examples, processor 304 includes a processor (e.g., a central processing unit (CPU), a graphics processing unit (GPU), an accelerated processing unit (APU), and/or the like), a microphone, a digital signal processor (DSP), and/or any processing component (e.g., a field-programmable gate array (FPGA), an application specific integrated circuit (ASIC), and/or the like) that can be programmed to perform at least one function. Memory 306 includes random access memory (RAM), read-only memory (ROM), and/or another type of dynamic and/or static storage device (e.g., flash memory, magnetic memory, optical memory, and/or the like) that stores data and/or instructions for use by processor 304.",
