Repository: boschresearch/Pap2Pat

# Pap2Pat Dataset

### File Schema

Every directory in `data` corresponds to one patent-paper pair and contains the full texts of both patent and paper, as well as the patent outlines. We include all information in JSON for programmatic parsing and Markdown for manual inspection.

```yaml
data/:
    paper_id-patent_id/:
        # Nested JSON format
        patent.json: JSON file containing patent metadata and full-text, as well as all outlines
        paper.json: JSON file containing paper metadata and full-text
        # Markdown format
        patent.md: patent full-text formatted in markdown
        paper.md: paper full-text formatted in markdown

File: Pap2Pat/data/W4225123783-US20230322866/paper.json (part 1 of 2)
{
    "id": "https://semopenalex.org/work/W4225123783",
    "authors": [
        "Patrick O\u2019Donoghue",
        "Steven W. Martin",
        "Peter Howard",
        "Bogumil J. Karas",
        "Jeremy T. Lant",
        "Stephen J. Reaume",
        "David R. Edgell",
        "Gregory B. Gloor",
        "Daniel J. Giguere",
        "Ilka U. Heinemann",
        "Mallory I. Frederick",
        "Lee-Ann K. Briere",
        "Samuel S. Slattery",
        "Christopher Jedeszko",
        "Arina Shrestha",
        "Martin Flatley",
        "Henry Say",
        "Tyler S. Browne",
        "Garth Styba",
        "Xenia Boyko",
        "Liann Dsouza",
        "Emily E. Stuckless",
        "Kinza Ali",
        "Alexa Galbraith"
    ],
    "title": "Phosphate-regulated expression of the SARS-CoV-2 receptor-binding domain in the diatom Phaeodactylum tricornutum for pandemic diagnostics",
    "date": "2022-04-29",
    "abstract": "The worldwide COVID-19 pandemic caused by the SARS-CoV-2 betacoronavirus has highlighted the need for a synthetic biology approach to create reliable and scalable sources of viral antigen for uses in diagnostics, therapeutics and basic biomedical research. Here, we adapt plasmid-based systems in the eukaryotic microalgae Phaeodactylum tricornutum to develop an inducible overexpression system for SARS-CoV-2 proteins. Limiting phosphate and iron in growth media induced expression of the receptor-binding domain (RBD) of the SARS-CoV-2 spike protein from the P. tricornutum HASP1 promoter in the wild-type strain and in a histidine auxotrophic strain that alleviates the requirement for antibiotic selection of expression plasmids. The RBD was purified from whole cell extracts (algae-RBD) with yield compromised by the finding that 90-95% of expressed RBD lacked the genetically encoded C-terminal 6X-histidine tag. Constructs that lacked the TEV protease site between the RBD and C-terminal 6X-histidine tag retained the tag, increasing yield. Purified algae-RBD was found to be N-linked glycosylated by treatment with endoglycosidases, was cross-reactive with anti-RBD polyclonal antibodies, and inhibited binding of recombinant RBD purified from mammalian cell lines to the human ACE2 receptor. We also show that the algae-RBD can be used in a lateral flow assay device to detect SARS-CoV-2 specific IgG antibodies from donor serum at sensitivity equivalent to assays performed with RBD made in mammalian cell lines. Our study shows that P. tricornutum is a scalable system with minimal biocontainment requirements for the inducible production of SARS-CoV-2 or other coronavirus antigens for pandemic diagnostics.",
    "sections": [
        {
            "title": "Introduction",
            "paragraphs": [
                "The COVID-19 pandemic caused by the SARS-CoV-2 betacoronavirus1,2 has exposed weaknesses in the ability of the biomedical community to respond to this and future pandemics. In particular, a major barrier to \u201cflattening the curve\u201d has been the availability of cheap, reliable and serologically-reactive sources of SARS-CoV-2 proteins for use in diagnostic testing. Four major structural proteins are encoded by the SARS-CoV-2 genome; the spike glycoprotein (S), membrane, envelope, and nucleocapsid (N)3. Current serological tests, including lateral-flow assays (LFAs), detect antibodies that recognize epitopes on the S and N proteins4. The receptor-binding domain (RBD) of the S1 subunit of the S glycoprotein binds to the angiotension-converting-enzyme 2 (ACE2) receptor on cells to promote viral entry5,6. The RBD is thus an important target for diagnostics and vaccine development because a subset of antibodies that bind to the RBD prevent viral entry and neutralize infectivity7. Evidence from the SARS-CoV-2 virus and other SARS-family viruses suggests that N-linked glycosylation of the viral spike protein is critical for the human immune system to protect against the virus. The RBD is glycosylated at two positions, N331 and N343, and consists of a mixture of complex glycans including predominantly fucoslyated glycans at N3438. Any recombinantly-made protein used in diagnostic tests must thus contain the appropriate N-linked glycosylations.",
                "Typical protein overproduction systems include Escherichia coli, Saccharomyces cerevisiae, Pichia pistoris, mammalian cell lines and some plant species, and many of these systems have been used to produce SARS-CoV-2 proteins9\u201316. E. coli and S. cerevisiae lack suitable glycosylation machinery and thus are not appropriate for production of serologically reactive SARS-CoV-2 proteins, while mammalian cell lines require resource-intensive infrastructure and biocontainment. As an emerging orthogonal protein production system17,18, the marine pennate diatom P. tricornutum has a number of advantages over other systems. P. tricornutum is a genetically tractable organism with a small genome, a defined liquid growth media with requirements for light and carbon dioxide, and scalable bioreactor culturing. Recent advancements in genetic tool development, such as efficient DNA delivery methods19, replicating plasmids19\u201321, antibiotic selection markers22\u201325, inducible promoters26\u201328, natural or synthetic whole chromosome cloning29,30, and gene-editing systems31\u201333, have enhanced the utility of P. tricornutum as an orthogonal production system. The predicted P. tricornutum glycosylation pathway includes orthologs of mammalian enzymes34\u201336, notably the FucT fucosyltransferase enzyme necessary for core fucosylation of asparagine residues. Exogenous proteins produced in mammalian systems that are post-translationally modified with N-linked glycosylation have also been produced with similar modifications in P. tricornutum, suggesting that the algal-produced proteins are immunogenic and functional37\u201339.",
                "Here, we adapt P. tricornutum plasmid-based systems for the overexpression and purification of the SARS-CoV-2 RBD. We describe phosphate and iron regulation of the HASP1 promoter for regulated synthesis of the RBD and other proteins from replicating plasmids. Overexpressed RBD is retained intracellularly and is N-linked glycosylated as indicated by treatment with the endoglycosidases PNGase F and Endo H. The algae-RBD can competitively inhibit binding of recombinant RBD produced in mammalian cell culture to the human ACE2 extracellular signalling domain. Importantly, the algae-RBD can also be used in a lateral flow device to detect IgG antibodies against SARS-CoV-2 in serum at sensitivities equivalent to tests performed with RBD sourced from mammalian expression systems. Our results provide proof-of-principle that P. tricornutum expression plasmids based on the HASP1 promoter represent an orthogonal, simple, scalable and regulated system for the production of SARS-CoV-2 antigens for pandemic diagnostics."
            ],
            "subsections": []
        },
        {
            "title": "Results",
            "paragraphs": [],
            "subsections": [
                {
                    "title": "Stable Maintenance Of Rbd-Expressing Plasmids In P. Tricornutum",
                    "paragraphs": [
                        "The coding region for the RBD of the SARS-CoV-2 spike protein with an added C-terminal 6X-histidine tag and TEV protease site was cloned into the E. coli-S. cerevisiae-P. tricornutum plasmid vector pPtGE31 (Fig.\u00a01a, Supplementary Tables S1, S2). In the first set of plasmids (pSS1 and pSS2), the RBD coding region was codon optimized for P. tricornutum (PtRBD) and targeted for secretion using the promoter and secretory signal from the P. tricornutum HASP1 gene (highly abundant secreted protein 1)40. pSS1 and pSS2 differ in nucleotide polymorphisms in the promoter that are present in different alleles of HASP141 (Supplementary Table S1). Another plasmid (pSS7) used a human codon optimized RBD coding region (HsRBD) with the SARS-CoV-2 spike protein secretory signal (Supplementary Table 2) driven by the 40SRPS8 promoter33. Plasmids were introduced into wild-type P. tricornutum or a histidine auxotroph strain42 from E. coli by conjugation19. After isolation of single P. tricornutum clones, retention of the RBD coding region was assessed after 28 days growth in liquid culture. As shown in Fig.\u00a01b, diagnostic PCR on individual clones for the PtRBD coding region was positive for 7/7 clones of pSS1, 6/7 clones of pSS2, and 4/7 clones of pSS7 in the wild-type strain. In contrast, the RBD coding region was detected in all clones examined in the histidine auxotroph strain of P. tricornutum. Transcription of the RBD was confirmed by RNAseq for the wild-type strain harbouring pSS1, pSS2 and pSS7, but no reads for the RBD coding region were evident from RNAseq of the wild-type strain without plasmid (Fig.\u00a01c, Supplementary Figure S1). Reads for the HASP1 promoter and 40SRPS8 terminator elements were evident in all strains; in the wild-type strain, these reads are solely derived from the chromosomal copies of the regulatory elements and mapped to the corresponding elements on the plasmids.",
                        "To identify strains that exhibited growth as well as expression of the RBD, three clones each of a histidine auxotroph strain harbouring pSS1 (PtRBD), pSS2 (PtRBD) or pSS7 (HsRBD) plasmids were expanded in liquid culture and RBD expression was examined by western blots using a polyclonal anti-RBD antibody (Fig.\u00a01d). The strains exhibited different growths, and only one clone harbouring pSS2 revealed robust RBD expression (pSS2-1) (Fig.\u00a01d). We also performed a preliminary metal-affinity purification of the 6x-histidine tagged RBD using a whole-cell extract from a pooled culture of pSS1 clones (Fig.\u00a01d, lane P). Western blotting of this pooled whole-cell extract revealed a reactive band of the same size as observed in the pSS2 clone (pSS2-1), both of which were slightly smaller than the positive control RBD purified from HEK293 cells. One expressing clone, pSS2-1, was chosen for long-term growth and expression experiments by serial passaging of pSS2-1 cultures into fresh L1 media as described in the methods. At 7 months, larger-scale photobioreactors (20 L) were seeded with the pSS2-1 strain, and samples were taken to first assess RBD expression by western blotting. Two photobioreactors (B2 and C6) showed RBD expression, whereas weaker levels of RBD expression were observed in the other 12 photobioreactors (Supplementary Figure S2). We then performed diagnostic PCR for the RBD coding region on samples taken from the remaining 12 photobioreactors, and found evidence of the RBD in 10 of these, indicating that low RBD expression was not due to loss of the RBD coding region (Supplementary Figure S2).Figure 1Expression of SARS-CoV-2 RBD from stably maintained plasmids in P. tricornutum. (a) Schematic of expression plasmids used in this study. oriT, conjugative origin of transfer; CEN6-ARSH4-HIS3, yeast replication origin and selective marker; CmR, chloramphenicol resistance gene; FcpD, promoter and terminator elements derived from the FcpD gene33; NrsR, nourseothricin resistance gene; PRA-PH/CH, promoter, coding region and terminator from the PRA-PH/CH gene (histidine biosynthesis); 40SRPS8/HASP1 promoter, promoter elements from the 40SRPS8/HASP1 promoter; 40SRPS8 terminator, terminator derived from the 40SRPS8 gene. (b) Stability of the RBD coding region assessed using PCR with RBD-specific primers in plasmids from wild-type (top) or histidine auxotroph (bottom) P. tricornutum clones. Numbers indicate individual plasmids isolated from P. tricornutum clones. The expected product is 833 bp. PtRBD, codon-optimized for P. tricornutum; HsRBD, codon-optimized for HEK293 cells; M, 1-kb DNA ladder. (c) Plot of RNAseq reads mapped to the pSS1 plasmid sequence for wild-type P. tricornutum (WT) and P. tricornutum harbouring pSS1, pSS2, or pSS7. (d) Coomassie-stained gel (top) and western blot (bottom) of whole cell lysates from 3 histidine auxotroph clones harbouring pSS1, pSS2 or pSS7, and from a pool of clones harbouring pSS1 (P). M, PiNK Plus Prestained Protein Ladder. +, 5 ng of commercially available RBD purified from HEK293 cells. Uncropped gel images for panels (c) and (d) are shown in Supplementary Figures S9\u2013S13.",
                        "We also constructed HASP1-regulated RBD plasmids with glutathione S-transferase (GST), 10X-histidine, and IgG1-Fc purification tags as N- or C-terminal fusions that were transformed into wild-type P. tricornutum to determine stability and expression levels in small-scale laboratory cultures. In each case, western blotting with a polyclonal anti-RBD antibody revealed expression of the RBD fusions, although at varying levels (Supplementary Figure S3). Together, these data show that plasmids with RBD coding regions optimized for expression in P. tricornutum can be maintained in laboratory or larger scale cultures for at least 7 months and that RBD expression can be detected both by RNAseq and by a polyclonal anti-RBD antibody. Moreover, 4 different purification tags are compatible with RBD expression in P. tricornutum, providing different strategies for purification.Figure 2Phosphate-regulated expression of eGFP from the HASP1 promoter. (a) Schematic of the plasmid construct (top) and putative phosphate-regulatory motifs (P1BS-like) in the HASP1 promoter region (bottom). (b) Western blot with an anti-GFP antibody of whole cell extracts from pSS10 clone 3 grown in the different media conditions and sampled on the indicated days. The (+) control lane is a purchased 6X-histidine tagged GFP. eGFP expressed in our experiments is not 6X-histidine tagged. (c) Left panel, plot of eGFP concentration in culture supernatants measured over time under different media conditions for one clone of pSS10 (clone 3). Supernatant fluorescence values were subtracted from values taken from supernatants of wild-type P. tricornutum grown in parallel to correct for autofluorescence. Right panel, plot of absorbance at 750 nM over time for pSS10 grown in the indicated media. For both plots, data points are the mean of two replicate experiments each with three technical replicates. The whiskers represent the standard deviation. Uncropped gel images for panel (b) are shown in Supplementary Figures S14 and S15.Figure 3Phosphate-regulated expression of algae codon-optimized RBD from the HASP1 promoter. (a) RBD expression in response to varying phosphate concentrations measured over time. Shown is a coomassie-stained gel (top) of whole cell extracts from cultures harbouring pSS2 at day 0, 3 and 5 post inoculation into media with 0%, 1%, 10% or 100% of phosphate (Supplementary Table 3). RBD expression was assessed by western blotting (bottom) using a polyclonal anti-RBD antibody. The positive control (+) is 5 ng of commercially available RBD purified from HEK293 cells. M, BLUelf Prestained Protein Ladder. (b) RBD expression in a 5 L bioreactor. The top image is a coomassie-stained gel of whole cell lysates sampled at the indicated day, while the bottom image is a western blot using a polyclonal anti-RBD antibody. M, BLUelf Prestained Protein Ladder. (c) Plot of phosphate (filled circles) and iron (filled diamonds) as a function of growth over (open circles, solid line) and cell number (open circles, dashed line) over time in a photobioreactor. Phosphate and iron are plotted as parts per million (ppm), growth is plotted as absorbance readings at A670 nM, and cell number as cell count per mL of culture. Uncropped gel images for panels (a) and (b) are shown in Supplementary Figures S16\u2013S19."
                    ],
                    "subsections": []
                },
                {
                    "title": "Limiting Phosphate Induces Expression From The Hasp1 Promoter",
                    "paragraphs": [
                        "In an effort to maximize production of the RBD, we noted that the HASP1 protein contained a predicted phytase domain with putative phosphatase activity and that putative phosphate-regulatory motifs were identified in the HASP1 promoter sequence (Fig.\u00a02a)40. These observations, along with previous phosphate-regulation studies43, suggested that the HASP1 promoter may be responsive to low phosphate media levels. We mapped RNAseq reads from a previous transcriptomic study that examined global gene expression changes in response to reduced media phosphate44 to our recently completed telomere-to-telomere genome assembly of the P. tricornutum strain used in this study41. The HASP1 gene was significantly up-regulated in media depleted of phosphate, and then down-regulated when phosphate was replenished (Supplementary Figure S4). We routinely culture P. tricornutum in an L1 media formulation that contains ten times the phosphate than used in other media formulations (\\(3.62 \\times 10^{- 4}\\)  M versus \\(3.62 \\times 10^{- 5}\\)  M, Supplementary Table S3). This media condition yields much higher cell densities, but would likely suppress transcription from the HASP1 promoter. Collectively, these observations suggested that the HASP1 promoter in a plasmid-based context could be regulated by limiting phosphate levels in the P. tricornutum growth media, thus providing a regulated, inducible system for expression of the RBD.",
                        "We tested this hypothesis by first constructing a plasmid (pSS10) where the coding region for enhanced green fluorescent protein (eGFP) was cloned downstream of a 642-bp sequence containing the HASP1 promoter region (Fig.\u00a02a). Wild-type P. tricornutum clones harbouring pSS10 were selected, grown in media containing high concentrations of phosphate (100%, 362 \\(\\mu\\) M, or \\(\\sim\\)  34 ppm) and then diluted into test tubes containing media with phosphate at 5% of normal media levels (18 \\(\\mu\\) M, \\(\\sim\\)  1.5ppm), or with reduced amounts of other media constituents (a comparison of media formulations is found in Supplementary Table S3). We specifically focused on phosphate, nitrate, and iron as these are critical for growth of algae in natural environments and previous transcriptomic studies of P. tricornutum revealed significant global gene expression changes in response to reduction of these components in media45\u201347. We examined eGFP expression by western blots of whole cell lysates of cultures sampled at different days post inoculation and observed robust expression of eGFP in phosphate-depleted media as early as day 4 in the time course (Fig.\u00a02b). No eGFP expression was visible in strains grown in media depleted of nitrate or iron (Fig.\u00a02b). The HASP1-eGFP induction by low phosphate media was replicated with an independent isolate of pSS10 in P. tricornutum (Supplementary Figure S5). Secreted eGFP was evident after 8\u201312 days in supernatants of media with 5% phosphate and 5% iron, and continued to increase over the time course of the experiment (Fig.\u00a02c, left panel). In contrast, no secreted eGFP was observed in supernatants of L1 media (Full L1). Limiting phosphate in combination with nitrate, nitrate alone, iron alone, or nitrate in combination with iron, did not stimulate eGFP secretion to the supernatant. Differences in eGFP secretion did not appear linked to effects of media on growth of P. tricornutum (Fig.\u00a02c, right panel). eGFP secretion to the culture supernatant was observed with 5 other pSS10 clones in 5% phosphate 5% iron media, but not in modified L1 media (Supplementary Figure S5). Whole plasmid sequencing of the six pSS10 clones revealed differences relative to the predicted sequence that are consistent with mutations occurring during conjugation from E. coli to P. tricornutum (Supplementary Table S4)19. Collectively, these data show that eGFP secretion was robust in media with reduced phosphate and iron, whereas limiting phosphate alone was sufficient to stimulate eGFP expression from the HASP1 promoter."
                    ],
                    "subsections": []
                },
                {
                    "title": "Phosphate-Regulated Expression Of The Rbd",
                    "paragraphs": [
                        "Encouraged by this result, we next tested whether expression of the RBD from the HASP1 promoter was also regulated by limiting phosphate and/or iron. We first tested this by diluting a stationary phase culture (\\(\\sim 7 \\times 10^{7}\\)  cells \\(\\text{mL}^{- 1}\\) ) of the pSS2-1 strain into small-scale cultures (10 mL) with fresh L1 media containing different concentrations of added phosphate (0%, 1%, 10% and 100% relative to our modified L1 media, Supplementary Table 3). By day 3, RBD expression as monitored by western blotting of whole cell extracts was observed in all cultures except those containing 100% phosphate (Fig.\u00a03a), indicating that the HASP1 promoter was responsive to reduced levels of phosphate with maximal induction between 1 and 10% phosphate (\\(\\sim\\)  0.34 to \\(\\sim\\)  3.4 ppm).",
                        "We next scaled expression to 5 L to facilitate monitoring of growth rate, RBD expression, and phosphate and iron concentrations in a photobioreactor containing our modified L1 media (\\(\\sim\\)  34 ppm phosphate). For this experiment, we seeded the photobioreactor with 500 mL of a culture that was grown to \\(\\sim 2 \\times 10^{7}\\)  cells \\(\\text{mL}^{- 1}\\)  that showed high levels of RBD expression (Fig.\u00a03b, lane 0). RBD levels as indicated by western blots of whole cell lysates were high at early time points (days 1 and 2), repressed at days 3\u20138, and then visibly induced by day 9. Reduction of phosphate in the media to \\(\\sim\\)  0.5 ppm correlated with maximal RBD expression (Fig.\u00a03c). A similar reduction in iron was also observed (Fig.\u00a03c). Taken together, these data show that the HASP1 promoter can be induced or repressed based on phosphate levels in the culture media, with < 0.5 ppm phosphate inducing expression. This result also explains why we found that in our modified L1 media, which contains \\(\\sim\\)  34 ppm phosphate or 10 times more than other studies40 (Supplementary Table S3), HASP1-driven expression of the RBD was highest in late stationary phase when phosphate depletion to levels necessary for induction occurred, and why our western blot data shows full RBD repression.",
                        "Our initial protein purification strategy was based on secretion of the expressed SARS-CoV-2 proteins into algae culture supernatant using the HASP1 secretory signal and with the endoplasmic retention signal (RRAR) of the full-length Spike glycoprotein intact or mutated to alanine residues. However, we found no evidence of secretion of the expressed RBD in culture supernatants, either in small scale cultures or larger bioreactors. Lack of RBD secretion was not due to the HASP1 promoter and secretory peptide, as we observed robust secretion of the HASP1-eGFP construct (Fig.\u00a02b). We also found no evidence of RBD secretion in culture supernatants of strains harbouring pSS7 that expresses a human codon-optimized RBD driven by the P. tricornutum 40SRPS8 constitutive promoter and the native SARS-CoV-2 spike protein secretion signal. Moreover, plasmids expressing algae codon-optimized versions of the full-length spike protein (pSS3\u2013pSS6) also had poor expression levels and we found significant proteolysis of the spike protein as evidenced by mass spectrometry analyses of concentrated cell-free media (Supplementary Figure S6). It is not clear, however, if the observed peptides were due to proteolysis after secretion or from intracellular proteolysis and subsequent release to the supernatant from lysed cells.Figure 4Purification and activity of the algae-RBD. (a) Representative gel images of individual chromatographic steps in the purification, starting with the HisPrep FF column on the left. For each step, numbers above the gel indicate elution fractions. M, BLUelf Prestained Protein Ladder. (b) Western blots with an anti-RBD or anti-6XHis antibody of the load (L), flow through (FT) and elution fraction 6 (E) from the HisPrep FF column purification of the algae-RBD construct with a TEV protease site. (c) Western blots as in panel (b) of a purification of an algae-RBD construct lacking the TEV protease sie. (d) Protein identification of the algae-RBD by MALDI MS. The amino acid sequence of the algae-RBD is shown and peptides identified are highlighted in yellow. (e) Endoglycosidase digestion assays to detect N-linked glycosylation. Purified algae-RBD or HEK293-RBD were incubated with (+) or without (\u2212) the indicated glycosylase and visualized by western blotting with a polyclonal anti-RBD antibody. (f) ACE2 inhibition binding assay. Shown is a plot of absorbance readings of ACE2-bound Fc-tagged RBD at various concentrations of algae-RBD or commercially available RBD made in HEK293 cells (HEK293-RBD). Data are three independent experimental replicates with error bars representing standard deviation of the mean. Uncropped gel images for panels (a), (b), (c), and (e) are shown in Supplementary Figures S20\u2013S27."
                    ],
                    "subsections": []
                },
                {
                    "title": "A Genetically Encoded Tev Protease Site Is Associated With Loss Of C-Terminal Histidine Tag From Expressed Algae-Rbd",
                    "paragraphs": [
                        "We focused on purifying the 6X-histidine tagged RBD from whole-cell extracts of P. tricornutum using a combination of metal affinity, ion exchange and gel filtration chromatography (Fig.\u00a04a). From 5 L photobioreactor runs, we achieved RBD yields of 28\u201334 \\(\\mu\\) g of RBD. During repeated purification runs, we noted that a significant portion of the expressed RBD was present in the column flow through (\\(\\sim\\)  90 to 95%) (Fig.\u00a04b). Purification under denaturing conditions (6 M urea) did not improve binding to the metal affinity column (Supplementary Figure S7). Interestingly, western blotting of the column load, flow through and eluate with anti-6XHis and anti-RBD antibodies showed that the majority of the RBD present in the load and flow through lacked a 6X-histidine tag, explaining why most of the expressed RBD did not bind the metal affinity column. We considered the possibility that the TEV protease site in the algae-RBD construct was a potential substrate for a P. tricornutum protease, thus causing loss of the C-terminal 6X-histidine tag from expressed algae-RBD. When we deleted the TEV protease site from the construct (pSS72), but retained the C-terminal 6X-histidine tag, the majority of the protein was present in the eluate and not in the flow-through (Fig.\u00a04C), suggesting that the presence of the TEV protease site caused loss of the 6X-histidine tag. The identity of the purified algae-RBD was confirmed by mass spectrometry protein identification (Fig.\u00a04d) and by western blotting with a polyclonal anti-RBD (Fig.\u00a04e). We noted again that the apparent molecular weight of the algae-RBD was lower than that of RBD produced in mammalian cell lines (HEK293) (Fig.\u00a04e)."
                    ],
                    "subsections": []
                },
                {
                    "title": "Algae-Rbd Is Biologically Active",
                    "paragraphs": [
                        "We tested purified algae-RBD for the presence of N-linked glycosylated residues by treatment with the endoglycosidases PNGase F and Endo H. Endo H has specificity for mannose N-linked modifications whereas PNGase F will cleave mannose, hybrid and complex N-linked modifications. As shown in Fig.\u00a04e, treatment with PNGase F and Endo H reduced the apparent size of the algae-RBD. A similar treatment of commercially available RBD purified from mammalian cell lines (HEK293-RBD) also reduced the apparent size of the RBD (Fig.\u00a04e). The algae-RBD and HEK293-RBD do not differ in primary sequence of the recombinant constructs and thus the slight difference in the apparent size of the pre- and post-treated algae-RBD versus HEK293-RBD could be due to post-translational modifications other than N-linked glycosylation, including recently reported O-linked glycosylation of the SARS-CoV-2 spike protein48. These data, however, are consistent with both RBD preparations containing mannose-rich N-linked glycosylated residues.",
                        "The biological activity of the algae-RBD was confirmed by performing an in vitro assay where addition of RBD was used to competitively inhibit binding of an Fc-tagged mammalian purified RBD to an immobilized ACE2 extracellular domain (Fig.\u00a04f). For this experiment, we used both the algae-RBD and a commercially available HEK293-RBD as inhibitors. We found very similar inhibition profiles for both the algae-RBD and HEK293-RBD, with 50% binding inhibition at 0.656 \\(\\mu\\) g \\(\\text{mL}^{- 1}\\)  and 0.153 \\(\\mu\\) g \\(\\text{mL}^{- 1}\\) , respectively. Together, these data show that biologically active algae-RBD that contains N-linked glycosylations can be purified from whole cell extracts of P. tricornutum."
                    ],
                    "subsections": []
                },
                {
                    "title": "Algae-Rbd Is Serologically Active In A Lfa Device",
                    "paragraphs": [
                        "To demonstrate the practical application of the algae-RBD in a serological test that would commonly be used to determine immune response to SARS-CoV-2 infection, or immune response post-vaccination, we conjugated the algae-RBD to gold beads that were applied to a lateral flow assay (LFA) device. As shown in Fig.\u00a05 and Supplementary Table S5, the algae-RBD LFA was able to detect the presence of anti-RBD IgG antibodies in serum from two sources; from patients previously infected with SARS-CoV-2 as determined by PCR, and from patients confirmed COVID-19 negative by PCR and subsequently immunized with two doses of the Pfizer-BioNTech COVID-19 vaccine. Importantly, the sensitivity of the LFA with the algae-RBD was equivalent to the LFA with the commercially available DAGC174 RBD antigen. No reactivity was observed with either antigen when tested against serum negative for COVID-19 by PCR testing. Taken together, these data shows that the algae-RBD is bioequivalent to RBD made in mammalian cells when used in a LFA device.Figure 5Algae-RBD is serologically active in an LFA device. Representative images of LFA devices with the algae-RBD (top) or DAGC174 RBD (bottom) as the capture antigen. Each test strip has two reaction lines, the control line that detects IgG antibodies, and the test line that specifically captures anti-RBD IgG antibodies. Values reported on each device are optical density readings of the control or test strip. Negative, serum confirmed SARS-CoV-2 negative by PCR; COVID-19 positive, serum confirmed SARS-CoV-2 positive by PCR; Post vaccination, serum post-vaccination with two doses of Pfizer-BioNTech vaccine. Additional data is presented in Supplementary Table 4."
                    ],
                    "subsections": []
                }
            ]
        },
        {
            "title": "Discussion",
            "paragraphs": [
                "Available data and modelling indicate that the current COVID-19 pandemic will remain a public health issue beyond the current waves of SARS-CoV-2 infection49. Moreover, SARS-CoV-2 variants that have enhanced infectivity and/or pathogenicity relative to the parental SARS-CoV-2 strain, such as the current Omicron B.1.1.529 and BA.2 variants, will likely continue to arise50, and it is possible these and other variants will become endemic. Rapid LFAs that utilize recombinantly expressed SARS-CoV-2 antigens are one type of serological test useful for viral exposure monitoring or for determining immune response post-vaccination51. Widespread use of LFAs will require a scalable source of immunologically reactive viral antigen. Here, we show that the marine diatom P. tricornutum is a viable orthogonal and scalable system for overexpression and purification of the SARS-CoV-2 RBD, and possibly other viral antigens, for use in pandemic diagnostics. In particular, the minimal biocontainment measures, defined growth media, paucity of immunologically cross-reactive proteins, and lack of infectivity by mammalian viruses make P. tricornutum an attractive orthologonal system.",
                "Our proof-of-principle study focused on expressing the RBD of the SARS-CoV-2 spike protein in algae using plasmid-based expression systems that allowed us to test a number promoter-RBD combinations, one of which was the HASP1 promoter. We found that the HASP1 promoter in a plasmid-based context was responsive to limiting phosphate levels in the culture media, with expression induced at phosphate levels below 0.5 ppm. While our study measured media phosphate levels rather than total phosphate (cells plus media)44, our observations agree well with past transcriptomic studies that measured global P. tricornutum gene expression changes in response to limiting phosphate conditions44,52. Interestingly, we found that low iron (5% of normal) in addition to low phosphate promoted maximal secretion of eGFP into culture media with the HASP1-eGFP constructs. Previous studies on HASP1 regulation or phosphate responsiveness did not focus on iron and it is tempting to speculate that low iron levels, in combination with low phosphate, stimulate a general increase in expression of secretory pathway components as a mechanism for scavenging iron. Indeed, our data suggest that addition of excess phosphate to media is a viable strategy to stringently repress expression from the HASP1 promoter that would be applicable for toxic proteins or for timing expression to particular growth stages. Conversely, growth in media depleted of phosphate and iron would induce expression and possible secretion, thus adding to the genetic toolbox of inducible promoters in P. tricornutum that is currently based on the nitrate reductase promoter26,27,53 and alkaline phosphatase promoter28.",
                "As a protein expression system, P. tricornutum has many advantages, including an N-linked glycosylation pathway that is very similar to that found in mammals. Indeed, this similarity may be one reason why the algae-RBD is bioequivalent to the RBD made in mammalian systems in the LFA serological test device. However, the molecular tools available for protein expression in P. tricornutum are still under development. For instance, we found that the HASP1 secretory peptide functioned when fused to eGFP, but not when fused to the RBD. This finding parallels that found in another algae, Chlamydomonas, where expressed RBD was retained in the ER/golgi complex and total yields of partially pure RBD were similar to ours12. The RBD that we purified from whole cell extracts was essentially homogeneous as evidenced by a single discernible band on an SDS-PAGE gel and possessed N-linked glycosylation. This finding suggests that a portion of expressed RBD is transited through the ER/golgi apparatus and is either secreted at levels too low to be detected in culture supernatants, or is not secreted at all. We do not know why the RBD is recalcitrant to secretion when overexpressed. It is possible that other secretory peptides are better optimized for RBD expression and secretion, and a screen for promoter/signal peptides that robustly secrete the RBD is underway.",
                "An important consideration for any orthogonal protein overexpression systems is yield. We chose to pursue a 6X-histidine tag purification strategy based on its widespread use in the community, availability of resources, and cost relative to other purification strategies. One interesting observation from our purification attempts was that 90\u201395% of expressed RBD did not bind the metal-affinity column in the first chromatography step. Surprisingly, we found that the majority of expressed RBD was lacking all, or a portion of, the C-terminal 6X-histidine tag. Deleting the TEV protease site from the construct resulted in a substantial increase in yield with no protein visible by western blotting in the metal-affinity column flow-through. The simplest interpretation of this result is that P. tricornutum encodes a protease that recognizes the TEV protease site and subsequent cleavage releases the C-terminal 6X-histidine tag. The C-terminal 6X-histidine tag could also be lost by pre-mature transcription termination, post-transcriptional processing or pre-mature translation termination. The fact that we can recover some expressed algae-RBD-6X-His containing the TEV protease site suggests that, regardless of the mechanism that removes the C-terminal 6X-histidine tag, it is inefficient or restricted to a particular sub-cellular compartment (the ER or golgi). It is not clear from other studies with P. tricornutum if similar issues were observed during purification of histidine-tagged proteins54, although proteolytic removal of C-terminal tags from overexpressed proteins has been observed in E. coli55. This data also suggest that different tags may be better suited for expression and purification of the algae-RBD (Supplementary Figure S3).",
                "Crucially, the algae-RBD was bioequivalent to RBD made in mammalian expression systems in an ACE2 binding assay and a LFA device used for serological testing. This result highlights the potential of P. tricornutum as a viable orthogonal protein expression system for SARS-CoV-2 antigens. P. tricornutum, and other algae, have a number of advantages over other expression systems, foremost being minimal biocontainment requirements, a defined growth media that lacks potentially cross-reactive antigens present in serum needed for mammalian cell culturing, insensitivity to infection by mammalian viruses, and scalability (> 10,000 L). Moreover, the P. tricornutum histidine auxotroph42 that we used in our experiments alleviates the need for antibiotic selection of plasmids, further reducing the complexity and cost of growth media. An additional advantage of plasmid-based expression systems is the ability to screen through large numbers of potential expression constructs in response to emerging pandemic viral threats. Indeed, we are currently pursuing strategies to express RBDs with variant mutations and other proteins for basic science and diagnostic applications."
            ],
            "subsections": []
        },
        {
            "title": "Methods",
            "paragraphs": [],
            "subsections": [
                {
                    "title": "Microbial Strains And Growth Conditions",
                    "paragraphs": [
