Repository: boschresearch/Pap2Pat

# Pap2Pat Dataset

### File Schema

Every directory in `data` corresponds to one patent-paper pair and contains the full texts of both patent and paper, as well as the patent outlines. We include all information in JSON for programmatic parsing and Markdown for manual inspection.

```yaml
data/:
    paper_id-patent_id/:
        # Nested JSON format
        patent.json: JSON file containing patent metadata and full-text, as well as all outlines
        paper.json: JSON file containing paper metadata and full-text
        # Markdown format
        patent.md: patent full-text formatted in markdown
        paper.md: paper full-text formatted in markdown

File: Pap2Pat/data/W4225123783-US20230322866/patent.json (part 1 of 4)
{
    "id": "US20230322866",
    "authors": [
        "Samuel S. Slattery",
        "Daniel J. Giguere",
        "Martin Flatley",
        "Gregory B. Gloor",
        "David R. Edgell"
    ],
    "title": "PHOSPHATE-REGULATED EXPRESSION OF BIOLOGICALLY ACTIVE RECOMBINANT CORONAVIRUS GLYCOPROTEINS AND OTHER RECOMBINANT PROTEINS IN PHAEODACTYLUM TRICORNUTUM",
    "date": "2022-08-30 00:00:00",
    "abstract": "Phosphate-regulated expression of recombinant glycoprotein antigens and other recombinant proteins in diatoms is described herein. More specifically, described herein is the expression and purification of glycosylated, immunogenic, and serologically active receptor-binding domain (RBD) of the SARS-CoV-2 spike protein, as well as SARS-CoV-2 nucleocapsid protein, in the marine pennate diatom Phaeodactylum tricornutum, as well as a functional lateral flow assay-based diagnostic device based on the produced recombinant RBD and nucleocapsid protein. Also described herein is the use of phosphate/iron levels in culture media to regulate expression/secretion of recombinant proteins under control of an HASP1 promoter in P. tricornutum or other suitable host cells. Also described herein is a method for increasing the expression/secretion of a recombinant protein by engineering the recombinant protein to lack a Tobacco Etch Virus (TEV) protease cleavage site.",
    "sections": [
        {
            "title": "DESCRIPTION",
            "paragraphs": [
                "The present description relates to the expression of recombinant glycoprotein antigens and other recombinant proteins in the diatom Phaeodactylum tricornutum. More specifically, the present description relates to the expression of recombinant glycoproteins comprising coronavirus polypeptide antigens having complex N-linked glycosylation that are sufficiently natively glycosylated, immunogenic, and serologically active. The present description also relates to the use of phosphate/iron levels in culture media to regulate the expression/secretion of recombinant proteins under control of a diatom HASP1 promoter in P. tricornutum."
            ],
            "subsections": [
                {
                    "title": "BACKGROUND",
                    "paragraphs": [
                        "The COVID-19 pandemic caused by the severe acute respiratory syndrome coronavirus-2 (SARS-CoV-2, a betacoronavirus) has exposed weaknesses in the ability of the biomedical community to respond to this and future pandemics. In particular, a major barrier to controlling the spread of the disease has been the availability of cheap, reliable and serologically reactive sources of SARS-CoV-2 proteins for use in diagnostic testing. Typical protein overproduction systems include bacteria, yeast, mammalian cell lines and several plant species. A major drawback of bacteria and yeast expression systems is that they lack the proper glycosylation machinery to produce recombinant proteins having the complex glycosylation patterns similar to those found on human proteins. This represents an especially important drawback for expressing recombinant coronavirus antigenic proteins, which have been shown to be extensively glycosylated (Grant et al., 2020; Walls et al., 2016). Conversely, while recombinant proteins produced in mammalian cell lines typically possess the necessary glycosylation machinery, such expression systems are costly to operate, requiring specialized infrastructure and biocontainment. While there have been several attempts to genetically engineer yeast and other non-mammalian species to be versatile platforms capable of producing a variety of therapeutic recombinant proteins having human-like glycosylation, those efforts have largely proved unsuccessful, with the few successes being limited to individual strains being adapted to produce individual proteins with their activities being individually validated. Thus, improved methods for producing cost-effective recombinant coronavirus proteins that are sufficiently natively glycosylated, immunogenic, and serologically active would be highly desirable."
                    ],
                    "subsections": [],
                    "outline_long": [
                        "motivate COVID-19 pandemic",
                        "limitations of typical protein overproduction systems",
                        "need for cost-effective recombinant coronavirus proteins"
                    ],
                    "num_characters": 1829,
                    "outline_medium": [
                        "motivate need for cheap and reliable SARS-CoV-2 proteins"
                    ],
                    "outline_short": [
                        "motivate need for cheap and reliable SARS-CoV-2 proteins"
                    ]
                },
                {
                    "title": "SUMMARY",
                    "paragraphs": [
                        "In a first aspect, described herein is a recombinant glycoprotein or protein comprising a coronavirus polypeptide antigen having a glycosylation or other post-translational modification pattern (e.g., N-linked glycosylation pattern and/or phosphorylation pattern) produced by, or characteristic of, post-translational modification by Phaeodactylum tricornutum. In some implementations, the coronavirus polypeptide antigen may be a betacoronavirus polypeptide antigen (e.g., SARS-CoV-2, SARS-CoV, or MERS-CoV) and the polypeptide antigen may be from a surface glycoprotein or protein (e.g., spike (S) protein, a nucleocapsid (N) protein, a membrane protein, or an envelope protein), or a fragment thereof, such as a coronavirus spike protein\u2019s receptor binding domain (RBD). In some implementations, the polypeptide antigen is biologically active and cross-reacts with antibodies raised against the corresponding native viral proteins.",
                        "In a further aspect, described herein is an immunogenic composition (e.g., vaccine) comprising a recombinant protein as described herein, and a suitable adjuvant.",
                        "In a further aspect, described herein is a P. tricornutum host cell that produces a recombinant glycoprotein or protein as described herein, wherein the host cell comprises an exogenous expression cassette encoding the recombinant glycoprotein or protein operably linked to a promoter (e.g., an HASP1 promoter).",
                        "In a further aspect, described herein is a diagnostic device (e.g., a lateral flow test) comprising a recombinant glycoprotein or protein as described for use in detecting the presence and/or concentration of antibodies that bind to the recombinant protein.",
                        "In a further aspect, described herein is an antigen-antibody complex comprising a recombinant glycoprotein or protein as described herein and an anti-coronavirus antibody that cross-reacts therewith, wherein the antibody is from a biological sample from a subject.",
                        "In a further aspect, described herein is a method for triggering the production of antibodies against a coronavirus polypeptide antigen, the method comprising administering to a subject the immunogenic composition as described herein.",
                        "In a further aspect, described herein is a method for detecting antibodies specific to a coronavirus polypeptide antigen in a biological sample, the method comprising: (a) contacting the biological sample with a recombinant glycoprotein or protein as described herein; and (b) detecting a complex formed between antibodies specific to the coronavirus polypeptide antigen and the recombinant glycoprotein.",
                        "In a further aspect, described herein is a polynucleotide encoding a recombinant glycoprotein or protein as described herein, such as a codon-optimized polynucleotide for increased expression in P. tricornutum host cells, relative to a polynucleotide encoding a corresponding protein using unoptimized or native codons.",
                        "In a further aspect, described herein is an expression cassette or expression vector (e.g., plasmid) comprising a polynucleotide as described herein operably linked to a promoter, wherein the promoter is heterologous with respect to the polynucleotide.",
                        "In a further aspect, described herein is a P. tricornutum chromosome comprising an expression cassette as described herein.",
                        "In a further aspect, described herein is a P. tricornutum host cell that produces a recombinant protein or glycoprotein as described herein, wherein the host cell comprises an expression cassette as described herein or a P. tricornutum chromosome as described herein.",
                        "In a further aspect, described herein is a method for producing a recombinant protein, the method comprising: (a) providing P. tricornutum host cells comprising a polynucleotide encoding the recombinant protein in an expression cassette under control of an HASP1 (highly abundant secreted protein 1) promoter; and (b) culturing the host cells in a production medium for a sufficient period of time to induce expression of the recombinant protein, the production medium being maintained an inorganic phosphate concentration sufficiently low such that the recombinant protein is expressed at a level higher than when the host cells are cultured under corresponding conditions in a phosphate-replete medium."
                    ],
                    "subsections": [],
                    "outline_long": [
                        "describe recombinant glycoprotein or protein",
                        "describe immunogenic composition",
                        "describe P. tricornutum host cell",
                        "describe diagnostic device",
                        "describe antigen-antibody complex",
                        "describe method for triggering antibody production",
                        "describe method for detecting antibodies",
                        "describe polynucleotide encoding recombinant glycoprotein"
                    ],
                    "num_characters": 4253,
                    "outline_medium": [
                        "describe recombinant glycoprotein or protein with coronavirus polypeptide antigen",
                        "describe immunogenic composition with recombinant protein and adjuvant",
                        "describe P. tricornutum host cell with exogenous expression cassette",
                        "describe various aspects of recombinant glycoprotein or protein"
                    ],
                    "outline_short": [
                        "describe recombinant glycoprotein or protein with coronavirus polypeptide antigen",
                        "outline various aspects of invention, including immunogenic composition, host cell, diagnostic device, and methods"
                    ]
                },
                {
                    "title": "General Definitions",
                    "paragraphs": [
                        "Headings, and other identifiers, e.g., (a), (b), (i), (ii), etc., are presented merely for ease of reading the specification and claims. The use of headings or other identifiers in the specification or claims does not necessarily require the steps or elements be performed in alphabetical or numerical order or the order in which they are presented.",
                        "The use of the word \u201ca\u201d or \u201can\u201d when used in conjunction with the term \u201ccomprising\u201d in the claims and/or the specification may mean \u201cone\u201d but it is also consistent with the meaning of \u201cone or more\u201d, \u201cat least one\u201d, and \u201cone or more than one\u201d.",
                        "As used in this specification and claim(s), the words \u201ccomprising\u201d (and any form of comprising, such as \u201ccomprise\u201d and \u201ccomprises\u201d), \u201chaving\u201d (and any form of having, such as \u201chave\u201d and \u201chas\u201d), \u201cincluding\u201d (and any form of including, such as \u201cincludes\u201d and \u201cinclude\u201d) or \u201ccontaining\u201d (and any form of containing, such as \u201ccontains\u201d and \u201ccontain\u201d) are inclusive or open-ended and do not exclude additional, unrecited elements or method steps.",
                        "The term \u201cabout\u201d is used to indicate that a value includes the standard deviation of error for the device or method being employed in order to determine the value. In general, the terminology \u201cabout\u201d is meant to designate a possible variation of up to 10%. Therefore, a variation of 1, 2, 3, 4, 5, 6, 7, 8, 9 and 10% of a value is included in the term \u201cabout\u201d. Unless indicated otherwise, use of the term \u201cabout\u201d before a range applies to both ends of the range.",
                        "As used herein, the expressions \u201cglycoprotein\u201d and \u201cprotein\u201d may be used interchangeably depending on the type of post-translation modification(s) present on the expressed polypeptide (which may vary depending, for example, on the host organism or microorganism). In general, as used herein, \u201crecombinant glycoprotein\u201d refers to an expressed protein that comprises complex glycosylation patterns typical of those added during expression in eukaryotic cells, whereas the expression \u201crecombinant protein\u201d refers to an expressed protein that may or may not comprise any post-translational modification.",
                        "Other objects, advantages and features of the present description will become more apparent upon reading of the following non-restrictive description of specific embodiments thereof, given by way of example only with reference to the accompanying drawings."
                    ],
                    "subsections": [],
                    "outline_long": [
                        "define headings and identifiers",
                        "define \"a\" and \"an\"",
                        "define \"comprising\" and similar terms",
                        "define \"about\""
                    ],
                    "num_characters": 2359,
                    "outline_medium": [
                        "define headings and identifiers",
                        "define terms like \"comprising\", \"having\", \"including\", and \"about\""
                    ],
                    "outline_short": [
                        "define terms and conventions used in specification and claims"
                    ]
                },
                {
                    "title": "DETAILED DESCRIPTION",
                    "paragraphs": [
                        "The marine pennate diatom Phaeodactylum tricornutum is a genetically tractable organism with a small, simple genome, a defined liquid growth media with requirement for light and oxygen, and scalable bioreactor culturing to volumes exceeding 10,000 L. Recent advancements in genetic tool development, such as efficient DNA delivery methods, replicating plasmids, antibiotic selection markers, and gene-editing systems, have enhanced the potential utility of P. tricornutum as an orthogonal production system. Despite such advancements, there are only a limited number of efficient inducible gene promoters available and there have been relatively few reports of the successful expression in P. tricornutum of exogenous glycoproteins, particularly those that are extensively glycosylated.",
                        "Here, we utilize P. tricornutum as an expression system for the overexpression and purification of the receptor-binding domain (RBD) of the spike and nucleocapsid proteins of SARS-CoV-2. We show that RBD produced in P. tricornutum (PtRBD) is N-linked glycosylated and can competitively inhibit binding of recombinant RBD produced in mammalian cell culture to the human ACE2 extracellular signalling domain. We also show that nucleocapsid protein produced in P. tricornutum (PtNC) is unglycosylated and is predominantly expressed as a N-terminally truncated protein that is nevertheless recognizable by control anti-nucleocapsid antibodies. Also demonstrated herein is the conjugation of PtRBD and PtNC, as well as their implementation in a functional lateral flow assay device and their potential to specifically bind IgG antibodies against the SARS-CoV-2 spike and nucleocapsid proteins present in serum from human patient samples. Overall, the results disclosed herein demonstrate that  P. tricornutum represents a suitable expression system for low cost production of SARS-CoV-2 and other coronavirus glycoprotein or protein antigens.",
                        "It is further shown herein that recombinant gene expression under control of a P. tricornutum HASP1 (highly abundant secreted protein 1) promoter is responsive to inorganic phosphate levels in the culture media, with expression being repressed by higher phosphate levels. Interestingly, for recombinant proteins secretable by P. tricornutum, it is further shown herein that phosphate- and iron-limiting conditions may induce increased secretion of recombinant proteins under control of the HASP1 promoter. Indeed, the data presented herein suggest a number of strategies for phosphate-regulated expression based on titrating media phosphate that would be particularly applicable, for example, for the expression of toxic proteins and/or for timing expression for particular growth stages.",
                        "In a first aspect, described herein is a recombinant glycoprotein or protein expressed in P. tricornutum, comprising a polypeptide antigen (e.g., viral, bacterial, or fungal antigen), the recombinant glycoprotein or protein having a glycosylation or other post-translational modification pattern similar to that produced in mammalian (e.g., human) expression systems. In some implementations, recombinant glycoproteins or proteins described herein may comprise a polypeptide antigen that is extensively glycosylated when expressed in their native host cells, such as a coronavirus polypeptide antigen (Grant et al., 2020; Walls et al., 2016).",
                        "In some implementations, recombinant glycoproteins or proteins described herein may comprise a coronavirus polypeptide antigen having a glycosylation pattern (e.g., N-linked glycosylation pattern and/or O-linked glycosylation pattern and/or phosphorylation pattern) produced by, or characteristic of, post-translational modification by P. tricornutum. In some implementations, recombinant glycoproteins or proteins described herein may comprise a coronavirus polypeptide antigen, such as a betacoronavirus polypeptide antigen. In some implementations, the betacoronavirus polypeptide antigen may be from a SARS-CoV-2, SARS-CoV, or MERS-CoV polypeptide antigen.",
                        "In another aspect, described herein is a recombinant protein expressed in P. tricornutum, comprising a polypeptide antigen (e.g., viral, bacterial, or fungal antigen), the recombinant protein having similar post-translational modifications to that produced in mammalian (e.g., human) expression systems. In some implementations, recombinant proteins described herein may comprise a polypeptide antigen that is not extensively glycosylated when expressed in their native host cells, such as a coronavirus Nucleocapsid protein.",
                        "In some implementations, recombinant glycoproteins described herein may be from or comprise a major structural protein encoded by a pathogenic viral genome. In some implementations, recombinant glycoproteins described herein may be from or comprise a surface glycoprotein (e.g., spike (S) protein, a nucleocapsid (N) protein, a membrane protein, or an envelope protein). In some implementations, polypeptide antigens described herein may be or comprise a fragment of a coronavirus spike protein (e.g., a fragment comprising Sl subunit, S2 subunit, or receptor binding domain). In some implementations, polypeptide antigens described herein may be or comprise a fragment of a coronavirus spike protein\u2019s RBD, wherein the RBD retains biological activity. In some implementations, the RBD biological activity may comprise the ability of the RBD (comprised in a recombinant glycoprotein or protein described herein) to bind to its corresponding receptor on its target host cell (e.g., human angiotensin-converting-enzyme 2 [ACE2] receptor, in the case of SARS-CoV-2). In some implementations, polypeptide antigens described herein may be or comprise a fragment of a coronavirus nucleocapsid protein (e.g., an N-terminally truncated nucleocapsid protein, such as an N-terminally truncated nucleocapsid protein lacking contiguous residues 19-110, 19-111, 19-112, 19-113, 19-114, 19-115, 19-116, 19-117, 19-118, 19-119, 19-120, 19-121, 19-122, 19-123, 19-124, 19-125, 19-126, 19-127, 19-128, 19-129, 19-130, 19-131, 19-132, 19-133, 19-134, 19-135, 19-136, 19-137, 19-138, 19-139, 19-140, 19-141, 19-142, 19-143, 19-144, 19-145, 19-146, 19-147, 19-148, 19-149, 19-150, 19-151, 19-152, 19-153, 19-154, 19-155, 19-156, 19-157, 19-158, 19-159, 19-160, 19-161, 19-162, 19-163, 19-164, 19-165, 19-166, 19-167, 19-168, 19-169, 19-170, 19-171, 19-172, 19-173, 19-174, 19-175, 19-176, 19-177, 19-178, 19-179, 19-180, 19-181, 19-182, 19-183, 19-184, 19-185, 19-186, 19-187, 19-188, 19-189, 19-190, 19-191, 19-192, 19-193, 19-194, 19-195, 19-196, 19-197, 19-198, 19-199, 19-200, 19-201, 19-202, 19-203, 19-204, 19-205, 19-206, 19-207, 19-208, 19-209, 19-210, 19-211, 19-212, 19-213, 19-214, 19-215, 19-216, 19-217, 19-218, 19-219, 19-220, 19-221, 19-222, 19-223, 19-224, 19-225, 19-226, 19-227, 19-228, 19-229, 19-230, 19-231, or 19-232 of SEQ ID NO: 23). In this regard, residues 1-18 of SEQ ID NO: 23 correspond to a leader sequence for expression in  that is not part of the native SARS-CoV-2 nucleocapsid protein. Furthermore, the aforementioned contiguous residues absent from the truncated PtNC protein is confirmed by the increased electrophoretic mobility by SDS-PAGE (FIGS. 12A-12C and 14), as well as by analysis by mass spectrometry.",
                        "In some implementations, the RBD or nucleocapsid biological activity may comprise the ability of the RBD or nucleocapsid (comprised in a recombinant protein described herein) to competitively inhibit the binding of a native RBD or nucleocapsid protein produced in mammalian (e.g., human) cells to its target host cell (e.g., human ACE2 receptor, in the case of SARS-CoV-2). In some implementations, within a diagnostic and/or immunogen context, the RBD or nucleocapsid biological activity may comprise the ability of the ability of the RBD or nucleocapsid (comprised in a recombinant protein described herein) to bind to (or cross-react with) antibodies (e.g., neutralizing antibodies) raised against the spike or nucleocapsid protein or an RBD or nucleocapsid-comprising fragment thereof.",
                        "In some implementations, recombinant glycoproteins or proteins described herein may comprise an amino acid sequence at least 70%, 75%, 80%, 85%, 90%, 95%, or 99% identical to SEQ ID NO: 1. In some implementations, recombinant glycoproteins or proteins described herein may comprise an amino acid sequence at least 70%, 75%, 80%, 85%, 90%, 95%, or 99% identical to SEQ ID NO: 23, or to residues 19-443 of SEQ ID NO: 23, optionally further comprising an N-terminal sequence comprising residues 1-18 of SEQ ID NO: 23.",
                        "In some implementations, recombinant glycoproteins described herein may possess an N-linked glycosylation pattern comprising N-linked glycans at positions N13 and N25 (using the residue numbering of SEQ ID NO: 1). In some implementations, recombinant glycoproteins may comprise a mixture of complex glycans, such as core fucosylation.",
                        "In some implementations, recombinant glycoproteins or proteins described herein may have an overall length of no more than 225, 250, 275, 300, 325, 350, 375, 400, 425, 450, 475, 500, 525, 550, 575, 600, 625, 650, 675, 700, 725, 750, 775, 800, 825, 850, 875, 900, 925, 950, 975, or 1000 residues.",
                        "In some implementations, recombinant glycoproteins or proteins described herein may lack (or be engineered to lack) a functional endoplasmic reticulum retention signal, thereby enabling the formation of more complex N-linked glycosylation in the Golgi apparatus of P. tricornutum host cells.",
                        "In some implementations, recombinant glycoproteins or proteins described herein may include (or be engineered to include) a cleavable purification tag, such as but not limited to a glutathione-S-transferase tag, a His tag (e.g., 6His or 10His), or an Fc tag. In some implementations, the cleavable purification tag is not fused to recombinant glycoproteins or proteins described herein via a Tobacco Etch Virus (TEV) protease cleavage site. In some implementations, the recombinant glycoproteins described herein lack (or are engineered to lack) a sequence cleavable by a TEV protease. As used herein, the expression \u201cTEV protease cleavage site\u201d or \u201csequence cleavable by a TEV protease\u201d refers not only to the amino acid recognition sequence that results in optimal or near optimal TEV protease cleavage, but also encompasses variants of the optimal TEV protease recognition sequence that may result in detectable cleavage by the protease (Kapust et al., 2002; Kostallas et al., 2011).",
                        "In some implementations, recombinant glycoproteins or proteins described herein may be comprised in (or used for the manufacture of) a kit or device for detecting the presence and/or concentration of antibodies that bind to the recombinant protein. In some implementations, recombinant glycoproteins or proteins described herein may be comprised in (or used for the manufacture of) an immunogenic composition (e.g., a vaccine) for use in triggering the production of antibodies against said recombinant protein in a subject.",
                        "In a further aspect, described herein is a P. tricornutum host cell that produces, or is engineered to produce, a recombinant glycoprotein or protein as described herein. In some implementations, the host cell comprises an exogenous expression cassette encoding the recombinant glycoprotein or proteins operably linked to a promoter.",
                        "In a further aspect, described herein is a diagnostic device comprising a recombinant protein described herein for use in detecting the presence and/or concentration of antibodies that bind to said recombinant protein. In some implementations, the diagnostic device may be or comprise a lateral flow assay (LFA) test or ELISA. In a further aspect, described herein is a method for detecting antibodies specific to a polypeptide antigen (e.g., a coronavirus polypeptide antigen) in a biological sample, the method comprising: (a) contacting the biological sample with the recombinant glycoprotein or protein as described herein; and (b) detecting a complex formed between antibodies specific to the polypeptide antigen and the recombinant glycoprotein or protein.",
                        "In a further aspect, described herein is an immunogenic composition (e.g., vaccine) comprising the recombinant glycoprotein or protein as described herein, and a suitable adjuvant. In a further aspect, described herein is an antigen-antibody complex comprising a recombinant glycoprotein or protein as described herein and an antibody bound thereto (e.g., anti-coronavirus antibody that cross-reacts therewith), wherein the antibody is from a biological sample from a subject (e.g., a blood sample from a human subject). In a further aspect, described herein is a method for triggering the production of antibodies against a polypeptide antigen (e.g., a coronavirus polypeptide antigen), the method comprising administering to a subject an immunogenic composition as described herein.",
                        "In a further aspect, described herein a polynucleotide encoding a recombinant protein as described herein. In some implementations, the polynucleotide may be codon-optimized for increased expression in P. tricornutum host cells, relative to a polynucleotide encoding a corresponding protein using unoptimized or native codons. In some implementations, the polynucleotide encoding a codon-optimized RBD or spike protein of SARS-CoV-2 is as set forth in any one of SEQ ID NOs: 2-10 or 15-19 (e.g., the RBD-encoding sequence of SEQ ID NO: 10). In some implementations, the polynucleotide encoding a codon-optimized nucleocapsid protein of SARS-CoV-2 is as set forth in SEQ ID NO: 22 or in nucleotides 115-1329 of SEQ ID NO: 22. In some implementations, the polynucleotide further encodes a cleavable purification tag other than a TEV protease cleavage site. In some implementations, polynucleotides described herein do not encode (or are engineered to avoid encoding) an amino acid sequence that is cleavable by TEV protease.",
                        "In a further aspect, described herein is an expression cassette or expression vector (e.g., plasmid) comprising a polynucleotide as defined herein operably linked to a promoter. In some implementations, the promoter is heterologous with respect to the polynucleotide and/or the host cell. In some implementations, described herein is a P. tricornutum chromosome comprising an expression cassette as described herein.",
                        "In a further aspect, described herein is a method for producing a recombinant protein, the method comprising providing P. tricornutum or other suitable host cells (e.g., diatom host cells or cells of the same clade of P. tricornutum) comprising a polynucleotide encoding the recombinant protein in an expression cassette under control of an HASP1 (highly abundant secreted protein 1) promoter; and culturing the host cells in a production medium for a sufficient period of time to induce expression of the recombinant protein. In some implementations, method may be divided into a growth phase favoring the accumulation of cell mass, and a production phase favoring recombinant protein expression. In some implementations, method may comprise a combined growth and production phase favoring both the accumulation of cell mass and recombinant protein expression. In some implementations, method may comprise toggling between growth and production phases.",
                        "As used herein, the expression \u201cHASP1 promoter\u201d refers to the genetic elements within the endogenous promoter region of the diatom HASP1 (highly abundant secreted protein 1) gene, preferably from P. tricornutum (e.g., as characterized in Erdene-Ochir et al., 2019), which is sufficient for gene expression in response to changes in phosphate levels. In some implementations, the HASP1 promoter may comprise one or more putative phosphate-regulatory motifs (P1BS-like, FIG. 5A). The HASP1 promoter sequences employed in this study are set forth within the plasmid sequences of SEQ ID NOs: 2-9 or 15-19.",
                        "As used herein, the expression \u201csuitable host cells\u201d or \u201csuitable microorganisms\u201d, in the context of using phosphate/iron levels to control expression/secretion of a recombinant protein expressed under control of an HASP1 promoter, refers to cells or microorganisms that have the cellular machinery to make use of the regulatory elements present in the HASP1 promoter. In some implementations, such suitable cells or microorganisms may potentially be inferable from genomic sequence analyses to determine the level of conservation of the regulatory elements in the cell\u2019s or native microorganism\u2019s genome.",
                        "In some implementations, the growth phase may be performed by culturing the host cells in a growth medium having a nutrient composition optimized for cell growth. In some implementations, the production phase may be performed by culturing the host cells in a production medium having a nutrient composition optimized for recombinant protein expression and/or recombinant protein secretion.",
                        "In some implementations, the production medium may have or be maintained at an inorganic phosphate concentration sufficiently low such that the recombinant protein is expressed at a level higher than when the host cells are cultured under corresponding conditions in a phosphate-replete medium. As used herein, the expression \u201cphosphate-replete medium\u201d refers to a medium having a concentration of inorganic phosphate that is non-limiting to the host cells (e.g., in the context of cell growth, which can be assessed as shown in FIG. 5C). In some implementations, the production medium may be a phosphate-reduced production medium having an inorganic phosphate concentration sufficiently low such that the recombinant protein is expressed at a level at least 1.2, 1.3, 1.4, 1.5, 1.6, 1.7, 1.8, 1.9, or 2-fold higher than when the host cells are cultured under corresponding conditions in a phosphate-replete medium. In some implementations, the production medium may be a phosphate-reduced production medium having an inorganic phosphate concentration of less than or equal to 50%, 45%, 40%, 35%, 30%, 25%, 20%, 15%, 10%, or 5% of that present in a phosphate-replete growth medium that was used to culture the host cells provided. In some implementations, the production medium may be an inorganic phosphate concentration of less than or equal to 30, 29, 28, 27, 26, 25, 24, 23, 22, 21, 20, 19, 18, 17, 16, 15, 14, 13, 12, 11, 10, 9, 8, 7, 6, 5, 4, 3, 2.5, 2, 1.5, or 1 \u00b5M. In some implementations, the production medium may be an inorganic phosphate concentration of less than or equal to 2.8, 2.7, 2.6, 2.5, 2.4, 2.3, 2.2, 2.1, 2, 1.9, 1.8, 1.7, 1.6, 1.5, 1.4, 1.3, 1.2, 1.1, 1, 0.9, 0.8, 0.7, 0.6, 0.5, 0.4, 0.3, 0.2, or 0.1 ppm. In some implementations, the production medium may be any combinations of the above-mentioned implementations.",
                        "In some implementations, the host cells, prior to a production phase, may be cultured in a phosphate-replete growth medium having an inorganic phosphate concentration sufficiently high to repress expression of the recombinant protein as compared to when the host cells are cultured in a phosphate-reduced production medium (a medium in which inorganic phosphate concentration is cell growth-limiting).",
                        "In some implementations, the growth medium and/or production medium may be a phosphate-reduced and iron-reduced medium. Interestingly, growth curves in FIG. 5C revealed that while P. tricornutum grew at slower rates when either phosphate or iron was limited, cells cultured in media in which both phosphate and iron were limited grew at the same rate as in full L1 media. In some implementations, a phosphate-reduced and iron-reduced production medium may be employed when the recombinant protein is to be secreted from the host cells. While limiting phosphate stimulated robust recombinant eGFP expression (Example 3), only in media with a similar reduction in iron was secretion observed (FIG. 5D).",
                        "In some implementations, the iron-reduced medium and/or a phosphate-reduced and iron-reduced medium described herein may have an inorganic phosphate concentration as defined herein and: an iron concentration sufficiently low such that the recombinant protein is secreted at a level at least 1.2, 1.3, 1.4, 1.5, 1.6, 1.7, 1.8, 1.9, or 2-fold higher than when the host cells are cultured under corresponding conditions in an iron-replete medium; an iron concentration of less than or equal to 50%, 45%, 40%, 35%, 30%, 25%, 20%, 15%, 10%, or 5% of that present in an iron-replete growth medium that was used to culture the host cells provided herein; an iron concentration of less than or equal to: 10, 9, 8, 7, 6, 5, 4, 3, 2.5, 2, 1.5, 1, 0.9, 0.8, 0.7, 0.6, 0.5, 0.4, 0.3, 0.25, 0.2, 0.15, or 0.1 \u00b5M; or any combination thereof. As used herein, the expression \u201ciron-replete medium\u201d refers to a medium having a concentration of iron that is non-limiting to the host cells (e.g., in the context of cell growth, which can be assessed as shown in FIG. 5C). In some implementations, the host cells, prior to a production phase, may be cultured in an iron-replete growth medium having an iron concentration sufficiently high to repress secretion of the recombinant protein as compared to when the host cells are cultured in an iron-reduced production medium. In some implementations, the host cells, prior to a production phase, may be cultured in a phosphate-reduced and iron-reduced medium as defined herein as a growth medium.",
                        "In some implementations, the host cells may be cultured in the production medium for at least 1, 1.5, 2, 2.5, 3, 3.5, 4, 4.5, or 5 days. In some implementations, the host cells may be engineered to comprise an expression cassette as described herein as part of their genome. In some implementations, the recombinant protein may be heterologous with respect to the host cells and/or with respect to the HASP1 promoter. In some implementations, the recombinant protein may be a recombinant glycoprotein as described herein.",
