Repository: boschresearch/Pap2Pat

# Pap2Pat Dataset

### File Schema

Every directory in `data` corresponds to one patent-paper pair and contains the full texts of both patent and paper, as well as the patent outlines. We include all information in JSON for programmatic parsing and Markdown for manual inspection.

```yaml
data/:
    paper_id-patent_id/:
        # Nested JSON format
        patent.json: JSON file containing patent metadata and full-text, as well as all outlines
        paper.json: JSON file containing paper metadata and full-text
        # Markdown format
        patent.md: patent full-text formatted in markdown
        paper.md: paper full-text formatted in markdown

File: Pap2Pat/data/W4226231367-US20230197448/paper.json (part 1 of 2)
{
    "id": "https://semopenalex.org/work/W4226231367",
    "authors": [
        "Chi Zhang",
        "Kenneth E. Goodson",
        "Ercan M. Dede",
        "James W. Palko",
        "Sreekant Narumanchi",
        "Mehdi Asheghi",
        "Qianying Wu",
        "Sougata Hazra"
    ],
    "title": "A Novel Hardmask-to-Substrate Pattern Transfer Method for Creating 3D, Multi-level, Hierarchical, High aspect-ratio Structures for Applications in Microfluidics and Cooling Technologies",
    "date": "2022-04-04",
    "abstract": "This letter solves a major hurdle that mars photolithography-based fabrication of micro-mesoscale structures in silicon. Conventional photolithography is usually performed on smooth, flat wafer surfaces to lay a 2D design and subsequently etch it to create single-level features. It is, however, unable to process non-flat surfaces (already etched wafers) to create more than one level to give rise to multi-level, 3D, hierarchical structures in the substrate. In this study, we have described a novel cleanroom-based process flow that allows for easy creation of such multi-level, hierarchical structures in a substrate. This is achieved by introducing an ultra-thin sacrificial silicon dioxide hardmask layer on the substrate, which is first 3D patterned via multiple rounds of lithography. Then, this 3D pattern is scaled vertically by a factor of 200 \u2013 300 and transferred to the substrate underneath via a single shot deep etching step. The proposed method is also easily characterizable. Using features of different topographies and dimensions, the etch rates and selectivities were quantified, these characterization information were later used while fabricating specific target structure. Furthermore, this study comprehensively compares the novel pattern transfer technique to already existing methods of creating multi-level structures, like grayscale lithography, chip stacking and double-sided etching. The proposed process was found to be cheaper, faster, and easier to standardize compared to other methods \u2013 this makes the overall process more reliable and repeatable. We hope it will encourage more research into hybrid structures that hold the key to dramatic performance improvements in several micro-mesoscale devices.",
    "sections": [
        {
            "title": "Introduction",
            "paragraphs": [
                "Advances in lithography based micro-nano processing techniques have revolutionized the technology around the world for its ability to cost effectively mass produce structures ranging from sub-10\u00a0nm lengthscale all the way up to millimeter scale. Some of these structures include nanometer scale electronics components like FETs, IGBTs1, sub-micron features like optical waveguides2, Fresnel lenses3, photonic devices4, and micro-nanofluidic devices5. Slightly larger micro (1\u2013100\u00a0\u03bcm) and meso (0.1\u20131\u00a0mm) scale features are even more useful in modern technology and has seen myriads of applications in microfluidics6, cooling technologies7,8, battery research9, sorption\u2013desorption10, desalination11 and catalysis12. Although ubiquitous, versatile, and indispensable as a micro-nano manufacturing technique, conventional cleanroom-based lithography suffers from one major limitation. This type of processing can efficiently create only 2.5D or single-level structures (Fig.\u00a01a,b) but is unable to reliably create multi-level, hybrid, 3D hierarchical structures (structures with more than one level of height or depth as shown in Fig.\u00a01c\u2013e) of depths more than 1\u20135\u00a0\u03bcm. Through conventional LELE (Litho-Etch Litho-Etch) route, a 2D design/pattern (full control available over the feature design in 2D) is first lithographically laid on a sacrificial mask layer [usually, a photosensitive polymer called photoresist (PR)] on the wafer. This mask is now used as protection to etch the exposed part of the design onto the wafer. Through one round of \u2018lithography\u2009+\u2009etching\u2019 the entire design can be etched to only one specific depth thus giving rise to a single level structure. Conventional LELE cleanroom process would normally require multiple rounds of back-to-back \u2018lithography\u2009+\u2009etching\u2019 to achieve the desired multi-level structures (Fig.\u00a01f\u2013i). The bottleneck arises due to unsatisfactory second round of lithography (Fig.\u00a01i) on wafers which have already gone through one round of \u2018lithography\u2009+\u2009etching\u2019 and thus have etched features (height\u2009\u2265\u20095\u00a0\u03bcm) in them. This comes as a major manufacturing hurdle in a time when hybrid structures hold the key to dramatic improvements in the performance of existing devices. (Additional details on usefulness of hybrid structures can be found in the \u201cImpact\u201d section.)Figure 1Two types of structures, 2.5D and 3D. (a,b) Shows single-level structures, where all the features are of the same depth/height. These are also the structures that we will refer to as 2.5D structures throughout the rest of this letter. (c\u2013e) In contrast to 2.5D structures, we show two different fully 3D structures which are multi-level; different parts of the wafer have different etch depth/height. (d) Is fabricated version of (c). (1) Conventional LELE (f) Spin coat PR, the uniformity of the PR layer is critical for the success of the downstream processes (g) Full exposure and development to make a 2D pattern on the PR (h) Deep Si etch to make a single-level structure first. (i) Second round of PR spin coating fails if etched structure height is taller than PR layer thickness (4\u201310\u00a0\u03bcm). (2) Chip Stacking (j) Target 3-level structure. (k,l) Multi-level structure first broken into multiple single-level structure which need to be made on separate wafers and then bonded together. (m) Limitations of chip stacking. (3) Grayscale Lithography (n,o) After PR coating, combinations of full dose (energy) and partial dose lithography is performed to create a 3D structure in the PR. (p) Etching transfers the 3D pattern from the PR to the Si underneath. (q) Limitations of grayscale lithography primarily associated with partial gray doses.",
                "Multi-level, 3D structures can be made with ease from soft materials like PDMS (polydimethylsiloxane), thermoplastics using deforming techniques (two-step soft lithography13, sequential thermal14 and UV15 Nano Imprint Lithography (NIL), Capillary Force Lithography16, Nano Transfer Printing (NTP)17) but reliable methods for fabrication of 3D multi-level structures in rigid material like silicon is still lacking18. Recently, two-photon lithography has enabled the fabrication of complicated fully 3D patterns in photopolymers19,20, but these systems have an extremely small print volume (Nanoscribe GT, a state-of-the-art multi-photon system used in academia and industry can print a maximum volume of 300\u2009\u00d7\u2009300\u2009\u00d7\u2009300\u00a0\u03bcm3) with equally long write times of more than 12\u00a0h per structure. This reason makes two-photon lithography prohibitively expensive to use and difficult to integrate in commercial mass manufacturing scenarios20\u201322. Another technique called grayscale lithography23\u201344 has gained some traction in recent years, although, this method is often expensive, tedious, difficult to characterize22,45\u201348. In this approach, several gray doses which have energy less than the full dose-to-clear energy are used to illuminate the photoresist (PR). The PR in this gray dose exposed zones undergo partial photochemical reaction, and when developed, only some part of the resist gets washed away\u2014precisely controlling the energy and focal plane of the exposing light results in a multi-height 3D structure in the resist and subsequently transferred to the substrate underneath (Fig.\u00a01n\u2013q). However, it was quickly found that the gray exposure doses were associated with several uncontrollable problems22,45\u201349. Morgan et al. attested to this difficulty by citing the lack of standardization of grayscale lithography process steps. According to them, this arises because of severely limited control over several parameters that is inherently associated with gray dose exposure47. Some of these challenges encountered in grayscale lithography are\u2014complicated and expensive mask modelling22,48, dose dependent dimension distortion which gets worse at sub-10\u00a0\u03bcm feature sizes49, feature size dependent shifting of characteristic response curve of photoresists49, profile welling and sidewall tapering at gray doses, messy post-development PR surface. All these problems make the target resist profile extremely difficult to achieve22. These issues must be perfectly addressed through extensive experimental characterization and tedious numerical model-based error correction for overall success of the process22. Morgan et al. further goes on to states that making accurately controlled gray features is so heavily dependent on process conditions and operate within such tight process tolerances that transferring recipe or process knowledge from one lab to another is almost impossible. Small changes in process equipment and environment causes drastic changes in the grayscale process47.",
                "Recently, an ingenious double-sided processing technique has been developed by several researchers50\u201353 and using this technique they were able to create 2-level 3D manifold structures for high power electronics hot-spot (25\u2013100\u00a0mm2 footprint) cooling. Later, Hazra et al. successfully demonstrated scalability of this process flow to create extremely large area (\u2265\u2009500\u00a0mm2) high heat flux 3D manifolded micro-coolers54. However, this method is only suitable for creation of very specific 2-level structures which can be made via intersection of two designs etched from both sides of the wafer. Furthermore, the yield of 3D structures made via conventional or double-sided micro-lithography techniques on rigid Si wafers, drop drastically to about 50% because of manual handling of fragile wafers which have already gone through a round of deep Si etch54,55. Thus, commercially, the creation of taller (\u2265\u200910\u00a0\u03bcm) multi-level structures have traditionally been performed via chip stacking methods50,56. In this approach, a fully 3D design is split into several different 2.5D structures; these 2.5D structures are fabricated in separate wafers using conventional \u2018lithography\u2009+\u2009etching\u2019 which are then stacked together using solder die-attach or thin eutectic bonding technologies (Fig.\u00a01j\u2013m). The wafer thicknesses used for each of these separate layers determine the step heights achievable through this process and often, to achieve small step heights, the wafers need to be thinned down using a back-grinding tool. Wafer thinning is not possible below 30\u201350\u00a0\u03bcm which puts quite a large limitation on the minimum step height or vertical resolution of this process. Moreover, extremely thin wafers are prone to warping, chipping, and breakage. The final bonded chip-stacked configurations are short-lived and unreliable, the bonding sites being the primary source of failure. These issues present themselves more frequently in devices that go through massive cyclic thermal or mechanical stresses23,24, especially, in high heat flux microfluidic cooling devices. Also, chip stacking techniques have their limitations in terms of the device configurations it can fabricate, since the middle wafer layers of the stack cannot have free standing structures (for e.g., multi-level pin fin array structures cannot be made using this technique). Thus, current microfabrication community is in desperate need of a standardized, easily characterized process to make high aspect ratio, tall (\u2265\u2009100\u00a0\u03bcm) micro-mesoscale multi-level structures that is simple, cost-effective, can operate between reasonable process tolerances, and thus ultimately easily translatable from one lab to another.",
                "In this paper, we have described a novel silicon dioxide to silicon pattern transfer process which can reliably create multi-level structures using photolithography techniques and simultaneously solve several of the practical challenges that arise while employing existing state-of-the-art methods like chip stacking and grayscale lithography. The pattern transfer process is achieved through a single shot deep silicon etching step which translates into an improvement in manufacturing yield by more than 40%. Furthermore, Si:SiO2 etch selectivity is more than an order of magnitude higher compared to Si:PR etch selectivities25\u201330,49, thus enabling us to create really tall (up to 500\u00a0\u03bcm), high aspect ratio (~\u200910\u201315) structure the likes of which will be immensely useful in applications that rely on mesoscale features. The process described employs full-dose exposure and thus circumvents all the challenges and difficulties associated with partial dose gray exposure. Removing the gray exposure step simultaneously eliminates the \u201chard-to-control\u201d parameters that are inherently associated with partial exposure steps in gray-lithography47. The only parameters to be characterized are associated with etching silicon dioxide and silicon, thus making this novel process easy to generalize, and not require extremely tight process tolerances. This letter mentions a simple characterization method and details data on SiO2 and Si etch specific to the tools and step conditions used. Coupled with easy characterization and standardizability, the process also employs very commonly used cleanroom-based tools and processes to create multi-level microstructure\u2014this makes knowledge transfer from one lab to another much easier. Finally, this letter shows proof-of-concept of this method via performing two rounds of \u2018lithography\u2009+\u2009etch\u2019 and shows SEM images of several 2-level and 3-level microstructures made. However, the possibilities in terms of structure types, topologies, configurations, and length-scale are endless. Finally, this letter ends by listing some exciting applications of these novel hybrid structures whose fabrication is now made possible and which could pave the way for the next generations of high-performance microfluidics and cooling technologies."
            ],
            "subsections": []
        },
        {
            "title": "Methods",
            "paragraphs": [
                "The novel process described in this paper draws inspiration from multi-lithography LELE techniques and grayscale lithography. It cleverly combines the two for reliable fabrication of multi-level 3D structures and simultaneously solve several practical challenges associated with PR-based grayscale lithography technique. In conventional lithography (Fig.\u00a01f\u2013h), creation of etched features usually follows these steps\u2014coating Photoresist (PR) on the wafer (Fig.\u00a01f); exposing 2D design on the PR with light of appropriate wavelength and energy which causes a photochemical reaction in the PR and makes it dissolvable in a special solvent called the developer (developers are usually highly dilute solutions of extremely corrosive bases like TMAH, Tetramethylammonium hydroxide). After exposure, the developer is used to wash away the parts of the PR that had been exposed in the previous step, thus leaving behind a 2D pattern of PR on the wafer surface (Fig.\u00a01g). Deep Reactive Ion based Bosch Silicon etch is subsequently performed to etch away the exposed parts of the wafer up to a desired depth and we are left with a single-level structure with all the features having the same depth into the silicon wafer (Fig.\u00a01h). To achieve a multi-depth structure using this conventional technique, a process flow called LELE (litho-etch-litho-etch) is used. In this process, the sequence of steps \u2018lithography\u2009+\u2009etch\u2019 needs to be repeated multiple times with a different exposure design and different etch times in each step. The primary challenge arises in the second lithography step where PR is attempted to be spun on the wafer with features already etched in it. The spin coating process works via PR being puddle dispensed at the center of a Silicon wafer spinning at a high RPM, making it spread radially outward to create a thin, uniform, and conformal coating over the wafer. The spinning process on an already etched wafer is satisfactory (thin and uniform) when the PR thickness (4\u201310\u00a0\u03bcm) is much larger compared to the etch height of the features. Thus, in some cases of IC fabrication, where the already etched feature height is\u2009\u2264\u20091\u20134\u00a0\u03bcm, the LELE process works perfectly. However, in several useful applications of microfluidics, liquid cooling, optics and semiconductor fabrication, these etch depths are of the micro-meso scale and can range anywhere from 10\u00a0\u03bcm to 500\u2013600\u00a0\u03bcm. PR spinning on larger step heights (more than 5\u201310\u00a0\u03bcm) lead to unsatisfactory coating (Fig.\u00a01i). Several problems like streaking (PR layer being wrinkled after hitting an etched feature or obstacle), fingering (PR getting trapped in a deep cavity/channel and progressing along those channels only), and incomplete coverage (PR hitting the corner of an etched feature and failing to cover the rest of the wafer) mar the spin coating process in the second rounds of lithography. This causes failure of the downstream exposure process, whose success relies exclusively on the uniformity of the PR coat\u2014thus leading to failure of the overall process.",
                "We identified two major problems in conventional methods that lead to complicacy in reliable fabrication\u2014unsatisfactory PR coating issues on etched structures with height\u2009\u2265\u20095\u00a0\u03bcm in LELE processing; and unavoidable and uncontrollable issues associated with partial gray dose exposure in grayscale lithography. In this context, we have invented a novel process flow using commonly used cleanroom tools which mitigates all these problems and enables us to create multi-level hierarchical structures with ease. Inspired by grayscale lithography\u2019s principle of 3D patterning the etch mask material, we have first introduced an ultra-thin, sacrificial layer of SiO2 in between the PR and the Silicon wafer; the SiO2 layer now acting as the masking material during the deep Si etching process instead of PR. The idea is to perform multiple rounds of conventional LELE lithography to pattern this newly introduced SiO2 mask layer, instead of attempting to directly pattern the Silicon underneath. After this, by deep Si etching, this 3D multi-level pattern in the SiO2 gets scaled vertically and transferred to the silicon\u2014the overall process flow is shown schematically in Fig.\u00a02. In the first step of this process flow, the thin (1\u20133\u00a0\u03bcm) layer of SiO2 is first deposited on the wafer through Chemical Vapor Deposition (CVD) at 250\u2013350\u00a0\u00b0C or thermal oxidation process (\u2265\u2009850\u00a0\u00b0C) (Fig.\u00a02b). Alternatively, to make the process more BEOL (back-end-of-line) friendly, high density plasma enhanced CVD (HDPECVD) process can be used which can deposit high quality SiO2 but at a much lower temperature of 90\u2013120\u00a0\u00b0C by using directional plasma to enhance the deposition process. Following the SiO2 layer growth/deposition, multiple rounds of lithography is performed on the SiO2 layer with different design and SiO2 etch time in each of the rounds (Fig.\u00a02c\u2013h). Since the SiO2 layer is ultra-thin, the maximum etch step heights (\u2264\u20093\u00a0\u03bcm) in SiO2 is always less than the PR layer thickness (4\u201310\u00a0\u03bcm) spreading over them during the spinning process. These low aspect ratio features in the SiO2 do not interfere with the PR spinning process, thus giving rise to perfectly uniform and conformal PR coats on the SiO2 layer during the multiple lithography steps (Fig.\u00a02f). After the desired 3D profile has been etched in the SiO2 layer through multiple lithography rounds, the wafer is placed in a deep Si etcher which achieves anisotropic profiles in Si via a time-multiplexed deep reactive ion (DRI) process often also termed Bosch etching process54. This etching step is a one-shot process which scales the 3D profile in the SiO2 vertically by the Si:SiO2 etch selectivity and transfers it to the Silicon underneath (Fig.\u00a02i). Since this etching step is a single-shot process, it also eliminates manual handling of fragile deep etched wafers like in chip stacking or conventional LELE process, thus improving process yield from 50 to 90%. Furthermore, these structures are now monolithic or made of a single bulk Si substrate, which eliminates the several bonding layers that would be required in chip stacking approach\u2014this increases device reliability and robustness; the thermal and mechanical stress cycling induced failures in chip stacked configurations are effectively avoided. All the aforementioned effects combined would result faster processing time, more yield, higher throughput in industrial mass manufacturing scenarios and ultimately cheaper devices. The two major issues mentioned at the beginning of this section are also mitigated through this process flow\u2014the use of ultra-thin SiO2 eliminates the PR spin coating issues over etched steps in SiO2, and performing full dose exposure-based lithography to pattern the SiO2 layer gets rid of the difficult to characterize problems associated with gray dose lithography. Moreover, SiO2 as a etch hard-mask provides very high selectivity of etch (200\u2013300) with respect to Si, which is more than twice that of maximum Si:PR selectivity of 80\u2013100. This enables us to easily make meso-scale structures taller than 500\u00a0\u03bcm using extremely thin (\u2264\u20093\u00a0\u03bcm) SiO2.Figure 2Process flow for creation of multi-level structures using novel approach. (a) Clean bare wafer without features; (b) Intermediate ultra-thin masking material is deposited\u2014in our case, SiO2 is CVD deposited; (c) Photoresist (PR) spinning is uniform, this process is not hindered because it is thicker than the underlying SiO2 layer, exposure of Design 1, and development; (d) Using PR as mask layer, the underlying SiO2 is etched to a precise amount, \\(t_{1}\\) ; (e) Stripping PR; (f) Second round of lithography is performed\u2014in this situation PR thickness is at least 1.5 times the maximum SiO2 feature thickness already on the wafer, thus spin coating process is successful, yielding a thin conformal coat all over the 3D featured SiO2. This time design 2 was etched in SiO2 to a different depth, \\(t_{2}\\) ; (g) After two rounds of litho, a 2-level structure is made on the SiO2; (h) After two more rounds of litho, 2 more levels can be made. In theory, \\(n\\)  rounds of lithography is able to make at least \\(n\\)  levels in the structure; (i) The wafer with a 3D structured SiO2 layer is now etched in a deep Si Reactive Ion Etcher (RIE) to vertically scale the SiO2 3D pattern by the Si:SiO2 selectivity (which is around 200\u2013300 for our case) and transfer to the silicon wafer underneath. Finally, we are left with an \\(n\\)  level, high aspect ratio structure, deep structure in Si; (j) In contrast to the multi-level structure, this is a single-level structure shown for comparison.",
                "It is also important to note that all the steps used to make up this process flow like lithography (spinning PR, exposing sub-10\u00a0\u03bcm feature design, development), SiO2 deposition or growth on Si wafer, SiO2 reactive ion etch (RIE) and DRI etch of silicon are very commonly employed in the cleanroom microfabrication community. This enables easy transfer of process knowledge from one lab to another, something that is almost impossible for grayscale technology47. Furthermore, this process flow uses only full exposure lithography, which has been extensively characterized and documented for different types and thicknesses of positive and negative resist. The elimination of gray dose exposure deals away with some of the unavoidable issues associated with grayscale technology like gray dose induced PR response curve shifting, gray dose profile welling, messy surface post-development, gray dose dependent dimension distortion22,45\u201349 etc. In absence of these issues, expensive and tedious experimental and numerical profile error correction steps that would otherwise be required, are also effectively avoided. The only characterization required is related to the etch of SiO2 and Si, both of which have also been extensively characterized by numerous previous researchers. Despite these processes being very common and their characterization data widely available in the microfabrication community, we have detailed some characterization data later in the section specific to the tools and recipes we have employed to provide a starting point for anyone looking to fabricate such structures. Information about the specific tools and recipes used in our study can be found in the Supplementary Information (SI) Table 1. The SI Table 3 also contains a tabular comparison of this novel method with the existing processes of chip stacking and grayscale lithography (masked and maskless).",
                "Preliminary tests using this novel process flow (Fig.\u00a02) have demonstrated the ability to create 3D hierarchical features of nominal dimensions (width)\u2009~\u20095\u201310\u00a0\u03bcm with aspect ratios (height to width ratio) as large as 10\u201315. The resolution can be further improved to sub-500\u00a0nm scale by using e-beam lithography instead of conventional photolithography. The process flow of creating multi-level structures has been tested 5 times with different magnitudes of step heights (250\u00a0nm through 1.5\u00a0\u03bcm) to establish reliability and repeatability.",
                "The resolution and repeatability of the process depends on our ability to precisely characterize the etch rate of Silicon, etch rate of SiO2 and the Si:SiO2 etch selectivity. Two characterization masks were constructed such that when lithographically aligned will contain small design patches of overlapping straight microchannels and square pillar arrays. Three different characterization wafers were etched for varying amounts with these two lithography masks on three different days. These two masks were etched for varying durations using a 600\u2013800\u00a0W plasma of CHF3 and CH4 in 3:1 ratio in a reactive ion etching tool named Oxford RIE, to generate steps of step heights varying between 250\u00a0nm and 1.5\u00a0\u03bcm in the SiO2 layer. The SiO2 etching recipe was so chosen such that the SiO2:PR selectivity was\u2009\u2265\u20091. This ensures that the PR layer (4\u201310\u00a0\u03bcm) is always sufficiently thick to completely etch the thinner (3\u00a0\u03bcm) SiO2 underneath, thus eliminating one more parameter (SiO2:PR etch selectivity) from needing precise characterization. In this scenario, only the SiO2 etch rate information becomes important. The findings of SiO2 etch are summarized in Fig.\u00a03. The raw data from which Fig.\u00a03 has been constructed can be found in SI Table 2.Figure 3To establish repeatability and standardizability of our method, precise characterization of the oxide etch rate is imperative. The characterization wafer consisting of straight channels and square pillar arrays were etched for varying durations (1\u2013100\u00a0s) and the etch per second in \u212b/s has been plotted as a function of the feature type and dimensions. The raw data used to plot these curves can be found in the Supplementary Information. Etch per second was found to be stable around 5\u00a0nm/s. However, the important observation is the fact that no Aspect Ratio Dependent Etching (ARDE) in SiO2 is noticed (the maximum variation in etch per second in different geometries was found to be\u2009~\u20091\u00a0nm/s) showing a consistent etch per second value for different feature dimension and loading conditions. Etch per second was seen to be more influenced by total etch time, especially when total etch time is low (\u2264\u20095\u00a0s)\u2014this is the result of unpredictable and non-uniform plasma distribution in the etch chamber when etch time is only 1\u00a0s. At higher etch times (30\u00a0s, 60\u00a0s, 100\u00a0s) the etch per second showed less variation and were closer to each other (45\u201350 \u212b/s) indicating good process control, repeatability, and reliability.",
                "Following detailed characterization of the oxide etch rate using our specific recipe, we can precisely construct 3D structures in Silicon oxide. The target structures for our extreme heat flux cooling devices are extremely tall (~\u2009500\u00a0\u03bcm) needing 3\u20134\u00a0\u03bcm SiO2 layer as the mask. As mentioned before, we have chosen an aggressive oxide etch recipe with good SiO2:PR selectivity of\u2009\u2265\u20091. This is necessary in order to be able to etch the thick SiO2 layers (up to 4\u20136\u00a0\u03bcm) using a relatively thinner PR layer (4\u00a0\u03bcm, thus maintaining sub-10\u00a0\u03bcm resolution). Although, choosing an aggressive SiO2 etch recipe (with high etch per second value) leads to worsening of the vertical resolution of our target structures. As seen in Fig.\u00a03, which plots the etch per second (\u212b/s) as a function of the total etch time and feature dimension, the average etch rate was well controlled within 45 and 54\u00a0\u212b/s for a wide range of target structures and for all etch durations above 1\u00a0s. At 1\u00a0s, the etching is severely starved of plasma and etch rate is much lower,\u2009~\u200930\u00a0\u212b/s. Additionally, in 1\u00a0s, plasma does not have enough time to distribute in the chamber uniformly thus also leading to Aspect Ratio Dependent Etching (ARDE), where the feature dimensions influence the etch rate more strongly (this can be seen in gray (1\u00a0s etch) line plot in Fig.\u00a03). Thus, the vertical resolution of the 3D structures using our etching recipe is determined by a minimum of 2\u00a0s etch and is limited around 10\u00a0nm in the SiO2 layer. This translates to around 2\u20133\u00a0\u03bcm when the step is scaled and transferred to the Silicon wafer through DRIE. The etching recipe can be tuned (flow rates of respective gases can be reduced, CHF3 and CH4 ratio could be decreased) to make it less aggressive, and thus reduce the etch per second value\u2014this will lead to better control of the etch, and better (sub-10\u00a0nm) resolution in the SiO2 3D structure although at the cost of lowering SiO2:PR selectivity. Following characterization of the oxide etching step, a deep silicon etching recipe was used in the Plasma-Therm Deep Silicon Etcher (PTDSE) for pattern transfer. This recipe was also characterized using a test wafer with straight channels of widths 100\u2013200\u00a0\u03bcm. The average Si:SiO2 etch selectivity over a total 200\u00a0\u03bcm depth of etch was found to be around 270\u2013290. This etching recipe was developed extensively by a previous work by Hazra et al. who reported etch selectivity of 220\u2013240, and etch rate of 8\u00a0\u03bcm/min54. The DSE recipe used by Hazra et al. was also extremely aggressive in order to accommodate their extreme total etch height of 1000\u00a0\u03bcm, although this aggressive recipe leads to a reduced Si:SiO2 selectivity. In our present study, the recipe was slightly modified (the silicon etching step, \u2018etchA\u2019 time was reduced to 3.1\u00a0s from 3.354) to increase selectivity and attain straighter, more anisotropic etch profile. The progression of etch for our characterization structures (perpendicularly placed straight channels arrays of different widths and spacings between 100 and 400\u00a0\u03bcm) were investigated. 172\u00a0\u03bcm of Silicon was found to be etched for 0.61\u00a0\u03bcm of oxide, thus making the average Si:SiO2 etch selectivity\u2009~\u2009282. Some of the final multi-level structures obtained through this process flow are shown in Fig.\u00a04.Figure 4Demonstration of 3D structures using our fabrication method. (a) Multi-level pin fin structures (isometric view), these types of structures cannot be made via conventional chip stacking or double sided etching techniques; (b) (side view) multi-level pin fin array; (c) pin fins and pin holes; (d) straight microchannels offset from wafer surface (the ability to make microstructure slightly offset from surface has immense potential to ease bonding, integration and packaging different components together especially for extreme heat flux cooling applications); (e) serrated fin structures of different aspect ratios and spacing; (f) zoomed image of pin\u2013fin pin hole sample; (g) (side view) Serrated Fin structure showing 4 distinct levels; (h) Isometric view of 2-level serrated fin; (i) Overlapping mask designs used to make 3-level serrated fins; (j) 3-level channels with pin-holes made by overlapping 2 mask designs. These kind of smaller pin\u2013fin or pin-hole type structures distributed on a larger underlying meso structure is an easy and viable way to improve thermal performance of the active heat transfer zone in coolers; (k) Pin fins protruding from channel base taller than the channel sidewall height (some fins got broken during wafer dicing); (l) 3-level \u201cChair\u201d design made by overlapping square pattern mask designs on the side of channels; (m) Initial concept of pin fin array patterned on two-level channels suggests to our ability to make well-ordered surface enhanced structures as well.",
                "Finally, it is worthwhile to mention that the proposed fabrication concept, which involves multi-lithographically patterning a thin, low aspect ratio masking layer and then transferring that pattern to an underlying substrate through single-shot etching can be extended to other mask material and substrate combinations as well. Instead of CVD Silicon dioxide, thin metal layers (Au, Pt, Cr, W, Al) or other oxide (Alumina) or Nitride (SiNx) material can also be used as the mask layer. Superior etch selectivity of 105 has been observed during DRIE of Silicon with an Al mask layer31\u2014thus combining this with our method will enable the creation of extreme aspect ratio (\u2265\u200935) multi-level structures. These new masking materials can also be deposited or grown on our wafer through other techniques like evaporation, sputtering, atomic layer deposition (ALD) or electroplating\u2014thus making the concept applicable in wide range of fabrication scenarios. For different sets of mask and substrate material, the characterization process stays relatively unchanged, with a single run required using a characterization mask to quantify the etch rates and selectivities specific to the tools and process conditions used\u2014these parameters are then to be used to design the process flow for obtaining our final target multi-level structures."
            ],
            "subsections": []
        },
        {
            "title": "Results And Discussion",
            "paragraphs": [
                "Different types of multi-level features made using this method, with varying feature widths and heights and topographies are presented in Fig.\u00a04. All the structures in Fig.\u00a04 are made via two rounds of lithography by overlapping two lithography masks. In theory, several lithography rounds can be performed on the wafer to create \\(n\\) -level structures.",
                "Usually, the number of \u2018lithography\u2009+\u2009SiO2 etch\u2019 steps is equal to the number of levels required in the multi-level structure (observe Fig.\u00a02a\u2013i), although it was soon realized that further simplifications could be made easily to reduce the number of processing steps required for these structures. For example, the final step height in the SiO2 layer could be entirely replaced with a baked Photopolymer, thus reducing one round of \u2018litho\u2009+\u2009SiO2 etch\u2019. Although this would require designing the fabrication flow while accounting for the different etch rates and selectivities of PR, SiO2 and Si during the process. In addition to these simplifications, mask designs themselves can be cleverly combined and overlapped between different rounds of \u2018litho\u2009+\u2009SiO2 etch\u2019 which gives rise to more levels using lesser number of rounds of \u2018litho\u2009+\u2009etch\u2019. An example has been demonstrated in Fig.\u00a05, where two rounds of \u2018litho\u2009+\u2009etch\u2019 involving 2 masks could generate a 3-level structure. More such structures are seen in Fig.\u00a04g,i,j,l,m all of which are made by overlapping 2 masks (the exact mask designs are left as exercises for the reader).Figure 5Overlapping mask designs to make complicated structures. (a) First mask design (as shown in (d)) is exposed and SiO2 is etched by \\(t_{1}\\)  amount; (b) Second design overlaps partially on the step made in step (a) and (c) SiO2 etch is performed to obtain a 3-level 3D feature on the SiO2. A 2D counterpart of this 3-levels structure is shown in (e\u2014iv) (d) The two masks for two rounds of \u2018litho\u2009+\u2009SiO2 etch\u2019 are shown, image on the right shows how the masks overlap. (e) It has been verified that steps up to 1\u00a0\u03bcm in SiO2 do not affect the exposure process. In case the step height is\u2009\u2265\u20091.5\u00a0\u03bcm, there could arise differences in exposure quality between the two levels of SiO2, 1 and 2. In this situation the lower steps might be underexposed, with PR being left behind\u2014a longer downstream descumming step (\u2265\u20092\u00a0min) fixes the issue, by removing all of this residual PR. (f) After DRIE, the structure is scaled vertically and transferred to the underlying Si, and the new 3-level pin\u2013fin\u2013hole combination arrays are shown; (g) zoomed view of the 3D structure; (h) side cross-sectional view. The numbers represent the different levels.",
