Repository: boschresearch/Pap2Pat

# Pap2Pat Dataset

### File Schema

Every directory in `data` corresponds to one patent-paper pair and contains the full texts of both patent and paper, as well as the patent outlines. We include all information in JSON for programmatic parsing and Markdown for manual inspection.

```yaml
data/:
    paper_id-patent_id/:
        # Nested JSON format
        patent.json: JSON file containing patent metadata and full-text, as well as all outlines
        paper.json: JSON file containing paper metadata and full-text
        # Markdown format
        patent.md: patent full-text formatted in markdown
        paper.md: paper full-text formatted in markdown

File: Pap2Pat/data/W4226365431-US20220264703/paper.json
{
    "id": "https://semopenalex.org/work/W4226365431",
    "authors": [
        "Linlin Zhang",
        "Gang Bao",
        "Qingbo Zhang",
        "Yingying Fan",
        "Taiyun Chi"
    ],
    "title": "An Integrated Microheater Array With Closed-Loop Temperature Regulation Based on Ferromagnetic Resonance of Magnetic Nanoparticles",
    "date": "2021-12-01",
    "abstract": "Magnetic nanoparticles (MNP) can generate localized heat in response to an external alternating magnetic field, a unique capability that has enabled a wide range of biomedical applications. Compared with other heating mechanisms such as dielectric heating and ohmic heating, MNP-based magnetic heating offers superior material specificity and minimal damage to the surrounding environment since most biological systems are non-magnetic. This paper presents a first-of-its-kind fully integrated magnetic microheater array based on the ferromagnetic resonance of MNP at Gigahertz (GHz) microwave frequencies. Each microheater pixel consists of a stacked oscillator to actuate MNP with a high magnetic field intensity and an electro-thermal feedback loop for precise temperature regulation. The four-stacked/five-stacked oscillator achieves >19.5/26.5 V pp measured RF output swing from 1.18 to 2.62 GHz while only occupying a single inductor footprint, which eliminates the need for additional RF power amplifiers for compact pixel size (0.6 mm \u00d7 0.7 mm) and high dc-to-RF energy efficiency (45%). The electro-thermal feedback loop senses the local temperature and enables closed-loop temperature regulation by controlling the biasing voltage of the stacked oscillator, achieving a measured maximum/RMS temperature error of 0.53/0.29 \u00b0C. In the localized heating demonstration, two PDMS membranes mixed with and without MNP are attached to the microheater array chip, respectively, and their surface temperatures are monitored by an infrared (IR) camera. Only the area above the inductor (\u223c0.03 mm 2 ) is efficiently heated up to 43 \u00b0C for the MNP-PDMS membrane, while the baseline temperature stays <37.8 \u00b0C for the PDMS membrane without MNP.",
    "sections": [
        {
            "title": "I. INTRODUCTION",
            "paragraphs": [
                "T EMPERATURE plays an important role in determining the physiological behavior of biological systems, and therefore, enabling localized yet accurate temperature manipulation in cells and tissues finds a wide range of biomedical applications. For example, in neuroscience research, localized heating can activate thermal-sensitive ion channels [1]- [3], which has been explored to introduce ion flux and, in turn, stimulate action potentials of nearby neurons. Another application example is the hyperthermia treatment of cancer [4]- [7], which raises the local temperature of a tumor to 43-45 \u00b0C to disrupt cancer cells' ability to repair DNA damage. To avoid overheating and permanent heat damage to adjacent healthy tissues, it is critical to monitor the local temperature rise while ensuring the heat only occurs in the tumor. Additionally, controlled localized heating has been applied in expedited wound healing [8]- [10], temperature-controlled drug release [11]- [14], and bioanalytical techniques such as polymerase chain reaction (PCR) and temperature gradient focusing (TGF).",
                "There are three mechanisms that can generate heat loss electrically, namely ohmic loss, dielectric loss, and magnetic loss, based on Joule's law as shown in (1),",
                "where \u03c9 is the angular frequency [rad/s], \u03c3 is the material conductivity [S], \u03b5 is the imaginary part of the permittivity [F/m], \u03bc is the imaginary part of the permeability [H/m], |E| is the magnitude of the electrical field [V/m], and |H| is the magnitude of the magnetic field [A/m]. Although ohmic heating is the most prevalent technological choice for microheater designs, one major disadvantage is that it requires direct contact between heating elements (i.e., resistors) and targeted bio-samples. For dielectric heating, it is suitable for samples with drastically different dielectric properties from the surrounding environment [15]. However, in most biomedical applications, the permittivity difference between targeted cells/tissues and the surrounding environment is insignificant due to the high water content, resulting in poor specificity [16]. For magnetic heating, it is usually accomplished by incorporating magnetic materials such as magnetic nanoparticles (MNP). Since most bio-samples are non-magnetic, magnetic heating can support superior specificity than other modalities. However, for applications that require highly localized heating at the cellular level such as magnetogenetics [1] and cancer hyperthermia treatment [7], existing MNP-based thermal applicators, which mainly utilize kHz-MHz magnetic fields, face two challenges -low heating efficiency and limited spatial resolution. On the one hand, heating efficiency is low because the magnetic loss is proportional to the frequency, as shown in (1). Existing kHz-MHz magnetic heaters require high magnetic field intensity to realize sufficient heat, which can only be generated using bulky benchtop instruments with power consumption on the order of kW [17]. Power-consuming water-cooling systems are also needed to dissipate the ohmic loss generated by the magnetic coils [18], introducing additional power and size overhead. On the other hand, the heating spatial resolution is limited because it is challenging to fine control the local magnetic field distribution at kHz-MHz using bulky coils (e.g., 40-130 mm in diameter [17]) and to accurately deliver MNP to the targeted region. Note that MNP are usually injected into the bloodstream for in vivo applications; although they tend to accumulate in the target due to the enhanced permeability and retention (EPR) effect [19], they can still travel into surrounding tissues through blood vessels during circulation [20].",
                "To address these challenges, we present a fully integrated magnetic microheater array with closed-loop temperature regulation in this paper, which is an extension of [21]. Its heating principle is based on the ferromagnetic resonance of MNP at GHz microwave frequencies, bringing two unique advantages. First, the required magnetic field strength is significantly reduced at GHz, leading to a fully integrated solution as opposed to conventional bulky benchtop magnetic field generators. Second, we can now manipulate the local magnetic field and heating profiles using on-chip inductors due to the high operating frequency, resulting in substantially improved spatial resolution at the sub-millimeter scale. The high spatial resolution also releases the burden of precise delivery of MNP to the target.",
                "Fig. 1 illustrates the concept of the proposed microheater array. The array is 2-D scalable with each pixel consisting of a stacked oscillator and an electro-thermal feedback loop. The stacked oscillator is proposed here to enable significantly higher magnetic field strength over a conventional cross-coupled oscillator while occupying a single inductor footprint. This unique property eliminates the need for additional RF amplifiers, resulting in reduced pixel area and dc power consumption. In addition, the biasing voltage of the tail transistor V tail is controlled by an electro-thermal feedback loop to enable precise temperature regulation. The efficacy and robustness of the proposed stacked oscillator and the electro-thermal feedback are verified by Fig. 2. Transmission electron microscopy (TEM) image of the MNP used in this work [24]. continuous six-day monitoring of the oscillator voltage swing and a closed-loop temperature regulation experiment, respectively, whose details are presented in Section IV. Finally, we perform a localized heating demonstration by attaching two PDMS membranes mixed with and without MNP to the microheater array chip and monitoring their surface temperatures. Only the area above the inductor (\u223c0.03 mm 2 ) is efficiently heated up to 43 \u00b0C for the MNP-PDMS membrane, while the baseline temperature stays <37.8 \u00b0C for the PDMS membrane without MNP. To the best of our knowledge, this is the first fully integrated magnetic microheater array that achieves closed-loop temperature regulation and sub-millimeter spatial resolution.",
                "The rest of the paper is organized as follows. Section II presents the multiphysics modeling of the MNP-based heat generation at GHz. Section III presents the architecture of the microheater array chip and design details of the stacked oscillator and electro-thermal feedback loop. Section IV presents the measurement results and the localized heating demonstration. Section V concludes this paper."
            ],
            "subsections": []
        },
        {
            "title": "A. MNP Heating Mechanisms",
            "paragraphs": [
                "MNP are a class of microscopic magnetic nanomaterial with a diameter of <100 nm [14], [22], whose magnetic properties are quite distinct from those of bulk magnetic materials. They can disperse in biological fluids and can be coated with various biologically functional compounds, enabling diverse biomedical applications. In this work, we use fatty-acid-coated 30-nm magnetite iron oxide nanoparticles (Fig. 2) due to their biocompatibility [23] and commercial availability [24].  In general, there are three frequency-dependent heating mechanisms for MNP [25], namely N\u00e9el relaxation, Brownian relaxation, and ferromagnetic resonance (Fig. 3). At the length scale below a critical point, MNP can support only a single magnetic domain, behaving as a macro magnetic moment [14], [26]. This transition occurs at about 80 nm in diameter for MNP made of magnetite (Fe 3 O 4 ) [14]. Due to the magnetic anisotropy, there exist two energetically favorable directions for the magnetic moment, which are antiparallel to each other and separated by an energy barrier (Fig. 4). When an external magnetic field is applied, heat can be generated by rotating the magnetic moment against the energy barrier (Fig. 4) [27]. If the magnetic moment rotates while the particle itself remains fixed, then the particle has undergone N\u00e9el relaxation, and thermal energy is dissipated by the rearrangement of atomic dipole moments within the crystal. If the nanoparticle itself performs mechanical rotation, then the particle has undergone Brownian relaxation, and the heat is generated through shear stress in the surrounding fluid. On the other hand, ferromagnetic resonance happens when the frequency of the external magnetic field is equal to the precession frequency of the magnetic moment (Larmor frequency) [28]. The power of the external magnetic field is then absorbed by MNP to sustain the precession and dissipated as heat. The heat loss of all three mechanisms can be modeled using the imaginary part of the permeability \u03bc (or the imaginary part of the susceptibility \u03c7 ). An illustration of different heating mechanisms over frequency is schematically drawn in Fig. 3. The low-frequency (kHz-MHz) peaks are attributed to N\u00e9el and Brownian relaxations, whereas the ferromagnetic resonance usually happens at \u223cGHz microwave frequencies."
            ],
            "subsections": []
        },
        {
            "title": "B. Electro-Thermal Multiphysics Modeling",
            "paragraphs": [
                "The two governing equations for MNP-based localized heating are the magnetic loss equation and the heat transfer equation, as",
                "where T is the temperature [K], \u03c1 is the density [kg/m 3 ], C is the specific heat capacity [J/(kg \u2022 K)], and k is the thermal conductivity [W/(m \u2022 K)]. The two equations are coupled by the power loss term P loss , which serves as the volumetric heat source. \u03c1C \u2202T \u2202t on the left-hand side denotes the transient change of the heat energy, and k\u2207 2 T on the right-hand side models the flow of the heat due to thermal conduction [29]. At the steady-state when \u03c1C \u2202T \u2202t = 0, k\u2207 2 T = -P loss , suggesting that under the same initial temperature and boundary condition, larger P loss , which is proportional to the operating frequency and square of the magnetic field intensity, can lead to a higher temperature rise at the steady-state. For complex geometries such as on-chip inductors, the closed-form solutions, i.e., the local magnetic field distribution and temperature distribution, are difficult to derive. Hence, numerical solutions are found by dividing the region of interest into smaller discrete voxels, assigning the corresponding material properties (\u03bc, \u03b5, \u03c3, \u03c1, C, and k) to each voxel, and then solving in a finite-element-modeling (FEM) simulator. We use COMSOL Multiphysics for simulations in this work and couple the electromagnetics module and the heat transfer module to evaluate the localized heating process.",
                "A 3-D model is built in COMSOL, as shown in Fig. 5. The model includes the silicon substrate, the SiO 2 dielectric layer, an on-chip inductor, and a box of aqueous MNP solution directly in touch with the top surface of the chip. The on-chip inductor is designed using the top two metal layers (a 4-\u03bcm aluminum layer and a 3-\u03bcm copper layer) following the stack-up of the GlobalFoundries 45-nm CMOS SOI process. We set the imaginary part of the relative permeability of the MNP solution (1.4%wt) to be 0.03 at 1.5 GHz, which is estimated based on our preliminary material characterization.",
                "The design of the on-chip inductor plays a dominant role in determining the local magnetic field and temperature distributions. Hence, inductors with different inner radii (R in ) and number of turns are simulated using the setup in Fig. 5. The optimal inductor geometry is determined based on the trade-off between the simulated temperature/magnetic field distribution, the inductance, and the quality factor -our goal is to realize a relatively uniform temperature distribution on top of the coil while sustaining the oscillation at 1-2 GHz without excessive dc power.",
                "In the simulations, we assume that the RF excitation current generated by the active oscillator core remains constant and thus, for different coil geometries, we scale V swing proportional to their inductances. From Fig. 6(a), which is simulated at 30 \u00b5m above the chip surface, we notice that the local magnetic field intensity and temperature reach their peaks on top of the innermost turn of the inductor. In addition, a local temperature minimum in the middle starts to appear for 5-turn inductors when R in is larger than 51 \u03bcm, suggesting that smaller R in achieves better uniformity of temperature and magnetic field distributions. However, smaller R in leads to smaller inductance [Fig. 6(d)], which may compromise the oscillator loop gain and startup condition. Therefore, we choose R in = 51 \u03bcm as the optimal radius for 5-turn inductors.",
                "Next, we compare the simulation results with different numbers of turns. To realize the same inductance as a 5-turn 51\u03bcm-R in inductor, the required R in increases to 85 \u03bcm for a 4-turn inductor [Fig. 6(d)], which results in not only a local minimum of the temperature in the middle of the coil but also a lower temperature rise [Fig. 6(b)]. On the other hand, although a 6-turn 36-\u03bcm-R in inductor achieves similar size, distribution uniformity, and temperature rise as those of a 5-turn 51-\u03bcm-R in inductor, its quality factor is 1.6\u00d7 lower [Fig. 6(d)], and its outermost turn contributes little to the effective heating area [Fig. 6(c)]. Based on the trade-off discussed above, we select 5 turns with 51 \u03bcm R in as the optimal inductor geometry, resulting in 4.0 nH inductance and 9.5 quality factor at 1.5 GHz. Our targeted local thermal stress is up to 43 \u00b0C in this work, which is the threshold temperature for cancer hyperthermia and magnetogenetics applications. As the magnetic loss is proportional to the square of the magnetic field intensity, a large RF swing is the key to boost the local temperature rise. As shown in Fig. 7, using the selected 5-turn 51-\u03bcm-R in inductor, a 16 V pp RF swing at 1.5 GHz can realize >43 \u00b0C up to 80 \u03bcm above the inductor surface in the MNP solution. Note that generating such a high voltage swing at \u223cGHz presents a significant challenge for the circuit design, which is the motivation of our proposed stacked oscillator (details presented in Section III). On the other hand, the temperature stays <40 \u00b0C for the solution without MNP, which typically does not affect the viability of cells and tissues if the duration of the thermal stress is short. The transient temperature rises with and without MNP at 30 \u03bcm above the center of the inductor are also shown in Fig. 8."
            ],
            "subsections": [
                {
                    "title": "III. INTEGRATED MICROHEATER ARRAY WITH CLOSED-LOOP TEMPERATURE REGULATION",
                    "paragraphs": [
                        "The proof-of-concept microheater array chip has 12 pixels with a pixel size of 0.6 \u00d7 0.7 mm 2 , as shown in Fig. 9. The stacked oscillators in the first three rows of the array are designed with three different frequency tuning ranges (1.2-1.6 GHz, 1.5-2.1 GHz, and 2.0-2.6 GHz, respectively), allowing for efficient heating of a wide range of MNP with different ferromagnetic resonant frequencies due to their diverse sizes, material compositions, and nanostructures. The stacked oscillators in the last row are the same as those in the second row, except their outputs are capacitively coupled to open-drain buffers for testing purposes. The oscillators in the first and second columns are four-stacked, while those in the third column are five-stacked. A higher RF output swing can be generated with a larger number of stacked transistors, resulting in stronger localized magnetic field and thermal stress. This section presents the design details of the stacked oscillator and the electro-thermal feedback loop."
                    ],
                    "subsections": []
                }
            ]
        },
        {
            "title": "A. Stacked Oscillator",
            "paragraphs": [
                "As the magnetic loss is proportional to the square of the magnetic field strength, a large RF swing is the key to increase the local temperature rise. Based on the multiphysics simulations presented in Section II, >16 V pp RF swing is required at 1.5 GHz to realize >43 \u00b0C local temperature. Unfortunately, the maximum achievable output swing of conventional cross-coupled LC oscillators is twice the supply voltage, which is usually <5 V pp for RF CMOS technologies, insufficient to generate the required magnetic field. One possible solution to boost the RF swing is to amplify the oscillator output using RF amplifiers [30]. However, additional inductors are needed in the design of RF amplifiers to serve as the resonating tank or the impedance matching network, which sacrifices the spatial resolution of the microheater array since the pixel size is dominated by the inductor footprint at GHz. Besides, RF amplifiers are power hungry at GHz, introducing significant dc power overhead.",
                "Inspired by the stacked PA design [31], we propose a stacked oscillator topology (Fig. 10), in which multiple transistors are connected in series (M 1 -M N ) to distribute the voltage stress and, in turn, to achieve a large RF output swing using a single inductor footprint. Unlike the cascode topology where the gates of the upper common-gate transistors are ac grounded, additional gate capacitors (C 2 -C N ) are introduced to form a capacitive divider with the gate-to-source parasitic capacitance C gs and allow for a voltage swing at the gate. The design goal is to gradually build up the voltage swing at the drain terminals from M 1 to M N and to ensure the V DS of each transistor is close to one another and smaller than the device breakdown limit. Different from stacked PA, the stacked oscillator requires a positive feedback loop to sustain oscillation. This is accomplished by connecting the oscillator output to the gate of M 1 after voltage attenuation by the capacitor C 1 to keep the V GS of M 1 in the safe operating region. A tail transistor is used to adjust the oscillation amplitude, and its biasing voltage is controlled by the electro-thermal feedback.",
                "SOI processes are particularly attractive for the stacked topology compared to bulk CMOS processes, due to the lack of body effect and relatively small parasitic junction capacitance. For SOI processes, the number of transistors that can be stacked is limited by the buried oxide (BOX) breakdown instead of the drain-bulk stress. The BOX breakdown is >10V for the GlobalFoundries 45-nm CMOS SOI process used in this work. To leave some margin for safety, we implement four-stacked oscillators with a 6 V supply and five-stacked oscillators with a 7.5 V supply using 1.5 V thick-gate-oxide transistors.",
                "The first design consideration is to ensure a robust oscillation startup condition. Therefore, we derive the small-signal equivalent circuit model of the cross-coupled stacked-transistor pair (Fig. 11) and analyze the loop gain. To simplify the derivation and establish an intuitive understanding of the circuit without compromising the accuracy, we include C gs but ignore the gateto-drain parasitic capacitance C gd and the output resistance of the transistor r o . According to the equivalent half circuit model, we have",
                "where",
                "The differential output admittance of the cross-coupled stacked-transistor pair can then be derived as",
                "Assuming transistor g m is much larger than j\u03c9C gs , which is true for GHz oscillator designs where the oscillation frequency is much lower than the cutoff frequency of the transistor (f T ), the amount of RF current flowing into the gate capacitors can be ignored, and (4) can be simplified as",
                "The small-signal loop gain A v can be calculated as",
                "Here, R L is the effective parallel resistance of output the LC tank, as ",
                "where L D is the output inductance, Q L is the quality factor of the inductor, \u03c9 osc is the oscillation frequency, and C ex is the additional capacitance in parallel with the output inductor.",
                "Although oscillators can start to oscillate as long as the loop gain is larger than 1, we use small-signal loop gain to be >2 as the criteria for a robust startup condition in the design.",
                "The dc-to-RF efficiency of the oscillator is another critical design specification to minimize the dc power consumption and the undesired ohmic loss from transistors. Since an oscillator is inherently a large-signal circuit, here we borrow the PA loadpull optimization methodology [32] to find the optimal design parameters, including the transistor size, the biasing voltage for stacked transistors V GS , the additional parallel capacitance C ex , and the gate capacitances C 1 -C N . The proposed optimization flow is summarized in Fig. 12, which not only optimizes the dc-to-RF efficiency but also considers the breakdown limit of stacked transistors and the oscillation startup condition. It is under the assumption that the quality factor of the inductor Q L (\u223c9.5 from 3-D EM simulations) remains constant for different inductances, and the oscillation frequency is fixed.",
                "The optimization starts with picking up an arbitrarily sized transistor, which we refer to as the unity transistor (1\u00d7), and extracting its layout parasitics to ensure accurate device modeling at GHz. Theoretically, the peak dc-to-RF efficiency is achieved when the load impedance is chosen in the way that the output voltage swing and the device current swing are simultaneously maximized [33]- [37]. Since the optimal load impedance is biasing dependent, we determine the optimal R L for different V GS based on large-signal load-pull simulations. Unlike the PA design that utilizes an impedance transformation network to realize the desired R L , here, R L is the effective parallel resistance of the inductor. Therefore, once R L is determined, the optimal L D can be calculated based on (8), and the required C ex to sustain the oscillation at the desired frequency can be calculated based on (9). Next, gate capacitances C 1 -C N are chosen to make sure all transistors are within the breakdown limit. Meanwhile, we also check the small-signal loop gain to ensure that a robust startup condition can be realized. This process is repeated by sweeping V GS . Once the optimal V GS is determined, the last step is to scale the transistor size by a factor of L opt /L D , as the optimal inductor geometry and its corresponding inductance L opt have been decided based on the multiphysics simulations in Section II.",
                "According to the proposed optimization flow, the simulated dc-to-RF efficiency against the biasing voltage of stacked transistors V GS is shown in Fig. 13. Intuitively, a smaller V GS reduces the conduction angle in the large-signal operation, leading to a better energy efficiency. However, further decreasing V GS will compromise the loop gain. Since <0.4 V V GS can no longer guarantee robust oscillation startup across process and temperature variations and the efficiency remains similar for V GS <0.5 V, we choose 0.5 V as our design point (Fig. 13). The proposed optimization methodology yields a final implementation of a four-stacked oscillator with 200 \u03bcm/112 nm transistor size and a five-stacked oscillator with 248 \u03bcm/112 nm transistor size, resulting in 45% simulated dc-to-RF efficiency.",
                "The simulated drain, gate, drain-to-source, and drain-to-gate transient waveforms of each stacked transistor are shown in Fig. 14. The simulations include the layout parasitics and the EM-simulated output inductor. The gate and drain voltage swings gradually build up from the bottom transistor to the top, and only V g1 is out of phase due to the positive feedback. The simulation results also verify that V ds and V dg for different transistors are close to one another and within the breakdown limit of 3 V.",
                "The frequency tuning of the stacked oscillator is enabled by a 4-bit binary-weighted capacitor bank, as shown in Fig. 15. There exists a trade-off between the frequency tuning range and the quality factor of the capacitor bank [38]. A larger transistor size for switches reduces the on resistance, which increases the quality factor; however, a larger transistor size results in a larger off capacitance, which compromises the tuning range. To alleviate this trade-off, the overall frequency tuning range is divided into three sub-ranges (1.2-1.6 GHz, 1.5-2.1 GHz, and 2.0-2.62 GHz), and the stacked oscillators in different rows of the array are assigned with different sub-ranges. In addition, we optimize the capacitances of C unit and C fix and the size of the switches so that the output RF swing remains almost constant over the entire frequency range. The post-layout simulated frequency tuning range and the output RF swing of the stacked oscillators in the second frequency range are shown in Fig. 16. To ensure reliable operation of the switches, especially when they experience large RF swing in the off state, we implement a four-stacked switch with a large resistor R g added to the gate. R g introduces a voltage swing by forming a capacitive divider between C gs and C gd , which prevents unwanted turning on and the breakdown of the switches [39]. The post-layout simulated transient waveforms for the stacked switches in the off state and the on state are shown in Fig. 17. The two sets of simulations verify that stacked switches always work in the safe operating region."
            ],
            "subsections": []
        },
        {
            "title": "B. Temperature Sensing and Control Path",
            "paragraphs": [
                "The temperature sensing and control path in each pixel senses the local temperature and generates the biasing voltage for the   tail transistor of the stacked oscillator for closed-loop temperature control. Its circuit schematic is shown in Fig. 18. The first stage is a Proportional-To-Absolute-Temperature (PTAT) temperature sensor array [40]- [43]. Four diode pairs are placed at the four corners of the oscillator inductor and below the ground plane, which are relatively away from the active core of the stacked oscillator to avoid sensing the ohmic loss generated by the transistors. The diode pairs are routed to small top-layer floating metals in the middle of the inductor to sense the surface temperature. To minimize the coupling from the large oscillator RF swing, the floating metal pairs are placed in the symmetry plane, which is the virtual ground for the differential inductor.",
                "Followed by a 4:1 MUX, the PTAT output is further amplified and buffered to regulate the biasing voltage V tail of the tail transistor of the stacked oscillator. Two amplifier stages are used to ensure a large loop gain and their reference voltages are generated by two separate 7-bit coarse-fine resistor-string DACs [44]. V ref1 is set to guarantee the PTAT output is linearly amplified, and V ref2 is determined by the targeted temperature through a lookup table . A low impedance at V tail is highly desired, especially outside the bandwidth of the unity-gain buffer, to filter out the coupling from the strong oscillation swing. Therefore, a 1 pF capacitator is added to V tail , which also introduces a pole to the temperature sensing and control path. Note that the dominant pole in the electro-thermal feedback loop is the thermal pole, which is usually below kHz [45]. All the electrical poles are designed and verified to be higher than 100 kHz. Thus, the electro-thermal feedback loop behaves as a first-order system without stability concerns.",
                "The temperature sensing and control path can be configured into three modes using switches OL and CL [46]- [48]. First, in the closed-loop mode, the PTAT and gain stages are enabled to regulate V tail . The output voltages of the first and second gain stages are monitored by two separate I/O pads for the testing purpose. Second, in the open-loop mode, the stacked oscillator is controlled by an external biasing through V IO . The PTAT and two gain stages are turned off to save power. Third, in the off mode, the stacked oscillator is turned off by the pull-down transistor, and the entire temperature sensing and control path is also turned off.",
                "To verify the thermal regulation behavior, we perform a transient closed-loop electro-thermal simulation using Cadence Virtuoso and COMSOL, with the flowchart shown in Fig. 19 [49]. At each discrete time instant t i (every 1 ms in our simulations), an electrical simulation is performed at the local temperature T(t i ), from which V tail and the RF swing of the stacked oscillator V swing (t i ) are recorded. Then V swing (t i ) is applied to the differential inductor for transient thermal analysis in COMSOL using the setup in Fig. 5, resulting in an updated local temperature T(t i+1 ). This process is repeated until thermal equilibrium is observed. An example following this simulation flow is shown in Fig. 20. The electro-thermal feedback loop is enabled at t = 45 ms, and the temperature is eventually settled at 45 \u00b0C. The overall loop gain including the T-to-V swing conversion and the V swing -to-T conversion is calculated as approximately 27 dB from Cadence Virtuoso and COMSOL simulations."
            ],
            "subsections": [
                {
                    "title": "IV. MEASUREMENT RESULTS",
                    "paragraphs": [
                        "The integrated microheater array chip is fabricated in the GlobalFoundries 45-nm CMOS SOI technology. The chip microphotograph is shown in Fig. 21    transistors are generated using resistive dividers between the supply voltage of the oscillators and the ground on the printed circuit board (PCB), which can be readily implemented on-chip. The biasing voltages are 0.7V, 2V, 3.5V, and 5V for four-stacked oscillators and 0.65V, 2V, 3.5V, 5V, and 6.5V for five-stacked oscillators. The supply voltages are 6V and 7.5V for four-stacked oscillators and five-stacked oscillators, respectively. This section presents the measurement results of the stacked oscillator, the temperature sensing and control circuit, and a localized heating demo."
                    ],
                    "subsections": []
                }
            ]
        },
        {
            "title": "A. Electrical Characterization of the Stacked Oscillator",
            "paragraphs": [
                "To monitor the output swing of the stacked oscillator, an open-drain buffer is added to the fourth row of the array and capacitively coupled to the oscillator output, as shown in Fig. 22. A dummy buffer is added to the other side to maintain differential symmetry. The drain terminal of the open-drain buffer is wire bonded to the PCB and routed to an SMA connector via a 50 \u03a9 transmission line. An off-chip bias tee is connected between the SMA connector and the spectrum analyzer.   The measured and simulated RF swings of the four-stacked and five-stacked oscillators are shown in Fig. 23. The measured RF swing is >19.5 V pp for the four-stacked oscillator and >26.5 V pp for the five-stacked oscillator from 1.44 to 1.95 GHz, which is very close to our simulation except for a slight frequency down-shift. By reducing the biasing voltage of the tail transistor V tail , the oscillation amplitude can be backed-off (Fig. 24). This property is used in the electro-thermal feedback to lower the output RF swing and the dc power if a lower temperature is desired. In addition, during a continuous six-day monitoring   (Fig. 25), the oscillation swings remain constant for both fourstacked and five-stacked oscillators, verifying the safe and robust operation of the stacked transistors."
            ],
            "subsections": []
        },
        {
            "title": "B. Electrical Characterization of the Temperature Sensing and Control Path",
            "paragraphs": [
                "The temperature sensing and control path is characterized in a temperature chamber (Fig. 26). The measured V PTAT , which is the temperature sensor output amplified by the first gain stage (highlighted in Fig. 18), against the ambient temperature is shown in Fig. 27. The response slope is 27 mV/\u00b0C from 24 to 48 \u00b0C, presenting good linearity and aligning with our simulation. The measured V IO , which is the output of the second gain stage (highlighted in Fig. 18), against the ambient temperature is shown in Fig. 28. The measured temperature-to-V tail conversion gain is -220 mV/\u00b0C. The operating temperature range of the  electro-thermal feedback loop can be fine-tuned by adjusting the DAC setting of V ref2 ."
            ],
            "subsections": []
        },
        {
            "title": "C. Localized Heating Demo Using PDMS Membranes",
            "paragraphs": [
                "Two PDMS membranes mixed with and without MNPs are used to validate the localized heating performance of the magnetic microheater array. The reason we choose to work with PDMS membranes instead of MNP fluid is to simplify the packaging and avoid shorting bonding wires in the fluid. The PDMS membranes are fabricated following the protocol in [50], and the process is summarized in Fig. 29. We first prepare a sacrificial layer using a photoresist (AZ5209) after the substrate pre-treatment. Next, we mix the PDMS (Sylgard 184 Silicone Elastomer, Dow Corning Corporation) with MNP with a concentration of 3.25%wt. The MNP-PDMS mixture is thoroughly stirred for 20 minutes followed by sonication in a sonic bath at 35 \u00b0C for an hour. Then the MNP-PDMS mixture is spin-coated on the sacrificial layer [50] and cured at 125 \u00b0C for 20 minutes. Afterward, the wafer is soaked in an acetone solution for 2 minutes, and the MNP-PDMS membrane floats on the solution surface after the sacrificial layer is dissolved. The thickness of the membrane is estimated to be 36 \u03bcm based on the speed and duration parameters used in the spin coating [51]. Finally, the membrane is cut into small pieces and attached to the chip surface.",
                "The measurement setup of the PDMS-membrane-based localized heating demonstration is shown in Fig. 30. The temperature distribution on the membrane surface is monitored using an IR camera (Infratec VarioCAM HD 900) and real-time displayed on the computer.  In the open-loop demonstration (Fig. 31), V tail is biased offchip through V IO . We use the three stacked oscillators in the second column to measure the local temperature rise in the three different frequency ranges. For the PDMS membrane mixed with MNP, the local temperature is between 41.93 and 47.05 \u00b0C. On the other hand, for the PDMS membrane without MNP, the local temperature stays below 37.8 \u00b0C under the same biasing condition. The measured temperature distributions at 1.45 GHz on the PDMS membrane surfaces with and without MNP are shown in Fig. 32. Only the area above the inductors (\u223c0.03 mm 2 ) is efficiently heated up. In the closed-loop demonstration, we first program the DAC setting of V ref2 based on the targeted temperature. V tail is then automatically generated through the electro-thermal feedback loop. Fig. 33 summarizes the settled temperature T settled against the desired temperature T desired . T settled is the average IR camera reading over 5 minutes at 1 frame/s frame rate. Extra calibration steps, e.g., correlating the camera reading with onchip PTAT voltage and comparing the camera reading of the PCB with the known ambient temperature, were performed to guarantee the accuracy of the temperature measurement. The maximum/RMS temperature error is 0.53/0.29 \u00b0C from 37 to 49 \u00b0C. A smaller temperature error can be potentially achieved by increasing the number of bits of the DAC.",
                "Finally, two adjacent pixels in a row or in a column are enabled simultaneously, verifying the sub-millimeter spatial resolution of the local temperature profile, as shown in Fig. 34. Again, only the area above the inductors (\u223c0.03 mm 2 ) within each pixel is efficiently heated up. Good magnetic isolation is the key to minimize the mutual coupling between adjacent pixels, which is achieved by employing an on-chip ground plane between inductors.",
                "Note that there exists a tradeoff between the penetration depth, spatial resolution, and heating efficiency. Compared to magnetic heaters at KHz-MHz based on N\u00e9el or Brownian    relaxation, the spatial resolution and heating efficiency get better as the frequency increases to GHz, but at the cost of reduced penetration depth. The \u223c100 \u03bcm penetration depth achieved in this proof-of-concept platform is targeted for in-vitro and microfluidics heating experiments, which is less of a concern since the diameter of a cell typically ranges between 10 and 100 \u03bcm. For in-vivo applications that require larger penetration depth at millimeter to centimeter scale, one promising solution is to decrease the operating frequency to hundreds of MHz, where the reduced ferromagnetic resonant frequency has been demonstrated by material engineering of MNP [52], and the proposed microheater core, i.e., the stacked oscillator, can be readily implemented. Alternatively, one can increase the dimension of the inductor at the expense of reduced spatial resolution, e.g., an on-board inductor with an internal area of 1.9 mm \u00d7 1.9 mm is implemented in [30], achieving >3.5 mm penetration depth at 2 GHz."
            ],
            "subsections": [
                {
                    "title": "V. CONCLUSION",
                    "paragraphs": [
                        "This paper presents a first-of-its-kind fully integrated magnetic microheater array based on the ferromagnetic resonance of MNP at GHz microwave frequencies. Table I summarizes the key specifications of the design and compares them with state-of-the-art MNP-based thermal applicators. Powered by the proposed stacked oscillator, this work offers the highest spatial resolution, the lowest dc power consumption, and the best dc-to-RF energy efficiency. In addition, precise closed-loop temperature regulation is achieved by the proposed electro-thermal feedback loop. With these features, the presented high-resolution magnetic microheater array would be applicable in a wide range of biomedical applications requiring localized heating."
                    ],
                    "subsections": []
                },
                {
                    "title": "ACKNOWLEDGMENT",
                    "paragraphs": [
                        "The authors would like to thank GlobalFoundries for chip fabrication and members of the Rice Integrated Systems and Electromagnetics (RISE) Lab and Dr. Liuyang Sun for helpful technical discussions."
                    ],
                    "subsections": []
                }
            ]
        }
    ]
}
