Repository: boschresearch/Pap2Pat

# Pap2Pat Dataset

### File Schema

Every directory in `data` corresponds to one patent-paper pair and contains the full texts of both patent and paper, as well as the patent outlines. We include all information in JSON for programmatic parsing and Markdown for manual inspection.

```yaml
data/:
    paper_id-patent_id/:
        # Nested JSON format
        patent.json: JSON file containing patent metadata and full-text, as well as all outlines
        paper.json: JSON file containing paper metadata and full-text
        # Markdown format
        patent.md: patent full-text formatted in markdown
        paper.md: paper full-text formatted in markdown

File: Pap2Pat/data/W4226365431-US20220264703/patent.json (part 1 of 2)
{
    "id": "US20220264703",
    "authors": [
        "Yingying Fan",
        "Qingbo Zhang",
        "Linlin Zhang",
        "Gang Bao",
        "Taiyun Chi"
    ],
    "title": "INTEGRATED MICROHEATER ARRAY FOR EFFICIENT AND LOCALIZED HEATING OF MAGNETIC NANOPARTICLES AT MICROWAVE FREQUENCIES",
    "date": "2022-02-14 00:00:00",
    "abstract": "An microheater array system includes an integrated microheater array configured to generate a localized heat and having a plurality of pixels. Each pixel includes: an inductor; a stacked oscillator configured to generate a magnetic field at microwave frequencies with tunable intensity and frequency; and an electro-thermal loop. The microheater array system may further include a plurality of magnetic nanoparticles (MNPs).",
    "sections": [
        {
            "title": "DESCRIPTION",
            "paragraphs": [],
            "subsections": [
                {
                    "title": "BACKGROUND",
                    "paragraphs": [
                        "Temperature plays a role in determining physiological behavior of biological systems, and therefore, enabling localized yet accurate temperature manipulation in cells and tissues finds a wide range of biomedical applications. For example, localized heating may be used in neuroscience to activate thermal-sensitive ion channels, in hyperthermia treatment of cancer to disrupt cancer cells' ability to repair DNA damage, in expedited wound healing, in temperature-controlled drug release, and in bioanalytical techniques including polymerase chain reaction (PCR) and temperature gradient focusing (TGF). Controlled localized heating can avoid overheating and permanent damage to adjacent healthy tissues.",
                        "Magnetic nanoparticles (MNP) can absorb energy from alternating magnetic fields and subsequently dissipate heat to immediate surroundings, generating a localized heat sufficient for bio applications. Conventional magnetic thermal applicators face challenges including low heating efficiency and limited spatial resolution. Generally, in conventional devices, heating efficiency is low because the magnetic loss is proportional to frequency. As such, high field strength is needed at KHz-MHz to generate sufficient heat, requiring power-consuming benchtop magnetic field generators. Additionally, spatial resolution is limited because it is difficult to control the local magnetic field distribution with sub-millimeter spatial resolution using KHz-MHz coils, which usually range from 40-130 mm in diameter."
                    ],
                    "subsections": [],
                    "outline_long": [
                        "motivate temperature control",
                        "limitations of conventional heating",
                        "introduce magnetic nanoparticles"
                    ],
                    "num_characters": 1511,
                    "outline_medium": [
                        "motivate temperature control"
                    ],
                    "outline_short": [
                        "motivate temperature control"
                    ]
                },
                {
                    "title": "BRIEF SUMMARY OF THE INVENTION",
                    "paragraphs": [
                        "In one aspect, embodiments disclosed herein relate to an integrated microheater array device including an array of pixels each including a population of MNP generating localized heat, a stacked oscillator generating an alternating magnetic field at microwave frequencies with tunable intensity and frequency, and an electro-thermal feedback loop providing feedback to configure an output power of the stacked oscillator and in turn to regulate the local temperature distribution.",
                        "In another aspect, embodiments disclosed herein relate to a method of localized heat generation based on MNP. The method includes applying MNP to a chip having a stacked oscillator and an electro-thermal feedback loop, generating an alternating magnetic field at microwave frequencies with tunable intensity and frequency controlled by the stacked oscillator, monitoring the localized heating, and providing feedback to configure an output power of the stacked oscillator and in turn to regulate the local temperature distribution.",
                        "Other aspects and advantages of this disclosure will be apparent from the following description made with reference to the accompanying drawings and the appended claims."
                    ],
                    "subsections": [],
                    "outline_long": [
                        "describe microheater array device",
                        "outline method of localized heat generation"
                    ],
                    "num_characters": 1183,
                    "outline_medium": [
                        "introduce microheater array device"
                    ],
                    "outline_short": [
                        "introduce microheater array device"
                    ]
                },
                {
                    "title": "DETAILED DESCRIPTION",
                    "paragraphs": [
                        "Specific embodiments of the invention will now be described in detail with reference to the accompanying figures. Like elements in the various figures are denoted by like reference numerals for consistency.",
                        "In the following detailed description of embodiments of the invention, numerous specific details are set forth in order to provide a more thorough understanding of the invention. However, it will be apparent to one of ordinary skill in the art that the invention may be practiced without these specific details. In other instances, well-known features have not been described in detail to avoid unnecessarily complicating the description.",
                        "Throughout the application, ordinal numbers (e.g., first, second, third, etc.) may be used as an adjective for an element (i.e., any noun in the application). The use of ordinal numbers is not to imply or create a particular ordering of the elements nor to limit any element to being only a single element unless expressly disclosed, such as by the use of the terms \u201cbefore,\u201d \u201cafter,\u201d \u201csingle,\u201d and other such terminology. Rather the use of ordinal numbers is to distinguish between the elements. By way of an example, a first element is distinct from a second element, and the first element may encompass more than one element and succeed (or precede) the second element in an ordering of elements.",
                        "It is to be understood that the singular forms \u201ca,\u201d \u201can,\u201d and \u201cthe\u201d include plural referents unless the context clearly dictates otherwise. Thus, for example, reference to \u201ca horizontal beam\u201d includes reference to one or more of such beams.",
                        "Terms like \u201capproximately,\u201d \u201csubstantially,\u201d etc., mean that the recited characteristic, parameter, or value need not be achieved exactly, but that deviations or variations, including for example, tolerances, measurement error, measurement accuracy limitations and other factors known to those of ordinary skill in the art, may occur in amounts that do not preclude the effect of the characteristic was intended to provide.",
                        "One or more embodiments of the present disclosure relate to an integrated microheater array device for efficient and localized heating of magnetic nanoparticles (MNP) at microwave frequencies. The integrated microheater array device of one or more embodiments of the present disclosure has high heating efficiency and high spatial resolution.",
                        "One or more embodiments of the present disclosure relate to an integrated microheater array device including an array of pixels. Each pixel may include a population of MNP, a stacked oscillator, and an electro-thermal feedback loop. MNP may have different nanostructures and compositions and thus, present different ferromagnetic resonance frequencies. MNP are capable of generating localized heat induced by an alternating magnetic field programmed by the stacked oscillator. The electro-thermal feedback loop monitors the localized heating and provides feedback to the stacked oscillator to configure an output power of the stacked oscillator and to regulate the local temperature distribution.",
                        "One or more embodiments of the present disclosure relate to method of localized heating by an integrated microheater array device with a stacked oscillator circuit topology. The integrated microheater array device can generate localized and programmable (in terms of frequency and amplitude) magnetic field at microwave frequencies, such as from 0.3 GHz to 300 GHz, through the proposed stacked oscillator circuit, and in turn, drive the magnetic nanoparticles to deliver localized heat at greater than 43\u00b0 C., very efficiently. The achieved spatial resolution of the heating profile is 0.6 mm\u00d70.7 mm, approaching a single-cell resolution.",
                        "While the integrated microheater array device achieves sub-millimeter resolution horizontally (in the XY plane), the penetration depth (in the Z direction) may range to about \u02dc100 \u03bcm. One way to increase the penetration depth may include lowering the operating frequency to tens/hundreds of Megahertz, which may increase the penetration depth to millimeter- and centimeter-level.",
                        "Conventional oscillators on a silicon chip can generally only achieve a maximum voltage swing of <6 Vpp at microwave frequencies. In contrast, the proposed stacked oscillator of the present device, accordingly to one or more embodiments, demonstrates a 20-26 Vpp voltage swing, which is \u02dc4\u00d7 higher than conventional designs. As the magnetic field strength is proportional to the square of the voltage swing, the presently disclosed stacked oscillator can lead to \u02dc16\u00d7 magnetic field strength enhancement. The circuit topology can also be scaled to achieve an even higher voltage swing on silicon chips.",
                        "In addition, in one or more embodiments, the local temperature may be monitored by on-device temperature sensors. The sensor output may be used to control the magnetic field strength and the local heat generation in real-time through an electro-thermal feedback loop, resulting in a closed-loop operation to realize the desired temperature with a high precision and a high energy efficiency automatically. The presently described device is an integrated magnetic thermal applicator with sub-millimeter spatial resolution that may be widely applicable in, but not limited to, non-invasive biomedical heating applications.",
                        "The integrated microheater array device disclosed herein may be used for a wide range of applications, especially for power-constrained scenarios, e.g., battery-powered devices. For example, the device may be used in magnetogenetics with minimally invasive brain stimulation, where temperature-sensitive ion channels in the brain can be thermally activated using localized heating induced by MNP. A high spatial resolution (i.e., approaching a single-cell resolution) allows fine manipulation of the local temperature distribution and may potentially control the spike firing of individual neurons. Besides, for in-vitro cell-based neural stimulation experiments, the high heating resolution is advantageous in directing the neural signal propagation in a neural network.",
                        "The integrated microheater array device disclosed herein may be used for dose-controlled drug delivery, where drug molecules are loaded in a core/shell structure with the shell coated by MNP. Because of the high heating resolution, a number of shells to be heated up to release the drug molecules inside the core/shell structure is controllable, thus the dose and time of administration of the drug are controllable.",
                        "The integrated microheater array device disclosed herein may be used for skin cancer hyperthermia therapy. The localized heating may trigger apoptosis and disrupt cancer cells' ability to repair DNA damage. The technology will be useful to design heat patches for non-invasive skin cancer treatment. Due to its high spatial resolution, the patch can generate heat only in the tumor region without damaging the surrounding healthy tissues.",
                        "The method disclosed herein may include applying and/or disposing MNP in a position proximal to a chip having one or more pixels comprising a stacked oscillator and an electro-thermal feedback loop, and subsequently generating an alternating magnetic field with tunable intensity and frequency controlled by the stacked oscillator. The method may further include monitoring the localized heating, and providing feedback to configure and tune an output power of the stacked oscillator.",
                        "In one or more embodiments, a plurality of pixels of the microheater array 100 may be arranged in an array configuration with m columns and n rows, as shown in FIG. 1. Each pixel may be presented by their column and row numbers from (1,1) to (n,m). Each pixel 101 includes an inductor 102, a stacked oscillator 103, and an electro-thermal feedback loop 106. In one or more embodiments, the stacked oscillator may comprise an oscillator core 104 having a plurality of transistors, and one or more capacitor bank 105. Stacked oscillator 103 may use capacitor bank 105 to tune an oscillation frequency while tolerating a high RF output voltage swing. While FIG. 1 shows two capacitor banks, the present stacked oscillator may have one or more capacitor banks. In one or more embodiments, each stacked oscillator may have one differential capacitor bank, where a top plate and a bottom plate of the capacitor is connected to a positive output and a negative output, respectively. In one or more embodiments, each stacked oscillator may have two single-ended capacitor banks, whose bottom plate is grounded.",
                        "Though one inductor configuration is shown in FIG. 1, it is noted that the configuration including size and shape of the inductor is not limited to this example. An inner radius (Rin) of the inductor is defined as a distance from a center of the inductor to a furthermost point of the innermost turn of the inductor. In one or more embodiments, the inner radius (Rin) of the inductor modeled may be at micrometer scale, for example, from about 30 \u03bcm to about 300 or from about 30 \u03bcm to about 200 or from 30 \u03bcm to about 100 \u03bcm. A shape of the inductor may be symmetric or non-symmetric. In one or more embodiments, the inductor may have a coil (or spiral) geometry, for example, a single coil or intertwined multiple coils with underpasses. In one or more embodiments, the inductor may have a shape of square, hexagon, octagon, circular, or any other shape of interest. In one or more embodiments, the inductor may have one or more number of turns. The inductor may have one or more turns, for example, 1-turn, or 2-turn, or 3-turn, or 4-turn, or 5-turn, or 6-turn, or 7 and more turns.",
                        "In one or more embodiments, a stacked oscillator has a topology as show in FIG. 2, where the stacked oscillator includes capacitor bank 205 and has an oscillator core shown in detail, in which multiple transistors are connected in series (M1-MN) to distribute a voltage stress and, in turn, to achieve a large RF output swing using a single inductor footprint. The transistors are stacked, and a biasing voltage (Vb), a gate capacitor (C), and a biasing resistor between Vb and C are applied to each transistor. Both a drain-to-source voltage (Vds) and a drain-to-gate voltage (Vag) for transistors are close to one another and within a breakdown limit. In other words, values of Vds1, Vds2, to VdsN are close to one another and values of Vdg1, Vdg2, to VdgN are close to one another. Unlike cascode topology where gates of upper common-gate transistors are ac grounded, additional gate capacitors (C2-CN) are introduced to form a capacitive divider with a gate-to-source parasitic capacitance (Cgs), rendering a RF voltage swing at the gate. A goal of such design is to gradually build up the voltage swing at drain terminals from M1 to MN and to ensure the Vds of each transistor is close to one another and smaller than the device breakdown limit. Different from stacked amplifiers, the stacked oscillator involves a positive feedback loop to sustain oscillation. This is accomplished by connecting the oscillator output to a gate of M1 after voltage attenuation by a capacitor C1 to keep a biasing voltage (VGS) of M1 in safe operating region. A tail transistor is used to adjust an oscillation amplitude, whose biasing voltage (Vtail) is controlled by electro-thermal feedback. A supply voltage (VDD) of the stacked oscillator may depend on a number of transistors.",
                        "In one or more embodiments, a capacitor bank has the topology shown in FIG. 3. Though a 4-bit switched capacitor bank is shown in FIG. 3, it is noted that the number of bits is not limited to this embodiment. Each capacitor bank may have a plurality of bits (parallel binary-weighted branches). Referring again to FIG. 3, the 4-bit switched capacitor bank includes four switches with a capacitance scaling ratio of 1, 2, 4, and 8, respectively. Turning off all switches lead to a fixed capacitance of Cfix. Adjusting the capacitance of the capacitor bank, by turning on or off switches SW1 to SW4, leads to change of the resonance frequency of the stacked oscillator. Turning on all switches result in an overall capacitance of (1+2+4+8) times of unit capacitance Cunit plus the fixed capacitance Cfix. For SW1, a transistor width/transistor length is 40.32 \u03bcm/112 nm. For SW2 to SW4, the transistor width/transistor lengths are multiplied by the scaling ratio. There exists a trade-off between a frequency tuning range and a quality factor of the capacitor bank. A larger transistor size for switches reduces an on resistance, which increases the quality factor; however, a larger transistor size results in a larger off capacitance, which compromises the frequency tuning range. To alleviate this trade-off, the frequency tuning range may be divided into sub-ranges (for example, 1.2-1.6 GHz, 1.5-2.1 GHz, and 2.0-2.62 GHz), and the stacked oscillators in different rows of array may be assigned with different sub-ranges. In addition, capacitances Cunit and Cfix and sizes of the switches may be optimized, such that the output RF swing remains almost constant over the entire frequency range.",
                        "In one or more embodiments, the electro-thermal feedback loop within each pixel has a circuit scheme as shown in FIG. 4. The electro-thermal feedback loop functions as a temperature sensing and control path to sense a local temperature and generate a biasing voltage for a tail transistor of the stacked oscillator for a closed-loop temperature control. The temperature sensing and control path 400 may include a Proportional-To-Absolute-Temperature (PTAT) temperature sensor array 401. Four diode pairs may be placed at four corners of the inductor and below a ground plane, which are relatively away from an oscillator core of the stacked oscillator to avoid sensing ohmic loss generated by the transistors. The diode pairs 402 are routed to the inductor, for example, a top-layer of floating metals in a center of the inductor, to sense a surface temperature.",
                        "Still referring to FIG. 4, in one or more embodiments, the electro-thermal feedback loop may include a 4-to-1 multiplexer (4-1 MUX) 1203. Followed by the 4-1 MUX, a PTAT output is further amplified and buffered to regulate the biasing voltage Vtail of the tail transistor of the stacked oscillator. A 1st gain stage 1204 and a 2nd gain stage 405 may be used to ensure a large loop gain and their reference voltages are generated by two separate 7-bit coarse-fine resistor-string digital-to-analog converters (DACs). A reference voltage of the 1st gain stage Vref1 is set to guarantee the PTAT output is linearly amplified, and a reference voltage of the 2nd gain stage Vref2 is determined by a targeted temperature through a lookup table (LUT). A low impedance at Vtail is highly desired, especially outside a bandwidth of unity-gain buffer, to filter out coupling from a strong oscillation swing. In one or more embodiments, a 1 pF capacitator may be added to Vtail, which also introduces a pole to the temperature sensing and control path. All the electrical poles may be designed and verified to be higher than 100 kHz. Thus, the electro-thermal feedback loop behaves as a first-order system without stability concerns.",
                        "Still referring to FIG. 4, in one or more embodiments, the electro-thermal feedback loop may be configured in multiple modes, for example, in three modes using a plurality of switches OL and CL 406. In a close-loop mode (OL=0 and CL=1), the PTAT array and the gain stages are enabled and buffer to the tail transistors. An input/output (IO) pad monitors response in real-time. Temperature configuration is enabled in a closed-loop mode. When the target temperature is set to a value, the localize temperature increases and settles in a short time after turning on the temperature sensing and control path. When the target temperature setting changes, the temperature sensing and control path provides feedback to configure the dc output power, and the temperature settles accordingly based on the targeted temperature setting. In an open-loop mode (OL=1 and CL=0), the PTAT and the gain stages are turned off, and the oscillator is controlled by an external biasing Vtail of 0-1.1 V through the IO pad. In an off mode (OL=0 and CL=0), the stacked oscillator is turned off by a pull-down transistor, and the entire temperature sensing and control path is also turned off.",
                        "An example of the integrated microheater array system according to one or more embodiments is shown in FIG. 5. Integrated microheater array device 500 includes a MNP layer 511 containing a population of MNPs 512, a microheater array 513 having a plurality of pixels, a metal layer 514, a substrate 515, and bonding wires 516. The MNP layer may be in liquid phase (for example, a solution) or solid phase (for example, a membrane). The MNPs are capable of generating localized heat when induced by an alternating magnetic field programmably controlled by the stacked oscillator. The metal layer may comprise copper trace. The bonding wires, which comprise a metal such as gold or aluminum, connects the microheater array to the metal layer on the substrate. The electro-thermal feedback loop monitors the localized heating and provides feedback to the stacked oscillator to configure an output power of the stacked oscillator and to regulate the local temperature distribution. The MNP layer may be disposed directly on the microheater array.",
                        "In one or more embodiments, the substrate may comprise one or more of silicon, polysilicon, silicon oxide, metal, and metal oxide. Examples of the substrate may include silicon wafer, silicon oxide, or a printed circuit board (PCB). The microheater array may be fabricated on the substrate by any known electronics fabrication method in the art, for example, photolithography, chemical processing, and may comprise one or more processes such as deposition, coating, patterning, etching, ionization, and packaging. In one or more embodiments, the fabrication of the integrated microheater array device may utilize silicon on insulator (SOI) technology, or more specifically a SOI complementary metal-oxide-semiconductor (CMOS) technology.",
                        "The MNPs are a class of microscopic magnetic nanomaterial with a diameter at nanometer scale, whose magnetic properties are distinct from those of bulk magnetic materials. The MNPs according to one or more embodiments may have different sizes, materials, nanostructures, and compositions and thus, present different ferromagnetic resonance frequencies. The MNPs may comprise one or more of iron, cobalt, nickel, chromium, manganese, or rare-earth element. The MNPs may be an oxide of aforementioned elements. In one or more embodiments, the MNPs may include a modification layer with various biologically functional compounds for biocompatibility, such as fatty acid, lipid, PEG, enabling diverse biomedical applications. The MNPs may be prepared by any known method in the art. The MNPs may be suspended in the MNP layer, in forms of a fluid with suspended MNPs or a membrane with embedded MNPs. In one or more embodiments, the MNP layer may be an aqueous solution of MNPs or a membrane of MNPs embedded in a polymer. The polymer may be a biocompatible polymer known in the art, such as polyacrylamide, polyethylene glycol, polylactic acid, polyacrylic acid, polydimethylsiloxane, polyglycolic acid, polycaprolactone, poly(N-isopropylacrylamide).",
                        "FIG. 6A and FIG. 6B show the mechanism of MNP heating, where FIG. 6A shows an illustration of the imaginary part of the permeability of MNP over frequency and FIG. 6B shows magnetic moments of different heating mechanisms. The low-frequency (kHz-MHz) peaks are attributed to Neel and Brownian relaxations, whereas the ferromagnetic resonance usually happens around GHz microwave frequencies. At a length scale below a critical point, the MNPs can support only a single magnetic domain, behaving as a macro magnetic moment. For example, such transition occurs at about 80 nm in diameter for MNPs made of magnetite (Fe3O4). Due to the magnetic anisotropy, there exist two energetically favorable directions for the magnetic moment, which are antiparallel to each other and separated by an energy barrier. When an external magnetic field is applied, heat can be generated by rotating the magnetic moment against the energy barrier. If the magnetic moment rotates while the particle itself remains fixed, then the particle undergoes Neel relaxation, and thermal energy is dissipated by the rearrangement of atomic dipole moments within the crystal. If the nanoparticle itself performs mechanical rotation, then the particle undergoes Brownian relaxation, and the heat is generated through shear stress in the surrounding fluid. On the other hand, ferromagnetic resonance happens when a frequency of the external magnetic field is equal to the precession frequency of the magnetic moment (Larmor frequency). Power of the external magnetic field is then absorbed by the MNP to sustain the precession and dissipated as heat.",
                        "Conventional MNP-based heaters are mostly based on Brownian or Neel relaxation at KHz to MHz. However, for applications requiring highly localized heating at cellular level (e.g., magnetogenetics), conventional MNP-based thermal devices are limited by low efficiency and limited spatial resolution. The reasons for the low efficiency may include: magnetic loss is proportional to frequency; and high field strength is required to generate sufficient heat, requiring power-consuming benchtop magnetic field generators. Furthermore, spatial resolution is limited because it is difficult to control the local magnetic field distribution using bulky coils (40-130 mm in diameter) at KHz to MHz.",
                        "One or more embodiments of the present disclosure relate to an integrated microheater array device based on ferromagnetic resonance of MNP, for example at gigahertz (GHz), with high heating efficiency and high spatial resolution. The integrated microheater array device can generate localized and programmable (in terms of frequency and amplitude) magnetic field at microwave frequencies, such as from about 0.3 GHz to about 300 GHz. The integrated microheater array device may include stacked oscillators designed with tunable ranges, allowing for efficient heating of a wide range of MNPs with different ferromagnetic resonant frequencies due to diverse sizes, material compositions, and nanostructures. The integrated microheater array device can efficiently deliver a localized heat of greater than 43\u00b0 C. A spatial resolution of the heating profile can achieve sub-millimeter scale, approaching a single-cell resolution.",
                        "The integrated microheater array device achieves sub-millimeter resolution horizontally (in the XY plane) and the penetration depth (in the Z direction) may range to about \u02dc100 \u03bcm. One way to increase the penetration depth may include lowering the operating frequency to tens/hundreds of megahertz, which may increase the penetration depth to millimeter- and centimeter-level.",
                        "Conventional oscillators on a silicon chip can generally only achieve a maximum voltage swing of <6 Vpp at microwave frequencies. In contrast, the proposed stacked oscillator of the present invention, accordingly to one or more embodiments, demonstrates a voltage swing of at least 16 Vpp. In one or more embodiments, the voltage swing is at least 18 Vpp, or at least 20 Vpp, or 20-26 Vpp. The voltage swing may be \u02dc4\u00d7 higher than conventional designs. As the magnetic field strength is proportional to the square of the voltage swing, the presently disclosed stacked oscillator can lead to \u02dc16\u00d7 magnetic field strength enhancement. The circuit topology can also be scaled to achieve an even higher voltage swing on silicon chips.",
                        "One or more embodiments of the present disclosure relate to method of localized heating by an integrated microheater array device with a stacked oscillator circuit topology. The method disclosed herein may include disposing magnetic nanoparticles on a microheater array, wherein the microheater array comprises a plurality of pixels, each pixel comprises an inductor, a stacked oscillator, and an electro-thermal loop; generating a magnetic field at microwave frequencies with tunable intensity and frequency, monitoring a localized heat generated by magnetic nanoparticles in response to the magnetic field, and providing feedback through the electro-thermal loop to configure an output power of the stacked oscillator.",
                        "It will be understood that the term device in the term integrated microheater array device is used in the present disclosure to indicate a system. The system need not be integrated though it may contain assembled components which include an integrated microheater array."
                    ],
                    "subsections": [
                        {
                            "title": "Examples",
                            "paragraphs": [
                                "Simulated Integrated Microheater Device in which an MNP Layer is a Solution",
                                "In general, embodiments described herein relate to microheater design for localized heat generation. Three mechanisms for heat loss generation, namely ohmic loss, dielectric loss, and magnetic loss, may be represented by equation (1):",
                                "\\(\\begin{matrix}\n{P_{loss} = {{\\frac{1}{2}\\sigma{\uf603E\uf604}^{2}} + {\\frac{1}{2}{\\omega \u025b}^{''}{\uf603E\uf604}^{2}} + {\\frac{1}{2}{\\omega\\mu}^{''}{\uf603H\uf604}^{2}}}} & (1)\n\\end{matrix}\\)",
                                "where \u03c9 is an angular frequency [rad/s], \u03c3 is a conductivity [S], \u03b5\u2033 is an imaginary part of permittivity [F/m], \u03bc\u2033 is an imaginary part of permeability [H/m], |E| is magnitude of electrical field [V/m], and |H| is magnitude of magnetic field [A/m]. With regard to ohmic heating, which is prevalent in microheater design, one major disadvantage is that it tends to involve direct contact between heating elements and targeted bio-samples. For dielectric heating, it is suitable for samples whose dielectric properties are drastically different from the surrounding environment. However, in applications such as biomedical, permittivity difference between targeted cells/tissues and the surrounding environment is insignificant due to a high water content, resulting in poor specificity. For magnetic heating, it is usually accomplished by incorporating magnetic materials such as magnetic nanoparticles (MNPs). Since most bio-samples are non-magnetic, magnetic heating can support superior specificity than other modalities. When using NMPs for heat generation, there are generally three frequency-dependent heating mechanisms, namely Neel relaxation, Brownian relaxation, and ferromagnetic resonance. The heat loss of all three mechanisms can be modeled using the imaginary part of the permeability \u03bc\u2033 (or the imaginary part of the susceptibility \u03c7\u2033).",
                                "According to one or more embodiments, design and simulation of the integrated microheater array device may be achieved as follows. As described in equation (1), magnetic loss may be presented by",
                                "\\({P_{loss} = {\\frac{1}{2}{\\omega\\mu}^{''}{\uf603H\uf604}^{2}}},\\)",
                                "which peaks with resonant frequencies of the imaginary part of the permeability \u03bc\u2033. Another governing equation for MNP-based localized heating is heat transfer equation represented by equation (2):",
                                "\\(\\begin{matrix}\n{{\\rho C\\frac{\\partial T}{\\partial t}} = {{k{\\nabla^{2}T}} + P_{loss}}} & (2)\n\\end{matrix}\\)",
                                "where T is temperature [K], \u03c1 is density [kg/m3], C is specific heat capacity [J/(kg\u00b7K)], and k is thermal conductivity [W/(m\u00b7K)]. The two equations are coupled by the power loss term Ploss, which serves as the volumetric heat source.",
                                "\\(\\rho C\\frac{\\partial T}{\\partial t}\\)",
                                "denotes the transient change of the heat energy, and k\u22072T models the flow of the heat due to thermal conduction. At a steady-state when",
                                "\\({{\\rho C\\frac{\\partial T}{\\partial t}} = 0},{{k{\\nabla^{2}T}} = {- P_{loss}}},\\)",
                                "suggesting that under same initial temperature and boundary condition, a larger Ploss, which is proportional to an operating frequency and square of the magnetic field intensity, can lead to a higher temperature rise at the steady-state. For complex geometries such as inductors, the closed-form solutions (including the local magnetic field distribution and temperature distribution) are difficult to derive. Hence, numerical solutions are found by dividing the region of interest into smaller discrete voxels, assigning the corresponding material properties (\u03bc, \u03b5, \u03c3, \u03c1, C, and k) to each voxel, and then solving in a finite-element-modeling (FEM) simulator. COMSOL Multiphysics\u00ae (hereinafter COMSOL) may be used for simulations, coupling the electromagnetics module and the heat transfer module to evaluate the localized heating process.",
                                "Design of the inductor plays a dominant role in determining local magnetic field intensity and temperature distribution. Hence, inductors with different radii and number of turns may be simulated. A three dimensional model may be built in COMSOL for optimizing device configuration and for simulation. Optimal inductor geometry is determined based on a trade-off between the simulated temperature/magnetic field distribution, the inductance, and the quality factor, so as to realize a relatively uniform temperature distribution on top of the inductor while sustaining the oscillation at GHz without excessive direct current (dc) power. An assumption applied in the simulations is that a RF excitation current generated by an oscillator remains constant and thus, for different inductor geometries, an RF swing Vswing of the oscillator is proportional to inductance.",
                                "FIG. 7A shows a COMSOL simulation configuration according to one or more embodiments. The model may include a silicon substrate, a SiO2 dielectric layer, an inductor, and a box of an aqueous MNP solution disposed directly on top. A plane of a surface of the substrate is defined as XY plane, and a Z direction is perpendicular to the XY plane. An intensity of the local magnetic field and a temperate generated from localized heating are simulated at 30 \u03bcm above the inductor, where both the intensity and the temperature peak on top of the innermost turn of the inductor. The inductor has a planar hexagon shape on the XY plane with a thickness on the Z direction, and is designed using two metal layers (a 4-\u03bcm aluminum layer and a 3-\u03bcm copper layer). An imaginary part of the relative permeability of the MNP solution is set to be 0.03 at 1.5 GHz for a MNP concentration of 1.4 wt % by weight of the solution, which is estimated based on material characterization. An inner radius (Rin) of the inductor is defined as a distance from a center of the inductor to a furthermost point of the innermost turn of the inductor, and is simulated in a range of 36 \u03bcm to 96 \u03bcm. An outer radius (Rout) of the inductor is defined as a distance from a center of the inductor to a furthermost point of the outermost turn of the inductor, and is determined based on one or more of the inner radius, the width of each turn, the gap between adjacent turns, and the number of turns. For example, the inductors may be 4-turn, or 5-turn, or 6-turn. For example, for the simulation, a width of each turn was 9 and a gap between two turns was 3.5 \u03bcm.",
                                "FIGS. 7B, 7C, 7D, 7E, 7F, and 7G show examples of simulated temperature distribution with and without MNP using two inductor geometries: inner radii Rin of 51 \u03bcm and 81 \u03bcm, along a XY direction (XY cut) and a plane along the Z direction (Z cut). FIG. 7H shows simulated temperature with and without MNPs for a 5-turn 51-\u03bcm-Rin inductor. An outer radius Rout is 110 \u03bcm for the 5-turn 51-\u03bcm-Rin inductor and 140 \u03bcm for the 5-turn 81-\u03bcm-Rin inductor. With the presence of MNPs, using the selected 5-turn 51-\u03bcm-Rin inductor, a 16 peak-to-peak voltage (Vpp) RF swing at 1.5 GHz can realize a temperature larger than 43\u00b0 C. up to 80 \u03bcm above the inductor surface in the MNP solution. To the contrary, without the presence of MNP, the temperature stays lower than 40\u00b0 C., which typically does not affect the viability of cells and tissues if the duration of the thermal stress is short. Note that 43\u00b0 C. is the threshold temperature in a wide range of bioapplications, for example to activate TRPV1 channels in magnetogenetics. Further raising the temperature over a long time may introduce safety concerns. The simulation also demonstrates that a smaller Rin leads to higher spatial resolution and more uniform heat distribution, and an optimal Rin of the oscillator inductors is 51 \u03bcm compared to larger or smaller radii. While a smaller Rin may involve an excessive dc current to sustain oscillation, which may compromise the oscillator loop gain and startup condition, increasing the Rin results in a non-uniform temperature distribution above the inductor. When the inductor has a Rin larger than 51 \u03bcm, a minimum local temperature appears in the center of the inductor, for example as shown in FIG. 7C.",
