Repository: boschresearch/Pap2Pat

# Pap2Pat Dataset

### File Schema

Every directory in `data` corresponds to one patent-paper pair and contains the full texts of both patent and paper, as well as the patent outlines. We include all information in JSON for programmatic parsing and Markdown for manual inspection.

```yaml
data/:
    paper_id-patent_id/:
        # Nested JSON format
        patent.json: JSON file containing patent metadata and full-text, as well as all outlines
        paper.json: JSON file containing paper metadata and full-text
        # Markdown format
        patent.md: patent full-text formatted in markdown
        paper.md: paper full-text formatted in markdown

File: Pap2Pat/data/W4226437699-US20230147503/paper.json
{
    "id": "https://semopenalex.org/work/W4226437699",
    "authors": [
        "Joel E. Moore",
        "Eran Maniv",
        "Shannon Haley",
        "Taylor Cookmeyer",
        "Meera Aravinth",
        "Susana Torres-Londono",
        "James G. Analytis"
    ],
    "title": "Long-range, Non-local Switching of Spin Textures in a Frustrated  Antiferromagnet",
    "date": "2021-11-18",
    "abstract": "Antiferromagnetic spintronics is an emerging area of quantum technologies that leverage the coupling between spin and orbital degrees of freedom in exotic materials. Spin-orbit interactions allow spin or angular momentum to be injected via electrical stimuli to manipulate the spin texture of a material, enabling the storage of information and energy. In general, the physical process is intrinsically local: spin is carried by an electrical current, imparted into the magnetic system, and the spin texture then rotates. The collective excitations of complex spin textures have rarely been utilized in this context, even though they can in principle transport spin over much longer distances, using much lower power. In this study, we show that spin information can be transported and stored non-locally in the material Fe$_x$NbS$_2$. We propose that collective modes leverage the strong magnetoelastic coupling in the system to achieve this, revealing a novel way to store spin information in complex magnetic systems",
    "sections": [
        {
            "title": "Results",
            "paragraphs": [
                "The two order parameters are known to have strong magnetoelastic coupling 19 and so it is likely that strain can be used to tune the switching behavior. To demonstrate this, we study the switching behavior under strain. Figure 1b,c show switching responses observed for the same x = 0.31 device, where Fig. 1b is the response after the device is cooled with no applied strain and Fig. 1c is the response after being cooled with strain (corresponding to an applied 40 V to the piezoelectric cube the device was mounted on). At the current density shown, there is a change in the sign of the switching response due to the applied strain. At higher current densities, the original sign is recovered (see Fig. S1 in the supplement), so that there is a sign flip as a function of the pulse current density. This similarity to the x = 0.35 sample behavior could be explained by the strain subtly altering the RKKY-dominated exchange constants and allowing a slight increase in the minority zigzag phase, as illustrated in Fig. 1e. Supporting this interpretation, we note the difference in the lattice parameter between the zig-zag and stripe phase is comparable to the strain applied by the piezoelectric (see Supplementary Figs. S3-S6 for high-resolution cryogenic XRD). Strain can therefore tune the switching response for a x = 0.31 device, to that of a device with x = 0.35-a direct indication magneto-elastic coupling can be used to manipulate the domain structure of the magnetic texture.",
                "With the importance of magneto-elastic coupling established, we now turn to how this can be leveraged to allow long-range transport of spin to store information. Heat capacity and magnetization measurements of characteristic samples are shown in Fig. 2a,b,respectively, showing magnetic transitions and spin glass behavior consistent with our previous characterizations of Fe 1/3 NbS 2 and Fe 0.35 NbS 2 11,20   . In Fig. 2c we illustrate a device designed to measure the non-local switching response of the antiferromagnetic texture of Fe x NbS 2 . DC current pulses are applied along the directions denoted as A and B, with a view to triggering magnons that can transport spin down the neck of the device. After the application of a pulse, the transverse resistance is measured with a probe current I probe at three distinct locations and goes to either a higher or lower resistance state, when a pulse current I pulse is applied in either the A or B direction. The lowtemperature longitudinal resistivities of the devices measured had some small variations but were generally close to 10 -4 \u03a9 cm. The contacts marked V 0 , which intersect the current pulse bars, will be referred to as local, and the contacts marked V 1 and V 2 will be referred to as nonlocal in this paper.  Voltage is applied between two electrodes around a cube of piezoelectric material, causing a directional expansion of the material which strains the device mounted on the cube.",
                "In Fig. 3 we show that the device has both local and non-local responses to the current pulses. Figure 3a shows the local response as a function of pulse current density. The response is not monotonic, turning on at about 8 \u00d7 10 4 A/cm 2 , quickly reaching a maximum, and then decreasing slightly to reach a stable level around 11.4 \u00d7 10 4 A/cm 2 . The measurements taken at 25 and 35 \u03bcm from the center of the active portion of the device are shown in Fig. 3b,c, respectively. The measurement taken 35 \u03bcm from the center requires a larger current density to register a change from the pulses than is necessary at 25 \u03bcm from the center, and both require larger current densities than the local response. The relative sizes of the responses vary from device to device, but the current density required is largely unchanged. Similar devices made of Fe x NbS 2 x \u2248 1/3 show weak local switching, but no stable switching response at the non-local contacts (see  Supplementary Fig. S2). The progressively larger current densities required to observe a switching response further from the active area of the device are largely consistent with the propagation of magnons, which dissipate with distance. There are two notably surprising aspects to this result, however. First, the non-local contact V 2 , while requiring a larger current density, tends to have a larger switching response than the non-local contact V 1 , which is closer to the active area. Second, the non-local contacts generally exhibit an opposite switching response to the local contacts V 0 , so that the pulse directed in the same direction (A or B) will raise the local transverse resistance but lower the non-local transverse resistance. This suggests that the preferred domain orientation upon a current pulse differs between the two regions. By symmetry, the longitudinal resistivity should be weakly affected by the current pulses 7 , leaving domain wall scattering as the most likely origin of changes to \u03c1 xx . The response of \u03c1 xx between the 25 and 35 \u03bcm non-local contact is shown in Fig. 3d. The non-local \u03c1 xx response closely mimics the 25 \u03bcm non-local \u03c1 xy response, with a peak just below 10.5 \u00d7 10 4 A/cm 2 . The response of \u03c1 xx is notably absent where the 35 \u03bcm non-local \u03c1 xy response V 2 is strongest; this immediately suggests that there is significant domain wall scattering when V 1 has a maximal response and far less when V 2 has a maximum response. The opposite response between the local and 35 \u03bcm non-local switching not only suggests that the average principal axis of highest conductivity must be rotated in the perpendicular direction, but that there must also be fewer domains when this rotation occurs.",
                "Figure 4b shows the temperature dependence of the pulse current with the maximum switching response for both local and non-local contacts (see Supplementary Figs. S7-S9). These measurements were taken on a device with non-local contacts 20 and 27 \u03bcm away from the center of the active area. At all three locations on the device, the threshold switching current grows with increasing temperature below the AFM temperature, closely mimicking neutron scattering measurements of the peak intensity corresponding to the AFM order parameter (Fig. 4a). This, and the disappearance of the switching response at the N\u00e9el temperature demonstrates a direct connection between the threshold current for switching and the opening of an AFM gap."
            ],
            "subsections": []
        },
        {
            "title": "Discussion",
            "paragraphs": [
                "The temperature dependence of the switching amplitude shown in Fig. 4 is strongly indicative that the switching threshold current is proportional to the magnitude of the antiferromagnetic order parameter. The non-monotonic shape of the switching behavior as a function of current density observed locally is also observed in the non-local contacts, suggesting the same underlying behavior is also present in these regions.",
                "Two unusual features from the data deserve some attention. (i) The non-local response closer to the active area (V 1 ) has a consistently smaller signal than that further away (V 2 ). (ii) The second non-local region has an average principal axis of the highest conductivity that is always oriented perpendicular to that of the local region.",
                "We suggest that both of these effects are connected by the magneto-elastic response of the system. Little et al. recently showed that the antiferromagnetic order is strongly coupled to a structural distortion. Here, we have demonstrated that strain can directly control the sign of the switching response (Fig. 1b,c) 21 . The devices studied are clamped by the adhesive holding them to our test platform, so when the system undergoes the AFM transition, the minimization of the overall strain will favor a multi-domain state. This is similar to magnetostrictive effects in martensites which also balance elastic energy against the penalty of forming domain boundaries 22 . When the present system is switched in one region, the competition between bulk and surface strain produces a long-range field [22][23][24][25] , rotating domains in the opposite direction to preserve the balance of different orientations.",
                "Assuming the clamped boundary is the originator of the longrange elastic forces, it is natural to expect that this effect is most stark close to the crystal's edge, explaining the larger response in V 2 than V 1 because it is measured closer to the boundary. The 25 \u03bcm non-local response would then detect domain wall scattering and smaller reorientations of the ordering vector, explaining its relatively smaller response in \u03c1 xy and larger response in \u03c1 xx , which is amplified by domain boundary scattering. Finally, we note that in order for this mechanism to be effective, the internal strain of the device must be significant-comparable to the strains applied in our experiment shown in Fig. 1g of ~0.1%. Given that anisotropy of the lattice parameters themselves is only ~0.1%, this suggests that the applied current pulses must orient a significant fraction of the device into a single domain, away from the active area. This also explains the reduction of \u03c1 xx at higher currents, as a consequence of reduced domain walls. Disorder 26,27 , entropy 28,29 , and leakage current could provide alternative explanations for the equilibrium domain configuration between pulses. Disorder-driven domain formation, however-in which domains are tied to defects-does not explain the stronger signal at the farther non-local contact nor its sign being opposite to the local contacts. Similarly, leakage current also does not explain why switching is so much stronger in the farther non-local contact V 2 than in V 1 . Entropy-driven domain formation should be strongest close to the N\u00e9el temperature, which is inconsistent with the switching being enhanced as the temperature is lowered below the transition. The elastic picture by contrast is very natural in this system and, given the known structural anisotropy 19 , must be active.",
                "However, the elastic response does not alone explain why the current pulses can orient domains so far from the region where the current actually flows. Typically, metals transport spin via their conduction electrons, while magnetic insulators transport spin through collective excitations such as magnons. Conduction electron spin currents generally decay more quickly than magnon spin currents, and in practice, antiferromagnetic metals, in particular, tend to have very short spin diffusion lengths, largely around or under 2 nm-as is, for example, the case in Mn-based alloys 2,[30][31][32][33] . In magnetic insulators, on the other hand, spin decay in single-crystal systems has been extended to ten microns (see the case of \u03b1-Fe 2 O 3 18 ). To account for the long distances of spin transport observed here, the transport medium in the present system is likely to also leverage collective modes. Our data suggest that the combined action of spin-carrying collective excitations and the magnetoelastic coupling of the system allow regions of the sample that are tens of microns away to be switched. These scales are orders of magnitude larger than spin decay lengths of typical metallic antiferromagnets, which is a welcome discovery relevant for potential technologies based on such materials 2 . One question is to which order the collective excitations belong. A natural candidate is the antiferromagnetic order itself, whose magnons transfer their spin to the nearest domain wall, but there could also be collective dynamics associated with the competition of the coexisting zig-zag and stripe order parameters. Future work is needed to reveal the precise nature of these ingredients and to elucidate the roles that they play in order to form a full microscopic picture of the mechanism behind the non-local response. For now, it would be interesting to see whether other electrically switchable antiferromagnets can show similar behavior."
            ],
            "subsections": []
        },
        {
            "title": "Methods",
            "paragraphs": [
                "Single crystals of Fe x NbS 2 were synthesized using a chemical vapor transport technique. A polycrystalline precursor was prepared from iron, niobium, and sulfur in the ratio x:1:2 (Fe:Nb:S). The resulting polycrystalline product was then placed in an evacuated quartz ampoule with iodine as a transport agent (2.2 mg/cm 3 ), and put in the hot end of a two-zone MTI furnace with temperature set points of 800 and 950 for a period of 7 days. High-quality hexagonal crystals with diameters up to several millimeters were obtained. The crystal structure was checked by powder diffraction (see Supplementary Figs. S3-S6).",
                "Devices were fabricated using the FEI Helios G4 DualBeam focused ion beam at the Molecular Foundry at LBNL. The devices were mounted on Torr Seal and sputtered with gold for electrical contact. In most cases, the crystals were exfoliated to reach a thickness under 4 \u03bcm. The switching pulses were single square waves administered with Keithley 6221 Current Sources.",
                "Transport was measured during the switching experiments via an MFLI lock-in amplifier. An AC probe current ran through the both during and in between switching events and each measurement in this work had an rms value between 25 and 100 \u03bcA and a frequency of either 277 or 1333 Hz. Measurements were also taken with the AC probe current turned off and its corresponding leads removed during the switching event itself, and the resulting switching behavior was unchanged. A range of AC probe frequencies was also tested, and aside from an increase or decrease in noise, there was no measurable difference in the resulting behavior. Both of these tests can be found in Supplementary Figs. S10-S12. Data from additional devices are presented in Fig. S14.",
                "Low field magnetization measurements were performed using a Quantum Design MPMS-3 system with a maximum applied magnetic field of 7 T. AC heat capacity was measured using a Quantum Design PPMS system.",
                "High-resolution wide-angle x-ray powder diffraction measurements were performed on the beamline 28-ID-1 at the National Synchrotron Light source II at Brookhaven National Laboratory. The raw data were collected by the incident beam with a wavelength of 0.1668 \u212b and a Perkin-Elmer area detector and transformed into diffraction data. The Rietveld refinement was carried on by GSAS-II 34 . Single-crystal neutron diffraction experiment was performed on BT-7 at the NIST Center for Neutron Research."
            ],
            "subsections": []
        },
        {
            "title": "Acknowledgements",
            "paragraphs": [
                "This work was supported as part of the Center for Novel Pathways to Quantum Coherence in Materials, an Energy Frontier Research Center funded by the U.S. Department of Energy, Office of Science, Basic Energy Sciences. Work by J.G.A. was partially supported by the Gordon and Betty Moore Foundation's EPiQS Initiative through Grant No. GBMF9067. The work by S.W. and R.J.B. was funded by the U.S. Department of Energy, Office of Science, Office of Basic Energy Sciences, Materials Sciences and Engineering Division under Contract No. DE-AC02-05-CH11231 within the Quantum Materials Program (KC2202)."
            ],
            "subsections": []
        },
        {
            "title": "Data availability",
            "paragraphs": [
                "The raw data for analyses presented in this manuscript can be found on OSF (https://doi.org/10.17605/OSF.IO/RMD5K). Information and data from additional measurements are available upon request."
            ],
            "subsections": []
        },
        {
            "title": "Code availability",
            "paragraphs": [
                "The code used to analyze the data in this work is available from the corresponding author on reasonable request."
            ],
            "subsections": []
        },
        {
            "title": "Competing interests",
            "paragraphs": [
                "The authors J.G.A., S.H., and E.M. have submitted a patent application relevant to the contents of this manuscript. The remaining authors declare no competing interests."
            ],
            "subsections": []
        },
        {
            "title": "Additional information",
            "paragraphs": [],
            "subsections": [
                {
                    "title": "Supplementary information",
                    "paragraphs": [
                        "The online version contains supplementary material available at https://doi.org/10.1038/s41467-023-39883-7.",
                        "Correspondence and requests for materials should be addressed to Shannon C. Haley or James G. Analytis.",
                        "Peer review information Nature Communications thanks the anonymous reviewer(s) for their contribution to the peer review of this work. A peer review file is available.",
                        "Reprints and permissions information is available at http://www.nature.com/reprints Publisher's note Springer Nature remains neutral with regard to jurisdictional claims in published maps and institutional affiliations.",
                        "Open Access This article is licensed under a Creative Commons Attribution 4.0 International License, which permits use, sharing, adaptation, distribution and reproduction in any medium or format, as long as you give appropriate credit to the original author(s) and the source, provide a link to the Creative Commons licence, and indicate if changes were made. The images or other third party material in this article are included in the article's Creative Commons licence, unless indicated otherwise in a credit line to the material. If material is not included in the article's Creative Commons licence and your intended use is not permitted by statutory regulation or exceeds the permitted use, you will need to obtain permission directly from the copyright holder. To view a copy of this licence, visit http://creativecommons.org/ licenses/by/4.0/."
                    ],
                    "subsections": []
                }
            ]
        }
    ]
}

File: Pap2Pat/data/W4226437699-US20230147503/patent.json (part 1 of 2)
{
    "id": "US20230147503",
    "authors": [
        "James G. Analytis",
        "Shannon C. Haley",
        "Eran Maniv"
    ],
    "title": "NON-LOCAL ANTIFERROMAGNETIC MEMORY STORAGE",
    "date": "2022-11-10 00:00:00",
    "abstract": "Switchable antiferromagnetic (AFM) memory devices are provided based on an active material, FexNbS2, where x>1/3 and FexNbS2 where x<1/3, that exhibits the ability to manipulate spin information \u201cnon-locally\u201d i.e. tens of microns away from the electrical stimulus. Spin information can be transported and stored non-locally in the FexNbS2 material. The devices leverage two long range effects: collective excitations to carry spin and strong magnetoelastic coupling to allow complex domain structures to propagate over large distances. The application of current pulses across the material can rotate or switch the AFM order between multiple directions. Non-local resistance measurements can detect the orientation of the AFM order as high or low resistance states. The state of the device can be set by input current pulses, and read-out by the resistance measurement, forming a non-volatile, AFM memory storage bit.",
    "sections": [
        {
            "title": "DESCRIPTION",
            "paragraphs": [],
            "subsections": [
                {
                    "title": "NOTICE OF MATERIAL SUBJECT TO COPYRIGHT PROTECTION",
                    "paragraphs": [
                        "A portion of the material in this patent document is subject to copyright protection under the copyright laws of the United States and of other countries. The owner of the copyright rights has no objection to the facsimile reproduction by anyone of the patent document or the patent disclosure, as it appears in the United States Patent and Trademark Office publicly available file or records, but otherwise reserves all copyright rights whatsoever. The copyright owner does not hereby waive any of its rights to have this patent document maintained in secrecy, including without limitation its rights pursuant to 37 C.F.R. \u00a7 1.14."
                    ],
                    "subsections": [],
                    "outline_long": [
                        "reserve copyright rights"
                    ],
                    "num_characters": 631,
                    "outline_medium": [
                        "reserve copyright rights"
                    ],
                    "outline_short": [
                        "reserve copyright rights"
                    ]
                },
                {
                    "title": "BACKGROUND",
                    "paragraphs": [],
                    "subsections": [
                        {
                            "title": "1. Technical Field",
                            "paragraphs": [
                                "This technology pertains generally to antiferromagnetic materials and more particularly to devices and methods using non-local antiferromagnetic switching and memory storage. Spin-orbit interactions allow spin or angular momentum to be injected with electrical stimuli to manipulate the spin texture of the antiferromagnetic material, enabling the storage of information and energy."
                            ],
                            "subsections": [],
                            "outline_long": [
                                "define technical field"
                            ],
                            "num_characters": 382,
                            "outline_medium": [
                                "introduce antiferromagnetic materials"
                            ],
                            "outline_short": [
                                "introduce antiferromagnetic materials"
                            ]
                        },
                        {
                            "title": "2. Background",
                            "paragraphs": [
                                "The semiconductor devices behind modern computers are rapidly approaching the physical limits of charge-based electronics, spurring research into novel materials that can enable \u2018spintronic\u2019 technologies that leverage the spin as well as the charge of an electron.",
                                "Conventional non-volatile data storage and spintronic sensing devices rely on ferromagnetic materials. However, ferromagnetic materials have the disadvantage of exhibiting ohmic losses during operation and unwanted interactions due to stray magnetic fields allowing information to be erased upon exposure to strong magnetic fields.",
                                "In contrast, antiferromagnetic materials (AFM) are generally insensitive to disturbing magnetic fields and do not produce stray magnetic fields. The field insensitivity of AFM materials, however, also creates difficulties in manipulating and detecting conditions complicating their use in high-density, ultrafast, extremely stable memory storage applications.",
                                "Spintronics are a class of devices that are based on the spin of an electron rather than its charge. Antiferromagnetic spintronics is an emerging area of quantum technologies that attempts to leverage the coupling between spin and orbital degrees of freedom in exotic materials. Electrical stimuli inject spin or angular momentum to manipulate the spin texture of a material, enabling the storage of information in the material.",
                                "In general, the physical process is intrinsically local in that spin is carried by an electrical current, imparted into the magnetic system, and the spin texture then rotates. The collective excitations of complex spin textures have rarely been utilized in this context, even though they can in principle transport spin over much longer distances, using much lower power.",
                                "Magnonics is an emerging subfield whereby the collective excitations of the magnetically ordered system, known as magnons, can be electrically stimulated. Such materials have unique advantages because the length scale over which spin is coherently transported without loss can be very large, in contrast to owing electrons whose spin decay is generally very short. In addition to spin coherence, there is also the challenge of spin-based memory.",
                                "Recently, it has been shown that some antiferromagnetic (AFM) materials can store spin information through the electrical manipulation of AFM domains. However, such technologies use spin polarized electrical currents that, on general grounds, are intrinsically local in nature. This is because the conduction electrons scatter spin and the transfer is constrained by the mean free path in the direction of the applied current. Coherent spin transport through collective excitations has therefore been limited to insulators and has not been extensively evaluated in metallic systems.",
                                "Accordingly, there is a need for new materials, devices and schemes to store spin information in complex magnetic systems where the spin information can be transported and stored non-locally in the active material."
                            ],
                            "subsections": [],
                            "outline_long": [
                                "motivate spintronics",
                                "limitations of ferromagnetic materials",
                                "advantages of antiferromagnetic materials",
                                "challenges of spin-based memory",
                                "need for new materials and devices"
                            ],
                            "num_characters": 3008,
                            "outline_medium": [
                                "motivate spintronics",
                                "limitations of ferromagnetic materials"
                            ],
                            "outline_short": [
                                "motivate spintronics"
                            ]
                        }
                    ],
                    "outline_long": [],
                    "num_characters": 0,
                    "outline_medium": [],
                    "outline_short": []
                },
                {
                    "title": "BRIEF SUMMARY",
                    "paragraphs": [
                        "Provided are antiferromagnetic (AFM) memory storage devices in which an electrical stimulus switches the direction of the AFM order between stable configurations from tens of microns away from the stimulus. This takes place in crystals which have been fabricated to support the application of brief, orthogonal DC current pulses in one portion of the device, and the measurement of resistance in a remote portion of the device. Crystals are grown with an appropriate amount of disorder and an additional coexisting magnetic order is introduced. The additional coexisting magnetic order is known as a spin glass and is believed to be integral to the long-distance transfer of information. Fabrication of devices is preferably performed using a high-precision focused ion beam approach and characterizing of the non-local switching behavior in the devices takes place along locations in a distal neck portion of the material.",
                        "This class of switchable, metallic antiferromagnets is illustrated with FexNbS2 is shown to exhibit the ability to manipulate spin information \u201cnon-locally\u201d i.e. tens of microns away from the electrical stimulus. This is orders of magnitude further than the electron scattering length, or the magnon decay length of typical metallic antiferromagnets.",
                        "The devices leverage two long range effects: collective excitations to carry spin and strong magnetoelastic coupling to allow complex domain structures to propagate over large distances. In general, the physical process is intrinsically local: spin is carried by an electrical current, imparted into the magnetic system, and the spin texture then rotates. The collective excitations of complex spin textures utilized in this context to transport spin over much longer distances while using much lower power. Spin information can be transported and stored non-locally in the material FexNbS2. The collective modes leverage the strong magnetoelastic coupling in the system to achieve a novel way to store spin information in complex magnetic systems.",
                        "Fabricated devices centered on iron-intercalated niobium disulfide demonstrated non-local switching responses, which were comparable in magnitude to the local switching response in most cases.",
                        "Embodiments described herein allow for the transfer and storage of information in a novel way, transporting spin information via the collective excitations of an antiferromagnet and then storing that information by leveraging the interactions between antiferromagnetic domains. This result is surprising because these collective modes typically dissipate over distances about a thousand times smaller than the ones over which we see information being transported in the devices.",
                        "The device design, as shown in FIG. 1, includes crossed bars for electrical stimuli and at least one long leg or neck portion allowing non-local measurements. As used herein, a \u201clocal\u201d response measurement is a measurement of the body of antiferromagnetic active material of the device and \u201cnon-local\u201d measurements are distal from the center of the body taken along a radiating leg or neck portion attached to the body often tens of microns away from the electrical stimulus.",
                        "According to one aspect of the technology, antiferromagnetic switching devices are provided that may be incorporated into spintronic-based computer hardware as a method of transporting and storing information in antiferromagnetic bits. It could additionally be used as a non-local sensor.",
                        "Further aspects of the technology described herein will be brought out in the following portions of the specification, wherein the detailed description is for the purpose of fully disclosing preferred embodiments of the technology without placing limitations thereon."
                    ],
                    "subsections": [],
                    "outline_long": [
                        "introduce antiferromagnetic memory storage devices",
                        "describe non-local switching behavior",
                        "explain role of spin glass",
                        "describe fabrication and characterization",
                        "illustrate with FexNbS2 example",
                        "explain collective excitations and magnetoelastic coupling",
                        "describe device design and applications"
                    ],
                    "num_characters": 3735,
                    "outline_medium": [
                        "introduce non-local antiferromagnetic switching",
                        "describe device fabrication",
                        "summarize device operation"
                    ],
                    "outline_short": [
                        "summarize non-local antiferromagnetic switching"
                    ]
                },
                {
                    "title": "DETAILED DESCRIPTION",
                    "paragraphs": [
                        "Referring more specifically to the drawings, for illustrative purposes, systems and methods for electrical switching and transportation and non-local storage of spin information and switching platform and devices are generally shown. Several embodiments of the technology are described generally in FIG. 1 to FIG. 18 to illustrate the characteristics and functionality of the devices, systems, materials and methods. It will be appreciated that the methods may vary as to the specific steps and sequence and the systems and apparatus may vary as to structural details without departing from the basic concepts as disclosed herein. The method steps are merely exemplary of the order that these steps may occur. The steps may occur in any order that is desired, such that it still performs the goals of the claimed technology.",
                        "Turning now to FIG. 1, the general structure 10 of one basic 8-terminal device configuration fabricated from single crystals of a class of a magnetically intercalated transition metal dichalcogenide AxMC2 materials is shown schematically. A crystal of an antiferromagnetic material 12 is microstructured as shown in FIG. 1. The switching device may be made from a bulk crystal that has at least one neck portion extending radially from the body of the material.",
                        "A Fe1/3NbS2 material is used to generally illustrate the methods and resulting device performance characteristics. Although electronically accessible, non-volatile, antiferromagnetic memory storage devices are demonstrated with Fe1/3NbS2 to illustrate the technology, other designs and compositions can be used as active materials to produce a variety of switchable antiferromagnetic memory storage devices.",
                        "In the simple embodiment shown in FIG. 1, the device has opposing pairs of terminals that are triangular in shape and oriented to define two orthogonal pulse bars 16, 18 in the general shape of a cross. The two orthogonal pulse bars 16, 18 are marked A and B in FIG. 1. The AC probe current is applied along the path 20 that is marked Iprobe. The local signal is measured using the contacts 22 labeled V0, and the non-local signals are measured using the contacts 24, 26 that are labeled V1 and V2 in this embodiment.",
                        "The two linear bars \u201cA\u201d or \u201cB\u201d forming each pulse bar 16,18 of the cross may be used to apply orthogonal DC current pulses. The application of a sufficiently large DC current pulse along one pulse bar 16 of the device will rotate the AFM order to a fixed angle with respect to the current pulse through a spin transfer torque. Applying a DC pulse along the other pulse bar 18, will do the same with respect to that pulse, resulting in a rotation of the AFM order by approximately 90 degrees. Accordingly, the AFM order can be switched back and forth between two orthogonal orientations with the controlled application of DC pulses to each pulse bar.",
                        "The orientation of the AFM order can then be read out through a resistance measurement along one of the legs of the crossed bars. Generally, the resistance measurement will show a high or low value depending on the orientation of the AFM order due to the intrinsic anisotropic magnetoresistance (AMR) in the AFM materials.",
                        "The DC current pulse sets the direction of the AFM order that can then be read out as a high or low resistance state. Likewise, the state of the device can be set by the input DC current pulses, and read-out by the resistance measurement, forming a non-volatile, AFM memory storage bit.",
                        "In FIG. 1, the device is designed to measure the non-local switching response of the antiferromagnetic texture of FexNbS2 material 12. A brief DC current pulse between 104 and 105 A/cm2 is applied between the contacts of pulse bar 16 marked A or the contacts of pulse bar 18 marked B. The DC current pulses are applied with a view to triggering magnons that can transport spin down the neck of the device. When this pulse is completed, the direction of the AFM order has been switched tens of microns away from where the current pulse was applied. The switched AFM order is observable via the transverse resistance as measured between the contacts marked \u201cV1\u201d or the contacts marked \u201cV2,\u201d which will increase or decrease compared to the original state of the crystal following the application of these current pulses.",
                        "The transverse resistance is measured with an AC probe current (denoted with Iprobe) at three distinct locations goes to either a higher or lower resistance state, depending on whether an A or B pulse has been administered. The contacts marked V0, which intersect the current pulse bars are referred to as local, and the contacts marked V1 and V2 are referred to as non-local contacts.",
                        "The compound FexNbS2 is an easy-axis antiferromagnet on a triangular sublattice and a material 12 that has been found to switch between distinct resistance states upon the application of DC current pulses along perpendicular directions. Importantly, it appears that collective dynamics of the magnetic spin texture plays an important role with this directional switching, with very high tunability by compositional changes about x approximately equal to 1/3.",
                        "Recent work has shown that there are two nearly degenerate antiferromagnetic ground states in FexNbS2, one in which the spins form stripes and one in which they form zig-zags as illustrated schematically in FIG. 2 through FIG. 6. These orders compete, with the stripe order dominating at dilute compositions x<1/3, and zig-zag in the excess Fe composition x>1/3. The circles in these figures are iron atoms oriented in one plane. Lines drawn between iron atoms indicate that their spins are aligned.",
                        "Domain structures for each different kind of magnetic order are shown schematically in FIG. 2 through FIG. 5. Following a horizontal current pulse in a stripe-dominated sample, for example, the domain with a principal axis parallel to the current pulse is disfavored, resulting in a combination of the other two domain orientations as illustrated in FIG. 2. Following a vertical current pulse, however, the domain with principal axis perpendicular to the pulse is favored as depicted in FIG. 3.",
                        "Similarly, in zig-zag dominated samples, a horizontal current pulse favors domains whose principal axes are not parallel to the pulse as seen in FIG. 4, while a vertical current pulse favors the domain whose principal axis is perpendicular to the current pulse direction as shown in FIG. 5.",
                        "It can be seen that the domain configurations in the panels shown in FIG. 2 and in FIG. 4 have opposite conductivity anisotropies, as do those shown FIG. 3 and in FIG. 5. When stripe and zig-zag orders coexist, however, there will be competing switching responses, as shown schematically in FIG. 6 and FIG. 7.",
                        "Accordingly, a given direction of switching pulse j destabilizes domains whose principal axes are parallel to the applied current, so that a pulse in the [100] direction will strongly disfavor one specific stripy domain (e.g. FIG. 3) and one specific zig-zag domain (e.g. FIG. 5).",
                        "With respect to the principal axes, the conductivity tensor components \u03c3xx>\u03c3yy for stripe domains and \u03c3xx<\u03c3yy for zigzag domains, so when the current is applied along 45\u00b0, this leads to opposite switching responses in the off-diagonal conductivity. At compositions where the order parameters are comparable in magnitude, one would expect the response to vanish, which is exactly what is observed at x=1/3.",
                        "The complexities of the competing order parameters notwithstanding, the collective dynamics associated with the ordered phases or with the coexisting spin-glass phase will have collective modes that can carry spin currents. Typically, scattering off conduction electrons has limited the spin decay length to nanometers, and only in insulating antiferromagnets can this length be extended to microns.",
                        "However, such magnons can be used to also store information non-locally in the same antiferromagnet. It would mean that the elementary excitations of a magnetic texture rotate the magnetic texture itself. It has been shown that this unusual situation can be realized in a single material. By leveraging the intertwined order parameters of FexNbS2, spin information is not only carried far from the regions carrying the pulse current, but can also store information non-locally, tens of microns away from the active area.",
                        "The technology described herein may be better understood with reference to the accompanying examples, which are intended for purposes of illustration only and should not be construed as in any sense limiting the scope of the technology described herein as defined in the claims appended hereto."
                    ],
                    "subsections": [
                        {
                            "title": "Example 1",
                            "paragraphs": [
                                "In order to demonstrate the functionality of the system and methods, one embodiment of the switching device was constructed and basic methods tested. Single crystals of Fe1/3NbS2 were grown via chemical vapor transport using iodine as the transport agent and then processed into a device. Specifically, a polycrystalline precursor was prepared from iron, niobium, and sulfur in the ratio x:1:2 (Fe:Nb:S). The resulting polycrystalline product was then placed in an evacuated quartz ampoule with iodine as a transport agent (2.2 mg/cm3) and put in the hot end of a two zone MTI furnace with temperature set points of 800\u00b0 C. and 950\u00b0 C. for a period of 7 days. High quality hexagonal crystals with diameters up to several millimeters were obtained.",
                                "Devices were fabricated using the FEI Helios G4 DualBeam focused ion beam at the Molecular Foundry at Lawrence Berkeley National Laboratory. The devices were mounted on Torr Seal and sputtered with gold for electrical contact. In most cases the crystals were exfoliated to reach a thickness under 4 \u03bcm. The switching pulses were single square waves administered with Keithley 6221 Current Sources. The devices were fabricated with a circular body and radially extending neck and with contact and lead placement according to the design shown in FIG. 1.",
                                "The heat capacity and magnetization as a function of temperature of the prepared antiferromagnetic material of the devices was evaluated. Heat capacity as a function of temperature of the material is shown in FIG. 8. Measurements under different magnetic fields are offset for visibility.",
                                "The magnetization as a function of temperature measured in 1000 Oe along the c-axis is shown in FIG. 9. The field-cooled (FC) measurement, shown as a solid line, was measured from low to high temperature after cooling the sample in an 1000 Oe field. The zero-field-cooled (ZFC) measurement, shown as a dotted line, was measured from low to high temperature after cooling the sample with no external field.",
                                "The heat capacity and magnetization measurements of characteristic samples that are shown in FIG. 8 and FIG. 9 respectively, demonstrate magnetic transitions and spin glass behavior consistent with previous characterizations of Fe1/3NbS2 and Fe0.35NbS2."
                            ],
                            "subsections": [],
                            "outline_long": [
                                "describe device construction",
                                "explain crystal growth",
                                "describe device fabrication",
                                "illustrate heat capacity and magnetization measurements"
                            ],
                            "num_characters": 2252,
                            "outline_medium": [
                                "describe device fabrication process",
                                "present heat capacity and magnetization measurements"
                            ],
                            "outline_short": [
                                "demonstrate functionality of switching device using Fe1/3NbS2 material"
                            ]
                        },
                        {
                            "title": "Example 2",
                            "paragraphs": [
                                "The transverse resistance switching response of the antiferromagnetic texture was tested with different compositions of FexNbS2 with x greater than or x less than 1/3. Measurements presented in this Example were performed on samples in devices of the design shown in FIG. 1. The AC probe current was applied along the path marked Iprobe. The local signal was measured using the contacts labeled V0, and the non-local signals were measured using the contacts labeled V1 and V2.",
                                "The transverse resistance switching response in FexNbS2 with x<1/3 is shown in FIG. 10. Each observed jump in resistance is caused by a current pulse, and each fall by a perpendicular current pulse. Data were taken at 2K, with pulse current amplitudes of approximately 15\u00d7104 A/cm2, in the regime where switching has moved beyond the initial anomalous region as seen around 8.5\u00d7104 A/cm2 in FIG. 12. In both cases, the first pulse and then every other subsequent pulse was normal to a crystal facet.",
                                "The transverse resistance switching response in FexNbS2 with x>1/3 is shown in FIG. 11. With identical device geometries, a pulse which brought x<1/3 to a low resistance state brings x>1/3 to a high resistance state, and vice versa. This demonstrated opposite switching responses in identical device geometries."
                            ],
                            "subsections": [],
                            "outline_long": [
                                "describe transverse resistance switching response",
                                "illustrate opposite switching responses"
                            ],
                            "num_characters": 1290,
                            "outline_medium": [
                                "demonstrate transverse resistance switching response"
                            ],
                            "outline_short": [
                                "test transverse resistance switching response with different FexNbS2 compositions"
                            ]
                        },
                        {
                            "title": "Example 3",
                            "paragraphs": [
                                "To further evaluate the functionality of the devices, switching responses were evaluated at various pulse current densities and at contacts labeled V0, V1 or V2. A plot of the local response as a function of pulse current density at this contact is shown in FIG. 12. The transverse resistance response measured locally between the contacts labeled V0 is shown in FIG. 12 that plots the local response at this contact point as a function of pulse current density.",
                                "For comparison, the transverse resistance response measured at 25 \u03bcm from the center of the device, between the contacts labeled V1 is shown in FIG. 13. The transverse resistance response measured 35 \u03bcm from the center of the device, between the contacts labeled V2 is plotted in FIG. 14. Finally, the longitudinal resistance measured on the non-local portion of the device, between two adjacent contacts labeled V1 and V2, is shown in FIG. 15.",
                                "Referring again to the local response as a function of pulse current density plot of FIG. 12, it can be seen that the response is not monotonic, instead turning on at about 8\u00d7104 A/cm2, quickly reaching a maximum, and then decreasing slightly to reach a stable level up to at least 11.4\u00d7104 A/cm2. The nonmonotonic behavior seen here is possibly linked to the existence of two order parameters, the stripe and the zigzag phases, being affected at slightly different energies and their reorientation having opposite effects on the resistivity.",
                                "The measurements taken at 25 \u03bcm (i.e. V1) and 35 \u03bcm (i.e. V2) from the center of the active portion of the device are shown in FIG. 13 and FIG. 14, respectively. The measurement taken 35 \u03bcm from the center required a larger current density to register a change from the pulses than was necessary at 25 \u03bcm from the center, and both require larger current densities than the local response (V0). The relative sizes of the responses were observed to vary from device to device, but the current density required was largely unchanged.",
                                "Similar devices made of FexNbS2, x=1/3 showed weak local switching, but no stable switching response at the non-local contacts. The progressively larger current densities required to observe a switching response further from the active area of the device is largely consistent with the propagation of magnons, which dissipate with distance.",
                                "There are two notably surprising aspects to this result. First, the non-local contact which is closest to the edge of the crystal, while requiring a larger current density, tends to have a larger switching response than the non-local contact which is closer to the active area of the device. Second, the non-local contacts generally exhibit an opposite response to the non-local contacts, i.e. the same current pulse will raise the local transverse resistance and lower the non-local transverse resistance. This suggests that the domain structure in the non-local portion of the device is distinct from that in the local portion, perhaps with one current pulse effecting the order locally like that shown in FIG. 4 and the order non-locally like that shown in FIG. 5, or vice versa."
                            ],
                            "subsections": [],
                            "outline_long": [
                                "describe local response measurement",
                                "illustrate local response plot",
                                "describe non-local response measurement",
                                "illustrate non-local response plots",
                                "explain non-monotonic behavior",
                                "describe device performance variations"
                            ],
                            "num_characters": 3110,
                            "outline_medium": [
                                "evaluate switching responses at various pulse current densities",
                                "present local and non-local transverse resistance responses",
                                "discuss non-monotonic behavior and domain structure"
                            ],
                            "outline_short": [
                                "evaluate switching responses at various pulse current densities and contacts"
                            ]
                        },
                        {
                            "title": "Example 4",
                            "paragraphs": [
                                "Switching amplitudes as a function of pulse current density at V0, V1 and V2 at different temperatures were evaluated for devices structured like that of FIG. 1. The switching amplitudes that were observed at locations 0 \u03bcm, 20 \u03bcm and 27 \u03bcm from the center of the device, are shown in FIG. 16, FIG. 17 and FIG. 18, respectively. Switching amplitudes as observed immediately following the current pulse and observed tens of seconds after the pulse were compared and the comparison indicated the domains relax to some degree after the pulse at these temperatures.",
                                "In another device, the 27 \u03bcm contact was positioned 74 \u03bcm from the edge of the crystal body, more than twice as far as the 35 \u03bcm contact in the device producing the results shown in FIG. 14. The results were consistent with the overall trend of the nonlocal response being enhanced with decreased distance from the crystal's edge.",
                                "A comparison of the results plotted in FIG. 16, FIG. 17 and FIG. 18 illustrates the temperature dependence of the local and non-local \u03c3xy responses to a range of pulse current densities. It was observed that all three locations (V0, V1 and V2) on the device switched at lower current densities as the temperature increased. The threshold switching current grows with increasing temperature below the AFM temperature, as if following the AFM order parameter. Therefore, the disappearance of the switching response at the Neel temperature demonstrates a direct connection between the switching and the AFM order. Above 15K, the observed relaxation in between current pulses was increasingly apparent for the local contacts.",
                                "The response of \u03c3xx between the 25 \u03bcm and 35 \u03bcm non-local contact is shown in FIG. 15. The non-local Rxx response closely mimics the 25 \u03bcm non-local Rxy response, with a peak just below 10.5\u00d7104 A/cm2. The response of \u03c3xx is notably absent where the 35 \u03bcm non-local \u03c3xy response is strongest; this response suggests that the full conductivity tensor is affected in the 25 \u03bcm non-local region, whereas the 35 \u03bcm non-local region has a dominant response only in the off-diagonal components \u03c3xy. This could be explained by increased domain-wall scattering in the former, whereas the latter has fewer domains. In order to explain the opposite response between the local and 35 \u03bcm non-local switching, the average principal axis must be similarly oriented in the opposite direction.",
                                "The temperature dependence of the switching amplitude shown in FIG. 16, FIG. 17 and FIG. 18 is strongly indicative that the threshold current required for the switching is proportional to the magnitude of two antiferromagnetic order parameters, each of which oppositely affects the conductivity tensor. The zig-zag and stripe order parameters onset at different current thresholds, just as they onset at different temperatures, as schematically shown in FIG. 7. This leads to the unusual peak structure in the switching response as a function of current density where the dominant order parameter rotates the conductivity tensor one way (the zig-zag since x>1/3), and then as the other grows it begins to rotate the conductivity tensor back (the sub-dominant stripy order). This same form was observed in the non-local contacts, suggesting the same kind of order parameter competition is also the cause of the switching observed in these regions. Collective excitations carry spin and rotate the spin texture in these non-local regions in the same way that the spin-polarized current pulses do in the local region.",
                                "Two unusual features from the data deserve some attention: (i) The non-local response closer to the active area has a consistently smaller signal than that closer to the crystal's edge; and (ii) The second non-local region has an average principal axis orientation that is always opposite to that of the local region. Both of these effects appear to be connected by the elastic energy of the system.",
                                "Additionally, recent work shows that the antiferromagnetic order is strongly coupled to a structural distortion. Similar to martensites, these magnetostrictive effects can prefer a multi-domain state due to the difference between the surface and bulk of the sample, though the energy penalty of creating a domain boundary must be overcome. For clamped samples, which are mechanically secured with TorrSeal epoxy resin, the incompatibility between the bulk strain induced by the AFM order and the surface strain acts as an \u201celastic charge\u201d that produces a long-range field introducing a competing energy that can make multi-domain states favorable, similar to the long-range magnetic dipole effect in FMs.",
                                "Therefore, away from the local regions where spin is transferred due to the driving current, which will be smaller in size than the full sample, the system will tend to rotate in the opposite direction in order to preserve approximately equal total domain sizes of the different orientations. Since the clamped boundary is the originator of the long-range forces, it is natural to expect that this effect is most stark close to the crystal's edge, as seen in the 35 \u03bcm non-local \u03c3xy response, while the region surrounding the closer non-local contacts would need to rearrange less. The 25 \u03bcm non-local response would then detect domain wall scattering and smaller re-orientations of the Neel vector, explaining its relatively smaller response in xy and larger response in \u03c3xx, just as observed.",
                                "This data unambiguously showed that the spin information imparted by the current pulses was carried tens of microns away from the current carrying region, implying an important role for spin-carrying collective excitations coupled to the magnetoelasticity of the system. These scales are orders of magnitude larger than spin decay lengths of typical metallic antiferromagnets, which is a welcome discovery relevant for potential technologies based on metallic antiferromagnets.",
                                "The observation of non-local switching due to collective antiferromagnetic dynamics should open a new pathway to magnonic memory and other spintronic applications of complex antiferromagnets.",
