Repository: boschresearch/Pap2Pat

# Pap2Pat Dataset

### File Schema

Every directory in `data` corresponds to one patent-paper pair and contains the full texts of both patent and paper, as well as the patent outlines. We include all information in JSON for programmatic parsing and Markdown for manual inspection.

```yaml
data/:
    paper_id-patent_id/:
        # Nested JSON format
        patent.json: JSON file containing patent metadata and full-text, as well as all outlines
        paper.json: JSON file containing paper metadata and full-text
        # Markdown format
        patent.md: patent full-text formatted in markdown
        paper.md: paper full-text formatted in markdown

File: Pap2Pat/data/W4229943688-US20100052673/paper.json
{
    "id": "https://semopenalex.org/work/W4229943688",
    "authors": [
        "Geoffrey Bodenhausen",
        "Piotr T\u00e9k\u00e9ly",
        "Markus Weingarth"
    ],
    "title": "Efficient heteronuclear decoupling by quenching rotary resonance in solid-state NMR",
    "date": "2008-12-01",
    "abstract": "We propose a new scheme for heteronuclear decoupling designed for fast magic-angle spinning (MAS), dubbed phase-inverted supercycled sequence for attenuation of rotary resonance (PISSARRO). Its efficiency compares favourably with CW, TPPM, SPINAL and XiX decoupling methods at medium and high RF amplitudes, particularly under conditions where the efficiency of decoupling is affected by undesired rotary resonance effects.",
    "sections": [
        {
            "title": "Introduction",
            "paragraphs": [
                "Efficient heteronuclear decoupling is one of the most challenging requirements that must be fulfilled to obtain high-resolution NMR spectra of solids. In powders containing directly bonded dilute spins S = 13 C and abundant spins I = 1 H, efficient proton decoupling requires a reduction of the heteronuclear dipolar interactions by no less than three orders of magnitude. In polycrystalline or amorphous samples studied by magic-angle spinning (MAS) with slow rotation frequencies m rot of a few kHz, continuous-wave (CW) irradiation of the abundant I spins with an RF amplitude (also known as nutation or Rabi frequency m I 1 \u00bc \u00c0cB 1 =\u00f02p\u00de) in the range 60 < m I 1 < 80 kHz remains the simplest way to achieve efficient heteronuclear decoupling. At higher spinning speeds, more elaborate schemes have been proposed that use p phase shifted (XiX) [1,2] or two-pulse phase-modulated (TPPM) techniques [3]. The success of these methods has lead to renewed interest in the intricate mechanisms underlying efficient decoupling in rotating solids [4]. Several variants of TPPM [5][6][7][8] and more sophisticated decoupling schemes have been developed [9][10][11].",
                "Recent progress in the design of MAS probes and in superconducting magnet technology, fuelled by the apparently unquenchable demand for enhanced sensitivity and spectral resolution, opens the way to very fast spinning frequencies and to everincreasing static fields. Higher spinning frequencies lead to a more effective averaging of dipolar interactions. It may be useful to recouple dipolar interactions when they give access to structural information. Many recent methodological developments deliberately exploit recoupling to drive the transfer of magnetization from one spin to another. In this Letter, we shall see that recoupling can also occur unwittingly, so that the efficiency of heteronuclear decoupling is compromised. Once identified, it is possible to combat these deleterious effects by suitable phase-modulated schemes.",
                "New recoupling schemes require the design of appropriately tailored RF pulse sequences [12]. One of the simplest methods to recouple dipolar interactions in rotating solids is known as rotary resonance recoupling (R 3 ) [13]. It consists in applying an unmodulated continuous-wave (CW) RF field with an amplitude m 1 adjusted to fulfil one of the conditions m 1 = nm rot with n = 1/2, 1 and 2 [13,14]. Besides the recovery of the chemical shift anisotropy (CSA) at n = 1 and 2, the recoupling of homonuclear interactions can occur at n = 1/2 and 1, while heteronuclear interactions are recoupled for n = 1, 2, 3, . . .. Recoupling by rotary resonance has been exploited both for structural studies and to induce a transfer of magnetization [12][13][14][15][16][17][18][19].",
                "However, rotary resonance can also manifest itself through a partial breakdown of the efficiency of heteronuclear dipolar decoupling [20,21], leading to a broadening of the resonances of dilute spins S. To avoid this undesirable broadening, the RF amplitude should be at least 4 times higher than the spinning frequency, i.e., m I 1 > 4m rot [8,22]. Clearly, with increasing spinning speeds (up to 70 kHz nowadays), it becomes more and more challenging to avoid rotary resonance interferences. Yet, surprisingly, rotary resonance-induced line broadening seems to have been perceived so far as an inevitable collateral damage of the combination of decoupling and spinning. In this work we wish to put this problem into perspective, and describe a method that allows one to quench this type of interference to a large extent."
            ],
            "subsections": []
        },
        {
            "title": "Materials and methods",
            "paragraphs": [
                "Polycrystalline powders of L-alanine and calcium formate with natural isotopic abundance, and of uniformly 13 C, 15 N-labelled L-alanine and L-glycine, were used without further purification. All experiments were performed on a Bruker spectrometer operating at 9.4 T (Larmor frequency 400.2 MHz for protons), equipped with a 2.5 mm triple resonance MAS probe. In all experiments, cross-polarization (CP) was used to enhance the carbon-13 magnetization, and the MAS frequency was set to m rot = 30 kHz. The carrier frequency m I 0 of the decoupling RF field applied to the protons I was systematically placed on-resonance for the protons that are directly attached to the 13 C nuclei under observation.",
                "Starting from the original scheme employing simple p phase shifts [1], we developed a new supercycled scheme aimed at attenuating rotary resonance interferences during heteronuclear decoupling. The phase-inverted supercycled sequence for attenuation of rotary resonance (PISSARRO) is composed of pulse pairs (s p ) x (s p ) \u00c0x and (s p ) y (s p ) \u00c0y each of which is repeated N times (typically N = 5, see below) to form a block, and four blocks are combined as shown in Fig. 1. By constructing such supercycles [9,23], we attenuate rotary resonance interference and minimize higher order heteronuclear terms [9]. The decoupling efficiency of the new scheme has been compared with well-known decoupling methods such as CW, TPPM [3], SPINAL-64 [24] and XiX [1,2] over a wide range of RF amplitudes 40 < m I < 140 kHz. For comparison with the TPPM sequence, the latter's pulse width s p and phase angle u were optimized for each RF amplitude m I 1 , s p being varied in the vicinity of the duration of an ideal p pulse, while the phase angles u were varied around \u00b115\u00b0. For a given RF-field amplitude m I 1 , the optimal pulse widths for the SPINAL-64 experiments were found to be close to those for TPPM. For XiX decoupling, the pulse duration s p has been optimized around the recommended condition s p = 2.85 \u00c1 s rot [2]. For the PISSARRO sequence, the pulse duration s p was optimized for each RF-field amplitude m I 1 in the interval 0.1 \u00c1 s rot < s p < 2.1 \u00c1 s rot . The numerical simulations of the CW and PISSARRO decoupling efficiency for a powder average of isolated CH spin systems were performed using the SIMPSON program [25]. Only heteronuclear dipolar couplings (23.3 kHz) were included in the simulations and all isotropic and anisotropic chemical shifts were set to zero. For PISSARRO decoupling the pulse duration was optimized in silico for each RF-field amplitude with the same intervals and increments.",
                "To simulate the 13 C spectrum of calcium formate with XiX and PISSARRO decoupling at the n = 2 rotary resonance condition, we assumed isolated 13 C-1 H spin pairs with an internuclear distance of 1.09 \u00c5, neglecting chemical shift anisotropies. All simulations used the SIMPSON program [25]. Powder averaging was achieved with 17 c-angles and 615 a,b-orientations using the Zaremba-Conroy-Wolfsberg (ZCW) scheme [25]."
            ],
            "subsections": []
        },
        {
            "title": "Results and discussion",
            "paragraphs": [
                "To illustrate how rotary resonance recoupling can interfere destructively with decoupling in rapidly spinning powders, Fig. 2 shows plots of 13 C signals of L-alanine in natural abundance recorded with CW decoupling as a function of the RF amplitude m I 1 . Besides a dramatic collapse of all peaks in the vicinity of the rotary resonance conditions m I 1 \u00bc nm rot with n = 1 and 2, the plots reveal that the 'dips' around these recoupling conditions extend symmetrically over a wide range of RF amplitudes m I 1 . Although their breadth can be in part ascribed to the inhomogeneity of the RF-field, since rotary resonance is very sensitive to this parameter [15a], the fact that the dips are the broadest for the rigid CH group must be due to the strength of the heteronuclear dipolar interaction. Note that for the methyl CH 3 and carboxyl COO \u00c0 groups, the two dips for n = 1 and 2 are much broader than would be expected from the magnitudes of the corresponding heteronuclear couplings. This strongly suggests that homonuclear proton-proton dipolar interactions must also contribute to the breadth of these dips [21] by playing an indirect role in the recoupling conditions at n = 1 and 2."
            ],
            "subsections": [
                {
                    "title": "Quenching of interference of rotary resonance recoupling (R 3 ) with heteronuclear decoupling",
                    "paragraphs": [
                        "The efficiency of different decoupling sequences for the CH 3 , CH 2 and CH groups of uniformly labelled alanine and glycine is Fig. 1. The PISSARRO scheme for heteronuclear decoupling. The direct excitation of the magnetization of spins S such as 13 C can be replaced by cross-polarization from abundant spins I such as protons to the S spins. shown in Fig. 3 over a wide range of RF-amplitudes m I 1 that include rotary resonance conditions m I 1 \u00bc nm rot with n = 2, 3 and 4. For each resonance, the signal intensities were normalized to 1 for the PISS-ARRO scheme using the highest decoupling amplitude m I 1 . Besides the obvious improvement in performance of all phase-modulated schemes compared to CW decoupling, the PISSARRO sequence proved to be the most effective in quenching rotary resonance effects in the range 40 < m I 1 < 100 kHz. For CH 3 and CH groups, it turned out to be the most efficient method over the whole range 40 < m I 1 < 140 kHz that could be explored. Indeed, for both CH 3 and carboxyl groups (the latter not shown), the new scheme using m I 1 \u00bc 90 kHz is more efficient than TPPM with m I 1 \u00bc 140 kHz, and for CH 3 and CH groups the new method, again using m I 1 \u00bc 90 kHz, reaches $80% of the performance of XiX with m I 1 \u00bc 140 kHz. For the CH 2 group of glycine, the PISSARRO scheme was only inferior to the TPPM sequence in the range of 110 < m I 1 < 130 kHz, while for m I 1 \u00bc 140 kHz the new method showed the same performance as XiX and TPPM. Obviously, a high decoupling efficiency with moderate RF amplitudes m I 1 < 100 kHz is particularly attractive for heat-sensitive samples, such as proteins with high water and salt content, where high RF power levels can be harmful. The numerical simulations of CW and PISSARRO decoupling efficiency presented in Fig. 4 using an idealized CH spin system corroborate the experimentally observed quenching of rotary resonance recoupling by the PISSARRO scheme. Extensive numerical simulations will be necessary to probe the influence of homonuclear protonproton couplings when quenching rotary resonance effects. Indeed, the relevance of such interactions for heteronuclear decoupling in spinning solids has been recognized early on [1], and studied experimentally and theoretically under different conditions [1,9,[26][27][28].",
                        "Fig. 5a allows one to appreciate how sensitive various decoupling schemes are to rotary resonance interference at the n = 2 condition (m I 1 \u00bc 60 kHz and m rot = 30 kHz). The relative intensities of the CH 3 signals using PISSARRO, XiX, SPINAL-64, TPPM and CW decoupling are 100%, 33%, 27%, 18% and 8% respectively. The CH 3 linewidths are 83, 126, 163, 250 and 730 Hz for the five methods that have been compared. Note that areas of the signals are not conserved, since the signal amplitudes are partly transferred to modulation sidebands, as discussed below. For the CH resonance, the relative intensities in Fig. 5a are 100%, 18%, 14%, 8% and 7%, and the corresponding linewidths are 135, 218, 285, 760 and 1250 Hz. For the CH 2 resonance, the relative intensities are 100%, 12%, 12%, 13% and 9 %, and the corresponding linewidths 250, 440, 1100, 710 and 1230 Hz. Although at the n = 2 rotary resonance condition, the amplitude of the CH 2 signal observed with PISSARRO remains modest compared to high amplitude decoupling (the efficiency of decoupling at m I 1 \u00bc 100 kHz is shown in Fig. 5b), the CH 2 intensity could be increased by a factor of at least 8 compared to other decoupling schemes at this rotary resonance condition. The efficiency of heteronuclear decoupling for the CH resonance signal as a function of the pulse duration s p and the RF-field decoupling amplitude m 1 is shown in two-dimensional contour plot in Fig. 5c. The data reveal that over a wide range 80 < m I 1 < 140 kHz, the optimal s p values are near (0.9 \u00b1 0.003) \u00c1 s rot or (1.1 \u00b1 0.003) \u00c1 s rot while at lower RF fields including the n = 2 condition the recommended s p are close to 0.195 \u00c1 s rot . It should be pointed out that for XiX decoupling, an improved efficiency was observed at n = 2 with s p = 0.85 \u00c1 s rot , much shorter that the recommended duration s p = 2.85 \u00c1 s rot . However, for CH 2 , CH and CH 3 groups, the intensities were around 40%, 45% and 74%, respectively with the new decoupling scheme.",
                        "Finally, we note that a simplified, truncated version of the PISS-ARRO scheme, using only the first half of the decoupling sequence in Fig. 1, without any 90\u00b0phase shifts, also exhibits a significantly improved decoupling efficiency at n = 2 compared with other pulse sequences. For 70 < m I 1 < 80 kHz, it is actually superior to the complete untruncated PISSARRO scheme, although at n = 2 the intensity for CH was only about 70% of that recorded with the complete sequence.",
                        "Moreover, the supercycled PISSARRO sequences with odd numbers of pulse pairs N = 3, 5, 7. . . (usually, N = 5) perform significantly better than those with even numbers N = 2, 4, 6. m I 1 \u00bc 200 kHz [8] while at m rot = 68 kHz such effects occur up to m I 1 \u00bc 300 kHz [22]. All previously known decoupling methods therefore entail the use of ever-increasing RF-amplitudes with ever-increasing MAS frequencies. Low-amplitude decoupling with m I 1 << m rot can be used to alleviate interference effects. Except for CH 2 resonances, this simple approach can compete in efficiency with high amplitude decoupling, provided m rot > 40 kHz [8,29]."
                    ],
                    "subsections": []
                },
                {
                    "title": "Quenching of modulation sidebands",
                    "paragraphs": [
                        "Another remarkable advantage of the new PISSARRO scheme is its unique capacity to suppress spurious modulation sidebands, which arise from the interference between the decoupling field and the modulation of dipolar couplings by MAS. Fig. 6a shows spectra recorded at the n = 2 rotary resonance condition, with different decoupling schemes optimized for signal intensity. The modulation sidebands show up dramatically for all known techniques except for the new scheme, which offers a remarkably clean spectrum.",
                        "Because of the complexity of the evolution of the magnetization under phase-modulated irradiation and MAS close to rotary resonance conditions, the combined effects of homo-and heteronuclear dipolar interactions are difficult to handle analytically. A zeroth order average Hamiltonian theory would be insufficient to shed light on the underlying spin dynamics of rotary resonance quenching. Multimodal Floquet theory could possibly provide some insight, but this is beyond the scope of the present manuscript. To gain a better insight into some basic features of XiX and PISSARRO decoupling, we studied by experiments and simulations the behaviour of calcium formate Ca(HCOO) 2 with natural 13 C abundance, which contains reasonably isolated 13 C-1 H spin pairs. Very similar effects could be observed for the (less well isolated) CH group in uniformly 13 C enriched L-alanine. As shown in Fig. 6b andc, both the experimental and simulated spectra clearly show the dependence of the modulation sidebands that appear at m sb = K(\u00b1m rot \u00c7 1/s p ) on the pulse length s p of XiX decoupling. Thus for m rot = 30 kHz and s p = 31.5 ls, i.e., 1/s p = 31.746 kHz, one obtains sidebands at integer multiples K of 1.746 kHz. These modulation sidebands cannot be removed by optimizing the s p values for the best decoupling efficiency. On the other hand, experimental and simulated spectra (Fig. 6d) obtained with the PISSARRO scheme with optimized s p values are remarkably free of any spurious sideband signals. Further simulations (not shown) reveal that the magnitudes of the dipolar and CSA interactions, the proton offset and the RF-field amplitude all affect the intensity of the modulation sidebands under XiX decoupling. It is worth noting that the modulation sidebands overlap with their parent signals when s p corresponds to a full rotor period (m rot = 1/s p ), thus fulfilling one of the recoupling conditions for phase-alternated decoupling [1,2]."
                    ],
                    "subsections": []
                }
            ]
        },
        {
            "title": "Conclusions",
            "paragraphs": [
                "We have introduced a novel heteronuclear decoupling scheme for fast MAS that offers improved decoupling efficiency over a wide range of RF-amplitudes m I 1 . The PISSARRO decoupling sequence using a single adjustable s p parameter proved to be more effective than the XiX, TPPM, SPINAL-64 and CW methods in quenching rotary resonance interference effects. The new method yields improved resolution and sensitivity for all solid-state NMR spectra recorded with fast spinning with RF-amplitudes m I 1 in the vicinity of the n = 2 rotary resonance condition. Numerical simulations corroborate the experimental observation that the quenching of rotary resonance effects by the PISSARRO scheme is quite efficient. "
            ],
            "subsections": []
        },
        {
            "title": "Acknowledgements",
            "paragraphs": [
                "Financial support of the Agence Nationale de la Recherche (ANR), the R\u00e9gion Ile-de-France (Programme Sesame), the CNRS, the ENS, the EPFL, and the Commission pour la Technologie et l'Innovation (CTI) is gratefully acknowledged."
            ],
            "subsections": []
        }
    ]
}
