Repository: boschresearch/Pap2Pat

# Pap2Pat Dataset

### File Schema

Every directory in `data` corresponds to one patent-paper pair and contains the full texts of both patent and paper, as well as the patent outlines. We include all information in JSON for programmatic parsing and Markdown for manual inspection.

```yaml
data/:
    paper_id-patent_id/:
        # Nested JSON format
        patent.json: JSON file containing patent metadata and full-text, as well as all outlines
        paper.json: JSON file containing paper metadata and full-text
        # Markdown format
        patent.md: patent full-text formatted in markdown
        paper.md: paper full-text formatted in markdown

File: Pap2Pat/data/W4234831221-US20190225932/paper.json
{
    "id": "https://semopenalex.org/work/W4234831221",
    "authors": [
        "R. Sureshkumar",
        "Dacheng Ren",
        "Bendy Estime"
    ],
    "title": "Cultivation and energy efficient harvesting of microalgae using thermoreversible sol-gel transition",
    "date": "2017-01-19",
    "abstract": "Microalgae represent a promising source of renewable biomass for the production of biofuels and valuable chemicals. However, energy efficient cultivation and harvesting technologies are necessary to improve economic viability. A Tris-Acetate-Phosphate-Pluronic (TAPP) medium that undergoes a thermoreversible sol-gel transition is developed to efficiently culture and harvest microalgae without affecting the productivity as compared to that in traditional culture in a well-mixed suspension. After seeding microalgae in the TAPP medium in a solution phase at 15 \u00b0C, the temperature is increased by 7 \u00b0C to induce gelation. Within the gel, microalgae are observed to grow in large clusters rather than as isolated cells. The settling velocity of the microalgal clusters is approximately ten times larger than that of individual cells cultured in typical solution media. Such clusters are easily harvested gravimetrically by decreasing the temperature to bring the medium to a solution phase.",
    "sections": [
        {
            "title": "Results",
            "paragraphs": [],
            "subsections": [
                {
                    "title": "Rheological Characterization Of The Tapp Medium",
                    "paragraphs": [
                        "In order to obtain a range of pluronic concentrations that can confer the suitable properties necessary for the proposed thermoreversible microalgal cultivation and harvesting system, TAPP media with different pluronic concentrations were prepared and were subjected to rheological testing. Specifically, the linear viscoelastic properties, namely the storage (G\u2032) and loss (G\u2032\u2032) moduli were measured as a function of temperature T using a small amplitude oscillatory shear flow experiment. In the viscous solution phase, G\u2032\u2032\u2009>>\u2009G\u2032 The gel point Tg (or the critical micellation temperature, CMT) is defined as the temperature for which G\u2032\u2009=\u2009G\u2032\u203221. For T\u2009>\u2009Tg, G\u2032 exceeds G\u2032\u2032 and reaches a plateau. Further, the zero-shear viscosity \u03b70, i.e., viscosity of the samples under very small shear rates (near-equilibrium conditions), was also measured. Gelation is accompanied by a sharp increase in \u03b70.",
                        "Typical results for G\u2032, G\u2032\u2032 and \u03b70 obtained from dynamic temperature ramp experiments are reported in Fig. 2. For low T, the moduli of pluronic-based media are relatively low. It is in fact known that, at low T, pluronic in water solution tends to adopt the form of a unimer22. Therefore, low entanglement between the chains would lead to low moduli. As the temperature was increased, the breakage of hydrogen bonds and aggregation of hydrophobic PPO blocks stimulated gelation and led to sharp increases in the moduli (by up to six orders of magnitude)23. The gel points Tg were found to be 20.1\u2009\u00b0C, 21.8\u2009\u00b0C and 23.9\u2009\u00b0C respectively for the 22, 20 and 18 weight percent pluronic in TAPP media samples (Fig. 2a). The decrease in Tg with increasing concentration can be attributed to an increase in molecular entanglements with increasing concentration24. The viscosity profiles of the pluronic-based media exhibited a behavior similar to that of the moduli during the temperature ramp experiment where the viscosity increases significantly for T\u2009>\u2009Tg (Fig. 2b). This is likely due to the fact that with an increase in temperature the polymer chains dehydrate and begin to cross-link leading to a closely packed polymeric network2526. Accordingly, the mesh size of the network decreases with increasing temperature and increasing pluronic concentrations with values ranging from tens to thousands of nanometers27."
                    ],
                    "subsections": []
                },
                {
                    "title": "Microalgal Biomass Production In The Tapp Medium",
                    "paragraphs": [
                        "The wild type microalga Chlamydomonas reinhardtii CC-124 was allowed to grow in the TAPP media with 3 different pluronic concentrations (18, 20 and 22 weight percent) and a traditional well-mixed TAP medium culture, used as a control. Therefore, at the operating temperature (22\u2009\u00b0C), the 18% TAPP medium would still be in early micellation stage (i.e., a viscous liquid), the 20% TAPP medium would be close to Tg (i.e., a soft gel) and the 22% TAPP sample in an elastic solid-like state. The initial microalgal biomass concentration for all the samples was set to 0.1\u2009g\u2009l\u22121. Microalgal growth was assessed through optical density (OD675) analyses and gravimetric measurements. Microalgal biomass concentrations, after a seven day cultivation period, were found to be 3.1\u2009\u00b1\u20090.2\u2009g\u2009l\u22121, 2.9\u2009\u00b1\u20090.3\u2009g\u2009l\u22121, 2.8\u2009\u00b1\u20090.4\u2009g\u2009l\u22121 and 2.9\u2009\u00b1\u20090.4\u2009g\u2009l\u22121, respectively for the well-mixed TAP medium control, the 18% TAPP, the 20% TAPP and the 22% TAPP samples (P\u2009>\u20090.05) (Fig. 3a). The content in lipid and carbohydrate of the microalgal biomass generated did not vary significantly (P\u2009>\u20090.05) under these four conditions (Fig. 3b). These results indicate that microalgae grow well in the TAPP medium with no statistically significant variations in the composition of the generated biomass unlike those commonly observed in many other experiments with growth medium modification6. Microalgal growth was also tested in a pluronic-based medium with an inorganic carbon source. Towards this end, microalgae were grown in a minimum medium enriched with 20\u2009mM of sodium bicarbonate (NaHCO3) and 22% (weight) pluronic. Note that this medium had the same composition as the TAPP medium except that in this case sodium bicarbonate was used as the carbon source in lieu of acetic acid. Under the same culture conditions, the pluronic-based medium with inorganic carbon source led to a microalgal biomass production of 1.7\u2009\u00b1\u20090.3\u2009g\u2009l\u22121 whereas a control minimum medium enriched with 20\u2009mM of sodium bicarbonate not containing pluronic led to a microalgal biomass production of 1.9\u2009\u00b1\u20090.2\u2009g\u2009l\u22121 (P\u2009>\u20090.05). This proves that pluronic-based media with organic as well as inorganic carbon sources are conducive for the growth of microalgae.",
                        "The shape and size of microalgal cells confined in the TAPP media were assessed through microscopic analyses. While there was no significant change (P\u2009>\u20090.05) in the shape of the cells, their size decreased significantly (P\u2009<\u20090.05) when growing in the TAPP medium. Average cell diameters were found to be 8.1\u2009\u00b1\u20090.6\u2009\u03bcm, 6.9\u2009\u00b1\u20090.5\u2009\u03bcm, 6.7\u2009\u00b1\u20090.4\u2009\u03bcm and 6.3\u2009\u00b1\u20090.5\u2009\u03bcm, respectively for growth in the well-mixed TAP medium control, the 18% TAPP, the 20% TAPP and the 22% TAPP samples (Fig. 3c). This decrease in cell size could be attributed to confinement of the microalgal cells by the surrounding polymeric network. In fact, at the operating conditions, the three TAPP samples were at different micellation stages and their elastic moduli and mesh sizes exhibited significant differences, which corroborate the observed variation in cell size27. Nonetheless, the decrease in cell size does not undermine the fact that the thermoreversible polymer pluronic F-127 can be used in microalgal cultivation since the biomass productivity and composition did not exhibit any significant differences from the control."
                    ],
                    "subsections": []
                },
                {
                    "title": "Influence Of Microalgal Proliferation On The Thermorheological Behavior Of The Tapp Medium",
                    "paragraphs": [
                        "The effects of proliferation of microalgal cells on the thermorheological properties of the TAPP medium were also assessed since large variations on such properties might impact its applicability in microalgal cultivation and harvesting. For this reason, rheological measurements were made on the microalgae-TAPP matrix resulting from the seven day cultivation period. It was observed that, with all three pluronic concentrations (22, 20 and 18 weight percent pluronic), there was a slight decrease in Tg in presence of microalgal cells. Specifically, Tg decreased from 20.1\u2009\u00b0C to 19.2\u2009\u00b0C, 21.8\u2009\u00b0C to 20.9\u2009\u00b0C and 23.7\u2009\u00b0C to 22.8\u2009\u00b0C respectively for the 18% TAPP, the 20% TAPP and the 22% TAPP samples (Fig. 4a,b). This is likely due to the hydrophobic interactions between microalgal cell walls and the hydrophobic PPO blocks of the pluronic molecules resulting in an acceleration of the micellation process28. Nonetheless the decrease in the Tg is relatively small and does not affect the microalgal cultivation and harvesting."
                    ],
                    "subsections": []
                },
                {
                    "title": "Harvesting And Recultivation Of Microalgae Using Thermoreversible Sol-Gel Transition",
                    "paragraphs": [
                        "One of the major advantages of the TAPP medium is the potential for a simple and efficient microalgal harvesting process resulting from the robust thermoreversible sol-gel transition. Specifically, the fact that this transition is completely reversible allows one to control confinement and/or settlement of microalgae through relatively small changes in the system temperature. As illustrated in the schematic (Fig. 1), the cultivation and harvesting experiment involved seeding microalgae at a temperature where the TAPP medium is still in a solution phase and increasing the temperature beyond (or around) Tg to allow microalgal cells to grow in a confined environment. After a fixed cultivation period, the temperature was decreased below Tg and microalgae settled to the bottom of the cultivation chamber, thereby allowing for a gravimetric separation of the microalgal cells from the culture medium. Subsequently, the temperature was increased to jellify the supernatant and harvesting of microalgae simply involved scraping microalgal flocs off the TAPP surface.",
                        "The distribution of microalgal cells within the TAPP medium was an important parameter for the proposed harvesting technique. We hypothesized that under the selected cultivation conditions microalgal cells would be distributed in clusters due to confinement effects as opposed to randomly distributed cells as it is the case in a well-mixed TAP suspension. The morphology of the clusters would impact the velocity with which they settle during the gravimetric separation stage of the process with spherically shaped clusters settling faster than anisotropic ones29. Furthermore, there is a direct correlation between the size of the clusters and the settling velocity, both according to Stokes\u2019 law or the empirical formulae often used to determine settling velocity beyond the Stokes regime30.",
                        "The distribution of microalgal cells was assessed through random selection of images captured with an Axio Imager M1 microscope (Carl Zeiss Inc., Berlin, Germany) on each batch of microalgal culture. The images were then processed and the shape and size of cells and clusters were characterized with a Zen pro software (Carl Zeiss Inc., Berlin, Germany). As hypothesized, microalgal cells from the TAPP system were observed to be organized into clusters (Fig. 5c) whereas those from the control (TAP medium) were visualized as randomly dispersed cells (Fig. 5b). The average form factor of the microalgal clusters was found to be 0.98\u2009\u00b1\u20090.02\u2009\u03bcm which suggests nearly-spherical clusters and justifies the use of Stokes\u2019 law to predict the settling velocity. The average equivalent diameter of the clusters was found to be 78\u2009\u00b1\u20099\u2009\u03bcm compared to an 8.1\u2009\u00b1\u20090.6\u2009\u03bcm average diameter for isolated cells in the well-mixed TAP medium. Considering the viscosity measured during the rheological characterization, the settling velocity was calculated according to Stokes\u2019 law and averaged a value of 2.6\u2009\u00b1\u20096\u2009m\u2009day\u22121 which is about ten times greater than the estimated settling velocity of isolated microalgal cells in TAP medium (0.27\u2009\u00b1\u20090.03\u2009m\u2009day\u22121). To verify the settling rate experimentally, microalgae were allowed to settle at 15\u2009\u00b0C in tubes with 10\u2009cm working height after the seven day cultivation period. The optical density (OD675) of the TAPP broth was measured at regular intervals and the variation in microalgal biomass concentration was compared against a TAP broth used as control. The optical density measurements during the settling assay were used to compute the percentage recovery through settling over time. It was found that over a 2-hour period, 89\u2009\u00b1\u20095% of microalgal clusters in the TAPP broth were recovered through settling compared to 34\u2009\u00b1\u20093% for isolated cells in the TAP broth for the 10\u2009cm working height (Fig. 5a). It is clear that these experimental results exhibited slower biomass recovery compared to the predictions using Stokes\u2019 law. Similar deviations of experimental data from predicted settling rate are often reported and may be due to the large heterogeneity of cluster and cell sizes31 as well as due to hydrodynamic interactions among the clusters that modify the underlying flow field in the settling column. Nonetheless our experiments offer clear corroboration for a higher settling velocity of microalgal clusters in the TAPP medium compared to that of dispersed microalgal cells in the TAP medium.",
                        "To evaluate the harvesting efficiency through scraping of microalgae off the surface of the jellified TAPP system, two-capped containers may be used or one-capped containers may be flipped upside down before the decrease in temperature for clusters settling. The percentage of microalgae harvested was assessed through gravimetric measurements on the harvested biomass and also through optical density measurements on the remaining broth. The harvesting efficiency was then computed as the percent difference between microalgal concentrations of the broths prior and after harvesting. It was found that 89\u2009\u00b1\u20092%, 88\u2009\u00b1\u20093% and 86\u2009\u00b1\u20092% of microalgae were harvested respectively for the 22% TAPP, the 20% TAPP and the 18% TAPP samples.",
                        "Another advantage of the TAPP medium is the potential for recycling and reuse of the medium for recultivation of microalgae after the harvesting process. The thermoreversible sol-gel transition properties of the TAPP medium are not altered after cultivation and harvesting of microalgae. Therefore, recultivation of microalgae in the recycled TAPP medium simply requires a replenishment of nutrients based on the nutrient uptake in the preceding microalgal culture323334. This was confirmed by recycling and reusing the TAPP medium for the recultivation of microalgae in a three cultivation cycles experiment. After each cultivation cycle, the microalgal biomass was quantified and harvested and the TAPP growth medium was recycled and reused for another cultivation. Starting with the same initial biomass concentration in each microalgal cultivation cycle, final microalgal biomass concentrations were found to be 2.8\u2009\u00b1\u20090.2\u2009g\u2009l\u22121, 2.3\u2009\u00b1\u20090.3\u2009g\u2009l\u22121 and 2.5\u2009\u00b1\u20090.3\u2009g\u2009l\u22121 respectively for the first, second and third cultivation cycles."
                    ],
                    "subsections": []
                }
            ]
        },
        {
            "title": "Discussion",
            "paragraphs": [
                "In summary, a Tris-Acetate-Phosphate-Pluronic medium with thermoreversible sol-gel transition properties was developed for energy efficient cultivation and harvesting of microalgae. The thermorheological properties of the medium and the effects of microalgal proliferation on such properties were experimentally characterized to offer a framework for designing of robust microalgal cultivation and harvesting systems using the thermoreversible copolymer pluronic. Microalga Chlamydomonas reinhardtii was successfully cultivated in the TAPP medium and led to production of microalgal biomass with similar productivity, lipid and carbohydrate composition to that obtained from cultivation in a traditional well-mixed TAP suspension medium. In fact, starting with a same initial biomass concentration of 0.1\u2009g\u2009l\u22121, microalgal biomass concentrations of 3.1\u2009\u00b1\u20090.2\u2009g\u2009l\u22121, 2.9\u2009\u00b1\u20090.3\u2009g\u2009l\u22121, 2.8\u2009\u00b1\u20090.4\u2009g\u2009l\u22121 and 2.9\u2009\u00b1\u20090.4\u2009g\u2009l\u22121, were obtained respectively with the well-mixed TAP medium control, the 18% TAPP, the 20% TAPP and the 22% TAPP samples after a seven day cultivation period (P\u2009>\u20090.05). The harvesting process of the microalgal biomass produced was highly simplified with the TAPP system. In fact, confinement of microalgal cells in the pluronic matrix led to a near-spherical cluster distribution that could increase their settling velocity by a factor of ten as compared to that of individual cells in well-mixed TAP medium. This allowed for an energy efficient gravimetric separation of the biomass from the culture medium. Through thermal cycles with relatively small variations in temperature within 7\u2009\u00b0C, microalgal clusters were allowed to settle and harvesting of microalgae simply involved scraping the microalgal clusters off the surface of the jellified TAPP medium. These findings confirm that microalgae can be efficiently cultured in the TAPP system which does not require constant mixing like in typical solution broths. Moreover, this new process is capable of efficiently harvesting about ninety percent of the microalgal biomass produced with little energy input and is biocompatible. All of the above cultivation and harvesting features were also successfully verified with a pluronic-based medium with an inorganic carbon source to demonstrate that such thermoreversible media can be used for photoheterotrophic as well as photoautotrophic cultivation of microalgae. It is envisioned that thermoreversible TAPP-like systems could find further applications in microalgal biomass production for biofouling control and single-cell cultivation141516. Future studies to continue this work may include potential functionalization of the copolymer in order to minimize the concentration necessary to confer the required thermorheological properties. Other studies may also be undertaken to elucidate the interactions of different microalgal species and strains with the pluronic matrix and to further characterize the microalgal clusters obtained through confinement in the TAPP matrix."
            ],
            "subsections": []
        },
        {
            "title": "Methods",
            "paragraphs": [],
            "subsections": [
                {
                    "title": "Tapp Medium Preparation And Culture Conditions",
                    "paragraphs": [
                        "Pluronic F-127 was obtained from BASF (Ludwigshafen, Germany) and was used without further purification. The chemical composition for this pluronic type is PEO100PPO65PEO100 and the total molecular weight is 12600\u2009g\u2009mol\u22121. PEO and PPO ratio is approximately 2:1 by weight. The pluronic-based growth medium was prepared in a way that maintains a concentration of nutrients similar to the traditional Tris-Acetate-Phosphate (TAP) medium with the addition of pluronic (TAPP medium) that confers the thermoreversible sol-gel transition properties. The concentrations of chemicals in the TAPP medium were therefore as follows: Tris (19.98\u2009mM), NH4Cl (7.011\u2009mM), MgSO4.7H2O (0.406\u2009mM), CaCl2.2H2O (0.34\u2009mM), K2HPO4.3H2O (0.47\u2009mM), KH2PO4 (0.40\u2009mM), acetic acid (0.1% vol), Hutner\u2019s trace (0.1% vol). Pluronic F-127 powder was dissolved in the medium at 4\u2009\u00b0C for 5\u2009hours and under vigorous stirring. Note that in the new Tris-Acetate-Phosphate-Pluronic medium, just like in the traditional Tris-Acetate-Phosphate medium, acetate is used as the carbon source for microalgal growth. Final concentrations of pluronic in TAPP media were selected to be 18%, 20% and 22% (weight percent) in order to obtain a range of Tg suitable for the microalgal cultivation and harvesting application.",
                        "Cultivation of the wild type microalgae Chlamydomonas reinhardtii CC-124, obtained from the Chlamydomonas Resource Center (University of Minnesota, St. Paul, Minnesota), was performed in the TAPP medium as follows: Aliquots of 0.5\u2009ml from liquid subcultures prepared five days preceding the experiment were mixed with 50\u2009ml of TAPP medium at 15\u2009\u00b0C (below Tg for all the samples). Subsequently, vials containing microalgal culture were placed on a rotary shaker in a room continuously illuminated by full spectrum compact fluorescent lamps (CFL 60\u2009W, Fancierstudio, San Francisco, California) with the photosynthetic active radiation at the top surface of the culture at 100\u2009\u00b1\u20095\u2009\u03bcE m\u22122 s\u22121 and the temperature at 22\u2009\u00b1\u20091\u2009\u00b0C. After seven days of cultivation, the resulting TAPP-microalgae matrix was used for thermorheological characterization and biomass production analyses."
                    ],
                    "subsections": []
                },
                {
                    "title": "Rheometry",
                    "paragraphs": [
                        "The rheological experiments to characterize the properties of the TAPP medium were performed using a Combined Motor and Transducer AR-G2 rheometer from TA instruments (New Castle, Delaware). The cone-and-plate geometry with a diameter of 40\u2009mm and a cone angle of 0\u00b0 59\u2032 49\u2033 was used for all the measurements. The temperature control was achieved by a peltier plate using thermoelectric effects to control the temperature accurately and water circulation for rapid heating and cooling over a temperature range of 0 to 100\u2009\u00b0C. Strain sweep measurements were performed on the TAPP media samples in order to determine the experimental parameters for the linear viscoelastic (LVE) regime in which the elastic and loss moduli were measured using small amplitude oscillatory shear flow experiments. It was found that for all the samples, a 0.5% strain at a frequency of 1\u2009Hz was appropriate for measuring the LVE properties."
                    ],
                    "subsections": []
                },
                {
                    "title": "Characterization Of Microalgal Biomass Production And Harvesting",
                    "paragraphs": [
                        "The effects of pluronic presence on microalgal cultivation and biomass production were assessed using different analytical techniques. Microalgal biomass production was evaluated through optical density measurements and gravimetric quantification. Microalgal biomass carbohydrate content was assessed using the phenol-sulfuric acid method35 and lipids content was assessed through a modified Bligh and Dyer method and fluorescence scanning using Nile Red dye36373839. The impacts of the pluronic-based environment on shape and size of microalgal cells were systematically analyzed using an Axio Imager M1 microscope and a ZEN pro software (Carl Zeiss Inc., Berlin, Germany). These same tools were also used to characterize the distribution of microalgal cells (clusters etc.) in TAPP media with different pluronic concentrations as well as the traditional TAP medium used as control. The shape and size of microalgal clusters were characterized in order to predict the settling velocity for harvesting. The form factor (FF) characterizing the deviation from a circle and the equivalent diameter (De) of microalgal clusters were computed as presented by Grijspeerdt and Verstraete29:",
                        "",
                        "",
                        "The settling velocity (V) of microalgal clusters during the harvesting process could be approximated using Stokes\u2019 law as long as the form factor concurred with a spherical shape and the Reynold number fell within the Stokes\u2019 regime. Under such conditions the settling velocity was calculated as30:",
                        "",
                        "where \u03c1s and \u03c1l are solid and liquid densities, g the acceleration due to gravity, De the equivalent diameter and \u03bc the solvent viscosity. The average settling rate was then experimentally monitored by allowing microalgae to settle at 15\u2009\u00b0C in columns with 10\u2009cm working height and by taking regular optical density measurements (OD675) of the broths. To estimate the settling rate, the percent recovery at each measurement time was computed as follows37:",
                        "",
                        "where OD675(t) is the optical density of the broth after a settling time (t) and OD675(to) the optical density at the beginning of the settling experiment or time (to)."
                    ],
                    "subsections": []
                },
                {
                    "title": "Statistical Analyses",
                    "paragraphs": [
                        "The microalgal cultivation and harvesting experiments and the related biochemical and rheological analyses mentioned previously were repeated at least 10 times with triplicate measurements for each run. Statistical analyses over the data collected were performed using Minitab software. The results with P-Value less than 0.05 (t-test) were considered statistically significant."
                    ],
                    "subsections": []
                }
            ]
        },
        {
            "title": "Additional Information",
            "paragraphs": [
                "How to cite this article: Estime, B. et al. Cultivation and energy efficient harvesting of microalgae using thermoreversible sol-gel transition. Sci. Rep. 7, 40725; doi: 10.1038/srep40725 (2017).",
                "Publisher's note: Springer Nature remains neutral with regard to jurisdictional claims in published maps and institutional affiliations."
            ],
            "subsections": []
        }
    ]
}

File: Pap2Pat/data/W4234831221-US20190225932/patent.json
{
    "id": "US20190225932",
    "authors": [
        "Radhakrishna Sureshkumar",
        "Bendy Estime",
        "Dacheng Ren"
    ],
    "title": "CULTIVATION AND ENERGY EFFICIENT HARVESTING OF MICROALGAE USING THEREMOREVERSIBLE SOL-GEL TRANSITION",
    "date": "2017-06-06 00:00:00",
    "abstract": "A Tris-Acetate-Phosphate-Pluronic (TAPP) medium that undergoes thermoreversible sol-gel transitions to efficiently culture and harvest microalgae without affecting productivity. After seeding microalgae in a TAPP medium in solution phase at 15 degrees C., the temperature is increased by 7 degrees C. to induce gelation. Within the gel, microalgae grow in large clusters rather than as isolated cells. Such clusters are easily harvested gravimetrically by decreasing the temperature to bring the medium to a solution phase. The settling velocity of the microalgal clusters is approximately ten times larger than that of individual cells cultured in typical solution media. Hence, microalgae can be cultured without constant mixing and about 90 percent of the biomass can be harvested in an energy efficient fashion.",
    "sections": [
        {
            "title": "DESCRIPTION",
            "paragraphs": [],
            "subsections": [
                {
                    "title": "BACKGROUND OF THE INVENTION",
                    "paragraphs": [],
                    "subsections": [
                        {
                            "title": "1. Field of the Invention",
                            "paragraphs": [
                                "The present invention relates to cell culturing and, more specifically, to the use of thermoreversible sol-gel transitions to culture and harvest cell cultures without the need for energy intensive mixing and centrifuging."
                            ],
                            "subsections": [],
                            "outline_long": [
                                "define field"
                            ],
                            "num_characters": 222,
                            "outline_medium": [
                                "define field"
                            ],
                            "outline_short": [
                                "define field"
                            ]
                        },
                        {
                            "title": "2. Description of the Related Art",
                            "paragraphs": [
                                "The development of methods for high throughput cultivation and efficient harvesting of microalgae has, over the past decades, constituted an active field of research. Despite major advances, there is still a need to optimize and increase productivity in microalgal cultivation systems in order to make microalgal biofuels production a more viable option. It is also imperative to improve microalgal harvesting processes which currently account for about thirty percent of total production cost.",
                                "Many cultivation methods have been proposed to improve microalgal biomass production. For instance, growth medium modifications with high salt and nutrient deprivation have been used to enhance accumulation of specific chemicals such as lipids and carbohydrates. Furthermore, biofilm and biofouling of microalgae that are often portrayed as challenges for suspended culture have recently been explored as cultivation methods for large-scale microalgal biomass production. Among many others, the large decrease in water consumption and the simplification of the harvesting process are considered as two major benefits of biofilm cultivation of microalgae. As for suspended cultivation, constant mixing is usually necessary during the entire cultivation period and the current harvesting methods often involving centrifugation, pumping or electrophoresis techniques are largely energy intensive. The alternatives that have been proposed thus far are yet to resolve the energy consumption issue.",
                                "Pluronic is an amphiphilic ABA type copolymer composed of both hydrophobic Polypropylene Oxide (PPO) block parts and hydrophilic Polyethylene Oxide (PEO) block parts known for good biocompatibility and low toxicity. The applications of this copolymer are highly diversified. For example, the copolymer pluronic F-127 is believed to be a good carrier for most routes in drug administration and is therefore valuable in pharmaceutical formulations. Pluronic has also largely been suggested for its potential in controlling biofouling. Moreover, this copolymer is well known for its effectiveness in producing stable surface patterns and can be useful in long term single-cell culture."
                            ],
                            "subsections": [],
                            "outline_long": [
                                "motivate microalgal biofuels",
                                "summarize cultivation methods",
                                "limitations of suspended cultivation",
                                "introduce pluronic"
                            ],
                            "num_characters": 2172,
                            "outline_medium": [
                                "motivate microalgal cultivation",
                                "limitations of current methods"
                            ],
                            "outline_short": [
                                "summarize limitations of microalgal cultivation"
                            ]
                        }
                    ],
                    "outline_long": [],
                    "num_characters": 0,
                    "outline_medium": [],
                    "outline_short": []
                },
                {
                    "title": "BRIEF SUMMARY OF THE INVENTION",
                    "paragraphs": [
                        "The present invention provide a culture medium comprising a Tris-Acetate-Phosphate (TAPP) solution and an amount of pluronic dissolved in the Tris-Acetate-Phosphate solution to form a medium capable of a sol to gel transition. The amount of pluronic dissolved in the Tris-Acetate-Phosphate solution results in a concentration of pluronic of at least 18 percent by weight, at least 20 percent by weight, or at least 22 percent by weight. The chemical composition of the pluronic is PEO100PPO65PEO100 and the total molecular weight is 12600 g mol\u22121. The pluronic has a ratio of PEO to PPO of 2:1 by weight.",
                        "The present invention also provides a method of culturing an organism, comprising the steps of providing a culture medium comprising a Tris-Acetate-Phosphate solution and an amount of pluronic dissolved in the Tris-Acetate-Phosphate solution, maintaining the culture medium at a first temperature where the culture medium is in a sol state, seeding the culture medium with an organism to be cultured, heating the culture medium to a second temperature where the culture medium is in a gel state, and allowing the organism to grow while the culture medium is in the gel state. The method may further comprise the step of cooling the culture medium to a third temperature where the culture medium is in a sol state. The method may further comprise the step of allowing the organism to settle with the culture medium is in a sol state. The method may further comprise the step of heating the culture medium to a fourth temperature where the culture medium is in a sol state. The method may further comprise the step of harvesting the organism that has settled from the culture medium while it is in a gel state. The first temperature is below a sol to gel transition temperature of the culture medium. The second temperature is above the sol-gel transition temperature of the culture medium. The third temperature is below the sol-gel transition temperature of the culture medium. The fourth temperature is above the sol-gel transition temperature of the culture medium.",
                        "The present invention thus provides energy efficient microalgal cultivation and harvesting using a microalgal cultivation and harvesting strategy that employs the thermoreversible copolymer pluronic. In particular, a Tris-Acetate-Phosphate-Pluronic medium was used and undergoes thermoreversible sol-gel transitions to efficiently culture and harvest microalgae without affecting productivity. With the copolymer pluronic, the gelation process is completely reversible upon cooling. Gelation points of pluronic F-127 aqueous solutions are often between 15\u00b0 C. to 30\u00b0 C. This intersects with the temperature range often involved in microalgal cultivation. After seeding microalgae in a TAPP medium in solution phase at 15 degrees C., the temperature is increased by 7 degrees C. to induce gelation. Within the gel, microalgae grow in large clusters rather than as isolated cells. Such clusters are easily harvested gravimetrically by decreasing the temperature to bring the medium to a solution phase. The settling velocity of the microalgal clusters is approximately ten times larger than that of individual cells cultured in typical solution media. Hence, microalgae can be cultured without constant mixing and about 90 percent of the biomass can be harvested in an energy efficient fashion.",
                        "The thermorheological properties of the pluronic-based medium as well as the resulting pluronic-microalgae matrix after cultivation were systematically characterized. Cultivation experiments were performed using microalga Chlamydomonas reinhardtii and microalgal biomass production in the TAPP medium were assessed both qualitatively and quantitatively. Thus, the present invention provides a framework to efficiently harvest the microalgal biomass produced with small variations of temperature."
                    ],
                    "subsections": [],
                    "outline_long": [
                        "introduce culture medium",
                        "define pluronic composition",
                        "outline culturing method",
                        "describe sol-gel transition",
                        "summarize energy efficiency",
                        "describe harvesting process",
                        "highlight advantages"
                    ],
                    "num_characters": 3864,
                    "outline_medium": [
                        "introduce pluronic-based medium",
                        "describe culturing method",
                        "highlight energy efficiency"
                    ],
                    "outline_short": [
                        "introduce thermoreversible sol-gel transitions"
                    ]
                },
                {
                    "title": "DETAILED DESCRIPTION OF THE INVENTION",
                    "paragraphs": [
                        "Referring to the figures, wherein like numerals refer to like parts throughout, there is seen in FIG. 1 a Tris-Acetate-Phosphate-Pluronic medium with thermoreversible sol-gel transition properties that was developed for energy efficient cultivation and harvesting of microalgae. The thermorheological properties of the medium and the effects of microalgal proliferation on such properties were experimentally characterized to offer a framework for designing of robust microalgal cultivation and harvesting systems using the thermoreversible copolymer pluronic. Microalga Chlamydomonas reinhardtii was successfully cultivated in the TAPP medium and led to production of microalgal biomass with similar productivity, lipid and carbohydrate composition than that obtained from cultivation in the traditional TAP medium. The harvesting process of the microalgal biomass produced was highly simplified in the system therein. In fact, confinement of microalgal cells in the pluronic matrix led to a cluster distribution that increases the settling velocity by a factor of ten. Through small variations of temperature, microalgal clusters were allowed to settle and harvesting of microalgae simply involved scraping the microalgal clusters off the surface after a subsequent jellification of the broth. These findings confirm that microalgae can efficiently be cultured in the TAPP system which does not require constant mixing like typical solution broths. The present invention is thus important not only for proposing a system that efficiently harvests about ninety percent of the microalgal biomass produced through a simple process, but also for confirming biocompatibility of pluronic with microalgae. Studies to continue this work may include recultivation of the non-harvested microalgae for a sustainable use of pluronic and potential functionalization of the copolymer in order to minimize the concentration necessary to confer the required properties. Other studies may also be undertaken to elucidate the interactions of different microalgal species and strains with the pluronic matrix and to further characterize the microalgal clusters obtained through confinement in the matrix."
                    ],
                    "subsections": [
                        {
                            "title": "Example",
                            "paragraphs": [
                                "In order to obtain a range of pluronic concentrations that can confer the suitable properties necessary for the proposed thermoreversible microalgal cultivation and harvesting system, TAPP media with different pluronic concentrations were prepared and were subjected to rheological testing. First, strain sweep measurements were performed on the TAPP media samples in order to determine the linear viscoelastic region necessary for the succeeding analyses. The linear viscoelastic regions varied depending on the concentration of pluronic. Nonetheless, it was found that for all the samples and under the operating conditions, a 0.5% strain at a frequency of 1 Hz was favorable for analyses in the linear viscoelastic region.",
                                "The sol-gel transition process along with the critical micellation temperature was analyzed through dynamic temperature ramp experiments. At low temperatures, the moduli of pluronic-based media were relatively low. It is in fact known that, at low temperatures, pluronic in water solution tends to adopt the form of a unimer. Therefore, low entanglement between the chains would lead to such results. As the temperature was increasing, the breakage of hydrogen bonds and conglomeration of hydrophobic PPO stimulated gelation and led to sharp increases in the moduli (for up to six orders of magnitude). The intersection point between the storage modulus and the loss modulus was considered as the critical micellation temperature (CMT) 23. These points were found to be 20.1\u00b0 C., 21.8\u00b0 C. and 23.9\u00b0 C. respectively for the 22, 20 and 18 weight percent pluronic in TAPP media samples (FIG. 2a). The decrease in CMT with increasing concentrations could be expected because the number of entanglements would increase with increasing concentrations. The viscosity profiles of the pluronic-based media exhibited a behavior similar to that of the moduli during the temperature ramp experiment where the viscosity increases significantly with increasing temperature around the CMT (FIG. 2b). This concurs with reported typical behavior of pluronic, likely due to the fact that with an increase in temperature the chains dehydrate and begin to cross-link leading to closely packed polymeric network. Accordingly, the mesh size of the network decreased with increasing temperature and increasing pluronic concentrations with values ranging from ten to a thousand nanometers.",
                                "Microalgal Biomass Production in the TAPP Medium",
                                "The wild type microalga Chlamydomonas reinhardtii CC-124 was allowed to grow in TAPP media with 3 different pluronic concentrations (18, 20 and 22 weight percent) and a traditional TAP medium culture, used as a control. Therefore, at the temperature of operation (22\u00b0 C.), the 18% TAPP medium would still be in early micellation stage, the 20% TAPP medium would be close to CMT (i.e. soft gel) and the 22% TAPP sample in final micellation stage. Microalgal growth was assessed under these three conditions through optical density (OD675) analyses and gravimetric measurements. Microalgal biomass concentrations, after a seven-days cultivation period, were found to be 3.1\u00b10.2 g l\u22121, 2.9\u00b10.3 g l\u22121, 2.8\u00b10.4 g l\u22121 and 2.9\u00b10.4 g l\u22121, respectively for the TAP medium, 18% pluronic, 20% pluronic and the 22% pluronic in TAPP samples (P>0.05) (FIG. 3a). The content in lipid and carbohydrate of the microalgal biomass generated did not vary significantly (P>0.05) under these four conditions (FIG. 3b). These results indicate that microalgae grow well in the TAPP medium with no significant variations in the composition of the generated biomass unlike those commonly seen in other growth medium modification experiments.",
                                "The shape and size of microalgal cells confined in TAPP media were assessed through microscopic analyses. While there was no significant change (P>0.05) in the shape of the cells, their size decreased significantly (P<0.05) when growing in the TAPP medium. Average cell diameters were found to be 8.1\u00b10.6 \u03bcm, 6.9\u00b10.5 \u03bcm, 6.7\u00b10.4 \u03bcm and 6.3\u00b10.5 \u03bcm, respectively for growth in TAP, 18% pluronic, 20% Pluronic and 22% Pluronic in TAPP samples (FIG. 3c). This decrease in cell size is believed to be the effects of confinement. In fact, at the operating conditions, the three TAPP samples were at different micellation stages and the elastic moduli and mesh sizes exhibited significant differences, which corroborate the observed variation in cell size. Nonetheless, the decrease in cell size does not undermine the fact that the thermoreversible polymer pluronic F-127 can be used in microalgal cultivation since the biomass productivity and composition did not exhibit any significant differences with the control.",
                                "Influence of Microalgal Proliferation on the Thermorheological Behavior of the TAPP Medium",
                                "The effects of proliferation of microalgal cells on the thermorheological properties of the TAPP medium were also assessed since large variations on such properties might impact its applicability in microalgal cultivation and harvesting. For this reason, rheological analyses were performed on the resulting microalgae-pluronic matrix after the seven days of microalgal cultivation period. It was observed that, with all three pluronic concentrations TAPP samples (22, 20 and 18 weight percent pluronic), there was a slight decrease in the critical micellation temperature with the presence of microalgal cells. The CMT decreased from 20.1\u00b0 C. to 19.2\u00b0 C., 21.8\u00b0 C. to 20.9\u00b0 C. and 23.7\u00b0 C. to 22.8\u00b0 C. respectively for the 22% pluronic, 20% Pluronic and 18% Pluronic in TAPP samples (FIG. 4a). Similarly, there was a slight shift in the escalation of the viscosity as a response to the increase in temperature (FIG. 4b). This early micellation is likely to be the result of hydrophobic interactions between microalgal cells and pluronic chains accelerating the micellation process. Nonetheless the decrease in the CMT is minor and does not affect the microalgal cultivation and harvesting application.",
                                "Harvesting of Microalgae Using Thermoreversible Sol-Gel Transition",
                                "One of the major advantages of the TAPP medium is the potential for a simple and efficient microalgal harvesting resulting from the temperature dependent sol-gel transition behavior. The fact that this transition is completely reversible through cooling allows one to control confinement and/or settlement of microalgae through small changes in temperature. As illustrated in the schematic (FIG. 1a), the cultivation and harvesting experiment involved seeding microalgae at a temperature where the TAPP medium is still in solution phase and increasing the temperature beyond (or around) the micellation temperature to allow microalgal cells to grow in a confined environment. After a fixed cultivation period, the temperature was decreased below the critical micellation temperature and microalgae settled at the bottom. Afterwards, the temperature was increased to jellify the supernatant and harvesting of microalgae simply involved scraping microalgal flocs off the surface.",
                                "The distribution of microalgal cells within the TAPP medium was an important parameter for the proposed harvesting system. We hypothesized that under the selected cultivation conditions microalgal cells would be distributed in clusters due to confinement as opposed to randomly distributed cells in the traditional TAP medium. There was an interest to characterize these clusters because their morphology would impact the velocity to which they settle with faster settling for spherically shaped clusters. Furthermore, there is a direct correlation between the size of the clusters and the settling velocity, both according to Stokes' law or the empirical formulas often used to determine settling velocity beyond the Stokes regime.",
                                "The distribution of microalgal cells were assessed through random selection of images captured with an Axio Imager M1 microscope (Carl Zeiss Inc., Berlin, Germany) on each batch of microalgal culture. The images where then processed and the shape and size of cells and clusters were characterized with a Zen pro software (Carl Zeiss Inc., Berlin, Germany). As predicted, microalgal cells from the TAPP system were observed as regrouped in clusters (FIG. 5c) whereas those from the control (TAP medium) were visualized as randomly dispersed cells (FIG. 5b). The average form factor of the microalgal clusters concurred with a sphericity approximation with a value of 0.98\u00b10.02 \u03bcm which justifies the use of Stokes' law to predict the settling velocity. The average equivalent diameter of the clusters was found to be 78\u00b19 \u03bcm compared to an 8.1\u00b10.6 \u03bcm average diameter for isolated cells in TAP medium. Considering the viscosity measured during the rheological characterization, the settling velocity was calculated according to Stokes' law and averaged a value of 2.6\u00b16 m day-1 which is about ten times greater than the estimated settling velocity of isolated microalgal cells in TAP medium (0.27\u00b10.03 m day-1). To verify the settling rate experimentally, microalgae were allowed to settle at 15\u00b0 C. in tubes with 10 cm working height after the seven days microalgal cultivation period. The optical density (OD675) of the TAPP broth was measured at regular intervals and the variation in microalgal biomass concentration was compared against a TAP broth used as control. The optical density measurements during the settling assay were used to compute the percent recovery through settling over time. It was found that over a 2-hour period, 89\u00b15% of microalgal clusters were recovered through settling compared to 34\u00b13% for isolated cells in TAP for the 10 cm working height (FIG. 5a). It is clear that these experimental results exhibited slower biomass recovery compared to the predictions using Stokes' law. Similar deviations of experimental data from predicted settling rate are often reported and may be due to the large heterogeneity of cluster and cell sizes. Nonetheless there is a corroboration for a largely higher settling velocity for microalgal clusters in TAPP medium compared to settling of dispersed microalgal cells in TAP medium.",
                                "To evaluate the harvesting efficiency through scraping of microalgae off the surface of the TAPP system, two-capped containers may be used or one-capped containers may be flipped upside down before the decrease in temperature for clusters settling. The percentage of microalgae harvested was assessed through gravimetric measurements on the harvested biomass and also through optical density measurements on the remaining broth. The harvesting efficiency was then computed as the percent difference between microalgal concentrations of the broths prior and after harvesting. It was found that 89\u00b12%, 88\u00b13% and 86\u00b12% of microalgae were harvested respectively for 22% pluronic, 20% Pluronic and 18% Pluronic in TAPP samples.",
                                "Methods",
                                "TAPP Medium Preparation and Culture Conditions",
                                "Pluronic F-127 was obtained from BASF (Ludwigshafen, Germany) and was used without further purification. The chemical composition for this pluronic type is PEO100PPO65PEO100 and the total molecular weight is 12600 g mol\u22121. PEO and PPO ratio is approximately 2:1 by weight. The pluronic-based growth medium was prepared in a way that maintains a concentration of nutrients similar to the traditional Tris-Acetate-Phosphate (TAP) medium with the addition of pluronic (TAPP medium) that confers the thermoreversible sol-gel transition properties. The concentrations of chemicals in the TAPP medium were therefore as follow: Tris (19.98 mM), NH4Cl (70.11 mM), MgSO4.7H2O (4.06 mM), CaCl2.2H2O (3.40 mM), K2HPO4.3H2O (0.47 mM), KH2PO4 (0.40 mM), acetic acid (0.1% vol), Hutner's trace (0.1% vol). Pluronic F-127 powder was dissolved in the medium at 4\u00b0 C. for 5 hours and under vigorous stirring. Final concentrations of pluronic in TAPP media were selected to be 18%, 20% and 22% (weight percent) in order to obtain a range of CMT suitable for the microalgal cultivation and harvesting application.",
                                "Cultivation of wild type microalgae Chlamydomonas reinhardtii CC-124, obtained from the Chlamydomonas Resource Center (University of Minnesota, St. Paul, Minn.), was performed in the TAPP medium. Aliquots of 0.5 ml from liquid subcultures prepared five days preceding the experiment were mixed with 50 ml of the TAPP medium at 15\u00b0 C. (below the CMT of the samples). Subsequently, vials containing microalgal culture were placed on a rotary shaker in a room continuously illuminated by full spectrum compact fluorescent lamps (CFL 60W, Fancierstudio, San Francisco, Calif.) with the photosynthetic active radiation at the top surface of the culture at 100\u00b15 \u03bcE m\u22122 s\u22121 and the temperature at 22\u00b11\u00b0 C. After seven days of cultivation, the resulting Pluronic-microalgae matrix was used for thermorheological characterization and biomass production analyses.",
                                "Rheometry",
                                "Rheological experiments to characterize the properties of the TAPP medium were performed using a Combined Motor and Transducer (CMT) AR-G2 rheometer from TA instruments (New Castle, Del.). The cone-and-plate geometry with a diameter of 40 mm and a cone angle of 0\u00b0 59\u2032 49\u2033 was used for all the measurements. The temperature control was achieved by a Peltier plate using thermoelectric effects to control the temperature accurately and water circulation for rapid heating and cooling over a temperature range of 0 to 100\u00b0 C.",
                                "Characterization of Microalgal Biomass Production and Harvesting",
                                "The effects of pluronic presence on microalgal cultivation and biomass production were assessed using different analytical techniques. Microalgal biomass production was evaluated through optical density measurements and gravimetric quantification. Microalgal biomass carbohydrate content was assessed using the phenol-sulfuric acid method and lipids content through a modified Bligh and Dyer method and fluorescence scanning using Nile Red dye. The impacts of the pluronic-based environment on shape and size of microalgal cells were systematically analyzed using an Axio Imager M1 microscope and a ZEN pro software (Carl Zeiss Inc., Berlin, Germany). These same tools were also used to characterize distribution of microalgal cells (clusters etc.) in TAPP media with different pluronic concentrations as well as the traditional TAP medium used as control. The shape and size of microalgal clusters were characterized in order to predict the settling velocity for harvesting. The form factor (FF) characterizing the deviation from a circle and the equivalent diameter (De) of microalgal clusters were computed as presented by Grijspeerdt and Verstraete:",
                                "\\(\\begin{matrix}\n{{FF} = \\frac{4*\\pi*{Area}}{{Perimeter}^{2}}} & (1) \\\\\n{{De} = {2*\\sqrt{\\frac{Area}{\\pi}}}} & (2)\n\\end{matrix}\\)",
                                "The settling velocity (V) of microalgal clusters during the harvesting process could be approximated using Stokes' law as long as the form factor concurred with a spherical shape and the Reynold number fell within the Stokes' regime. Under such conditions the settling velocity was calculated as:",
                                "\\(\\begin{matrix}\n{V = \\frac{\\left( {{\\rho \ue89e\\; \ue89es} - {\\rho \ue89e\\; \ue89el}} \\right)*g*{De}^{2}}{18\ue89e\\; \ue89e\\mu}} & (3)\n\\end{matrix}\\)",
                                "Where \u03c1s and \u03bcl are solid and liquid densities, g the gravitational acceleration, De the equivalent diameter and \u03bc the dynamic viscosity. The average settling velocity was then experimentally monitored by allowing microalgae to settle at 15\u00b0 C. in columns with 10 cm working height and taking regular optical density measurements (OD675) on the broths. To estimate the rate of settlement, the percent recovery at each measurement time was computed as follows:",
                                "\\(\\begin{matrix}\n{{\\% \ue89e\\mspace{20mu} \ue89e{Recovery}} = {\\left( {1 - \\frac{{{OD}\ue89e\\;}_{675}\ue89e(t)}{{{OD}\ue89e\\;}_{675}\ue89e({to})}} \\right)*100}} & (3)\n\\end{matrix}\\)",
                                "Where OD675(t) is the optical density of the broth after a settling time (t) and OD675(to) the optical density at the beginning of the settling experiment or time (to).",
                                "Statistical Analyses",
                                "The microalgal cultivation and harvesting experiments and the related biochemical and rheological analyses mentioned previously were repeated at least 10 times with triplicate measurements for each run. Statistical analyses over the data collected were performed using Minitab software. The results with P-Value less than 0.05 (t-test) were considered statistically significant.",
                                "Another advantage of the TAPP medium is the potential for recycling and reuse of the medium for recultivation of microalgae after the harvesting process. The thermoreversible sol-gel transition properties of the TAPP medium are not altered after cultivation and harvesting of microalgae. Therefore, recultivation of microalgae in the recycled TAPP medium simply requires a replenishment of nutrients based on the nutrient uptake in the preceding microalgal culture32-34. This was confirmed by recycling and reusing the TAPP medium for the recultivation of microalgae in a three cultivation cycles experiment. After each cultivation cycle, the microalgal biomass was quantified and harvested and the TAPP growth medium was recycled and reused for another cultivation. Starting with the same initial biomass concentration in each microalgal cultivation cycle, final microalgal biomass concentrations were found to be 2.8\u00b10.2 g l\u22121, 2.3\u00b10.3 g l\u22121 and 2.5\u00b10.3 g l\u22121 respectively for the first, second and third cultivation cycles."
                            ],
                            "subsections": [],
                            "outline_long": [
                                "prepare TAPP media with different pluronic concentrations",
                                "perform strain sweep measurements on TAPP media samples",
                                "analyze sol-gel transition process and critical micellation temperature",
                                "describe rheological behavior of pluronic-based media",
                                "cultivate microalga Chlamydomonas reinhardtii in TAPP media",
                                "assess microalgal growth through optical density and gravimetric measurements",
                                "analyze lipid and carbohydrate composition of microalgal biomass",
                                "examine shape and size of microalgal cells in TAPP media",
                                "discuss effects of confinement on microalgal cell size",
                                "assess influence of microalgal proliferation on thermorheological behavior of TAPP medium",
                                "analyze rheological properties of microalgae-pluronic matrix",
                                "describe harvesting of microalgae using thermoreversible sol-gel transition",
                                "characterize distribution of microalgal cells in TAPP media",
                                "analyze shape and size of microalgal clusters",
                                "calculate settling velocity of microalgal clusters",
                                "experimentally verify settling rate of microalgal clusters",
                                "evaluate harvesting efficiency through scraping of microalgae",
                                "describe methods for TAPP medium preparation and culture conditions",
                                "detail pluronic F-127 composition and properties",
                                "describe preparation of TAPP medium with pluronic",
                                "cultivate wild type microalgae Chlamydomonas reinhardtii CC-124",
                                "perform rheological experiments using a CMT AR-G2 rheometer",
                                "characterize microalgal biomass production and harvesting",
                                "assess effects of pluronic presence on microalgal cultivation and biomass production",
                                "analyze microalgal biomass carbohydrate and lipid content",
                                "examine shape and size of microalgal cells using an Axio Imager M1 microscope",
                                "characterize distribution of microalgal cells in TAPP media",
                                "compute form factor and equivalent diameter of microalgal clusters",
                                "calculate settling velocity of microalgal clusters using Stokes' law",
                                "experimentally monitor settling velocity of microalgal clusters",
                                "estimate rate of settlement using optical density measurements",
                                "perform statistical analyses using Minitab software",
                                "discuss potential for recycling and reuse of TAPP medium",
                                "confirm recyclability of TAPP medium through three cultivation cycles experiment"
                            ],
                            "num_characters": 17353,
                            "outline_medium": [
                                "prepare TAPP media with different pluronic concentrations",
                                "perform strain sweep measurements on TAPP media samples",
                                "analyze sol-gel transition process and critical micellation temperature",
                                "describe viscosity profiles of pluronic-based media",
                                "cultivate microalga Chlamydomonas reinhardtii in TAPP media",
                                "assess microalgal growth through optical density and gravimetric measurements",
                                "analyze lipid and carbohydrate composition of microalgal biomass",
                                "examine shape and size of microalgal cells confined in TAPP media",
                                "assess influence of microalgal proliferation on thermorheological behavior of TAPP medium",
                                "describe harvesting of microalgae using thermoreversible sol-gel transition",
                                "characterize distribution of microalgal cells in TAPP media",
                                "analyze shape and size of microalgal clusters",
                                "calculate settling velocity of microalgal clusters",
                                "experimentally monitor settling rate of microalgal clusters",
                                "describe harvesting efficiency through scraping of microalgae off the surface",
                                "outline methods for TAPP medium preparation and culture conditions",
                                "discuss potential for recycling and reuse of TAPP medium"
                            ],
                            "outline_short": [
                                "prepare TAPP media with different pluronic concentrations",
                                "perform rheological testing on TAPP media samples",
                                "analyze sol-gel transition process and critical micellation temperature",
                                "assess microalgal biomass production in TAPP medium",
                                "analyze influence of microalgal proliferation on thermorheological behavior of TAPP medium",
                                "describe harvesting of microalgae using thermoreversible sol-gel transition",
                                "characterize distribution of microalgal cells in TAPP medium",
                                "evaluate harvesting efficiency through scraping of microalgae off the surface"
                            ]
                        }
                    ],
                    "outline_long": [
                        "introduce Tris-Acetate-Phosphate-Pluronic medium with thermoreversible sol-gel transition properties",
                        "describe microalgal cultivation and harvesting in TAPP medium",
                        "characterize thermorheological properties of TAPP medium",
                        "discuss advantages of TAPP medium for microalgal cultivation and harvesting"
                    ],
                    "num_characters": 2187,
                    "outline_medium": [
                        "introduce Tris-Acetate-Phosphate-Pluronic medium with thermoreversible sol-gel transition properties",
                        "describe microalgal cultivation and harvesting system using the medium"
                    ],
                    "outline_short": [
                        "introduce Tris-Acetate-Phosphate-Pluronic medium with thermoreversible sol-gel transition properties"
                    ]
                }
            ],
            "outline_long": [],
            "num_characters": 0,
            "outline_medium": [],
            "outline_short": []
        }
    ],
    "claims": [
        "1. A culture medium, comprising:\na Tris-Acetate-Phosphate solution; and\nan amount of pluronic dissolved in the Tris-Acetate-Phosphate solution.",
        "2. The medium of claim 1, wherein the amount of pluronic dissolved in the Tris-Acetate-Phosphate solution results in a concentration of pluronic of at least 18 percent by weight.",
        "3. The medium of claim 2, wherein the amount of pluronic dissolved in the Tris-Acetate-Phosphate solution results in a concentration of pluronic of at least 20 percent by weight.",
        "4. The medium of claim 3, wherein the amount of pluronic dissolved in the Tris-Acetate-Phosphate solution results in a concentration of pluronic of at least 22 percent by weight.",
        "5. The medium of claim 3, wherein the chemical composition of the pluronic is PEO100PPO65PEO100 and the total molecular weight is 12600 g mol\u22121.",
        "6. The medium of claim 5, wherein the pluronic has a ratio of PEO to PPO of 2:1 by weight.",
        "7. A method of culturing an organism, comprising the steps of:\nproviding a culture medium comprising a Tris-Acetate-Phosphate solution and an amount of pluronic dissolved in the Tris-Acetate-Phosphate solution;\nmaintaining the culture medium at a first temperature where the culture medium is in a sol state;\nseeding the culture medium with an organism to be cultured;\nheating the culture medium to a second temperature where the culture medium is in a gel state;\nallowing the organism to grow while the culture medium is in the gel state.",
        "8. The method of claim 7, further comprising the step of cooling the culture medium to a third temperature where the culture medium is in a sol state.",
        "9. The method of claim 8, further comprising the step of allowing the organism to settle with the culture medium is in a sol state.",
        "10. The method of claim 9, further comprising the step of heating the culture medium to a fourth temperature where the culture medium is in a sol state.",
        "11. The method of claim 10, further comprising the step of harvesting the organism that has settled from the culture medium while it is in a gel state.",
        "12. The method of claim 11, wherein the first temperature is below a sol to gel transition temperature of the culture medium.",
        "13. The method of claim 11, wherein the second temperature is above the sol-gel transition temperature of the culture medium.",
        "14. The method of claim 11, wherein the third temperature is below the sol-gel transition temperature of the culture medium.",
        "15. The method of claim 11, wherein the fourth temperature is above the sol-gel transition temperature of the culture medium."
    ]
}
