Repository: boschresearch/Pap2Pat

# Pap2Pat Dataset

### File Schema

Every directory in `data` corresponds to one patent-paper pair and contains the full texts of both patent and paper, as well as the patent outlines. We include all information in JSON for programmatic parsing and Markdown for manual inspection.

```yaml
data/:
    paper_id-patent_id/:
        # Nested JSON format
        patent.json: JSON file containing patent metadata and full-text, as well as all outlines
        paper.json: JSON file containing paper metadata and full-text
        # Markdown format
        patent.md: patent full-text formatted in markdown
        paper.md: paper full-text formatted in markdown

File: Pap2Pat/data/W4237472161-US20150238959/patent.json (part 1 of 5)
{
    "id": "US20150238959",
    "authors": [
        "Manu Prakash",
        "George Korir"
    ],
    "title": "PUNCH CARD PROGRAMMABLE MICROFLUIDICS",
    "date": "2013-09-06 00:00:00",
    "abstract": "Techniques are provided for a completely programmable fluidic manipulation without requiring any external control elements or electricity. A chip includes multiple microfluidic channels separated from an outside of the chip by an outer flexible substrate. An apparatus includes a plurality of actuators rotatably connected to a support structure with a recess for receiving the chip. Each actuator includes a plurality of teeth protruding outward, and is positioned so that at least in some angle of rotation a tooth of the actuator extends sufficiently into the recess to compress a microfluidic channel in a chip disposed in the recess. An optional punch card guide is included for guiding a card to contact the actuators. A system or kit includes a punch card on which is formed a plurality of punch features, each configured to engage a tooth of an actuator. Different microfluidic protocols are executed by simply changing the punch card.",
    "sections": [
        {
            "title": "DESCRIPTION",
            "paragraphs": [],
            "subsections": [
                {
                    "title": "BACKGROUND OF THE INVENTION",
                    "paragraphs": [
                        "Microfluidic devices are used extensively for the capture, detection, classification, or quantification of molecules, molecular complexes, viruses, cells and particulates in environmental or biological samples. These devices include one or more microchannels of sub-millimeter (mm, 1 mm=10\u22123 meters) cross section formed in a chip of an inert material, which direct flow of one or more fluids from one or more corresponding reservoirs to interact with each other in a reaction chamber or at a detector or both.",
                        "Microfluidics technology has recently emerged as a powerful means to manipulate fluids at a microscale and fully integrate many components and steps for complex yet very precise biochemical analyses. Some of the promising applications include the development of inexpensive diagnostic devices that can be deployed in low-resource settings especially to meet global health challenges such as the lack of facilities and personnel to carry out medical diagnostics. Current microfluidic devices fall into either droplet-based (multiphase) or continuous-flow (single phase) systems. To successfully manipulate these fluids, a number of control strategies have been proposed which often require use of pumps and valves, either integrated on chip or off-chip. Even for integrated on-chip systems, the valves are controlled by external macro-scale elements, such as computers, and require power sources; thus limiting the usefulness of microfluidic tools in resource poor and field settings.",
                        "A majority of commercially available systems depend actively on external pumps, vacuum and pressure sources, or depend passively on capillary filling. These solutions are often prohibitively expensive for field deployment. Research and development of self-contained micro-valves and micro-pumps that are integrated into the system still generate systems that fall short when it comes to reliability and commercial viability. The reasons for some of these challenges include the dominance of surface effects over volume effects at the microscale level\u2014leading to increases in required driving pressure, large frictional forces that must be overcome and bubbles acting as capacitances which absorb the actuator-generated pressure. Such effects make it difficult to make micro-pumps that can prime themselves (e.g., see J. D. Zhan, Methods in Bioengineering, Biomicrofabrication and Biomicrofluidics). In addition, current systems are designed for single use. While fabricating the devices in a large batch may help reduce the costs, clean-room processes and material costs can quickly add to the cost and are typically not available near resource-poor deployments. Moreover, running a complex protocol often requires a very complex device design and/or highly skilled personnel to carefully run through multiple steps with a low error rate.",
                        "Complexity of current microfluidic systems (control systems, number of parts, fragility) renders them ineffective in harsh conditions and field settings, often encountered in global health and other applications."
                    ],
                    "subsections": [],
                    "outline_long": [
                        "introduce microfluidic devices",
                        "motivate microfluidics technology",
                        "describe current microfluidic devices",
                        "limitations of current microfluidic devices",
                        "challenges in micro-pump development",
                        "complexity of current microfluidic systems"
                    ],
                    "num_characters": 3049,
                    "outline_medium": [
                        "introduce microfluidic devices",
                        "limitations of current microfluidic systems",
                        "need for reliable and cost-effective solutions"
                    ],
                    "outline_short": [
                        "introduce microfluidics technology"
                    ]
                },
                {
                    "title": "SUMMARY OF THE INVENTION",
                    "paragraphs": [
                        "Techniques are provided for microfluidic movement control. In some embodiments, techniques are provided for completely programmable fluidic manipulation without requiring any external control elements or electricity, using punch cards. For usage of a single microfluidic chip for many different purposes, in some embodiments, the same chip can be programmed arbitrarily using different punch cards.",
                        "In a first set of embodiments, an apparatus includes a support structure, multiple actuators, and a punch card guide. The support structure has a recess configured for receiving a chip with a plurality of microfluidic channels. Each actuator includes multiple teeth protruding outward from the actuator, and each actuator is positioned so that at least in some angle of rotation a tooth of the actuator extends into the recess sufficiently to compress a microfluidic channel in a chip placed in the recess. The punch card guide is connected to the support structure and is configured to guide a punch card with a plurality of punched features. The guide is configured so that, at least in some angle of rotation, a tooth of an actuator extends into the punch card guide sufficiently to engage a punched feature on a punch card disposed in the punch card guide.",
                        "In some embodiments of the first set, an actuator is rotated by manually advancing a punch card through the punch card guide when a tooth of the actuator is engaged with a punch feature on the punch card. In some embodiments of the first set, the apparatus includes a valve moveably connected to the support structure. The valve includes a pin configured to extend into the recess sufficiently to close a microfluidic channel in the chip placed in the recess when no tooth of the plurality of teeth on an actuator is in contact with the valve and to withdraw from the recess when a tooth of the actuator is in contact with the valve.",
                        "In a second set of embodiments, a microfluidic channel chip is made of a body structure having formed therein multiple microfluidic channels in an actuator interaction region, a reaction chamber and a reservoir. Each microfluidic channel in the actuator interaction region has at least one dimension in a size range from about 0.1 micron to about 1000 microns (1 micron, also called micrometer, \u03bcm, =10\u22126 meters) and is separated from an outside of the body structure by an outer flexible substrate. The reaction chamber is in fluid communication with a first end of each of the microfluidic channels in the actuator interaction region. The reservoir is configured to hold a supply of a fluid in fluid communication with a second end opposite the first end of at least one channel of the microfluidic channels in the actuator interaction region.",
                        "In a third set of embodiments, a punch card medium includes a sheet of a first material on which is formed a plurality of punch features. Each punch feature is configured to engage a tooth extending from an actuator of multiple actuators in an apparatus. A different second material is encapsulated in the sheet at a location of at least one punch feature and configured to be released by an encounter with the tooth of the actuator.",
                        "In a fourth set of embodiments, a system includes a chip and an apparatus. The chip includes multiple microfluidic channels in an actuator interaction region separated from an outside of the chip by an outer flexible substrate. The apparatus includes multiple actuators rotatably connected to a support structure that has a recess for receiving the chip. Each actuator includes multiple teeth protruding outward from the actuator. Each actuator is positioned in the support structure so that, at least in some angle of rotation, a tooth of the actuator extends sufficiently into the recess to compress a microfluidic channel in the actuator interaction region of the chip disposed in the recess.",
                        "In some embodiments of the fourth set, the support structure of the apparatus also includes a punch card guide for guiding a punch card to contact the plurality of actuators. The system further includes a punch card comprising a sheet of a first card material on which is formed multiple punch features. Each punch feature is configured to engage a tooth of an actuator of the plurality of actuators.",
                        "In a fifth set of embodiments, a kit includes a chip and a punch card. The chip includes multiple microfluidic channels in an actuator interaction region separated from an outside of the chip by an outer flexible substrate. The punch card includes a sheet of a first card material on which is formed a plurality of punch features. Each punch feature is configured to engage a tooth of an actuator of a plurality of actuators in an apparatus in which each actuator is configured to compress a corresponding microfluidic channel of the plurality of microfluidic channels in the actuator interaction region.",
                        "In a sixth set of embodiments, a method includes obtaining an apparatus comprising an actuator rotatably connected to a support structure. The actuator includes multiple teeth. One tooth on the actuator is configured to compress a microfluidic channel in a chip when another tooth on the actuator is engaged in a punch feature in a punch card. The method also includes receiving a chip and punch card. The chip includes a microfluidic channel separated from outside the chip by a flexible substrate in an actuator interaction region. The punch card includes a sheet with multiple punch features, each configured to engage a tooth of the actuator. The method further includes contacting a sample to at least one of a capsule on the punch card, or to a reservoir in fluid communication with the microfluidic channel in the chip. The method still further includes advancing the punch card through the apparatus in contact with the actuator to cause a first tooth of the actuator to compress the microfluidic channel when a second tooth of the actuator engages a punch feature on the punch card.",
                        "Still other aspects, features, and advantages of the invention are readily apparent from the following detailed description, simply by illustrating a number of particular embodiments and implementations, including the best mode contemplated for carrying out the invention. The invention is also capable of other and different embodiments, and its several details can be modified in various obvious respects, all without departing from the spirit and scope of the invention. Accordingly, the drawings and description are to be regarded as illustrative in nature, and not as restrictive."
                    ],
                    "subsections": [],
                    "outline_long": [
                        "introduce microfluidic movement control",
                        "describe programmable fluidic manipulation",
                        "introduce punch card usage",
                        "describe first set of embodiments",
                        "introduce support structure",
                        "describe actuators and punch card guide",
                        "introduce valve moveably connected",
                        "describe second set of embodiments",
                        "introduce microfluidic channel chip",
                        "describe third set of embodiments",
                        "introduce punch card medium",
                        "describe fourth set of embodiments",
                        "introduce system and kit"
                    ],
                    "num_characters": 6562,
                    "outline_medium": [
                        "introduce programmable fluidic manipulation",
                        "describe apparatus with punch card guide",
                        "explain actuator rotation using punch card",
                        "describe microfluidic channel chip",
                        "introduce punch card medium",
                        "summarize system and kit embodiments"
                    ],
                    "outline_short": [
                        "introduce programmable fluidic manipulation",
                        "describe apparatus with punch card guide",
                        "outline various embodiments"
                    ]
                },
                {
                    "title": "DETAILED DESCRIPTION",
                    "paragraphs": [
                        "A method and apparatus and article of manufacture are described for programmable microfluidics. In the following description, for the purposes of explanation, numerous specific details are set forth in order to provide a thorough understanding of the present invention. It will be apparent, however, to one skilled in the art that the present invention may be practiced without these specific details. In other instances, well-known structures and devices are shown in block diagram form in order to avoid unnecessarily obscuring the present invention.",
                        "Some embodiments are described below in the context of microfluidics with just manual power. However, the invention is not limited to this context and may be used with electrical, gravitational, geothermal or other sources of power. Furthermore, some embodiments are described with the chip above the actuators driven by the punch card; however, in other embodiments the chip with microfluidic channels is beside or below the actuators. Many illustrated embodiments are also described in the context of two phase flow with water based fluids flowing as droplets in oil as an immiscible carrier fluid. However, in other embodiments other immiscible fluids are used, or single phase fluid flow (also called \u201ccontinuous flow\u201d) is utilized.",
                        "As used herein a microfluidic channel is a leak-resistant channel having at least one dimension in a size range from about 0.1 micron to about 1000 microns. For brevity, the term \u201cmicrochannel\u201d is used interchangeably with the term \u201cmicrofluidic channel.\u201d A microfluidic device is a material object in which is formed one or more microfluidic channels. The term \u201cmicrofluidic chip\u201d is used interchangeably with the term \u201cmicrofluidic device.\u201d For brevity, a microfluidic chip is herein often referred to simply as a \u201cchip.\u201d A microfluidic protocol refers to a sequence of fluid movements in the microfluidic channels of a chip, and is also called simply a protocol herein for brevity. Thus a protocol implements a method on a chip. Protocols include assays that determine the existence or amount of a substance in a sample.",
                        "A punch card is a sheet of one or more layers of one or more materials on which persistent features, such as dimples and holes, can be punched or pressed or embossed or carved or otherwise imposed on the sheet. In some embodiments the punch card is of limited width and length (e.g., length about twice the width). In other embodiments, the punch card is of limited width but is extended substantially in length (much larger than twice the width) and is called a punch card tape or punch tape. Any material can be used to make the punch card, such as punched paper formerly used to input computer instructions, laminated paper, other papers such as card stock paper, Manila paper, sandpaper, Kraft paper available from Georgia-Pacific in Atlanta, Georgia and other derivatives of Kraft paper such as sack kraft paper, spinning kraft paper and hunting cartridge paper, leather, metal such as aluminum foil or other thin, flexible variations, cloth such as millinery buckram or bookbinding buckram other cloths stiffened in ways such as soaking in a substance such as pyroxylin or starch, or various polymers, such as Mylar\u00ae available from Tekra Corporation, New Berlin, Wisc., and other materials, alone or in some combination. The term \u201cpunch card\u201d is meant to refer to all such embodiments described in this paragraph.",
                        "As used herein, the term \u201cactuator\u201d refers to a component that causes, or is able to cause, a fluid in a microchannel to move. While actuators that revolve around a shaft are primarily depicted, other actuators that rock back and forth may also be used in some embodiments, along with, or instead of, actuators that revolve through 360 degrees around a shaft. In either case, the actuators are said to rotate relative to an actuator support structure and, thus, to be rotatably connected to the support structure.",
                        "A microfluidic actuation apparatus is described which reads features on a punch card to sequence in an arbitrary fashion (program), or to power, or both, fluid flow in a microfluidic chip. This simple solution allows for arbitrarily complex protocols to be executed by a chip without any requirement of external pumps, valves or even electricity. Different protocols are executed in a single chip by using different punch cards. In some embodiments, different protocols employ different chips and corresponding punch cards.",
                        "Some embodiments include a microfluidic chip that includes inputs and an output with channels in predefined locations for various functions. One part of the channel location is an actuator interaction region where an actuator external to the chip compresses the microchannel to propel or retard the flow of fluid in the microchannel. Some actuators include teeth (also called spokes) on a gear wheel to make contact with the channels in the actuator interaction region at a predefined height so as to push the fluids in them in each instance when engaged. The actuator in these embodiments is rotated by advancing a stiff paper punch card containing holes punched in predefined positions, so as to determine when the gear teeth are engaged thereby programming the instances when the fluid in the microfluidic channels is propelled forward. In a multi-phase set of these embodiments, the chip embodies a microfluidic design incorporating the use of T-junctions, an oil line of a predetermined flow rate, and other lines with other media so as to generate droplets which can then be manipulated as desired, corresponding to the programmed punch card.",
                        "Some embodiments disclosed here include a microfluidic movement system which is completely programmable, but requires no electricity or any other external control system. Numerous applications exist in ultra-low-cost biomedical devices, point of care diagnostic devices, research tools for automated pipetting of fluids, drug screening devices and so forth. The system is general purpose and operates in both single phase and multi-phase microfluidic modes. The system can be used in environmental monitoring applications which require conducting sophisticated molecular tests in a field setting. One or more components of the disclosed system are amenable to on-demand manufacturing and three-dimensional (3D) printing.",
                        "Some embodiments are used to manipulate fluids in innumerable ways simply by programming the same chip with a different punch card; e.g., for a new protocol. Re-programming just involves using a different punch card. The technology does not require any batteries or any other source of electricity; and thus eliminates the need for electric power. The technology does not require any external pumps to drive the fluid; since the motion of the gear train drives fluid automatically into and through the system.",
                        "The use of punched cards for creating, editing and storing computer programs continued up until the mid-1980s. However, means to use programs on punch cards to drive microfluidic channels without intervening electronic controls has not been suggested or demonstrated before.",
                        "Current approaches toward microfluidics programmability include the use of valve-based systems, such as the use of multiple micromechanical valves, each valve being separately controlled by an off-chip solenoid valve (e.g., see E. C. Jensen, B. P. Bhat and R. A. Mathies, Lab Chip, 2010, 10, 685-691). Another approach has been the use of thin film metal flexures in polydimethylsiloxane (PDMS) microfluidic devices to electronically control the opening and closing of specific valves without the use of any pressure (e.g., see M.-P. Chang and M. M. Maharbiz, Lab Chip, 2009, 9, 1274-1281). By designing the location of the valves and channels, fluid flow can be programmed.",
                        "However, the valve based systems are often single phase systems. Maintaining sample integrity in continuous flow systems has been a major challenge due to the ease with which samples that are not meant to mix can come into contact. Multi-phase systems, such as droplet-based systems, solve this problem by containing solutions of interest as emulsions in immiscible carrier fluids, thereby avoiding direct contact with device walls or with other samples until desired through specific manipulations. Multiphase systems have therefore been employed to program fluid flow using means such as the manipulation of conductive droplets using electrical means in electrowetting-on-dielectric microfluidic devices (e.g., see M. J. Jebrail and A. R. Wheeler, Curr. Opin. Chem. Biol., 2010, 14, 574-581; and S.-K. Fan, T.-H. Hsieh and D.-Y. Lin, Lab Chip, 2009, 9, 1236-1242).",
                        "Further disadvantages arise in these current systems when it comes to the limitations arising from the difficulty in integrating and miniaturizing components for increased density. Moreover, the programming process is extremely challenging, requiring exceptional knowledge and skills in microfabrication and physics for each design. Moreover, in some instances, the valves require external control for each valve leading to the need of an external controller, such as a computer, with increased complexity and cost, and often require highly trained personnel to operate.",
                        "Other approaches for controlling microfluidics mechanically include using human input such as thumb-actuated devices for pumping fluids in various compartments for storing the fluids. This approach does not allow for arbitrary control since only a limited number of inputs (two) can be given. Moreover, programmability is not possible with the above-described scheme (e.g., see X. Qiu, J. A. Thompson, Z. Chen, C. Liu, D. Chen, S. Ramprasad, M. G. Mauk, S. Ongagna, C. Barber, W. R. Abrams, D. Malamud, P. L.A.M. Corstjens; and H. H. Bau, Biomed Microdevices, 2009 December; 11[6]: 1175-1186). Furthermore, the user must be trained to perform the functions and highly practiced to perform them adeptly. The thumb-driven approach is also limited in that reagent introduction is complex and limited. Furthermore, great limitations exist in the complexity of the programs that can be run.",
                        "Moreover, most, if not all of the above listed current approaches also feature programs and chips that are tightly connected, making it practically impossible to have simple chips running complex programs. The needed supportive architecture for current complex programmable microfluidic devices includes expensive equipment, such as computers or electronic hand-held devices, and an external power supply for fluid handling and processing. All such characteristics make such systems expensive and practically prohibitive for field-based approaches in low-resource settings.",
                        "Programmability of microfluidic systems described here presents the capacity to run countless protocols through a single chip and actuator apparatus design. Illustrated embodiments present a way to program microfluidic systems using a simple chip design. Fluids can be manipulated arbitrarily by programming an external actuation apparatus that is coupled to the chip. Various embodiments use a programmable punch card coupled to a hand-powered gear train that serves as a pump to drive fluid in a microfluidic chip from outside the chip. This capacity, coupled with a droplet-based, two-phase system, also provides the possibility of reusing the same device for multiple complex protocols by simply changing the punch card code.",
                        "The illustrated embodiments provide solutions that require no electrical power, yet can perform highly complex, programmable and/or parallel fluid manipulations for various assays in simple reusable chips. The approach disclosed here embeds complexity in the punch card tape (physical program) that serves as both a program and storage register and power transmission.",
                        "Some embodiments comprise a device capable of being modified to run at very high speeds for materials processing at a high throughput. In some embodiments, the designs for microfluidic chips expand the number of programming functions available on chip. Still other embodiments comprise devices capable of being made completely disposable to allow for one time use, such as for infectious diseases related applications. Some embodiments are capable of replacing the common pipettes used in lab settings or provide the advantage of a much more precise mechanism, or some combination. Some embodiments also offer the advantage of sharing the punch card program between individuals.",
                        "New features of various embodiments include: (1) Coupling of a microfluidic chip to a punch card; (2) Actuation of fluids purely driven by interaction with a gear train eliminating any external pumps; and (3) Programmable microfluidics that can operate in harsh field settings including developing countries, hospitals, environmental monitoring, etc.",
                        "Thus, various embodiments provide a novel, elegant and a highly accurate way to manipulate fluids at microscopic length scales in a completely programmable fashion. Each protocol can be broken down into a set of instructions that are punched onto the tape and which are mechanically read by an actuator apparatus and transferred to compressions on microchannels in the microfluidic chip. This opens the possibility of lightweight, hand-held diagnostic devices that can operate in harsh settings without the need for electricity, while still providing complex fluidic manipulation of high precision useful for many applications.",
                        "An illustrated system comprises several parts: a microfluidic chip made using polydimethylsiloxane (PDMS) with various input and output channels in a predetermined configuration, a stiff paper or other material with parallel lines spaced apart running parallel to the long edge, and an actuator apparatus. The actuator apparatus includes a bedplate metal support structure on which actuators and the supporting pieces are fastened. Example actuators include gear wheels with a cylinder or shaft having rotatably connected metallic disks each with teeth that are spaced circumferentially, or cams that move one or more pins up and down under a restoring force such as gravity or shape memory material or an external spring. In some embodiments, the teeth are spaced equally around the circumference. In various embodiments, various numbers of teeth are included on each actuator. In various embodiments, the teeth are shaped for various purposes, such as to engage the punch feature, compress channels, close channels like a valve or puncture a capsule in a punch feature or some combination. In some embodiments, different actuators in different rows have different numbers and types of teeth or different sizes.",
                        "In an illustrated embodiment, a stiff paper card is punched with holes, or other features, such as bumps or depressions, on the lines, which are aligned to the teeth on an actuator (such as a cylinder with multiple gears) and about two millimeters apart in an illustrated embodiment. In other embodiments, other spacings between lines are used. The spacings between the actuators in several illustrated embodiments are created using toroid discs made of plastic that are one and a half millimeters thick and are completely replaceable and adjustable. It is anticipated that thinner spacings are used in some embodiments to provide more actuators and therefore more channels for a given area. The opposite would also be true that is, if thicker spacings are used, fewer actuators would fit and subsequently fewer channels would be actuated for a given area. More closely packed actuators and channels at some point eventually lead to more than one channel being perturbed or actuated by an actuator, which may or may not be desirable depending on the application. The point where more than a single channel is perturbed by the action of a single actuator also depends on the thickness of the tooth on the actuator. Thinner teeth result in a lower likelihood of neighboring channels being perturbed for a particular density.",
                        "An illustrated embodiment features actuators with thicknesses ranging from 0.5 mm to 1 mm, spaced 2 mm apart. The actuator thickness in this embodiment is such that it is slightly larger than the channel being actuated to ensure that channel collapse is substantively complete. The thickness of the teeth or pins can also be increased or decreased arbitrarily compared to the thickness of the actuator. The limits for thin teeth or pins is determined partly by the material being used and its interaction with the material of the microchip and the size of microchip channels and substrates; if too thin, the tooth or pin can cut though the material which may be undesirable for channels that need to be intact for correct functioning.",
                        "Upon encountering a punch feature on the punch card, a tooth of the actuator gets engaged and rotates the actuator, pressing another tooth of the actuator, or a pin motivated by the tooth, to compress a microchannel in the chip. The other actuators are not engaged (unless there is a feature on the punch card on the particular line for another actuator at the same distance on the punch card). As one of the teeth on the actuator engages the feature, another tooth on the actuator, e.g., a tooth 180 degrees from the tooth engaging the punch feature, compresses the microfluidic channel on the chip mounted on another side of the actuators. The microchannels are aligned with the actuators' teeth so that the microchannel can be compressed every time the punch card has a feature at the particular line and distance. The distance along the length of the punch card corresponds to a sequence step or time.",
                        "In some embodiments, the microfluidic channels include at least one microchannel with a carrier fluid flowing at a predetermined flow rate, e.g., because of regular compression by one or more actuators due to regular spacing of features on the punch card. This carrier fluid is immiscible with the fluids in other channels. The input channels are designed in such a way as to have a T-junction with a microchannel carrying the immiscible fluid. For example, the input channels carry a water-based fluid while the immiscible carrier fluid is oil. The design is such that droplets can be generated at the T-junction through the shearing of the fluid whenever the tooth of an actuator pushes the fluid forward in a pulsatile way.",
                        "Fluids in the various droplets are manipulated as desired through various designs in the microfluidic chip, including but not limited to ways of passively mixing the fluids in any order in a reaction chamber or laminar flow channel or merging various fluid droplets in the reaction chamber as desired for various applications.",
                        "FIG. 1A and FIG. 1B are block diagrams that illustrate example microfluidic channels as depicted on a microfabrication mask, according to an embodiment. This presents channels in a plan view. A chip so produced includes multiple microchannels 110, including an immiscible carrier fluid line (e.g., oil line 120) with inlet or port to a reservoir (e.g., oil inlet 122). The remaining microchannels 110 include one or more sample fluid microchannels 130 and corresponding inlets or ports to reservoirs (e.g., sample fluid inlets 132) for a sample fluid (such as water with one or more suspended or dissolved components) that connect to the immiscible fluid line at corresponding T-junctions, such as T-junction 140 for a water line 131 and oil line 120 on chip 100. The oil line ends at outlet 150. One design includes a setup where droplets can be generated at the T-junction through the shearing of the fluid whenever an actuator tooth pushes the fluid forward in a pulsatile way at the location of a hole or other feature in the punch card. In some of these embodiments, the T-junction includes a channel narrowing as depicted in junction 140. Fluids in the various droplets may then be manipulated as desired through various designs in the microfluidic chip, including but not limited to ways of passively mixing the fluids and merging various fluid droplets as desired for various applications. In other embodiments, no immiscible fluid is used, and all fluid channels 110 carry compatible fluids for a continuous flow (single phase) application that combined to form laminar flow in a downstream channel.",
                        "In the illustrated embodiment, the chip is made of polydimethylsiloxane (PDMS), which is inert, flexible at certain thicknesses, and transparent so that fluid reactions can be observed visually. In some embodiments, material coatings are employed to avoid or reduce wear and tear, including polymer coating to match material stiffness/hardness. An example of such an approach is the coating of actuator teeth in a polymer or material that will match the microchip stiffness/hardness. In some embodiments, mechanisms are included to reduce friction, such as timed release of a friction-reducing agent; or the use of other materials for the microchip, the actuator or both, leading to reduced friction. The channels can be formed in various ways in the material of the chip, in one block or multiple blocks that are then glued or melted together, such as by machining each block of material, etching each block, using a mold for one or more blocks, or injection molding one or more blocks, or by 3D printing with the chip material.",
                        "FIG. 2A is a block diagram that illustrates an example cross-sectional view of microfluidic chip 100 inserted in an actuation apparatus, according to an embodiment. FIG. 2A depicts, in a cross section, one channel 110 in the chip 100 of the channels 110 depicted in plan view in FIG. 1B. The channel height h 112 is indicated. In various embodiments, the channel height h 112 is less than one millimeter, and advantageously for small sample sizes, about 50 to 100 microns. Channel height considerations are made with the applications in mind. For instance, when working with and analyzing human cells, channels that are 10 microns or less in height will be disadvantageous as they are likely to result in shearing and destruction of the cells during the actuation action, and blockage of channels. However, such small channels can be advantageous in the encapsulation of single simple cells in single droplets for single-cell analysis. One can envision a setup whereby the channels have a smaller height downstream from the actuation location to take advantage of the capacity to easily manipulate single cells while still reducing the instances where cells may be destroyed by shearing. Channels featuring greater heights such as 200 microns offer the advantage of being able to process larger volumes of fluids which can be advantageous for instance in the processing of large volumes of blood (for instance 10 milliliters) in search of circulating cancer tumor cells, which are rare, and found in patients with tumors that may be undergoing metastasis. The number of these cells has been found to correspond to disease progression and response to therapy, and may perhaps be used someday for disease diagnosis. The larger volumes are also useful in a search for proteins found in low quantities for disease diagnostics in the case of diseases such as Alzeheimer's disease, where tau proteins have been found in cerebro-spinal fluid.",
                        "One wall of the channel 110 is a flexible substrate 222 (such as a thin PDMS substrate about 200 microns thick) that flexes when pressure is applied, e.g., by one or more teeth (such as tooth 232) of actuator 230. The shape of the teeth 232 varies in various embodiments, as described in more detail below. The opposite wall of the channel 110 is an opposite substrate 224. In some embodiments, the opposite substrate 224 is stiff (such as a thick PDMS substrate about 10 mm thick) and does not flex under the pressures applied by the actuator 230. In some embodiments the opposite substrate 224 is also flexible and also flexes to the same or lesser degree under pressure.",
