Repository: boschresearch/Pap2Pat

# Pap2Pat Dataset

### File Schema

Every directory in `data` corresponds to one patent-paper pair and contains the full texts of both patent and paper, as well as the patent outlines. We include all information in JSON for programmatic parsing and Markdown for manual inspection.

```yaml
data/:
    paper_id-patent_id/:
        # Nested JSON format
        patent.json: JSON file containing patent metadata and full-text, as well as all outlines
        paper.json: JSON file containing paper metadata and full-text
        # Markdown format
        patent.md: patent full-text formatted in markdown
        paper.md: paper full-text formatted in markdown

File: Pap2Pat/data/W4281657596-US20220361323/patent.json (part 1 of 5)
{
    "id": "US20220361323",
    "authors": [
        "Timothy Gardner",
        "Kara Zappitelli",
        "Morgan Brown"
    ],
    "title": "METHODS AND SYSTEMS FOR FABRICATING 3D MULTIELECTRODE ARRAYS WITH 3D PRINTED ELECTRODES",
    "date": "2022-05-06 00:00:00",
    "abstract": "Methods and systems for fabricating 3D electronic devices, such as multielectrode arrays, including metalized, 3D printed structures using integrated 3D printing and photolithography techniques are disclosed. As one embodiment, a multielectrode array comprises a flexible substrate, a plurality of photopatterned electrical traces spaced apart and insulated from one another on the substrate, and a plurality of 3D printed electrodes. Each 3D printed electrode comprises a photopolymer coated in metal and has a 3D structure that extends outward from the substrate, and each 3D printed electrode is electrically connected to a corresponding electrical trace of the plurality of photopatterned electrical traces.",
    "sections": [
        {
            "title": "DESCRIPTION",
            "paragraphs": [],
            "subsections": [
                {
                    "title": "ACKNOWLEDGEMENT OF GOVERNMENT SUPPORT",
                    "paragraphs": [
                        "This invention was made with government support under Grant Nos. R01NS104925 and R01NS118424 awarded by the NIH. The government has certain rights in the invention."
                    ],
                    "subsections": [],
                    "outline_long": [
                        "acknowledge government support"
                    ],
                    "num_characters": 164,
                    "outline_medium": [
                        "acknowledge government support"
                    ],
                    "outline_short": [
                        "acknowledge government support"
                    ]
                },
                {
                    "title": "FIELD",
                    "paragraphs": [
                        "The present disclosure relates generally to methods and systems for fabricating 3D electronic devices, such as multielectrode arrays, including metalized, 3D printed structures using integrated 3D printing and photolithography techniques."
                    ],
                    "subsections": [],
                    "outline_long": [
                        "define field of invention"
                    ],
                    "num_characters": 238,
                    "outline_medium": [
                        "define field of invention"
                    ],
                    "outline_short": [
                        "define field of invention"
                    ]
                },
                {
                    "title": "BACKGROUND",
                    "paragraphs": [
                        "Thin film multielectrode arrays comprising a flexible substrate and a plurality of electrodes configured for electrical stimulation and/or recording can be used in a variety of applications. For example, such multielectrode arrays can be used for in vitro cell culture applications and in vivo applications, such as in neural applications in the body (recording and stimulation applications, for example). In some embodiments, thin film multielectrode arrays can be produced with microfabrication techniques, such as photolithography. However, utilizing photolithography to pattern electrodes and other electronic components on a thin film or other flexible substrates (e.g., a wafer) can result in planar devices with relatively planar or flat electrodes. When used for tissue applications (in vitro or in vivo), such planar multielectrode arrays may sit on the surface of the tissue, and thus, can be limited in their application, stimulation and/or recording potential, and duration of use."
                    ],
                    "subsections": [],
                    "outline_long": [
                        "discuss limitations of prior art"
                    ],
                    "num_characters": 993,
                    "outline_medium": [
                        "discuss limitations of prior art"
                    ],
                    "outline_short": [
                        "discuss limitations of prior art"
                    ]
                },
                {
                    "title": "SUMMARY",
                    "paragraphs": [
                        "Disclosed herein are multielectrode arrays comprising a plurality of 3D electrodes on a substrate. Each 3D electrode comprises a photopolymer forming a 3D structure that extends outward from the substrate and that is coated in metal. Further, metal coating each 3D electrode can be electrically connected to a corresponding electrical trace of a plurality of photopatterned electrical traces on the substrate. In some embodiments, the 3D structure of each 3D electrode can be raised relative to the substrate (extend outward) such that the 3D structure has a relatively high aspect ratio and/or surface area to footprint ratio (e.g., an aspect ratio of at least 10:1). Disclosed also herein are methods of fabricating such 3D multielectrode arrays using a combination of photolithography and 3D printing techniques.",
                        "In one representative embodiment, a multielectrode array comprises a substrate, a plurality of photopatterned electrical traces spaced apart and insulated from one another on the substrate, and a plurality of 3D electrodes. Each 3D electrode comprises a photopolymer coated in metal and having a 3D structure that extends outward from the substrate and has an aspect ratio of at least 10:1, where each 3D electrode is electrically connected to a corresponding electrical trace of the plurality of photopatterned electrical traces.",
                        "In some embodiments, for at least a portion of the plurality of 3D electrodes, the 3D structure has a conical shape with a base disposed at the substrate and a tip that is disposed away from the substrate and is narrower than the base.",
                        "In some embodiments, for at least a portion of the plurality of 3D electrodes, the 3D structure comprises a base disposed on the substrate, and a shaft portion that extends from the base and narrows to a tip portion of the 3D structure.",
                        "In some embodiments, the tip portion comprises a sharp tip that tapers from a sloped base extending from an end of the shaft portion.",
                        "In some embodiments, the multielectrode array is coated with an insulating layer, and the tip portion of each 3D electrode comprises exposed metal that is not covered by the insulating layer.",
                        "In some embodiments, a spacing between adjacent 3D electrodes of the plurality of 3D electrodes on the substrate is in a range of 80-100 \u03bcm.",
                        "In some embodiments, the 3D structure of each 3D electrode is a 3D printed structure.",
                        "In some embodiments, each 3D electrode has a height in a range of 300-400 \u03bcm.",
                        "In some embodiments, the substrate is a thin film substrate comprising polyimide.",
                        "In another representative embodiment, a method of forming a 3D multielectrode array comprises defining a plurality of electrical contacts, a plurality of electrical traces, and a plurality of print pads on a substrate of the 3D multielectrode array using photopatterning and applying a sacrificial metal layer comprising a metal over the substrate. The method further comprises etching the sacrificial metal layer to expose the plurality of electrical contacts and the plurality of pint pads, each print pad contacting a corresponding electrical trace of the plurality of electrical traces which is connected to a corresponding electrical contact of the plurality of electrical contacts. The method further comprises 3D printing a plurality of 3D structures onto the exposed plurality of print pads, each print pad receiving one 3D structure of the plurality of 3D structures, wherein each 3D structure extends outward from the substrate and has a height and applying a layer of metal over the exposed plurality of electrical contacts, the plurality of 3D structures, and a remaining portion of the sacrificial metal layer. The method further comprises lifting off the remaining portion of the sacrificial metal layer to reveal the 3D multielectrode array which comprises a plurality of metallized 3D structures, each metallized 3D structure electrically connected to the corresponding electrical contact through the corresponding electrical trace.",
                        "In some embodiments, applying the sacrificial metal layer occurs before the defining, and the defining further includes applying a positive photoresist onto a surface of the sacrificial metal layer and uncovering the plurality of electrical contacts, the plurality of electrical traces, and the plurality of print pads by exposing a portion of the positive photoresist covering the plurality of electrical contacts, the plurality of electrical traces, and the plurality of print pads to UV light (e.g., via a laser or mercury lamp).",
                        "In some embodiments, the applying the sacrificial metal layer occurs after the defining, and the defining further includes photopatterning the plurality of electrical contacts and the plurality of electrical traces onto the substrate using an initial metal layer, applying a photo-patternable insulator over the plurality of electrical contacts and the plurality of electrical traces, and opening windows through the insulator to expose the plurality of electrical contacts and define the plurality of print pads on the substrate.",
                        "In some embodiments, the method further comprises coating the 3D multielectrode array with a layer of an insulating material and removing the insulating material from tips of each metallized 3D structure using a laser.",
                        "In some embodiments, each 3D structure has an aspect ratio in a range of 10:1 to 40:1",
                        "In some embodiments, the metal of the sacrificial metal layer comprises chromium, and wherein the plurality of 3D structures comprises a photopolymer.",
                        "In some embodiments, the substrate comprises a thin film, flexible polymer.",
                        "In another representative embodiment, a multielectrode array comprises a thin film, polyimide substrate including a plurality of photopatterned electrical traces spaced apart from one another on the substrate; and a plurality of 3D printed electrodes, each 3D printed electrode comprising a 3D printed structure disposed on a portion of the substrate that is connected to a corresponding electrical trace of the plurality of photopatterned electrical traces, each 3D printed electrode metallized such that it is electrically connected to the corresponding electrical trace. Each 3D printed electrode has an aspect ratio of at least 10:1 and each metallized 3D printed electrode is coated in an insulating layer, except for a conductive, exposed tip of the metallized 3D printed electrode",
                        "In some embodiments, the insulating layer further covers the plurality of photopatterned electrical traces and the substrate.",
                        "In some embodiments, the 3D printed structure of each 3D printed electrode comprises a photopolymer, and the photopolymer is coated with metal to form the 3D printed electrode.",
                        "In some embodiments, for at least a portion of the plurality of 3D printed electrodes, the 3D printed structure comprises a base disposed on the substrate and spike structure that extends from the base and narrows to a peak of the 3D printed structure.",
                        "In another representative embodiment, a multielectrode array comprises a substrate; a plurality of photopatterned electrical traces spaced apart and insulated from one another on the substrate; and a plurality of 3D electrodes, each 3D electrode comprising a photopolymer coated in metal and having a porous 3D structure that extends outward from the substrate and includes a plurality of pores, wherein each 3D electrode is electrically connected to a corresponding electrical trace of the plurality of photopatterned electrical traces.",
                        "In another representative embodiment, a multielectrode array comprises a thin film substrate including a plurality of photopatterned electrical traces spaced apart from one another on the substrate; and a plurality of 3D printed electrodes, each 3D printed electrode comprising a 3D printed structure disposed on a portion of the substrate that is connected to a corresponding electrical trace of the plurality of photopatterned electrical traces, each 3D printed electrode metallized such that it is electrically connected to the corresponding electrical trace. Each 3D printed electrode comprises a plurality of pores extending into an interior of the 3D printed structure and has an aspect ratio greater than one.",
                        "In another representative embodiment, a method for forming a three-dimensional (3D) multielectrode array comprises: photopatterning a plurality of electrical contacts and a plurality of electrical traces onto a substrate of the 3D multielectrode array; 3D printing a plurality of 3D structures, each 3D structure comprising a photopolymer and a plurality of pores, onto exposed portions of the substrate, wherein each exposed portion of the substrate is connected to a corresponding electrical trace of the plurality of electrical traces; and for each 3D structure, selectively metallizing the 3D structure on the exposed portion of the substrate using photolithography to form the 3D multielectrode array and such that the metallized 3D structure is covered in metal, has open pores extending into an interior of the metallized 3D structure, and is in electrical contact with the corresponding electrical trace and a corresponding electrical contact of the plurality of electrical contacts.",
                        "In another representative embodiment, a method of forming a 3D multielectrode array, comprises: photopatterning a plurality of electrical contacts and a plurality of electrical traces onto a substrate of the 3D multielectrode array; applying a sacrificial metal layer comprising a metal over the substrate and the plurality of electrical contacts and the plurality of electrical traces; etching the sacrificial metal layer to expose the plurality of electrical contacts and a plurality of pint pads on a surface of the substrate, each print pad contacting a corresponding electrical trace of the plurality of electrical traces which is connected to a corresponding electrical contact of the plurality of electrical contacts; 3D printing a plurality of 3D structures onto the plurality of print pads, each print pad receiving one 3D structure of the plurality of 3D structures, wherein each 3D structure extends outward from the substrate and has a height; applying a layer of metal to the exposed plurality of electrical contacts, the plurality of 3D structures, and a remaining portion of the sacrificial metal layer; and lifting off the remaining portion of the sacrificial metal layer to reveal the 3D multielectrode array which comprises a plurality of metallized 3D structures, each metallized 3D structure electrical connected to the corresponding electrical contact through the corresponding electrical trace.",
                        "In another representative embodiment, a 3D electronic device comprises: a substrate with an electrical contact; and a metallized, 3D printed structure disposed on a surface of the substrate and in electrical contact with the electrical contact, the 3D printed structure comprising a photopolymer and having a surface area to footprint ratio greater than 2:1 and including a plurality of pores that are spaced apart from one another on an outer surface of the 3D printed structure and each extend into an interior of the 3D printed structure.",
                        "In another representative embodiment, a multielectrode array comprises a flexible substrate, a plurality of photopatterned electrical traces spaced apart and insulated from one another on the substrate, and a plurality of 3D printed electrodes. Each 3D printed electrode comprises a photopolymer coated in metal and has a 3D structure that extends outward from the substrate. Each 3D printed electrode is electrically connected to a corresponding electrical trace of the plurality of photopatterned electrical traces.",
                        "The foregoing and other objects, features, and advantages of the disclosed technology will become more apparent from the following detailed description, which proceeds with reference to the accompanying figures."
                    ],
                    "subsections": [],
                    "outline_long": [
                        "introduce 3D multielectrode arrays",
                        "describe 3D electrodes with photopolymer and metal coating",
                        "describe electrical connection to electrical traces",
                        "describe aspect ratio of 3D electrodes",
                        "describe conical shape of 3D electrodes",
                        "describe base and shaft portion of 3D electrodes",
                        "describe tip portion of 3D electrodes",
                        "describe exposed metal at tip portion",
                        "describe spacing between 3D electrodes",
                        "describe 3D printing of 3D electrodes",
                        "describe height of 3D electrodes",
                        "describe substrate material",
                        "introduce method of forming 3D multielectrode array",
                        "describe defining electrical contacts and traces",
                        "describe applying sacrificial metal layer",
                        "describe etching sacrificial metal layer",
                        "describe 3D printing of 3D structures",
                        "describe applying metal layer",
                        "describe lifting off sacrificial metal layer",
                        "describe coating with insulating layer",
                        "describe removing insulating material from tips",
                        "describe aspect ratio of 3D structures",
                        "describe metal and substrate materials"
                    ],
                    "num_characters": 11884,
                    "outline_medium": [
                        "introduce 3D multielectrode arrays",
                        "describe 3D electrodes with photopolymer and metal coating",
                        "describe electrical connection to electrical traces",
                        "describe aspect ratio and surface area to footprint ratio",
                        "describe conical shape of 3D electrodes",
                        "describe shaft and tip portions of 3D electrodes",
                        "describe insulating layer and exposed metal tips",
                        "describe spacing between 3D electrodes",
                        "describe 3D printing of 3D structures",
                        "describe height of 3D electrodes",
                        "describe substrate material"
                    ],
                    "outline_short": [
                        "introduce 3D multielectrode arrays",
                        "describe 3D electrodes with metal coating",
                        "summarize fabrication method",
                        "describe 3D structure with high aspect ratio",
                        "outline various embodiments"
                    ]
                },
                {
                    "title": "DETAILED DESCRIPTION",
                    "paragraphs": [
                        "Thin film multielectrode arrays can be used in a wide variety of applications, including (but not limited to) in vitro cell culture, neural stimulation and/or recording in vivo, computer chip testing, and the like. These arrays can be produced using photolithography, which results in relatively compact and/or small-scale devices. By utilizing various photolithography techniques to pattern parts onto a thin film substrate, more flexible electrode arrays can be produced. Smaller electrode arrays (e.g., on a micron scale) may be desirable for multielectrode arrays that are implanted within the body (such as the brain).",
                        "However, traditional thin film lithography may only be able to produce relatively flat (e.g., planar) multielectrode arrays. In some instances, lithography techniques may be capable of producing slopes or rounded forms, but such shapes can require a large number of fabrication steps, thereby increasing a cost and fabrication time of such a device. Thus, producing multielectrode arrays comprising electrodes with a structure that is raised from a base of the substrate of the array (e.g., has a relatively high aspect ratio or surface area to footprint ratio), and having a specified shape based on a specified application, may not be possible with such fabrication techniques.",
                        "As an example, when used for tissue applications, such as implantation in the body (e.g., brain, heart, spinal cord, or the like), multielectrode arrays comprising relatively planar electrodes that sit on or against the surface of the tissue can have reduced effectiveness and applicability. For example, FIGS. 1A and 1B show an exemplary planar multielectrode array 10 (perspective view shown in FIG. 1B) that is configured to sit on a surface of the brain 12 (FIG. 1A). The planar multielectrode array 10 can comprise a plurality of separate, planar electrodes 14 which have a relatively low surface area to footprint ratio or aspect ratio (e.g., are not raised substantially or at all from a base surface of the array). For example, the electrodes 14 do not have a shape and height (e.g., in a direction out of the page) that allows them to penetrate into the surface of the tissue (e.g., of the brain 12 in FIG. 1A). As a result, the multielectrode array 10 is configured to sit on the surface of the tissue (e.g., brain tissue, as shown in FIG. 1A).",
                        "The more planar, 2D nature of the planar multielectrode array 10 (and similar multielectrode arrays) can cause scar tissue ingrowth to occur following implantation. This limits the electrode array's ability to form long-term electrical connections with the brain tissue. For example, scar tissue may form against the planar multielectrode array 10 implanted in the brain, thereby reducing its stimulation and/or recording capabilities and reducing its effectiveness for longer-term stimulation or recording applications (e.g., for deep brain therapy in patients with Parkinson's or other chronic neurological disorders).",
                        "Additionally, thin film, flat electrodes and electrode arrays, such as the planar multielectrode array 10, may have a lower electrode surface area and surface area to footprint ratio, and thus, deliver less charge or electrical potential. Thus, such arrays may utilize a larger number of electrodes and/or electrodes with increased width or diameter to increase the amount of charge they can deliver. However, this increases the overall footprint of the device (e.g., as shown in FIG. 1A, with the array 10 covering a large portion of the brain 12), thereby increasing a time to fabricate such a device and the scar tissue that may form as a result of implanting the device.",
                        "Further still, as mentioned above, since the electrodes of the planar multielectrode array 10 are planar, they cannot penetrate the tissue (e.g., brain tissue). As a result, the applications that they can be used for is limited (e.g., they cannot be used for deep brain stimulation) and they may not adhere to or anchor well to the tissue in which they are implanted. This can further limit their longevity for implantation in the body. Thus, thin film, planar multielectrode arrays, such as the planar multielectrode array 10 of FIGS. 1A and 1B, may not be able to stimulate the brain (or other anatomical tissue) effectively and for a longer period of time (e.g., months or years).",
                        "The present disclosure pertains to multielectrode arrays comprising raised electrode structures that are composed of a photopolymer that is coated in metal (thereby creating electrodes) and methods for manufacturing such arrays. In some embodiments, the raised electrode structures forming the electrodes of the multielectrode array can be 3D printed to have a height that extends outward from a base (e.g., substrate) of the multielectrode array. For example, electrode structures having a certain height can result in electrodes with a relatively high surface area to footprint ratio (and/or aspect ratio, such as an aspect ratio of at least 10:1). Thus, the multielectrode arrays described herein may be referred to as 3D multielectrode arrays.",
                        "Additionally, in some embodiments, the 3D multielectrode arrays described herein can be configured as thin film multielectrode arrays that comprise a flexible, thin film substrate.",
                        "In some embodiments, 3D multielectrode arrays that are configured to penetrate tissue, anchor to the surface of the tissue in which they are implanted, and/or enable tissue ingrowth can be produced by integrating micron-scale additive manufacturing (e.g., 3D printing) with photolithography techniques. These 3D multielectrode arrays can penetrate the tissue in which they are implanted and provide the potential for surface anchoring and/or cell ingrowth, unlike more traditional 2D multielectrode arrays produced using photolithography alone, due to their 3D geometry. For example, such 3D multielectrode arrays can comprise 3D structures with more than a single planar surface for electrical communication.",
                        "Further, the 3D printed electrodes of the 3D (thin film) multielectrode arrays described herein can be highly customizable for specific applications (e.g., shape, size, and the like), and thus, these arrays can be highly adaptable for a variety of applications (e.g., implantation in different types of tissue, recording and/or stimulating applications, cell culture applications, and for stimulating different parts of a tissue with one device).",
                        "As used herein, \u201cphotolithography\u201d (or \u201clithography\u201d) or \u201cphotolithography techniques\u201d can refer to methods of microfabrication that are used to pattern parts onto a thin film or bulk substrate (or wafer). Photolithography (or photopatterning) can refer to methods that utilize light to transfer a geometric pattern from a photomask to a photosensitive (light-sensitive) chemical photoresist in the desired pattern upon the material under the photoresist.",
                        "As used herein, a 3D electronic device, component, or electrode may refer to a device that has a raised, 3D structure (e.g., more than a single layer) with an aspect ratio and/or surface area to footprint ratio that is greater than 1 (e.g., 1:1) and larger than more traditional electrical components formed via photolithography (or thin film) fabrication alone (e.g., without 3D printing 3D structures onto a substrate). For example, though photolithography alone may result in electrical structures comprising one or more thin layers of metal, 3D printing 3D structures can comprise numerous layers of a material forming a 3D structure with a high surface area to footprint ratio that can then be metalized.",
                        "Further, as used herein, a \u201csurface area to footprint ratio\u201d of a 3D structure (or 3D printed structure) can refer to a ratio between a surface area of the 3D structure and a footprint of the 3D structure. The \u201cfootprint\u201d of the 3D structure can refer to the 2D surface area that the 3D structure occupies on a substrate or base material (e.g., the substrate of the electrode array). In this way, by having a more 3D structure that extends away from the substrate (e.g., in the z direction), a larger surface area to footprint ratio is created. Said another way, 3D structures can provide a larger surface area for electrical communication while occupying a smaller 2D space on a substrate.",
                        "Additionally, as used herein, an \u201caspect ratio\u201d of a 3D structure (or 3D printed structure) can be defined as a ratio of the height (along the z-axis) of the 3D structure to a width or diameter of the 3D structure (along an x or y-axis), where a base or substrate from which the 3D structure extends is defined in the x-y plane.",
                        "FIG. 2A is a schematic of an exemplary process 100 for integrating 3D printing and photolithography fabrication techniques to create 3D electronic components and/or devices that include one or more electrodes or electrical components with a higher surface area to footprint ratio or higher aspect ratio (e.g., as compared to more two-dimensional electrical components manufactured by photolithography or other electrical fabrication techniques alone). In some embodiments, the fabricated 3D electronic device or component can be on the scale of microns (e.g., micron scale). For example, the process 100 can be used to produce thin film multielectrode arrays comprising 3D printed electrodes that comprise a photopolymer. Further, in some embodiments, the 3D printed electrodes can have a plurality of pores, thereby further increasing their surface area (e.g., for electrostimulation and/or for tissue ingrowth, as described further below). Additionally or alternatively, the 3D printed electrodes can have a conical or spike-like shape with an aspect ratio of at least 10:1.",
                        "As shown in FIG. 2A, the process 100 can include combining a prepared substrate 102 with one or more 3D printed structures (e.g., 3D structures that comprise a photopolymer) 104 and selective metallization of the 3D structure(s) via photolithography, at 106, to form a 3D electronic device 108, such as a multielectrode array comprising a plurality of isolated electrodes. The 3D electronic device 108 can be configured to transmit and/or receive electrical signals over a relatively large electrical contact surface area (e.g., electrochemical surface area) and/or penetrate an object in which it is implanted (e.g., tissue for an implantable multielectrode array). For example, as discussed further herein, each electrical contact or electrode of the 3D electronic device 108 can have more than a single planar surface (e.g., as produced via traditional photolithography alone, without 3D printed structures) or a higher surface area to footprint ratio or aspect ratio for receiving and/or transmitting electrical signals or charge. Thus, when the 3D electronic device is an electrode, for example, the 3D electrode can deliver a larger amount of electrical potential per surface area that it occupies on the substrate (as compared to a more 2D or flat electrode). Further, such a 3D electrode or array of multiple 3D electrodes can be configured to penetrate tissue (such as the dura of the brain). Such devices can also enhance anchoring of the 3D electronic device 108 and reduce immune response and scar tissue formation.",
                        "The prepared substrate 102 can comprise a thin film or flexible material, such as a silicon-based material (e.g., silicon dioxide or silica) or polyimide. In some embodiments, the prepared substrate 102 can comprise glass, silicon, or a polymer (e.g., polyimide).",
                        "In some embodiments, the prepared substrate 102 can include one or more metal traces (e.g., electrical contacts) that are insulated from one another and one or more windows that are opened to receive the 3D printed structure 104 and connected to respective metal traces of the one or more metal traces.",
                        "As discussed further below with reference to FIGS. 3 and 4, the 3D printed structure 104 can be formed using a 3D printing technique. In some embodiments, the 3D printing technique can include raster-scanning direct laser writing lithography. As an example, the 3D printed structure can be printed using a raster-scanning direct laser writing (rDLW) printer (FIG. 4A, which can also be referred to as a direct laser writing two-photon 3D printer). The rDLW printer is capable of printing micron scale polymer structures at increased speeds (e.g., 8000 mm/s, which can be ten to thousands of times faster than other high-speed based DLW printers), as discussed further below with reference to FIG. 4A.",
                        "While more traditional and commercially available additive manufacturing (e.g., 3D printing) systems can readily produce 3D structures, these 3D structures are either larger in scale (e.g., greater than the micron scale) or very small scale (e.g., nano scale). Thus, such 3D printing systems may not integrate well with micron scale electronics fabrication (e.g., microfabrication), such as photolithography.",
                        "The increased scanning speed of the rDLW printer allows for printing of the 3D printed structure 104 onto the prepared substrate 102 with relatively high resolution on the micron scale. As a result, multielectrode arrays having a high density of 3D electrodes can be achieved. For example, a spacing or pitch between adjacent 3D electrodes of the 3D multielectrode array can be approximately 90 \u03bcm (however, a spacing down to about 30 \u03bcm and up to about 9 mm can also be produced, as described further below).",
                        "The selective metallization of the 3D printed structure via lithography, at 106, can include performing photolithography techniques to metalize the 3D printed structure 104, thereby electrically connecting the metalized 3D printed structure with the corresponding metal traces on the substrate 102, while maintaining non-metalized (insulated) space on the substrate, around the metalized 3D printed structure. As a result, electronic devices, electrodes, and/or circuits can be produced with electrically insulated or separated electrodes or electrical components.",
                        "In some embodiments, the specific combination of 3D printing with the rDLW printer and metallization of the 3D printed structure via photolithography (e.g., microfabrication technique) allows the 3D electronic device 108 to be fabricated in an efficient manner.",
                        "Further, as described in more detail below with reference to FIGS. 8A-11C, 23, 30A, and 30B, by combining 3D printing with the photolithography techniques, 3D electronic devices with electrodes or electronic components having specific external shapes or geometries and/or internal geometrical features (e.g., pores, channels, or the like), can be created. As discussed further herein, this allows these 3D electronic devices to be used in a variety of applications and easily tailored for a selected application, including in vivo applications.",
                        "An exemplary embodiment of a 3D electronic device that can be fabricated using the process depicted in FIG. 2A is shown in FIG. 2B. Specifically, FIG. 2B is a schematic of an exemplary 3D multielectrode array (array of electrodes) 200 comprising a plurality of 3D printed electrodes 214 (e.g., that can comprise a photopolymer) formed on a base or substrate 202 with photopatterned electrical connections (also referred to as traces) 206.",
                        "For example, as shown in FIG. 2B, the 3D multielectrode array 200 can comprise the substrate 202 and a tail (or connector) 204 extending away from the substrate 202. Each of a plurality of electrical connections 206 (e.g., traces or strips of metal) can extend along the tail 204 and across the substrate 202 to connect with a corresponding electrical contact or pad 208 and 3D electrode 214 of the plurality of 3D electrodes. For example, the substrate 202 can include a plurality of spaced apart electrical contacts or pads 208 (e.g., electrode pads), each of which is directly and electrically connected to a different one of the plurality of electrical connections 206 or is configured to receive a metalized electrode 214, thereby electrically connecting it to a different one of the plurality of electrical connections 206.",
                        "In alternate embodiments, the multielectrode array 200 may not comprise the tail 204 and instead, the substrate can include a plurality of exposed electrical contacts that are each electrically connected to a corresponding one of the electrical connections 206 and a metallized electrode 214 (e.g., as shown in FIGS. 12A and 12B, described further below).",
                        "Each electrode 214 can be connected to a corresponding electrical contact or pad 208. For example, each electrode 214 can comprise a metalized, 3D printed structure 210 disposed adjacent and electrically connected to the corresponding electrical contact or pad 208.",
                        "In some embodiments, the 3D printed structure 210 can include one or more pores 216. The one or more pores 216 can extend from an outer surface of the 3D printed structure 210 into an interior of (and in some embodiments, through) the 3D printed structure 210. In other embodiments, the 3D structure can include one or more channels, depressions, extensions, or other geometric features. In still other embodiments, the 3D printed structure 210 can be a relatively solid body (without pores or channels) with a conical, shank, or spike-like 3D structure having an aspect ratio of at least 10:1.",
                        "Different embodiments of 3D printed structures that can form the electrodes or other electrical components of an electronic device, such as the 3D multielectrode array 200, are shown in FIGS. 8A-11C, 13-15, 17-19, 23, 24, 30A, and 30B as described further below.",
                        "Turning to FIG. 3, a method 300 for manufacturing (e.g., fabricating) a 3D electronic component or device, such as the 3D multielectrode array 200 of FIG. 2 or another 3D electronic device, as described herein, is shown.",
                        "Method 300 begins at 302 and includes preparing a substrate of the 3D electronic device. In some embodiments, the substrate can comprise a flexible material or a silicon-based material. In some embodiments, the substrate can comprise glass, silicon, or a polymer. In some embodiments the substrate can comprise a thin film polymer (or polymeric material, such as polyimide).",
                        "In some examples, preparing the substrate at 302 can include adding a flexible substrate material (e.g., polyimide) over a more rigid substrate (e.g., silicon). For example, as shown at 1201 in FIG. 12B, polyimide can be spun onto the surface of a silicon wafer 1203, thereby forming a substrate 1205 that comprises the silicon wafer 1203 (or other base substrate) that is covered by a polyimide layer 1207 (or another thin film material layer) (FIG. 12B).",
