Repository: boschresearch/Pap2Pat

# Pap2Pat Dataset

### File Schema

Every directory in `data` corresponds to one patent-paper pair and contains the full texts of both patent and paper, as well as the patent outlines. We include all information in JSON for programmatic parsing and Markdown for manual inspection.

```yaml
data/:
    paper_id-patent_id/:
        # Nested JSON format
        patent.json: JSON file containing patent metadata and full-text, as well as all outlines
        paper.json: JSON file containing paper metadata and full-text
        # Markdown format
        patent.md: patent full-text formatted in markdown
        paper.md: paper full-text formatted in markdown

File: Pap2Pat/data/W4281677085-US20230197353/patent.json (part 1 of 2)
{
    "id": "US20230197353",
    "authors": [
        "Yinghuan Kuang",
        "Tom Aernouts",
        "Wenya Song",
        "Stijn Lammar"
    ],
    "title": "METHOD FOR FORMING OF PEROVSKITE-BASED OPTOELECTRONIC DEVICES",
    "date": "2022-12-09 00:00:00",
    "abstract": "A method for forming an intermediate structure in the formation of an optoelectronic device in provided. The method includes: a) obtaining a stack of layers over a substrate holder in a sputtering chamber, the stack of layers comprising an active layer comprising an active material having a perovskite crystal structure, an n-type semiconducting layer comprising a fullerene over the active layer, and an energy alignment layer comprising a lithium halide, a magnesium halide Al2O3 or a metal fluoride on, and in contact with, the n-type semiconducting layer, wherein the energy alignment layer comprises an exposed top surface, and b) sputtering an n-type semiconducting metal oxide layer on the exposed top surface of the energy alignment layer, wherein said sputtering is performed at a sputtering power density of at most 1 W\u00b7cm-2 and at a temperature of the stack of layers of at most 100\u00b0 C.",
    "sections": [
        {
            "title": "DESCRIPTION",
            "paragraphs": [],
            "subsections": [
                {
                    "title": "TECHNICAL FIELD",
                    "paragraphs": [
                        "The present disclosure relates to the field of perovskite-based optoelectronic devices. More in particular, the present disclosure relates to methods for forming perovskite-based optoelectronic devices."
                    ],
                    "subsections": [],
                    "outline_long": [
                        "define technical field"
                    ],
                    "num_characters": 202,
                    "outline_medium": [
                        "define technical field"
                    ],
                    "outline_short": [
                        "define technical field"
                    ]
                },
                {
                    "title": "BACKGROUND OF THE PRESENT DISCLOSURE",
                    "paragraphs": [
                        "Hybrid organic-inorganic perovskite materials, such as organic-inorganic lead or tin halide based perovskite materials, are promising materials for forming active layers in optoelectronic devices, such as photovoltaics, photodetectors, lasers, and light emitting diodes. However, perovskite materials often suffer from instability when exposed to ambient air, moisture, heat, or oxygen. In addition, the interdiffusion at the interfaces with the adjacent contacting materials may further limit the stability of the perovskite material and hence of the optoelectronic device. One example of such deteriorating diffusion is metal diffusion, for example from metal contacts towards the perovskite active layers. Generally, any solution to such diffusion still results in good electronic transport between the layers, and in a good efficiency of the optoelectronic device.",
                        "A metal oxide layer over the perovskite may be used as a barrier for, and thereby prevent ingress of, for example, moisture, oxygen, and metal. Forming of the metal oxide layer is delicate as damage to the perovskite needs to be prevented. For example, sputtering of metal oxides directly on top of the perovskite layer may damage the perovskite layer. At the same time, the metal oxide layer is generally formable at a high rate for commercial exploitation, so that alternative techniques such as Atomic Layer Deposition may not be suitable. In LAI, Wei-Chih, et al., \u201cConversion efficiency improvement of inverted CH3NH3Pbl3 perovskite solar cells with room temperature sputtered ZnO by adding the C60 interlayer\u201d, Applied Physics Letters, 2015, Vol. 107, 253301, Lai et al. propose the inclusion of a fullerene layer on the perovskite active layer on which the metal oxide may be sputtered. The fullerene may act as a barrier against sputtering bombardment that would otherwise be directly incident on the perovskite, which may damage the perovskite active layer.",
                        "Still, there is a need in the art for further improving charge transport between layers, and increasing the efficiency, of optoelectronic devices comprising a perovskite layer as active layer."
                    ],
                    "subsections": [],
                    "outline_long": [
                        "motivate perovskite materials",
                        "limitations of perovskite materials",
                        "application of metal oxide layer",
                        "prior art solution"
                    ],
                    "num_characters": 2130,
                    "outline_medium": [
                        "motivate perovskite materials",
                        "limitations of perovskite materials"
                    ],
                    "outline_short": [
                        "motivate perovskite materials"
                    ]
                },
                {
                    "title": "SUMMARY OF THE PRESENT DISCLOSURE",
                    "paragraphs": [
                        "It is an object of the present disclosure to provide a good method for forming at least an intermediate structure in the formation of an optoelectronic device.",
                        "The above objective is accomplished by a method according to embodiments of the present disclosure.",
                        "It is a benefit of embodiments of the present disclosure that a high throughput for forming the n-type semiconducting metal oxide layer may be achieved, by using sputtering thereof. It is a further benefit of embodiments of the present disclosure that forming of the n-type semiconducting metal oxide layer may not result in damage to layers over which the n-type semiconducting metal oxide layer is sputtered, in particular, the energy alignment layer on which the metal oxide layer is formed. It is, thus, a benefit of embodiments of the present disclosure that, notwithstanding the high throughput, good electrical properties of the resulting optoelectronic device may be achieved. It is still a further benefit of embodiments of the present disclosure that the formation of each layer of the optoelectrical device may, as such, be scalable with industrial, matured deposition techniques, making it appealing for industrialization.",
                        "It is a benefit of embodiments of the present disclosure that in a resulting device, manufactured according to embodiments of the present disclosure, the active layer comprises a material having a perovskite crystal structure, that may have a high conversion efficiency between light and electricity. It is a further benefit of embodiments of the present disclosure that in a resulting device, manufactured according to embodiments of the present disclosure, an n-type semiconducting metal oxide layer is present over the active layer that may limit or prevent movement of moisture, air or metals towards the active layer, even at elevated temperatures that may be present in photovoltaics, possibly resulting in a long lifetime of the active layer. It is still a further benefit of embodiments of the present disclosure that in a resulting device, manufactured according to embodiments of the present disclosure, the presence of a thin energy alignment layer may facilitate electronic transport between the active layer and an electric contact.",
                        "The present disclosure relates to a method for forming an intermediate structure in the formation of an optoelectronic device. The method comprises a step a) of obtaining a stack of layers over, e.g., on, a substrate holder in a sputtering chamber. The stack of layers comprises: an active layer comprising, e.g., consisting of, an active material having a perovskite crystal structure; an n-type semiconducting layer comprising, e.g., consisting of, a fullerene over, e.g., on, the active layer; and an energy alignment layer comprising, e.g., consisting of, a lithium halide, a magnesium halide, A12O3, or a metal fluoride, generally the lithium halide, the magnesium halide, or the metal fluoride, on, and in contact with, the n-type semiconducting layer, wherein the energy alignment layer comprises an exposed top surface. The method further comprises a step b) of sputtering an n-type semiconducting metal oxide layer on the exposed top surface of the energy alignment layer, wherein said sputtering is performed at a sputtering power density of at most 1 W\u00b7cm-2 and at a temperature of the stack of layers of at most 100\u00b0 C.",
                        "It has been found that the energy alignment layer may provide good energy level alignment between the n-type semiconducting layer comprising the fullerene and the n-type semiconducting metal oxide layer. The energy alignment layer may remove, or prevent from occurring, an electron extraction barrier that otherwise could exist at an interface between the n-type semiconducting layer comprising the fullerene and the n-type semiconducting metal oxide layer. As the energy alignment layer comprises an electron insulating material, the energy alignment layer is generally thin. In embodiments, the energy alignment layer has a thickness ranging from 0.1 nm to 5 nm, generally ranging from 0.5 nm to 2 nm. In embodiments, the energy alignment layer comprises at least at least 60 mass-%, at least 80 mass-%, at least 90 mass-%, at least 95 mass-%, or generally at least 99 mass-%, of the lithium halide, the magnesium halide, AI2O3, or the metal fluoride, generally of the lithium halide, the magnesium halide, or the metal fluoride. In embodiments, the energy alignment layer comprises lithium fluoride or magnesium fluoride.",
                        "It has been found that particularly good electronic properties are obtained for a resulting optoelectronic device if the sputtering is performed when mild sputtering conditions are used, such as a sputtering power density of at most 1 W\u00b7cm-2 and a temperature of the stack of layers, during the sputtering, of at most 100\u00b0 C. Without being bound by theory, it is believed that, otherwise, possibly the energy alignment layer, and possibly other underlying layers, may become damaged, resulting in poor electrical properties. In contrast, the low power and low temperature of the sputtering may result in limited or no damage as a result of the sputtering. As a result, the energy alignment layer may remain physically and mechanically intact during the sputtering, so that also the electronic properties of the energy alignment layer may remain good.",
                        "At the same time, the sputtering power density is generally not too small, to still achieve good throughput. In embodiments, the sputtering power density ranges from 0.1 W\u00b7cm-2 to 1 W\u00b7cm-2, ranges from 0.2 W\u00b7cm-2 to 0.6 W\u00b7cm- 2, generally ranging from 0.4 W\u00b7cm-2 to 0.5 W\u00b7cm-2 . Both RF and DC sputtering may be used, depending on the conductivity of the target that is used for the sputtering. Direct current (DC) sputtering may be generally used if the sputter target is sufficiently conductive, e.g., indium tin oxide (ITO). In that case, higher sputter rates may be achieved under a same plasma power density as compared to radiofrequency (RF) sputtering, so that a higher throughput may be achieved. For many n-type metal oxides such as ZnO, SnO2 and TiO2 which are of the highest interest, but which may not be sufficiently conductive to be sputtered with DC sputtering, RF sputtering may be generally used..",
                        "Obtaining of the stack of layers is not limited to any technique. The stack of layers may be formed in the sputtering chamber, e.g., by sputtering of each of the layers on the substrate holder of the sputtering chamber. As an alternative example, the stack of layers may be formed outside of the sputtering chamber, using a range of different techniques, and may be transferred into the sputtering chamber, over the substrate holder, so as to obtain the stack of layers over the substrate holder. In embodiments, the active layer may be formed by spin coating, doctor blade coating, slot die coating, spray coating, inkjet printing, dip coating, and thermal evaporation. In embodiments, the n-type semiconducting layer may be formed by thermal evaporation, spin coating, doctor blade coating, slot die coating, spray coating, inkjet printing, and dip coating. In embodiments, the energy alignment layer may be formed by thermal evaporation, e-beam evaporation, sputtering, and atomic layer deposition.",
                        "In embodiments, the sputtering may be performed under active cooling of the stack of layers. The active cooling may further limit damage inflicted to the stack of layers, in particular, to the perovskite absorber layer. The active cooling may be implemented by cooling of the substrate holder using means for cooling, such as a cooling liquid. In embodiments, the temperature of the stack of layers ranges from -20\u00b0 C. to 60\u00b0 C., generally ranging from -15\u00b0 C. to 30\u00b0 C.",
                        "In embodiments, the sputtering may be performed at a pressure ranging from 0.1 Pa to 7 Pa, ranging from 0.1 Pa to 2 Pa, or usually ranging from 0.2 Pa to 0.7 Pa. In embodiments, a distance between a target used for said sputtering and a top surface of the stack of layers ranges from 5 cm to 50 cm. It is a benefit of using a high pressure and/or large distance during the sputtering that the material to be deposited loses energy to the gas in the sputtering chamber, so that the bombarding energy released during impact of the material deposited on the top surface of the energy alignment layer may be low, thereby mitigating potential damage that may be inflicted by the sputtering. Typically, the gas in the chamber is a mixed gas of Ar and O2. The gas may range from 0 vol-% to 5 vol-%, usually ranging from 1 vol-% to 3 vol-%, of O2.",
                        "In embodiments, the sputtered metal oxide layer has a thickness ranging from 10 nm to 1000 nm, usually ranging from 15 nm to 100 nm. A thick metal oxide layer may be more efficient at preventing moisture, air and metals (originating from, e.g., the top contact) from reaching the active layer. In embodiments, the sputtered metal oxide layer comprises at least at least 80 mass-%, at least 90 mass-%, at least 95 mass-%, or generally at least 99 mass-% of the metal oxide. In embodiments, the sputtered metal oxide layer comprises one of the following: zinc oxide, aluminium-doped zinc oxide, tin dioxide, titanium dioxide, niobium pentoxide, or a transparent, conductive metal oxide comprising indium oxide, such as indium tin oxide, indium zinc oxide, or indium tungsten oxide. In preferred embodiments, the sputtered metal oxide layer comprises one of the following: zinc oxide, tin dioxide, titanium dioxide, or the transparent, conductive metal oxide comprising indium oxide. These n-type semiconducting metal oxides may have good and selective electron conductivity, and may effectively prevent contaminants from reaching the active layer. Furthermore, these materials may be sputtered efficiently without at the same time damaging the stack of layers, in particular the energy alignment layer.",
                        "In embodiments, the n-type semiconducting layer comprising the fullerene comprises at least 60 mass-%, at least 80 mass-%, at least 90 mass-%, or generally at least 95 mass-%, of the fullerene. In embodiments, the n-type semiconducting layer comprising the fullerene comprises [6,6]-phenyl-C61-butyric acid methyl ester (PCBM), fullerene-C60, [6,6]-phenyl-C71-butyric acid methyl ester (PC71 BM), Buckminsterfullerene-C70, or bis-PCBM (e.g., comprising a mixture of isomers of bis-PCBM), preferably [6,6]-phenyl-C61-butyric acid methyl ester or fullerene-C60. In embodiments, the n-type semiconducting layer comprising the fullerene has a thickness ranging from 5 nm to 200 nm, generally ranging from 10 nm to 50 nm. The n-type semiconducting layer, in particular the fullerene, protects layers of the stack of layers located underneath the n-type semiconducting layer. In particular, the n-type semiconducting layer comprising the fullerene may prevent direct incidence of the sputtering metal oxide on the active layer, which could potentially damage the active layer.",
                        "In embodiments, the active layer comprises at least 90 mass-%, at least 95 mass-%, at least 99 mass-%, or generally at least 99.5 mass-%, of the active material having a perovskite crystal structure. In embodiments, the active layer comprises at least one of the following materials: CH3NH3Pbl3, CH3NH3PbBr3, CH3NH3PbCI3, CH3NH3Pbl3-xBrx, CH3NH3Pbl3-xClx, [CH3NH3]x[HC(NH2)2]1-xPbl3, [CH3NH3]x[HC(NH2)2]1-xPbBr3, [CH3NH3]x[HC(NH2)2]1-xPbCl3, [CH3NH3]x[HC(NH2)2]1-xPbl3-yBry, [CH3NH3]x[HC(NH2)2]1-xPbl3-yCly, HC(NH2)2Pbl3, HC(NH2)2PbBr3, HC(NH2)2PbCl3, HC(NH2)2Pbl3-xBrx, HC(NH2)2Pbl3-xClx, [HC(NH2)2]1-xCsxPbl3, [HC(NH2)2]1-xCsxPbl3-yBry, CsPbl3, CsPbBr3, CsPbCl3, CsPbl3-xBrx, CsPbl3-xClx, CH3NH3Pb1- xSnxl3-yBry, (CH3NH3)1-x-y[HC(NH2)2]yCsxPbl3-zBrz, (CH3NH3)1-x- y[HC(NH2)2]yCsxPb1-zSnzl3-\u03b4Br\u03b4, or (CH3NH3)1-x-y-z[HC(NH2)2]zCsyRbxPbl3-\u03b4Br\u03b4. The present disclosure is not limited to these examples, and many different perovskite materials may be used. For example, the Pb may, partially or completely, be replaced by Sn. And Pb or Sn of any of the above examples may, partially or completely, be replaced by another group 14 element (wherein group 14 is in accordance with the IUPAC group numbering). Generally, the Pb or Sn may be replaced by Sn or Pb, respectively, or by Ge. In embodiments, a thickness of the active layer may range from 100 nm to 10 \u00b5m, generally ranging from 300 nm to 1000 nm.",
                        "In embodiments, the method further comprises a step c, after step b, of forming a top contact over, e.g., on, the metal oxide layer, wherein the top contact comprises a metal layer, a metal grid, and/or an optically transparent, electrically conductive metal oxide layer.",
                        "In embodiments, the metal layer and/or the metal grid may comprise aluminium, silver, copper, nickel, or gold. In embodiments, a thickness of the metal layer ranges from 10 nm to 1000 nm, ranges from 50 nm to 200 nm, or generally ranging from 80 nm to 150 nm. In embodiments, each wire of the metal grid has a width, parallel to a top surface of the layer underneath the metal grid, ranging from 1 \u00b5m to 1000 \u00b5m, ranging from 10 \u00b5m to 200 \u00b5m, or generally ranging from 20 \u00b5m to 100 \u00b5m. The thickness of the metal grid may range from 100 nm to 200 \u00b5m, generally ranging from 500 nm to 50 microns. The metal layer and/or the metal grid may be formed by thermal evaporation, sputtering, and screen printing.",
                        "In embodiments, the optically transparent, electrically conductive metal oxide layer comprises, e.g., consists of, a metal oxide mixture comprising indium oxide, such as indium tin oxide, indium zinc oxide, indium tungsten oxide, or hydrogenated indium oxide, or a zinc oxide such as aluminium doped zinc oxide, or boron-doped zinc oxide. In embodiments, the optically transparent, electrically conductive metal oxide layer has a thickness ranging from 50 nm to 500 nm. In embodiments, the optically transparent, electrically conductive metal oxide layer may be formed by sputtering. Features of the sputtering conditions may be independently the same as those described for sputtering of the n-type semiconducting metal oxide layer. It is a benefit of these embodiments that, although a high throughput may be reached due to the sputtering, sputtering damage to the underlying layers, such as to the energy alignment layer, may be further prevented.",
                        "In embodiments wherein the top contact comprises the optically transparent, electrically conductive metal oxide layer, the method may further comprise a step c\u2032 after step c of forming a further metal grid over, e.g., on, and in electrical contact with, the metal oxide layer. In these embodiments, the top contact comprises the further metal grid. Features of the further metal grid may be independently as described for corresponding features of the metal grid.",
                        "The layers, and possibly the top contact, over, e.g., on, the active layer may form an upper contacting stack functioning as a contact for selectively transporting electrons, selectively with respect to holes, from or towards the active layer. In other words, the active layer and the layers over the active layer may be electrically coupled with each other, such that said transport of electrons may be possible between the layers over the active layer, and between the active layer and between the layers over the active layer.",
                        "In embodiments, the stack of layers comprises a lower contacting stack, wherein the active layer is located over, e.g., on, the lower contacting stack. In these embodiments, the lower contacting stack comprises a bottom contact layer comprising a metal layer and/or an optically transparent, electrically conductive metal oxide layer, and a p-type semiconducting layer over, e.g., on, the bottom contact layer.",
                        "In embodiments, the bottom contact layer comprises, e.g., consists of, one of indium tin oxide, hydrogenated indium oxide, indium zinc oxide, indium tungsten oxide, aluminium doped zinc oxide, or fluorine doped tin oxide. In embodiments, a thickness of the bottom contact layer ranges from 100 nm to 1000 nm. In embodiments, the optically transparent, electrically conductive metal oxide layer may be formed by magnetron sputtering.",
                        "In embodiments, the p-type semiconducting layer comprises, e.g., consists of, at least one of nickel oxide, poly[bis(4-phenyl)(2,4,6-trimethylphenyl)amine (PTAA), or poly(3,4-ethylenedioxythiophene):poly (styrenesulfonate) (PEDOT:PSS), [4-(3,6-dimethyl-9H-carbazol-9-yl)butyl] phosphonic acid (Me-4PACz), [2-(9H-carbazol-9-yl)ethyl]phosphonic acid (2PACz), [2-(3,6-dimethoxy-9H-carbazol-9-yl)ethyl]phosphonic acid (MeO-2PACz). In embodiments, a thickness of the p-type semiconducting layer may range from a 0.5 nm to 200 nm, generally ranging from 2 nm to 100 nm. In embodiments, the p-type semiconducting layer may be formed by spin coating.",
                        "The lower contacting stack may function as a contact for selectively transporting holes (except, e.g., the substrate, when formed of an insulating material), selectively with respect to electrons from or towards the active layer. In other words, the active layer and layers of the lower contacting stack may be electrically coupled with each other, such that said transport of holes may be possible between the layers of the lower contacting stack, and between the active layer and the layers of the lower contacting stack.",
                        "Said selectivity may be due to the p-type semiconducting layer. For example, in embodiments wherein the optoelectronic device is an inverted p-i-n photovoltaic device, light incident on the active layer may generate holes and electrons. The holes may be collected by the lower contacting stack, underneath the active layer. The electrons may be collected by the upper contacting stack, over the active layer. In embodiments wherein the optoelectronic device is a light emitting diode, holes may be transported from the lower contacting stack, and electrons may be transported from the upper contacting stack, towards the active layer, to combine there and emit light.",
                        "In embodiments, the lower contacting stack comprises a carrier substrate, wherein the bottom contact layer is located over, e.g., on, the carrier substrate. The carrier substrate may function as mechanical carrier for the layers over the carrier substrate. In embodiments, the carrier substrate has a thickness of at least 15 \u00b5m, at least 100 \u00b5m, or at least 1 mm. However, the thickness may depend on a composition of the carrier substrate. In embodiments, the carrier substrate is a metal foil, e.g., aluminium foil, and the thickness may be at least 15 \u00b5m. In embodiments, the carrier substrate is a polymer sheet (e.g., polyester (PET) sheet), and the thickness may be at least 100 \u00b5m. In embodiments, the carrier substrate is formed of flexible glass, and the thickness is at least 100 \u00b5m. In embodiments, the carrier substrate is formed of rigid glass, and the thickness it at least 0.5 mm. The carrier substrate may further function as a barrier against moisture and oxygen, so that moisture and oxygen may not reach the active layer from above and from below. In embodiments, the carrier substrate may be electrically conductive, e.g., a metal sheet or a metal foil, made of, for example, aluminium, silver, copper, nickel, or gold. In embodiments, the carrier substrate may be optically transparent. In embodiments, the lower contacting stack comprises an electrically insulating, optically transparent substrate, wherein the bottom contact layer is located over, e.g., on, the optically transparent substrate, and wherein the bottom contact layer is optically transparent. In embodiments, the optically transparent substrate may be formed of a silicate glass or quartz sheet or a transparent polymer.",
                        "In embodiments, the stack of layers further comprises a further energy alignment layer comprising a lithium halide, a magnesium fluoride, or a metal fluoride, located between, and contacting, the active layer and the n-type semiconducting layer comprising the fullerene. The further energy alignment layer may improve electrical contact between the active layer and the n-type semiconducting layer, by removing any energy barrier for electron transport that may exist between the active layer and the n-type semiconducting layer in absence of the further energy alignment layer. Features of the further energy alignment layer may be, independently, the same as any of the features described for the energy alignment layer.",
                        "In embodiments, the resulting optoelectronic device, produced by a method according to embodiments of the present disclosure, may be any type of device wherein the active layer comprises an active material having a perovskite crystal structural, such as a photovoltaic device, a photodetector, a laser, or a light-emitting diode. In preferred embodiments, the optoelectronic device is a photovoltaic device, preferably an inverted p-i-n photovoltaic device.",
                        "In embodiments, optical transparency, e.g., in the context of layers being optically transparent, means having at least 70%, at least 80%, generally at least 90%, transparency to light having a wavelength ranging from 400 nm to 1200 nm. In embodiments, optical transparency means having an average transmission of at least 70%, at least 80%, generally at least 90%, averaged over all wavelengths in a light spectrum ranging from 400 nm to 1200 nm.",
                        "Various aspects of the present disclosure are set out in the accompanying independent and dependent claims. Features from the dependent claims may be combined with features of the independent claims and with features of other dependent claims as appropriate and not merely as explicitly set out in the claims.",
                        "The above and other characteristics, features and benefits of the present disclosure will become apparent from the following detailed description, taken in conjunction with the accompanying drawings, which illustrate, by way of example, the principles of the present disclosure. This description is given for the sake of example only, without limiting the scope of the present disclosure. The reference figures quoted below refer to the attached drawings.",
                        "In the different figures, the same reference signs refer to the same or analogous elements."
                    ],
                    "subsections": [],
                    "outline_long": [
                        "introduce objective",
                        "describe benefits of embodiments",
                        "describe method for forming intermediate structure",
                        "introduce stack of layers",
                        "describe active layer",
                        "describe n-type semiconducting layer",
                        "describe energy alignment layer",
                        "describe sputtering of n-type semiconducting metal oxide layer",
                        "describe benefits of sputtering conditions",
                        "describe formation of stack of layers",
                        "describe alternative formation methods",
                        "describe active cooling of stack of layers",
                        "describe sputtering conditions",
                        "describe distance between target and stack of layers",
                        "describe gas composition in sputtering chamber",
                        "describe thickness of sputtered metal oxide layer",
                        "describe composition of sputtered metal oxide layer",
                        "describe n-type semiconducting layer composition",
                        "describe n-type semiconducting layer thickness",
                        "describe active layer composition",
                        "describe active layer thickness",
                        "describe forming top contact",
                        "describe metal layer composition",
                        "describe metal layer thickness",
                        "describe metal grid composition",
                        "describe metal grid thickness",
                        "describe optically transparent, electrically conductive metal oxide layer",
                        "describe forming further metal grid",
                        "describe upper contacting stack",
                        "describe lower contacting stack",
                        "describe bottom contact layer composition",
                        "describe bottom contact layer thickness",
                        "describe p-type semiconducting layer composition",
                        "describe p-type semiconducting layer thickness",
                        "describe carrier substrate composition",
                        "describe carrier substrate thickness",
                        "describe carrier substrate function",
                        "describe further energy alignment layer",
                        "describe resulting optoelectronic device",
                        "describe photovoltaic device",
                        "describe photodetector",
                        "describe laser",
                        "describe light-emitting diode",
                        "define optical transparency"
                    ],
                    "num_characters": 22179,
                    "outline_medium": [
                        "introduce objective",
                        "describe benefits of embodiments",
                        "describe method for forming intermediate structure",
                        "detail step a) of obtaining stack of layers",
                        "detail step b) of sputtering n-type semiconducting metal oxide layer",
                        "explain role of energy alignment layer",
                        "describe sputtering conditions",
                        "discuss active cooling of stack of layers",
                        "detail pressure and distance during sputtering",
                        "describe thickness of sputtered metal oxide layer",
                        "detail composition of sputtered metal oxide layer",
                        "describe n-type semiconducting layer comprising fullerene",
                        "detail composition of active layer",
                        "describe forming top contact over metal oxide layer",
                        "detail metal layer and/or metal grid",
                        "describe optically transparent, electrically conductive metal oxide layer",
                        "detail forming further metal grid",
                        "describe upper contacting stack",
                        "describe lower contacting stack",
                        "detail p-type semiconducting layer",
                        "describe carrier substrate",
                        "describe resulting optoelectronic device"
                    ],
                    "outline_short": [
                        "introduce optoelectronic device formation method",
                        "motivate high throughput and good electrical properties",
                        "summarize benefits of embodiments",
                        "describe method for forming intermediate structure",
                        "detail sputtering step",
                        "explain energy alignment layer function",
                        "describe sputtering conditions",
                        "detail layer formation techniques",
                        "describe metal oxide layer properties",
                        "outline top contact formation",
                        "summarize optoelectronic device functionality"
                    ]
                },
                {
                    "title": "DESCRIPTION OF ILLUSTRATIVE EMBODIMENTS",
                    "paragraphs": [
                        "The present disclosure will be described with respect to particular embodiments and with reference to certain drawings but the present disclosure is not limited thereto but only by the claims. The drawings described are only schematic and are non-limiting. In the drawings, the size of some of the elements may be exaggerated and not drawn on scale for illustrative purposes. The dimensions and the relative dimensions do not correspond to actual reductions to practice of the present disclosure.",
                        "Furthermore, the terms first, second, third and the like in the description and in the claims, are used for distinguishing between similar elements and not necessarily for describing a sequence, either temporally, spatially, in ranking or in any other manner. It will be understood that the terms so used are interchangeable under appropriate circumstances and that the embodiments of the present disclosure described herein are capable of operation in other sequences than described or illustrated herein.",
                        "Moreover, the terms top, bottom, over, under and the like in the description and the claims are used for descriptive purposes and not necessarily for describing relative positions. It is to be understood that the terms so used are interchangeable under appropriate circumstances and that the embodiments of the present disclosure described herein are capable of operation in other orientations than described or illustrated herein.",
                        "It will be noticed that the term \u201ccomprising\u201d, used in the claims, should not be interpreted as being restricted to the means listed thereafter; it does not exclude other elements or steps. It is thus to be interpreted as specifying the presence of the stated features, integers, steps or components as referred to, but does not preclude the presence or addition of one or more other features, integers, steps or components, or groups thereof. The term \u201ccomprising\u201d therefore covers the situation where only the stated features are present and the situation where these features and one or more other features are present. The word \u201ccomprising\u201d according to the present disclosure therefore also includes as one embodiment that no further components are present. Thus, the scope of the expression \u201ca device comprising means A and B\u201d should not be interpreted as being limited to devices consisting only of components A and B. It means that with respect to the present disclosure, the only relevant components of the device are A and B.",
                        "Similarly, it is to be noticed that the term \u201ccoupled\u201d should not be interpreted as being restricted to direct connections only. The terms \u201ccoupled\u201d and \u201cconnected\u201d, along with their derivatives, may be used. It should be understood that these terms are not intended as synonyms for each other. Thus, the scope of the expression \u201ca device A coupled to a device B\u201d should not be limited to devices or systems wherein an output of device A is directly connected to an input of device B. It means that there exists a path between an output of A and an input of B which may be a path including other devices or means. \u201cCoupled\u201d may mean that two or more elements are either in direct physical or electrical contact, or that two or more elements are not in direct contact with each other but yet still co-operate or interact with each other.",
                        "Reference throughout this specification to \u201cone embodiment\u201d or \u201can embodiment\u201d means that a particular feature, structure or characteristic described in connection with the embodiment is included in at least one embodiment of the present disclosure. Thus, appearances of the phrases \u201cin one embodiment\u201d or \u201cin an embodiment\u201d in various places throughout this specification are not necessarily all referring to the same embodiment, but may. Furthermore, the particular features, structures or characteristics may be combined in any suitable manner, as would be apparent to one of ordinary skill in the art from this disclosure, in one or more embodiments.",
                        "Similarly it should be appreciated that in the description of exemplary embodiments of the present disclosure, various features of the present disclosure are sometimes grouped together in a single embodiment, figure, or description thereof for the purpose of streamlining the disclosure and aiding in the understanding of one or more of the various inventive aspects. This method of disclosure, however, shall not to be interpreted as reflecting an intention that the claimed present disclosure requires more features than are expressly recited in each claim. Rather, as the following claims reflect, inventive aspects lie in less than all features of a single foregoing disclosed embodiment. Thus, the claims following the detailed description are hereby expressly incorporated into this detailed description, with each claim standing on its own as a separate embodiment of this present disclosure.",
                        "Furthermore, while some embodiments described herein include some but not other features included in other embodiments, combinations of features of different embodiments are meant to be within the scope of the present disclosure, and form different embodiments, as would be understood by those in the art. For example, in the following claims, any of the claimed embodiments can be used in any combination.",
                        "In the description provided herein, numerous specific details are set forth. However, it is understood that embodiments of the present disclosure may be practiced without these specific details. In other instances, well-known methods, structures and techniques have not been shown in detail in order not to obscure an understanding of this description.",
