Repository: boschresearch/Pap2Pat

# Pap2Pat Dataset

### File Schema

Every directory in `data` corresponds to one patent-paper pair and contains the full texts of both patent and paper, as well as the patent outlines. We include all information in JSON for programmatic parsing and Markdown for manual inspection.

```yaml
data/:
    paper_id-patent_id/:
        # Nested JSON format
        patent.json: JSON file containing patent metadata and full-text, as well as all outlines
        paper.json: JSON file containing paper metadata and full-text
        # Markdown format
        patent.md: patent full-text formatted in markdown
        paper.md: paper full-text formatted in markdown

File: Pap2Pat/data/W4281841306-US20220202305/patent.json (part 1 of 4)
{
    "id": "US20220202305",
    "authors": [
        "Mohammad Ali Khayamian",
        "Mohammad Abdolahad",
        "Hamed Abadijoo",
        "Mahsa Faramarzpour Darzini",
        "Mohammadreza Ghaderinia",
        "Hossein Simaee",
        "Seyed Mojtaba Yazdanparast",
        "Shahriar Shalileh"
    ],
    "title": "PREVENTING CYTOKINE STORM IN COVID-19 PATIENTS BY SUPPRESSING CLONAL EXPANSION IN ACTIVATED LYMPHOCYTES USING ALTERNATING ELECTRIC FIELDS",
    "date": "2022-03-18 00:00:00",
    "abstract": "A method for preventing cytokine storm by suppressing clonal expansion of hyperactivated lymphocytes in a COVID-19 infected patient. The method includes placing at least four electrodes on skin of the COVID-19 infected patient by putting at least two electrodes at two locations over chest in front of ribcage of the COVID-19 infected patient and putting at least two other electrodes at two locations adjacent to lung tissue of the COVID-19 infected patient and suppressing mitosis of hyperactivated proliferative lymphocytes cells within the lung tissue of the COVID-19 infected patient by electrically stimulating the hyperactivated proliferative lymphocytes. Electrically stimulating the hyperactivated proliferative lymphocytes includes generating an alternating electric field (AEF) within the lung tissue by applying an AC voltage to the at least four electrodes and periodically changing a direction of the generated AEF in a plurality of directions within the lung tissue.",
    "sections": [
        {
            "title": "DESCRIPTION",
            "paragraphs": [],
            "subsections": [
                {
                    "title": "TECHNICAL FIELD",
                    "paragraphs": [
                        "The present disclosure generally relates to anti-inflammation method for COVID-19 infected patients, and particularly, to a method for suppression of clonal expansion of highly activated and proliferative lymphocytes in COVID-19 infected patients and a consequent reduction in cytokines released by lymphocytes utilizing application of an alternating electric field (AEF) to a part of a patient's body infected with COVID-19 (e.g., lung tissue) with highly activated and proliferative lymphocytes therein."
                    ],
                    "subsections": [],
                    "outline_long": [
                        "define anti-inflammation method for COVID-19 patients"
                    ],
                    "num_characters": 505,
                    "outline_medium": [
                        "define anti-inflammation method for COVID-19 patients"
                    ],
                    "outline_short": [
                        "define anti-inflammation method"
                    ]
                },
                {
                    "title": "BACKGROUND",
                    "paragraphs": [
                        "More than 200 million infections with at least 4 million deaths worldwide is just a small part of the consequences that a 100 nm coronavirus has imposed on the world community since its emergence in 2019. After infection and commencement of the immunological phase of COVID-19 disease, many clinical manifestations may arise, but acute respiratory distress syndrome (ARDS) is one of the most lethal features of the COVID-19. Numerous pieces of evidence suggest that severity of COVID-19 infection and ARDS is highly correlated with the proinflammatory cytokine levels in bloodstream and an intensity of immune cell hyperactivation caused by the COVID-19 virus.",
                        "Out-of-control secretion of cytokine proteins with subsequent hyper-activation of immune system causes severe systemic damage to tissues and organs throughout an infected body, such as pulmonary dysfunction and renal failure. To prevent exacerbation and progression of coronavirus disease in such patients, a broad range of immunosuppressor drugs such as corticosteroids, JAK inhibitors, etc., are used as a general treatment. For instance, dexamethasone therapy has shown promising results in reducing severity of COVID-19 infection, suppressing cytokine storm, and consequent hyperinflammation phase of coronavirus disease. One major effect of the immunosuppressor drugs such as dexamethasone is their antiproliferative effect. In fact, dexamethasone impairs proliferation of lymphocytes such as T cells during their clonal expansion. Although many benefits are associated with administration of dexamethasone for suppression of severe inflammations, numerous negative serious side effects such as increased risk of sepsis, calcium metabolism, kidney disorders, etc., are also inevitable.",
                        "Hence, there is a need for a simple, fast, and cost-effective method, system, and associated apparatus for suppressing cytokine storm in patients who are infected with an inflammatory disease or a hyperactivation of immune system, such as COVID-19 patients. There is even a need for preventing cytokine storm in patients with hyperactivated immune system at early stage of their disease, specifically, in COVID-19 patients. There is also a need for method, system, and associated apparatus for preventing or suppressing cytokine storm in patients without causing any significant side effects."
                    ],
                    "subsections": [],
                    "outline_long": [
                        "describe COVID-19 pandemic consequences",
                        "explain cytokine storm and immune system hyperactivation",
                        "discuss limitations of immunosuppressor drugs",
                        "identify need for alternative method to prevent cytokine storm"
                    ],
                    "num_characters": 2346,
                    "outline_medium": [
                        "describe COVID-19 consequences",
                        "discuss limitations of immunosuppressor drugs"
                    ],
                    "outline_short": [
                        "describe COVID-19 consequences"
                    ]
                },
                {
                    "title": "SUMMARY",
                    "paragraphs": [
                        "This summary is intended to provide an overview of the subject matter of the present disclosure, and is not intended to identify essential elements or key elements of the subject matter, nor is it intended to be used to determine the scope of the claimed implementations. The proper scope of the present disclosure may be ascertained from the claims set forth below in view of the detailed description below and the drawings.",
                        "In one general aspect, the present disclosure describes an exemplary method for preventing cytokine storm by suppressing clonal expansion of hyperactivated lymphocytes in a COVID-19 infected patient. The method may include placing at least two electrodes on skin of a COVID-19 infected patient and suppressing mitosis of hyperactivated proliferative lymphocytes within lung tissue of the COVID-19 infected patient by electrically stimulating the hyperactivated proliferative lymphocytes.",
                        "In an exemplary implementation, placing the at least two electrodes on skin of the COVID-19 infected patient may include putting a first electrode of the at least two electrodes on skin of the COVID-19 infected patient at a location of a first portion of lung tissue of the COVID-19 infected patient and putting a second electrode of the at least two electrodes on skin of the COVID-19 infected patient at a location of a second portion of lung tissue of the COVID-19 infected patient.",
                        "In an exemplary implementation, electrically stimulating the hyperactivated proliferative lymphocytes may include connecting the at least two electrodes to an AC function generator device and generating an alternating electric field (AEF) within the lung tissue of the COVID-19 infected patient by applying an AC voltage between the at least two electrodes utilizing the AC function generator device.",
                        "In an exemplary implementation, placing the at least two electrodes on skin of the COVID-19 infected patient may include placing at least two electrically conductive elements on skin of the COVID-19 infected patient, where an area of each respective electrically conductive element may be in a range between 1 cm2 and 100 cm2. In an exemplary implementation, placing the at least two electrodes on skin of the COVID-19 infected patient may include placing at least two electrically conductive plates made of at least one of aluminum (Al), copper (Cu), stainless steel, gold (Au), chromium (Cr), Titanium (Ti), and combinations thereof on skin of the COVID-19 infected patient.",
                        "In an exemplary implementation, applying the AC voltage between the at least two electrodes may include applying an AC voltage in a range between 0.5 V/cm and 7 V/cm with a constant frequency in a range between 50 kHz and 200 kHz between the at least two electrodes.",
                        "In an exemplary implementation, suppressing mitosis of hyperactivated proliferative lymphocytes cells within the lung tissue of the COVID-19 infected patient by electrically stimulating the hyperactivated proliferative lymphocytes may be done for a pre-determined period of time. In an exemplary embodiment, the pre-determined period of time may include at least 20 hours including at least one of a continuous time interval, a plurality of intermittent time intervals, and combinations thereof.",
                        "In another general aspect, the method for preventing cytokine storm by suppressing clonal expansion of hyperactivated lymphocytes in a COVID-19 infected patient may include placing at least four electrodes on skin of a COVID-19 infected patient and suppressing mitosis of hyperactivated proliferative lymphocytes cells within lung tissue of the COVID-19 infected patient by electrically stimulating the hyperactivated proliferative lymphocytes.",
                        "In an exemplary implementation, placing the at least four electrodes on skin of the COVID-19 infected patient may include putting a first electrode and a second electrode of the at least four electrodes on skin of the COVID-19 infected patient at two respective locations over chest in front of ribcage of the COVID-19 infected patient and putting a third electrode and a fourth electrode of the at least four electrodes on skin of the COVID-19 infected patient at respective two locations maximally 10 cm apart from a central part of lung tissue of the COVID-19 infected patient.",
                        "In an exemplary implementation, electrically stimulating the hyperactivated proliferative lymphocytes may include connecting the at least four electrodes to an AC function generator device, generating an alternating electric field (AEF) within the lung tissue of the COVID-19 infected patient by applying an AC voltage to the at least four electrodes utilizing the AC function generator device, and stimulating the hyperactivated proliferative lymphocytes with mitotic spindle aligned in a plurality of directions by periodically changing a direction of the generated AEF in the plurality of directions within the lung tissue.",
                        "In an exemplary implementation, suppressing mitosis of hyperactivated proliferative lymphocytes cells within the lung tissue of the COVID-19 infected patient by electrically stimulating the hyperactivated proliferative lymphocytes may be done for a pre-determined period of time. In an exemplary embodiment, the pre-determined period of time may include at least 20 hours in form of at least one of a continuous time interval, a plurality of intermittent time intervals, and combinations thereof.",
                        "In an exemplary implementation, periodically changing the direction of the generated AEF in the plurality of directions within the lung tissue may include periodically switching of signal poles and ground poles of the applied AC voltage between at least two respective electrodes of the at least four electrodes at each time step of the pre-determined period of time. In an exemplary implementation, each time step of the pre-determined period of time may include a time interval between 0.5 second and 5 seconds of the pre-determined period of time.",
                        "In an exemplary implementation, placing the at least four electrodes on skin of the COVID-19 infected patient may include placing at least four electrically conductive elements on skin of the COVID-19 infected patient, where an area of each respective electrically conductive element may be in a range between 1 cm2 and 100 cm2. In an exemplary implementation, placing the at least four electrodes on skin of the COVID-19 infected patient may include placing at least two electrically conductive plates made of at least one of aluminum (Al), copper (Cu), stainless steel, gold (Au), chromium (Cr), Titanium (Ti), and combinations thereof on skin of the COVID-19 infected patient.",
                        "In an exemplary implementation, applying the AC voltage to the at least four electrodes may include applying an AC voltage in a range between 0.5 V/cm and 7 V/cm with a constant frequency in a range between 50 kHz and 200 kHz to the at least four electrodes.",
                        "In an exemplary implementation, putting the at least two electrodes on skin of the COVID-19 infected patient at the respective two locations maximally 10 cm apart from the central part of the lung tissue of the COVID-19 infected patient may include putting the at least two electrodes at respective two locations of skin place over at least one of chest, armpit, waist, shoulder, back and combinations thereof of the COVID-19 infected patient.",
                        "In another general aspect of the present disclosure, a method for preventing cytokine storm by suppressing clonal expansion of hyperactivated lymphocytes in a patient infected by an inflammatory disease is described. The method may include placing at least four electrodes on skin of a patient infected by an inflammatory disease and suppressing mitosis of hyperactivated proliferative lymphocytes cells within the infected organ by electrically stimulating the hyperactivated proliferative lymphocytes therein.",
                        "In an exemplary implementation, placing the at least four electrodes on skin of the patient infected by the inflammatory disease may include putting the at least four electrodes over skin of the patient at respective four locations maximally 10 cm apart from a central part of an infected organ of the patient. In an exemplary embodiment, the infected organ of the patient may include a plurality of hyperactivated lymphocytes therein.",
                        "In an exemplary implementation, suppressing mitosis of the hyperactivated proliferative lymphocytes cells within the infected organ by electrically stimulating the hyperactivated proliferative lymphocytes therein may include connecting the at least four electrodes to an AC function generator device, generating an alternating electric field (AEF) within the infected organ by applying an AC voltage to the at least four electrodes utilizing the AC function generator device, and stimulating the hyperactivated proliferative lymphocytes with mitotic spindle aligned in a plurality of directions by periodically changing a direction of the generated AEF in the plurality of directions within the infected organ.",
                        "In an exemplary implementation, suppressing mitosis of the hyperactivated proliferative lymphocytes cells within the infected organ by electrically stimulating the hyperactivated proliferative lymphocytes may be done for a pre-determined period of time, where the pre-determined period of time may include at least 20 hours in form of at least one of a continuous time interval and a plurality of intermittent time intervals.",
                        "In an exemplary implementation, periodically changing the direction of the generated AEF in the plurality of directions within the infected organ may include periodically switching of signal poles and ground poles of the applied AC voltage between at least two respective electrodes of the at least four electrodes at each time step of the pre-determined period of time. In an exemplary implementation, each time step of the pre-determined period of time may include a time interval between 0.5 second and 5 seconds of the pre-determined period of time.",
                        "In an exemplary implementation, placing the at least four electrodes on skin of the patient infected by the inflammatory disease may include placing at least four electrically conductive elements on skin of the patient infected by the inflammatory disease, where an area of each respective electrically conductive element may be in a range between 1 cm2 and 100 cm2. In an exemplary implementation, placing the at least four electrodes on skin of the patient infected by the inflammatory disease may include placing at least two electrically conductive plates made of at least one of aluminum (Al), copper (Cu), stainless steel, gold (Au), chromium (Cr), Titanium (Ti), and combinations thereof on skin of the patient.",
                        "In an exemplary implementation, applying the AC voltage to the at least four electrodes may include applying an AC voltage in a range between 0.5 V/cm and 7 V/cm with a constant frequency in a range between 50 kHz and 200 kHz to the at least four electrodes."
                    ],
                    "subsections": [],
                    "outline_long": [
                        "introduce method for preventing cytokine storm",
                        "describe method for suppressing clonal expansion of lymphocytes",
                        "specify electrode placement on skin",
                        "explain electric stimulation of lymphocytes",
                        "describe AC function generator device",
                        "specify electrode material options",
                        "describe AC voltage application",
                        "specify frequency range",
                        "describe pre-determined period of time",
                        "introduce alternative electrode placement",
                        "describe electric stimulation with mitotic spindle alignment",
                        "specify direction of generated AEF",
                        "describe periodically changing AEF direction",
                        "specify time interval for AEF direction change",
                        "introduce method for preventing cytokine storm in patients with inflammatory disease",
                        "describe electrode placement on skin",
                        "specify infected organ",
                        "describe electric stimulation of lymphocytes",
                        "specify AC voltage application",
                        "describe pre-determined period of time",
                        "specify time interval for AEF direction change"
                    ],
                    "num_characters": 10962,
                    "outline_medium": [
                        "introduce method for preventing cytokine storm",
                        "describe electrode placement on skin",
                        "explain electric stimulation of lymphocytes",
                        "detail electrode placement for lung tissue",
                        "describe AC voltage application",
                        "discuss suppressing mitosis of lymphocytes",
                        "introduce method for preventing cytokine storm with four electrodes",
                        "describe electrode placement for four-electrode method",
                        "explain electric stimulation with four electrodes",
                        "discuss suppressing mitosis with four electrodes"
                    ],
                    "outline_short": [
                        "introduce method for preventing cytokine storm",
                        "describe electrode placement",
                        "explain electric stimulation",
                        "summarize method variations",
                        "outline method for inflammatory disease"
                    ]
                },
                {
                    "title": "DETAILED DESCRIPTION",
                    "paragraphs": [
                        "In the following detailed description, numerous specific details are set forth by way of examples in order to provide a thorough understanding of the relevant teachings. However, it should be apparent that the present teachings may be practiced without such details. In other instances, well known methods, procedures, components, and/or circuitry have been described at a relatively high-level, without detail, in order to avoid unnecessarily obscuring aspects of the present teachings. The following detailed description is presented to enable a person skilled in the art to make and use the methods and devices disclosed in exemplary embodiments of the present disclosure. For purposes of explanation, specific nomenclature is set forth to provide a thorough understanding of the present disclosure. However, it will be apparent to one skilled in the art that these specific details are not required to practice the disclosed exemplary embodiments. Descriptions of specific exemplary embodiments are provided only as representative examples. Various modifications to the exemplary implementations will be readily apparent to one skilled in the art, and the general principles defined herein may be applied to other implementations and applications without departing from the scope of the present disclosure. The present disclosure is not intended to be limited to the implementations shown, but is to be accorded the widest possible scope consistent with the principles and features disclosed herein.",
                        "Cytokines, which are signal proteins and mediators of an immune response to an inflammation, are secreted by a variety of cells, including lymphocytes, granulocytes, macrophages, endothelial cells, fibroblasts, etc., among which T cell lymphocytes are the dominant agents that level up released cytokines in bloodstream. A major reason of cytokine secretion by lymphocytes is attributed to their clonal expansion, a phenomenon by which activated lymphocytes produce more of themselves through mitosis division with the same antigen against a specific pathogen. Hence, controlling such mitosis would be of interest in suppression of immune hyperactivation in patients infected by an inflammatory disease, such as COVID-19 patients.",
                        "But, all medical procedures for the treatment of COVID-19 infection, up to now, are just limited to chemical drugs. All of scientists believe that a major challenge impacting mortality of COVID-19 patients is an out-of-control immune system activation and a subsequent cytokine production. During this process, adaptive an exemplary immune system is highly activated, and many of lymphocytes start to clonally expand, and hence many cytokines are also released. So, any ability to harness this cytokine storm and calm down an immune outrage is helpful. While the most infected battleground for immune hyperactivation in COVID-19 infected patients is their lung tissue, the only medical treatment for suppression of hypercytokinemia is based on immunosuppressor drugs that systemically dampen immunity with many unavoidable negative side effects such as increasing risk of sepsis, calcium metabolism, kidney disorders, etc.",
                        "Herein, an in-vitro and an in-vivo implementation of a method for suppressing clonal expansion of highly activated and proliferative lymphocytes is described. An exemplary method may include applying an alternating electric field (AEF) to highly activated and proliferative lymphocytes; thereby, resulting in electrically stimulating highly activated and proliferative lymphocytes leading to reducing mitosis division of such lymphocytes and consequently, reducing cytokine production by such lymphocytes. Herein, \u201chighly activated (hyperactivated) lymphocytes and/or highly proliferative lymphocytes\u201d may refer to lymphocytes of an exemplary immune system of a patient infected with an inflammatory diseases, such as COVID-19. Exemplary hyperactivated lymphocytes may be highly proliferative and divide rapidly, so a number of lymphocytes may rapidly increase in an infected organ or tissue. Furthermore, hyperactivated lymphocytes may release large amounts of cytokines in an infected organ or tissue; thereby, resulting in a cytokine storm there. Lymphocyte activation/hyperactivation occurs when lymphocytes (B cells or T cells) are triggered through antigen-specific receptors on their cell surface. This causes the B cells or T cells to proliferate and differentiate into specialized effector lymphocytes. An exemplary method for suppressing clonal expansion of highly activated and proliferative lymphocytes may include exposing a medium, organ, or tissue within a patient's body to an AEF, where the medium, organ, or tissue within the patient's body may include a plurality of highly activated and proliferative lymphocytes caused by an inflammatory disease, such as COVID-19 infection.",
                        "Herein, an exemplary method, system, and apparatus is described for preventing and/or suppressing cytokine storm in a patient's body. An exemplary method, system, and apparatus may be utilized for locally preventing and/or suppressing cytokine storm in a target location of patient's body involved with a hyperactivation of immune system there. In an exemplary embodiment, an exemplary method, system, and apparatus may be utilized to suppress clonal expansion of highly activated and proliferative lymphocytes and consequently, reduce cytokines releasing by lymphocytes. An exemplary method may include electrically stimulation of highly expanding lymphocytes by an alternating electric field (AEF) during a hyperactivation of an immune system caused by an inflammation, such as COVID-19 infection. An exemplary method may include applying AEF to a target location of highly expanding lymphocytes, for example, lung of a COVID-19 infected patient by delivering low intensity and intermediate frequency electric field to the target location. An exemplary applied AEF may disrupt mitotic spindle assembly of highly dividing cells so that abnormally dividing cells with prolonged mitosis phase (during their cell cycle) undergo apoptosis. Since applying AEF may have an antimitotic mechanism, the most affected cells may include highly proliferative ones, such as highly expanding lymphocytes, while healthy cells with a low rate of division may not be damaged during such electrical stimulation. In an antimitotic mechanism, AEF may exert directional forces on polar microtubules and interfere with assembly of normal mitotic spindle. Such interference with microtubule dynamics may result in abnormal spindle formation and subsequent mitotic arrest or delay. Since mitosis may not occur for lymphocytes that are not activated, therefore, healthy cells may remain immune from AEF effect.",
                        "On this basis, AEF may be safely applied for each patient to suppress highly activated and expanding lymphocytes and consequently reducing an amount of released cytokines into bloodstream. Currently, suppression of cytokine storm in COVID-19 infected patients is implemented using systemic administration of immunosuppressor drugs that debilitate entire immune system. Whereas, AEF stimulation consistent with exemplary embodiments may be applied locally to an organ affected by COVID-19 virus, i.e., lung tissue without any effect on the other immune cells by impacting only highly expanding lymphocytes in a target highly infected organ, e.g., lung tissue.",
                        "In an exemplary implementation, an exemplary method for suppressing clonal expansion of hyperactivated lymphocytes is described. FIG. 1A shows exemplary method 100 for suppressing clonal expansion of hyperactivated lymphocytes, consistent with one or more exemplary embodiments of the present disclosure. Exemplary method 100 may include putting a medium including a plurality of hyperactivated proliferative lymphocytes in contact with a set of electrodes (step 102) and suppressing mitosis of hyperactivated proliferative lymphocytes within the medium by electrically stimulating the plurality of hyperactivated proliferative lymphocytes within the medium (step 104).",
                        "FIG. 1B shows an exemplary implementation of electrically stimulating a plurality of hyperactivated proliferative lymphocytes within an exemplary medium (step 104), consistent with one or more exemplary embodiments of the present disclosure. In an exemplary implementation, electrically stimulating a plurality of hyperactivated proliferative lymphocytes within an exemplary medium (step 104) may include connecting an exemplary set of electrodes in contact with a medium containing a plurality of hyperactivated proliferative lymphocytes to an AC function generator device (step 112), generating an alternating electric field (AEF) within the medium by applying an AC voltage to the set of electrodes utilizing the AC function generator device (step 114), and stimulating the hyperactivated proliferative lymphocytes with respective mitotic spindles aligned in a plurality of directions by periodically changing a direction of the generated AEF in a plurality of directions within the medium (step 116).",
                        "In an exemplary implementation, exemplary method 100 may be conducted in-vitro for suppressing clonal expansion of hyperactivated lymphocytes in a biological sample as an exemplary medium including a plurality of hyperactivated proliferative lymphocytes. In an exemplary embodiment, the biological sample may include a sample of a bloodstream drawn from a patient involved with an inflammatory disease, such as COVID-19 infection. In an exemplary embodiment, the inflammatory disease may include a chronic inflammatory disease (CID). In an exemplary embodiment, the CID may include at least one of COVID-19 disease, SARS-CoV-2 infection, Flu, Sepsis, Auto inflammatory diseases, Graft versus host disease (GvHD), and combinations thereof.",
                        "In an exemplary in-vitro implementation of exemplary method 100, an exemplary biochip may be fabricated and used for conducting exemplary method 100 in-vitro. In an exemplary embodiment, an exemplary biochip may include a plurality of electrodes patterned and fabricated on a substrate. In an exemplary embodiment, the plurality of electrodes may be configured to allow to place a biological sample including a plurality of hyperactivated lymphocytes thereon and generate an AEF across one or more directions within a space among the plurality electrode. In an exemplary implementation, generating an AEF within an exemplary space among the plurality electrodes may include generating an AEF within the biological sample placed on the plurality of electrodes by applying an AC voltage to the plurality of electrodes utilizing an AC function generator device and suppressing clonal expansion of the plurality of hyperactivated lymphocytes responsive to an abnormal mitosis of the plurality of hyperactivated lymphocytes due to electrically stimulation of the plurality of hyperactivated lymphocytes by the generated AEF.",
                        "FIG. 2 shows a schematic view of an exemplary biochip 200 for applying an alternating electric field (AEF) to a plurality of hyperactivated lymphocytes in a biological sample, consistent with one or more exemplary embodiments of the present disclosure. In an exemplary embodiment, biochip 200 may include exemplary substrate 202 and a set of electrodes 204. In an exemplary embodiment, each exemplary electrode of set of electrodes 204 may include respective electrode head 204a and respective electrode tail 204b. In an exemplary embodiment, exemplary electrode head 204a may include a respective distal end of an exemplary electrode of set of electrodes 204. In an exemplary embodiment, exemplary electrode tail 204b may include a respective proximal end of an exemplary electrode of set of electrodes 204. In an exemplary embodiment, each respective electrode of set of electrodes 204 may further include a respective middle part 204c between respective electrode head 204a and respective electrode tail 204b.",
                        "In an exemplary embodiment, a respective set of electrode heads 204a of set of electrodes 204 may be arranged in a symmetric circular pattern. In an exemplary symmetric circular pattern, set of electrodes 204 may include 8 electrodes, where each respective electrode head 204a may form a 400 secant of an exemplary symmetric circular pattern so that a distance of a 5\u00b0 secant may be between each two electrode heads allowing for preventing a contact between two or more respective electrodes of set of electrodes 204. In an exemplary embodiment, exemplary symmetric circular pattern may have a radius of 5 mm. In an exemplary embodiment, each respective electrode tail 204b may include a 2 mm\u00d72 mm square surface. Each respective electrode tail 204b may serve as a pad allowing for connecting each respective electrode of set of electrodes 204 to an exemplary AC function generator. In an exemplary embodiment, set of electrodes 204 may be made of gold. Due to an enormous electrical conductivity of gold, a length of middle part 204c between electrode head 204a and electrode tail 204b may not have a sensible effect on an applied AEF to set of electrodes 204. In an exemplary embodiment, a thickness of each electrode of set of electrodes 204 may be about 100 nm.",
                        "In an exemplary embodiment, electrode head 204a may be configured to be put in contact with a biological sample, for example, a medium including a plurality of hyperactivated proliferative lymphocytes (e.g., a blood sample drawn from a COVID-19 infected person). In an exemplary embodiment, an arrangement of set of electrodes 204 shown in FIG. 2 may include a circular arrangement of a respective set of electrode heads of set of electrodes 204. In an exemplary embodiment, an exemplary circular arrangement of respective set of electrode heads of set of electrodes 204 may form a circular space. In an exemplary embodiment, an exemplary circular space may be configured to put an exemplary biological sample thereon so that an exemplary biological sample may be in contact with respective set of electrode heads of set of electrodes 204.",
                        "In an exemplary embodiment, biochip 200 may further include exemplary liquid holder 208. In an exemplary embodiment, liquid holder 208 may be configured to hold a sample, such as the biological sample may be placed there inside on surface of electrode heads of set of electrodes 204. In an exemplary embodiment, liquid holder 208 may be placed around an exemplary circular space formed by an exemplary circular arrangement of respective set of electrode heads of set of electrodes 204. In an exemplary embodiment, set of electrodes 204 may be configured to allow an exemplary biological sample being placed thereon inside liquid holder 208 within an exemplary circular space. In an exemplary embodiment, liquid holder 208 may be placed around respective set of electrode heads 204a of set of electrodes 204 on surface 206 of substrate 202.",
                        "In an exemplary embodiment, electrode tail 204b may be configured to be connected to an electrical device, for example, an AC function generator device. In an exemplary embodiment, an exemplary AC function generator device may include an AC power supply for AC circuits. In an exemplary embodiment, an exemplary AC function generator device may be configured to provide a variable voltage source (or amplitude) as well as be able to vary a frequency magnitude or cycles per second. In an exemplary embodiment, an exemplary AC function generator device may include an electrical waveform generation circuit that produce electrical waveforms in different shapes (sine, saw tooth, triangular, square, etc.) with different voltage ranges and frequencies ranges. In an exemplary embodiment, an exemplary AC function generator device may include the transistor-based electronic circuits allowing for producing a desired waveform. In an exemplary embodiment, the AC function generator device may produce a potential difference between two or more electrically conductive elements connected to the AC function generator device by applying an electrical voltage to two or more electrically conductive elements. In an exemplary embodiment, an exemplary AC function generator device may be configured to generate different patterns of voltage signals over 2 or more electrodes. In an exemplary embodiment, an exemplary AC function generator device may be configured to apply an electrical voltage to set of electrodes 204 via respective electrode tails 204b connected to the AC function generator device.",
                        "In an exemplary embodiment, each exemplary electrode of set of electrodes 204 may be made of a biocompatible electrical conductive material. In an exemplary embodiment, each exemplary electrode of set of electrodes 204 may be made of at least one of aluminum (Al), copper (Cu), stainless steel, gold (Au), chromium (Cr), Titanium (Ti), and combinations thereof. In an exemplary embodiment, substrate 202 may include an electrically insulating material, for example, a glass slide. In an exemplary embodiment, substrate 202 may be made of at least one of glass, poly (methyl methacrylate) (PMMA), Polycarbonate, and combinations thereof. In an exemplary embodiment, set of electrodes 204 may be patterned and adhered on surface 206 of substrate 202.",
                        "In an exemplary implementation of exemplary method 100, biochip 200 may be utilized for suppressing clonal expansion of hyperactivated lymphocytes in-vitro. In an exemplary implementation, step 102 may include putting a medium including a plurality of hyperactivated proliferative lymphocytes in contact with set of electrodes 204. In an exemplary implementation, putting a medium including a plurality of hyperactivated proliferative lymphocytes in contact with set of electrodes 204 may include placing a biological sample including a plurality of hyperactivated proliferative lymphocytes on electrode heads of set of electrodes 204. In an exemplary implementation, placing an exemplary biological sample on electrode heads of set of electrodes 204 may include placing or dropping a blood sample inside liquid holder 208.",
