Repository: boschresearch/Pap2Pat

# Pap2Pat Dataset

### File Schema

Every directory in `data` corresponds to one patent-paper pair and contains the full texts of both patent and paper, as well as the patent outlines. We include all information in JSON for programmatic parsing and Markdown for manual inspection.

```yaml
data/:
    paper_id-patent_id/:
        # Nested JSON format
        patent.json: JSON file containing patent metadata and full-text, as well as all outlines
        paper.json: JSON file containing paper metadata and full-text
        # Markdown format
        patent.md: patent full-text formatted in markdown
        paper.md: paper full-text formatted in markdown

File: Pap2Pat/data/W4295064777-US20240059565/paper.json
{
    "id": "https://semopenalex.org/work/W4295064777",
    "authors": [
        "Hui Wang",
        "Jacek B. Jasi\u0144ski",
        "\u0413\u0430\u043c\u0438\u043d\u0438 \u0421\u0443\u043c\u0430\u043d\u0430\u0441\u0435\u043a\u0435\u0440\u0430",
        "Douglas R. Strachan",
        "Bimal Nepal",
        "Beth S. Guiton",
        "Usman O. Abu",
        "Kathryn A. Pitton",
        "Sharmin Akter"
    ],
    "title": "Ultra\u2010Narrow Phosphorene Nanoribbons Produced by Facile Electrochemical Process",
    "date": "2022-09-06",
    "abstract": "Phosphorene nanoribbons (PNRs) have inspired strong research interests to explore their exciting properties that are associated with the unique two-dimensional (2D) structure of phosphorene as well as the additional quantum confinement of the nanoribbon morphology, providing new materials strategy for electronic and optoelectronic applications. Despite several important properties of PNRs, the production of these structures with narrow widths is still a great challenge. Here, a facile and straightforward approach to synthesize PNRs via an electrochemical process that utilize the anisotropic Na+ diffusion barrier in black phosphorus (BP) along the [001] zigzag direction against the [100] armchair direction, is reported. The produced PNRs display widths of good uniformity (10.3 \u00b1 3.8 nm) observed by high-resolution transmission electron microscopy, and the suppressed B2g vibrational mode from Raman spectroscopy results. More interestingly, when used in field-effect transistors, synthesized bundles exhibit the n-type behavior, which is dramatically different from bulk BP flakes which are p-type. This work provides insights into a new synthesis approach of PNRs with confined widths, paving the way toward the development of phosphorene and other highly anisotropic nanoribbon materials for high-quality electronic applications.",
    "sections": [
        {
            "title": "Introduction",
            "paragraphs": [
                "The impressive physics exhibited by graphene and its derivatives after its successful isolation in 2004 has sparked the strong interests of researchers in the development of novel 2D layered materials and the subsequent exfoliation of their layers.[  1  ] While 2D materials confine charge carriers to a plane (electron motion is not confined in two dimensions with only one dimension quantized), 1D structures, such as nanowires and nanoribbons (NRs),[  2  ] localize carriers in one more dimension[  2  ] (electron motion is not confined in one dimension with two dimensions quantized) which leads to additional unique properties, including higher mobility, strain tunable characteristics, high optical absorption, high density of states, enhanced exciton binding energy, and improved surface scattering for electrons.[  3  ] NRs have also high concentration of edge sites, which are often responsible for excellent catalytic performance and allow an easy functionalization and further tuning of properties toward high performance applications[  2  ] in fields such as energy storage, hydrogen generation, and sensors.[  4  ] The nanostructuring of 2D layered materials into 1D nanoribbons, not only results in significant redesigning of material's density of states and band structure but also creates a high\u2010density of edge sites. These advanced features lead to interesting properties such as high catalytic activity and ease for functionalization; thus, opening up lots of novel possibilities in a throng of applications.[  2  ]",
                "Among a plethora of post\u2010graphene 2D layered materials, phosphorene which is exfoliated from black phosphorous (BP) has been a subject of intense research since its maiden isolation in 2014.[  5  ] This is due to phosphorene's unique properties, including its high charge carrier mobility (2000 cm2 V\u22121 s\u22121), thickness\u2010dependent bandgap (0.3\u20132.0\u00a0eV), and high in\u2010plane anisotropy.[  1 ,  6  ] Phosphorene degrades in hours by the combined action of moisture and oxygen upon exposure to ambient conditions because of reactive lone pair of electrons in P atoms.[  7  ] This has been a drawback to its device compliance in lots of applications. Strategies like encapsulation,[  8  ] surface passivation,[  9  ] surface functionalization,[  10  ] and doping[  7 ,  11  ] have been developed with varying degrees of success to help enhance the stability of phosphorene. Phosphorene starts degrading from the surface[  12  ] as oxygen molecules approach with an exothermic energy of \u22124.07\u00a0eV per molecule.[  12  ] Cutting phosphorene sheets into nanoribbons leaves highly active and unstable edges;[  13  ] thus, potentially leaving them chemically less stable than phosphorene sheets. Passivating phosphorene nanoribbons (PNRs) edges with functional groups like hydrogen could potentially improve its stability as observed in ab initio calculations.[  13 ,  14  ] PNRs display even more impressive properties (e.g., increase bandgap, modified electronic structure, and higher density of states) due to quantum confinement effects, and high density of edge sites. PNRs have also been predicted to exude excellent properties like polarization\u2010dependent anisotropic response, exceptional mechanical properties, and highly active bonding sites.[  2 ,  15  ] Quantum confinement and diminished dielectric screening causes excitons in atomically thin semiconductors like PNRs to exhibit binding energies an order of magnitude larger than their bulk counterpart.[  16  ] Consequently, they show high promise for applications in electronic devices, optics, magnetism, and catalysis.[  2 ,  17  ] Given their high exciton binding energies, tunable band gaps, solution\u2010based processing, and very high carrier mobilities, PNRs are highly promising materials for optoelectronics. Recently, MacDonald et\u00a0al.[  4  ] have demonstrated the potential of PNRs for photovoltaic applications. They have incorporated PNRs into perovskite solar cells and demonstrated improved efficiency of these devices due to the enhanced electrical transport between the light\u2010absorbing perovskite layer and a semiconducting polymer. PNRs are also predicted to host several exotic states[  18  ] and may play an important role in several fundamental areas of condensed matter physics. In addition to topologically\u2010protected edge states,[  19  ] some of the other exotic properties predicted for these structures include spin\u2010density waves,[  20  ] strain\u2010dependent antiferromagnetism,[  21  ] and half\u2010metallic behavior[  22  ] which could be relevant to spintronics applications,[  23  ] the spin\u2010dependent Seebeck effect,[  24  ] that could help to advance thermoelectric technologies, and a large singlet\u2013triplet splitting,[  18  ] that could potentially be relevant to quantum information. The crossed Andreev reflection[  25  ] has also been recently investigated theoretically in structures based on such nanoribbons.",
                "Starting in 2016, initial attempts of producing PNRs, such as etching,[  26  ] electro\u2010beam sculpting,[  26  ] and electro\u2010beam lithography[  26  ] have been explored. However, these expensive and complicated approaches yielded nanoribbons with limited lengths and often stacked together. Only recently, more efficient and cost\u2010effective top\u2010down exfoliation approaches have been attempted toward the synthesis of PNRs. In 2019, Watts et\u00a0al.[  18  ] first have produced high\u2010quality PNRs by intercalating bulk BP with Li ions via a low\u2010temperature, ammonia\u2010based method, and then mechanically exfoliating Li\u2010intercalated BP into nanoribbons in stable liquid dispersions. Although this method has been used by MacDonalds et\u00a0al.[  4  ] to synthesize PNRs nanoribbons applied in photovoltaic devices, the cryogenic (\u221250\u00a0\u00b0C) processing requirements of this process make it costly and present a challenge for scalability.[  4  ] Subsequently, Liu et\u00a0al.[  27  ] have synthesized phosphorene nanobelts (PNBs) electrochemically in an oxygen assisted intercalation process. While the thickness of most of the belts produced was less than 3\u00a0nm, the impact of oxygen molecules at the edges of as\u2010prepared PNBs is problematic. Yu et\u00a0al.[  15  ] have used a dual electrochemical set\u2010up based on quaternary ammonium electrolyte to produce PNRs that had relatively higher aspect ratio (\u2248100) than those reported by Watts and Liu. However, majority of the widths of the ribbons produced were still in the micron scale. Very recently, Macewicz et\u00a0al.[  28  ] have complimented a chemical vapor transport (CVT) with mechanical exfoliation to produce larger BP nanoribbons and nanobelts that had a length\u2013width ratio in a few hundred range (with width of 1.5\u00a0\u00b5m and length of 500\u00a0\u00b5m). Such lager dimensions may limit the active sites available for chemical bonding and modification.[  2  ]",
                "Recently, we have reported that the electrochemical Li intercalation in BP was highly anisotropic, and the Li+ diffusion along the channels of the puckered structure of BP lattice led to the grove formation and segmentation of BP flakes into weakly connected nanoribbon\u2010like strips along the zigzag direction.[  29  ] In addition, Kim et\u00a0al. have observed the anisotropic diffusional behaviors for both Li+ and Na+ that favor the diffusion along the\u00a0zigzag direction over the armchair direction in BP; the diffusion barrier of Na+ along the armchair direction (268 meV) is significantly larger than that of Li+ (156 meV).[  30  ] On the basis of these important works, we generate the hypothesis that the anisotropic Na+ diffusion barrier in black phosphorus (BP) along [001] zigzag direction against [100] armchair direction possibly provides the great chance to produce PNRs and the narrow stripes along zigzag direction induced by anisotropic Na intercalation is possibly the precursors to produce PNRs, which show unique performance.",
                "Herein, we demonstrate a low\u2010cost and feasibly scalable two\u2010step electrochemistry\u2010based method for synthesizing PNRs with confined widths (10.3 \u00b1 3.8\u00a0nm) and relatively uniform lengths (250 \u00b1 156\u00a0nm), dramatically narrower than PNRs in most of the previous methods. In this two\u2010step approach, BP flakes are first nanostructured through an electrochemical discharge process into bundles of parallel PNRs separated from each other by regions of highly disordered phosphorous, then followed by an ultrasonic treatment in dimethylformamide (DMF)\u00a0solvent to separate the PNR bundles into individual and well\u2010isolated PNRs. The produced PNRs show a significantly confined structure with the suppressed B 2g vibrational mode, as revealed by Raman spectroscopy. Furthermore, unlike in the case of phosphorene or BP devices, a field\u2010effect transistor (FET) prepared from a bundle of our unseparated PNRs exhibits the typical n\u2010type behavior."
            ],
            "subsections": []
        },
        {
            "title": "Results",
            "paragraphs": [
                "To obtain a better understanding of our PNR fabrication method and to characterize the PNRs produced by this method, a detailed structural and elemental analysis was conducted before and after the ultrasonication step, that is, after the PNRs were separated from each other. For these measurements, the obtained samples were dispersed in DMF, drop\u2010casted on holey carbon\u2010on\u2010copper grids, and analyzed using transmission electron microscopy (TEM). A representative set of the data from the obtained BP sample after electrochemical intercalation is shown in Figure\u00a0 1 . Figure\u00a01a,b shows a low\u2010 and high\u2010magnification TEM image of a typical unseparated bundle of PNRs, respectively. The brush\u2010like morphology of the bundle is the result of nearly parallel PNRs separated one from each other by narrow columnar regions of highly disordered phase. Selected\u2010area electron diffraction (SAED) was used to analyze the crystallinity of the PNRs located between these amorphous regions. The SAED pattern of the bundle shown in Figure\u00a01a,b is presented in Figure\u00a01c. The strongest diffraction reflections visible in this pattern are the (002)\u2010 and (111)\u2010type reflections of BP. However, instead of sharp diffraction spots, these reflections are seen as arcs due to slight deviations of PNRs from being exactly parallel to each other. Nevertheless, from the comparison between TEM images and the corresponding SAED patterns it was determined that PNRs are parallel to their [001] (i.e., zigzag) crystallographic direction. The majority of Na\u2010intercalated BP flakes observed in TEM had the morphology of unseparated bundles of PNRs, as shown in a few examples included in Figure S1, Supporting Information. The edges of the PNRs are terminated with an amorphous layer (Figure S2, Supporting Information) which could help to passivate the edges and improve stability. A follow\u2010up systematic degradation study is however needed to better understand the role of this amorphous layer on nanoribbon stability. The nanoribbons produced by this method are in the few nm thickness range as indicated from high\u2010resolution TEM (HRTEM) (Figure S3, Supporting Information) and atomic force microscopy (AFM) (Figure S4, Supporting Information).",
                "Furthermore, elemental analysis using energy dispersive X\u2010ray spectroscopy (EDS) confirmed that PNRs contained mainly phosphorous. This is evident from the elemental mapping (Figure\u00a01e) and EDS spectrum (Figure\u00a01f) of the bundle shown in Figure\u00a01a,b. The high\u2010angle annular dark filed\u2010scanning TEM (HAADF\u2010STEM) image corresponding to the phosphorous map in Figure\u00a01e is shown in Figure\u00a01d. The traces of Na apparent in the EDS spectrum (Figure\u00a01f) are most likely from the highly disordered regions between the PNRs. Since the cut\u2010off voltage is very low at 0.2\u00a0V to achieve full discharge, the reductive products such as Na x P are expected (at least in the disordered region). However, the weak line of Na in the EDS spectrum suggests that the formed Na x P compounds are probably dissolved in liquid electrolyte.",
                "The crystalline nature of PNRs was also confirmed using HRTEM. The PNRs showing crystalline lattice fringes were observed separated from each other by regions of disordered phase. Example HRTEM images from the PNR bundle analyzed in Figure\u00a01a\u2013f are shown in Figure\u00a01g,h. The d\u2010spacing values obtained from the visible lattice fringes were found to be 2.54 and 3.31 \u212b, which agreed with the d\u2010spacing values expected for PNRs viewed along the [001] zone axis.",
                "The nanoribbons were produced by anisotropic intercalation of Na+ into BP as shown in the model in Figure\u00a0 2 . First, Na+ was electrochemically driven into BP layers. Due to a very strong anisotropy of the diffusion coefficient, Na+ preferentially moves along the zigzag direction of BP which has longer bond length of 2.244 \u212b. Other than along the armchair direction where Na+ have a high diffusion barrier of 268 meV, Na+ diffusion along the zigzag direction has a low energy barrier of 93 meV.[  30  ] Such a huge difference is the driving force behind the anisotropic diffusion behavior, resulting in the zigzag\u2010oriented intercalation channels during sodiation process. On the other hand, the large diffusion barrier of Na+ along the armchair direction leads to a well\u2010defined columnar intercalation of Na+ in BP, resulting in the long [001]\u2010oriented columns of disordered material, as schematically shown in Figure\u00a02. The observed mechanism is similar to the mechanism behind the production of PNRs via Li intercalation driven ionic scissoring described by Watts et\u00a0al.[  18  ] However, the intercalation in the present work is driven electrochemically and not Li+ but Na+ are intercalated. In the Li+ induced process presented by Watts et\u00a0al.,[  18  ] the formation of PNRs is explained by a charge transfer and electron doping which increases over time and eventually causes the bond breaking (or cutting) along the diffusion path. A similar mechanism may take place in our case of electrochemical insertion of Na+ ions. Nevertheless, more fundamental studies are needed to understand other, perhaps related phenomena occurring in the material, such as intercalation\u2010induced strain buildup and its relaxation, as well as defects formation and accumulation. A better understanding of how the observed highly uniform bundles of PNRs are formed is also needed.",
                "Layered materials are typically etched or patterned along a specific direction to form 1D strips as seen in graphene and MoS2 nanoribbons.[  17  ] The relatively large size of Na+ (227 pm) causes the strain and distortion of BP lattice that accumulates during electrochemical intercalation and eventually leads to relaxation and the formation of nanoribbons separated from each other by disordered columnar regions, as shown schematically in Figure\u00a02. This observation is similar to the reported disordered stripes seen by Cheng et\u00a0al.[  31  ] They attributed the amorphization of BP by sodium\u2010induced reordering of atomic stacks to the breaking of P\u2014P bonds and lattice constraints.",
                "The sonication of the parallel bundle of BP sample after electrochemical intercalation was performed to separate the PNRs, which were then analyzed by HRTEM and Raman spectroscopy. Figure\u00a0 3a shows the exfoliated PNRs deposited on a holey carbon\u2010on\u2010copper grid. The d\u2010spacing of representative PNRs was measured from HRTEM images shown in Figure\u00a03b\u2013e. Due to the random distribution of PNRs after exfoliation and their occasional twisting, PNRs seen from the top (i.e., along the [010] zone axis) and from the side (i.e., along the [100] direction) can be found in these images, as indicated by the measured d\u2010spacing values of 3.31 and 5.24 \u212b, corresponding to (100) and (020) planes, respectively. Size distribution (Figure S5, Supporting Information) of our synthesized PNRs were analyzed and compared with previous works in Figure\u00a03f, in which the PNRs produced using our method are obviously smaller in dimensions with thin widths (10.3 \u00b1 3.8\u00a0nm) and short lengths (250 \u00b1 156\u00a0nm), as obtained from the TEM analysis (Figure S5a, Supporting Information). With such small dimensions, the produced nanoribbons are able to possess more active sites at their edges and enhanced quantum confinement effects.[  2  ] This behavior has been observed in graphene nanoribbons (GNRs) as they display a finite bandgap when the widths below 10 nm.[  32  ] Notably, our produced PNRs display the narrowest widths in comparison with other methods, as seen in Figure\u00a03f. Moreover, the shown data in this figure display a clear trend, suggesting that the aspect ratio for PNRs remains approximately constant in a wide range of lengths (101\u2013105\u00a0nm). The vibrational modes and Raman peaks of as\u2010synthesized PNRs in this work are blue\u2010shifted (Figure\u00a03h), with the suppressed B 2g peak, which is in good agreement with the observation by MacDonald et\u00a0al.[  4  ] Pristine BP had peak positions for Ag,1B2g,andAg2 phonons, respectively at 361.3, 438.2 and 466.1 cm\u22121 while the PNRs only showed the peak positions for Ag,1andAg2 phonons at \u2248 363.0\u2013363 cm\u22121 and \u2248 467.2\u2013467.5 cm\u22121, respectively. The blue shift of Ag1/Ag2 and the suppressed B 2g peak observed in our synthesized PNRs was due to the decrease in thickness and dimensionality.[  27 ,  33  ]",
                "To gain a better understanding of the mechanism of the electrochemical induced PNRs formation in BP, in situ Raman spectroscopy was performed (Figure\u00a0 4a) as it closely tracks the real\u2010time structural change of BP flake during the intercalation of Na+ in the ethylene carbonate:propylene carbonate (EC:PC) electrolyte environment. Figure\u00a04b represents the spectra stack of BP taken at different intercalation levels using a dedicated electrochemistry in situ Raman cell set. We observed the downshifting of the active Raman phonons of BP: Ag1 (out\u2010of\u2010plane armchair direction, \u2248 360 cm\u22121), B 2g (in\u2010plane zigzag direction, \u2248 437 cm\u22121) and Ag2 (in\u2010plane armchair direction, \u2248 464 cm\u22121) up to the intercalation time of \u2248 15000 s (voltage > 0.55\u00a0V) as Ag2 and B 2g phonons moved faster than Ag1. This observation corresponds to the Na intercalation behavior that the structure of BP is preserved while the interlayer gap is disordered.[  31 ,  34  ] Further sodiation beyond \u2248 15000 s caused Ag1 and B 2g phonon modes to exhibit satellite peaks at around \u2248 372 and 445 cm\u22121, respectively (Figure\u00a04b), which may be attributed to the structural disorder along the zigzag direction in the area between nanoribbons. The in situ Raman spectra of six discharge times on the discharge curve (Figure\u00a04c) are shown in Figure\u00a04d, which clearly display the structural evolution of BP from selected spectra (#1, #6, #10, #20, #28, and #33). Spectra #1 (i.e., before the Na intercalation) and #33 (i.e., after the Na intercalation) were deconvoluted using the Lorentzian function, as shown in Figure S6, Supporting Information. We observed that spectrum #33 exhibited the signature modes of BP (Ag1,Ag2, and weak B 2g) and the remaining peaks closely resembled the peaks of red phosphorous (RP), as indicated by the comparison with the spectrum of RP (Figure S6c, Supporting Information). This strengthens the possibility of the partial disordering of BP structure due to lattice distortion as Na intercalation proceeded. Mitrovic et\u00a0al.[  35  ] have reported the partial disordering of BP intercalation compounds (BPICs) into RP by diazonium salts. They found that the formation of amorphous phase in the reaction was facilitated by high concentration of intercalants (Na or K). Furthermore, the Raman spectra of the final product clearly exhibited peaks signature to BP and RP. Abellan et\u00a0al.[  36  ] also observed Raman peak splitting, formation of new peaks and ribbons as they synthesized BPICs with Na and other alkali metals. They linked these outcomes to breaking of P\u2014P bonds as intercalant atoms increased in BP sheets. Interestingly, additional Raman peaks observed by Watts et\u00a0al.[  18  ] were attributed to symmetry distortions at the edges of as\u2010synthesized PNRs. Reordering of atoms around the edges of the nanoribbons and changes in the movement of atoms linked to the signature Raman modes cause the appearance of additional Raman tensor elements.[  37  ] The combined TEM and Raman results seem to suggest that there is a threshold of Na concentration and built\u2010in strain up to which the Na\u2010intercalated BP has a homogeneous, single\u2010phase structure (Figure S7a, Supporting Information). At higher concentration of Na+ ions above the threshold, a strain relaxation takes place, which leads to the phase segregation and alternating regions of unstrained BP (PNRs) and disordered phosphorous regions reach in Na (Figure S7b, Supporting Information). However, more detailed studies will be needed to understand this process.",
                "However, it needs to be noted that previous systematic studies on the intercalation of BP with Li have shown different outcomes. The mechanism of intercalation of BP with Li+ ions as observed through Raman measurements is significantly different as B 2g and Ag2 phonon modes steadily downshift 1.6 times faster than Ag1 with the intensity of successive spectrum decreasing.[  29  ] The discrepancy in the behavior of the Raman spectra of BP under Na+ and Li+ intercalation influences is due the restriction of Na+ diffusion along the [100] armchair direction, which gives rise to columnar intercalation along the [001] zigzag direction.[  30  ]",
                "In Figure\u00a0 5 , we show the electrical properties of a back\u2010gated FET\u00a0based on an unseparated bundle of PNRs placed between aluminum source/drain with electrostatic electron doping by a back gate. As shown in Figure\u00a05a, we supplied a fixed bias of 0.5\u00a0V between the source and the drain and swept the gate voltage from \u22125 to 10\u00a0V. The results demonstrate that the device state switched from \u201coff\u201d to \u201con\u201d state with a current increase up to several orders for positive gate source bias (V GS) values. The measured transfer characteristics showing an increase of the current values when the gate voltage became increasingly positive is characteristic of the typical behavior of an n\u2010type FET due to the accumulation of the majority electron in an n\u2010type material at positive gate voltages. Figure\u00a05b shows drain source current (I DS) versus drain source voltage (V DS) curves for varying V GS values from 0 to 4\u00a0V in 1\u00a0V steps. As expected, I DS increases with V GS up to a certain point and becoming almost constant (plateau) as V GS increases beyond that point. Normally, BP and black arsenic\u2013phosphorous (b\u2010As x P1\u2212  x ) alloys are typical p\u2010type materials,[  38  ] and FET devices made out of thin layers of phosphorene,[  5  ] as well as thick flakes of BP[  39  ] show typical p\u2010type characteristics. Therefore, the n\u2010type behavior measured for our device is a direct evidence of the effective charge transfer and n\u2010type doping due to the Na intercalation into the structure."
            ],
            "subsections": []
        },
        {
            "title": "Conclusions",
            "paragraphs": [
                "Here, we reported a simple and feasible two\u2010step electrochemical intercalation method to produce PNRs with narrow widths of good uniformity (10.3 \u00b1 3.8\u00a0nm). The prepared narrow PNRs show zigzag direction as well as the suppressed B 2g Raman mode. Interestingly, the FET device structure prepared from a bundle of PNRs showed the n\u2010type transistor behavior due to the effective charge transfer and n\u2010type doping induced by sodium intercalation. This work provides insights into a new synthesis approach of PNRs with confined width, paving the way toward the development of phosphorene and other highly anisotropic nanoribbon materials for high\u2010quality applications."
            ],
            "subsections": []
        },
        {
            "title": "Experimental Section",
            "paragraphs": [
                "Bulk BP was produced by means of chemical vapour transport (CVT) growth method from red phosphorous (500\u00a0mg, Sigma, > 97%) while Sn (20\u00a0mg, Alfa Aesar, 99.8%) and SnI4 (20\u00a0mg, Alfa Aesar, 95%) served as mineralization agents. The precursors were carefully measured into a quartz ampoule that was sealed at a vacuum of 10\u22126\u00a0Torr. At a temperature gradient of 50 \u00b0C, the sealed ampoule was annealed at 615 \u00b0C in a two\u2010zone furnace and precursors were placed at the hot end. Exhaustive steps for this process had been provided.[  29 ,  40  ]",
                "Electrochemical Na intercalation of BP was achieved in coin cells that were prepared with BP and Na metal as a cathode and an anode, respectively. Cathode pastes were prepared with the weight of the BP and carbon binder in the ratio 1:2, then the pastes were put on a stainless steel mesh (diameter 18\u00a0mm) and dried under vacuum at 150 \u00b0C for 3 h. The Na intercalation process was performed in liquid electrolyte medium that contained a mixture of 1\u00a0m of NaPF6 with a binary solution of EC:PC. The cut\u2010off voltage was set to 0.2\u00a0V under a current density of 30\u00a0\u00b5A cm\u22122. After the electrochemical intercalation step, the coin cell was opened in an inert atmosphere (glovebox) and the cathode was cleaned using DMF.",
                "A dedicated electrochemical split cell with a quartz window manufactured by MTI Corporation was used for in\u2010situ electrochemical Na intercalion of BP. (Figure\u00a04a). For the cathode, a similar weight ratio of BP to carbon binder used for the coin cells was adapted, and then ground to homogeneity. The paste was then placed on a stainless\u2010steel mesh to further enhance charge transfer and dried for 3 h at 150 \u00b0C. NaPF6 in EC:PC was used as electrolyte. The cell assembly was carefully carried out in an argon\u2010filled glovebox with both moisture and oxygen level less than 5\u00a0ppm.",
                "After cycling was complete, the coin cells were taken apart in an argon\u2010filled glovebox and some of the cathode pastes were dispersed in a vial containing 2\u00a0mL of DMF. The vial was tightly closed and further made airtight with layers of parafilm. The vial was then sonicated for 10 min to clean off binder and separate bundles of PNRs into individual nanoribbons.",
                "AFM imaging was performed using an Asylum Research MFP\u20103D in AC\u2010mode. Images were ElectriTap300\u2010G, a tapping mode AFM probe with an overall platinum coating (Force constant 40 N m\u22121, resonant frequency 300\u00a0kHz, and a tip thickness of 4\u00a0\u00b5m) (Budgetsensors). All images were collected and processed (flattened and plane\u2010fit) using IgorPro software. Sample preparation for the AFM measurements was performed in a dry nitrogen glovebox. A drop of a suspension of PNRs in DMF was drop cast onto an SiO2 surface located on \u2248 5 mm square Si substrate. The drop was allowed to evaporate in the glovebox, leaving the residual solids from the suspension bound to the SiO2 surface. The residual solids form into random arrangements of blotches and streaks of various thicknesses.",
                "An unseparated bundle of PNRs was used to fabricate an FET device structure, as the one shown schematically in Figure S8, Supporting Information. The aluminum contacts of the interdigitated contact pattern served as the source and the drain of the FET device while the p\u2010doped Si serves as the back gate. Electrical measurements were carried out using a Keithley 6487 picoammeter/voltage source which has the current resolution of 10 fA and a Keithley 2400 source\u2010measure unit to supply the gate voltage."
            ],
            "subsections": [
                {
                    "title": "Statistical Analysis",
                    "paragraphs": [
                        "Using TEM images and AFM height profiles, 71 and 34 different nanoribbons, respectively, were analyzed. The distribution of width, length, and thickness on the nanoribbons was obtained. This data was also used to calculate the average values and standard deviations. These values obtained from the AFM measurements are consistent with the results obtained through the TEM analysis."
                    ],
                    "subsections": []
                }
            ]
        },
        {
            "title": "Conflict Of Interest",
            "paragraphs": [
                "The authors declare no conflict of interest."
            ],
            "subsections": []
        }
    ]
}
