Repository: boschresearch/Pap2Pat

# Pap2Pat Dataset

### File Schema

Every directory in `data` corresponds to one patent-paper pair and contains the full texts of both patent and paper, as well as the patent outlines. We include all information in JSON for programmatic parsing and Markdown for manual inspection.

```yaml
data/:
    paper_id-patent_id/:
        # Nested JSON format
        patent.json: JSON file containing patent metadata and full-text, as well as all outlines
        paper.json: JSON file containing paper metadata and full-text
        # Markdown format
        patent.md: patent full-text formatted in markdown
        paper.md: paper full-text formatted in markdown

File: Pap2Pat/data/W4304014483-US20230383437/patent.json
{
    "id": "US20230383437",
    "authors": [
        "Xiaobing Liu",
        "Xiaoran Zhang"
    ],
    "title": "PREPARATION AND APPLICATION OF HIGHLY COHERENT DIAMOND NITROGEN VACANCY AND DIAMOND ANVIL",
    "date": "2023-05-23 00:00:00",
    "abstract": "Preparations of a highly coherent diamond nitrogen vacancy (NV\u2212) and a diamond anvil are provided. A graphite is used as a carbon source, a diamond is used as a crystal seed, aluminum/titanium is used as a nitrogen remover, and a single crystal diamond is synthesized under a high temperature and a high pressure, and high-pressure-high-temperature (HPHT) annealing is performed on the synthesized diamond; after the annealing, multiple NV\u2212s are generated in <100> and <311> crystal orientation growth regions from scratch, while native NV\u2212s in a <111> crystal orientation growth region are disappeared; and the <100> and <311> crystal orientation growth regions do not contain defects related to ferromagnetic elements. The high-density and highly coherent NV\u2212s are produced under nondestructive conditions, and the diamond anvil with controlled NV\u2212 depths are prepared to achieve a precise detection of the NV\u2212 at a pressure above 60 GPa.",
    "sections": [
        {
            "title": "DESCRIPTION",
            "paragraphs": [],
            "subsections": [
                {
                    "title": "FIELD OF THE DISCLOSURE",
                    "paragraphs": [
                        "The disclosure relates to the field of quantum technology and precision testing materials, and more particularly to the preparation and application of a highly coherent diamond nitrogen vacancy and diamond anvil."
                    ],
                    "subsections": [],
                    "outline_long": [
                        "relate to quantum technology and precision testing materials"
                    ],
                    "num_characters": 212,
                    "outline_medium": [
                        "relate to quantum technology and precision testing materials"
                    ],
                    "outline_short": [
                        "relate to quantum technology and precision testing materials"
                    ]
                },
                {
                    "title": "BACKGROUND OF THE DISCLOSURE",
                    "paragraphs": [
                        "A nitrogen vacancy (NV\u2212) is an atomic-level defect inside a diamond, including a substituted nitrogen atom and a neighboring nitrogen vacancy, and is very sensitive to external fields (i.e., electric, magnetic, and temperature fields). Extreme conditions such as extremely low temperature, high-pressure and a strong magnetic field are important ways to discover and modulate novel states. To enable sensitive physical property measurements under the extreme conditions, advanced sensing detection schemes need to be developed. Spin quantum sensing based on diamond nitrogen vacancy centers can achieve sensitive measurements of physical parameters such as magnetism, electricity, mechanics, and thermodynamics, and has a spatial resolution at a micro-nano scale and an extremely wide working interval, it is expected to be an important tool for the sensitive physical property measurements under the extreme conditions. In order to realize the external field testing of the nitrogen vacancies under very high-pressure conditions, a commonly used method is to prepare the nitrogen vacancies by ion implantation or electron irradiation on an anvil surface of a diamond anvil cell (DAC). The sensitivity of the nitrogen vacancies depends mainly on their density and coherence time. Generally, the higher the density and the longer the coherence time, the higher the sensitivity. Both the ion implantation and the electron irradiation use high-energy ion or electron beams to bombard the surface of the diamond, causing carbon atoms to be forcibly replaced. The higher implantation energy, the higher implantation concentrations of the nitrogen atoms and the vacancies and the deeper depth. But the higher the implantation energy, the more damage to diamond lattice, even graphitization. In order to avoid the graphitization of the anvil surface, there is an upper limit to the implantation energy. Therefore, the density of the nitrogen vacancies prepared by this method is low and the depth is shallow. During the pressing process of the DAC, the pressure is concentrated on the anvil surface, and when the pressure exceeds about 60 gigapascal (GPa), a probe laser can no longer excite the shallow nitrogen vacancies, so the nitrogen vacancies can no longer be sensed. While, the ion implantation and irradiation bring serious damage to the lattice structure of diamond. It severely reduces mechanical properties of the diamond anvil and reduces the fracture pressure of the DAC."
                    ],
                    "subsections": [],
                    "outline_long": [
                        "introduce nitrogen vacancy",
                        "describe limitations of current methods",
                        "motivate high-pressure precision detection",
                        "highlight importance of spin quantum sensing"
                    ],
                    "num_characters": 2478,
                    "outline_medium": [
                        "introduce nitrogen vacancy",
                        "limitations of current methods"
                    ],
                    "outline_short": [
                        "motivate nitrogen vacancy sensing"
                    ]
                },
                {
                    "title": "SUMMARY OF THE DISCLOSURE",
                    "paragraphs": [
                        "In response to a problem that a high-pressure precision detection cannot be used above 60 gigapascal (GPa), the disclosure provides a nondestructive and low-cost formation method for preparing high-quality of nitrogen vacancies. The formation method uses a graphite as a carbon source and a high-pressure-high-temperature (HPHT) diamond as a crystal seed, takes aluminum/titanium (Al/Ti) as a nitrogen remover, synthesizes a single crystal diamond under a high temperature and a high pressure. A volume ratio of a <100> crystal orientation growth region (i.e., growth region of <100> crystal orientation) and a <111> crystal orientation growth region (i.e., growth region of <111> crystal orientation) of the single crystal diamond can be regulated by selections of the crystal seed and a growth temperature. The single crystal diamond is HPHT annealed, and after the annealing, nitrogen vacancies are generated from scratch in the <100> crystal orientation growth region and <311> crystal orientation growth region (i.e., growth region of <311> crystal orientation), while native nitrogen vacancies in the <111> crystal orientation growth region are disappeared, eventually leading to a presence of the nitrogen vacancies in the <100> and <311> crystal orientation growth regions of the single crystal diamond; and the <100> and <311> crystal orientation growth regions do not contain defects related to ferromagnetic elements; thus high-density and highly coherent nitrogen vacancies are produced under the nondestructive conditions, and a diamond anvil with controlled nitrogen vacancy depths are prepared, thereby to achieve a precise detection of the nitrogen vacancies at the pressure above 60 GPa.",
                        "A highly coherent diamond nitrogen vacancy formation method uses an iron-nickel catalyst system, and takes a graphite as a carbon source, a HPHT diamond as a crystal seed, and Al/Ti as a nitrogen remover, synthesizes a single crystal diamond with a nitrogen content of 1\u02dc400 parts per million (ppm) under a high temperature and a high pressure, and a volume ratio of a <100> crystal orientation growth region and a <111> crystal orientation growth region of the single crystal diamond can be regulated by selections of the crystal seed and a growth temperature. The synthesized diamond is HPHT annealed under conditions with an annealing pressure of 4.5\u02dc6.5 GPa and an annealing temperature of 1400\u02dc1800 centigrade (\u00b0 C.); and after annealing, multiple nitrogen vacancies are generated in the <100> crystal orientation growth region from scratch, while native nitrogen vacancies in the <111> crystal orientation growth region are disappeared, eventually leading to a presence of the nitrogen vacancies in the <100> crystal orientation growth region of the diamond. When the single crystal diamond has the <311> crystal orientation growth region, the nitrogen vacancies present in the <311> crystal orientation growth region of diamond at the same time; meanwhile, the <100> and <311> crystal orientation growth regions do not contain defects related to the ferromagnetic elements.",
                        "In an embodiment, the graphite is a graphite with a purity equal to or greater than 99.9%; the high pressure for synthesizing the single crystal diamond with nitrogen content of 1\u02dc400 ppm is in a range of 5.0 GPa to 6.5 GPa, and the high temperature is in a range of 1350\u00b0 C. to 1850\u00b0 C., and a time for keeping the temperature is in a range of 10 h to 60 h.",
                        "A method for preparing the highly coherent diamond anvil, using the highly coherent diamond nitrogen vacancy, includes three steps.\n\n\n- - (1) Using an iron-nickel catalyst system, taking a high-purity\n    graphite as a carbon source, and taking Al/Ti as a nitrogen remover,\n    synthesizing a single crystal diamond with a nitrogen content in a\n    range of 1 ppm to 400 ppm by keeping a temperature of 1350\u02dc1850\u00b0 C.\n    for 10\u02dc60 h at a pressure of 5.0\u02dc6.5 GPa; and a volume ratio of a\n    \\<100\\> crystal orientation growth region and a \\<111\\> crystal\n    orientation growth region of the single crystal diamond is regulated\n    by selections of a crystal seed and a growth temperature.\n  - (2) Performing annealing at an annealing pressure in a range of 4.5\n    GPa to 6.5 GPa, an annealing temperature in a range of 1400\u00b0 C. to\n    1800\u00b0 C., and an annealing time in a range of 1 h to 20 h; after the\n    annealing, multiple nitrogen vacancies are generated from scratch in\n    the \\<100\\> crystal orientation growth region, while native nitrogen\n    vacancies in the \\<111\\> crystal orientation growth region are\n    disappeared, eventually leading to the presence of the nitrogen\n    vacancies in the \\<100\\> crystal orientation growth region of the\n    diamond; when the single crystal diamond has the \\<311\\> crystal\n    orientation growth region, the nitrogen vacancies present in the\n    \\<311\\> crystal orientation growth region of diamond at the same\n    time; and the \\<100\\> and \\<311\\> crystal orientation growth regions\n    do not contain defects related to the ferromagnetic elements.\n  - (3) Performing cutting on the single crystal diamond by placing an\n    anvil surface inside one of the \\<100\\> and \\<311\\> crystal\n    orientation growth regions, and placing a main body of the diamond\n    anvil in the \\<111\\> crystal orientation growth region according to\n    nitrogen vacancy depth requirements.",
                        "In an embodiment, orders of the annealing and the cutting of the diamond anvil can be exchanged.",
                        "In an embodiment, in the highly coherent diamond anvil prepared by the above method for preparing the highly coherent diamond anvil, a ratio of a depth of the nitrogen vacancies to a height of the diamond anvil is greater than 0 and less than 1.",
                        "Application of the highly coherent diamond anvil prepared by the above method for preparing the highly coherent diamond anvil in high voltage quantum sensors.",
                        "After the annealing at the range of 1400\u00b0 C. to 1800\u00b0 C., the multiple nitrogen vacancies are generated in the <100> and <311> crystal orientation growth regions from scratch, while the native nitrogen vacancies in the <111> crystal orientation growth region are disappeared, eventually leading to the presence of the nitrogen vacancies in the <100> and <311> crystal orientation growth regions of the diamond; and the <100> and <311> crystal orientation growth regions do not contain defects associated with ferromagnetic elements such as iron, nickel, etc. The peak width at half-height (FWHM) of fluorescence spectra of the nitrogen vacancies in the <100> and <311> crystal orientation growth regions of the annealed diamond is comparable to the FWHM of a low-nitrogen type IIa diamond; a grown diamond contains the <100> crystal orientation growth region through the selection of crystal species of the <100> crystal orientation growth region or the <111> crystal orientation growth region and the control of the growth temperature; and the cutting on the single crystal diamond can be any of available ways.",
                        "The disclosure has five beneficial effects as following.\n\n\n- - (1) In the related art, the thickness of the nitrogen vacancies is\n    usually around several tens of nm, and the thickness of the nitrogen\n    vacancies is not controllable. However, the thickness of the\n    nitrogen vacancies in the diamond anvil of the disclosure is\n    controllable and the thickness of the nitrogen vacancies of the\n    disclosure can be cut according to usage requirements.\n  - (2) Mechanical properties of the diamond anvil are high. The\n    disclosure is a nondestructive preparation of the nitrogen\n    vacancies, and the anvil surface will not be damaged, so the\n    intrinsic mechanical properties of diamond are maintained.\n  - (3) The nitrogen vacancies in the diamond anvil have high\n    sensitivity. The smaller energy for implantation is usually used in\n    the related art in order to avoid serious damages to the anvil\n    surface, resulting in a low density of the generated nitrogen\n    vacancies and a short coherent time, and the nitrogen vacancies have\n    low sensitivity. The density of the nitrogen vacancies prepared by\n    the disclosure is high and the coherence time is long, so the\n    sensitivity of the nitrogen vacancies is significantly higher than\n    the sensitivity of the related art.\n  - (4) Preparation costs are low. The related art requires a use of an\n    advanced research equipment such as a transmission electron\n    microscope (TEM) and a focused ion beam (FIB), but the disclosure\n    uses a mature diamond growth equipment, so the preparation costs are\n    greatly reduced.\n  - (5) There are no nickel-related defects in regions where the\n    nitrogen vacancies present."
                    ],
                    "subsections": [],
                    "outline_long": [
                        "introduce problem of high-pressure precision detection",
                        "propose nondestructive and low-cost formation method",
                        "describe synthesis of single crystal diamond",
                        "regulate volume ratio of crystal orientation growth regions",
                        "generate nitrogen vacancies through HPHT annealing",
                        "describe disappearance of native nitrogen vacancies",
                        "highlight presence of nitrogen vacancies in <100> and <311> regions",
                        "describe absence of defects related to ferromagnetic elements",
                        "introduce iron-nickel catalyst system",
                        "describe synthesis of single crystal diamond with nitrogen content",
                        "regulate volume ratio of crystal orientation growth regions",
                        "generate nitrogen vacancies through HPHT annealing",
                        "describe disappearance of native nitrogen vacancies",
                        "highlight presence of nitrogen vacancies in <100> region",
                        "describe absence of defects related to ferromagnetic elements",
                        "introduce method for preparing highly coherent diamond anvil",
                        "describe application in high voltage quantum sensors"
                    ],
                    "num_characters": 8690,
                    "outline_medium": [
                        "motivate high-pressure precision detection",
                        "introduce nondestructive formation method",
                        "describe single crystal diamond synthesis",
                        "describe HPHT annealing",
                        "describe nitrogen vacancy generation",
                        "describe cutting of diamond anvil",
                        "describe application in high voltage quantum sensors",
                        "summarize benefits of disclosure"
                    ],
                    "outline_short": [
                        "introduce high-pressure precision detection problem",
                        "propose nondestructive and low-cost formation method",
                        "describe highly coherent diamond nitrogen vacancy formation",
                        "outline method for preparing highly coherent diamond anvil"
                    ]
                },
                {
                    "title": "DETAILED DESCRIPTION OF EMBODIMENTS",
                    "paragraphs": [],
                    "subsections": [
                        {
                            "title": "Embodiment 1",
                            "paragraphs": [
                                "A method for preparing a highly coherent diamond anvil includes following steps.",
                                "(1) A Synthesis of a Diamond Containing High Quality Nitrogen Vacancies.",
                                "An iron-nickel catalyst system is used, a high-purity flaky graphite is used as a carbon source, and aluminum/titanium (Al/Ti) is used as a nitrogen remover, a <100> crystallographic plane of the diamond is used as a crystal seed, and a single crystal diamond is synthesized at 5.5 gigapascal (GPa) and 1460 centigrade (\u00b0 C.) for 60 hours (h). The synthesized single crystal diamond has a nitrogen content of 20\u02dc80 ppm in a <100> crystal orientation growth region, and a nitrogen content of 200\u02dc300 ppm in a <111> crystal orientation growth region.",
                                "(2) Annealing",
                                "The HPHT annealing is performed on the single crystal diamond at an annealing pressure of 5 GPa and respective annealing temperatures of 1400\u00b0 C., 1500\u00b0 C., 1600\u00b0 C. and 1700\u00b0 C. for 4 h. There is no nitrogen vacancy on the <111> crystal orientation growth region of the single crystal diamond, and a content of nitrogen vacancies in the <311> and <100> crystal orientation growth regions is up to 10000/cubic micrometer (/\u03bcm3), and the coherence time is about 52 microseconds (\u03bcs).",
                                "(3) Cutting of Diamond Anvil",
                                "The cutting is performed on the single crystal diamond by placing an anvil surface in the <311> crystal orientation growth region and another main body in the <111> crystal orientation growth region. A thickness of the anvil surface is 15 micrometers (\u03bcm), and a depth of the nitrogen vacancies in the obtained diamond anvil is 15 \u03bcm.",
                                "As shown in FIG. 1A and FIG. 1B, through a fluorescence mapping analysis: after the annealing, the nitrogen vacancies are presented only in the <311> and <100> crystal orientation growth regions, native nitrogen vacancies in the <111> crystal orientation growth region are disappeared, and the <311> and <100> crystal orientation growth regions do not contain nickel-related defects; and zero-phonon-line (ZPL) FWHM of the nitrogen vacancies generated in the <100> and <311> crystal orientation growth regions is comparable to ZPL FWHM of the nitrogen vacancies in high-purity diamond."
                            ],
                            "subsections": [],
                            "outline_long": [
                                "synthesize diamond containing high-quality nitrogen vacancies",
                                "perform HPHT annealing",
                                "cut diamond anvil",
                                "analyze fluorescence mapping"
                            ],
                            "num_characters": 2156,
                            "outline_medium": [
                                "describe synthesis of diamond containing nitrogen vacancies",
                                "describe annealing and cutting of diamond anvil"
                            ],
                            "outline_short": [
                                "describe synthesis and annealing of diamond anvil"
                            ]
                        },
                        {
                            "title": "Embodiment 2",
                            "paragraphs": [
                                "A method for preparing a highly coherent diamond anvil includes following steps.",
                                "(1) A Synthesis of a Diamond Containing High Quality Nitrogen Vacancies.",
                                "An iron-nickel catalyst system is used, a high-purity flaky graphite is used as a carbon source, and Al/Ti is used as a nitrogen remover, a <111> crystallographic plane of the diamond is used as a crystal seed, and a single crystal diamond is synthesized at 5.5 GPa and 1370\u00b0 C. for 60 h.",
                                "(2) Annealing",
                                "The HPHT annealing is performed on the single crystal diamond at an annealing pressure of 4.5 GPa and respective annealing temperatures of 1300\u00b0 C., 1400\u00b0 C., 1500\u00b0 C., and 1600\u00b0 C. for 6 h. Native nitrogen vacancies on the <111> crystal orientation growth region are disappeared under annealing conditions higher than 1400\u00b0 C., the multiple nitrogen vacancies are generated in the <100> crystal orientation growth region, the <100> crystal orientation growth region does not contain nickel-related curves; and ZPL FWHM of the nitrogen vacancies generated in the <100> crystal orientation growth region is comparable to the ZPL FWHM of the nitrogen vacancies in high-purity diamond.",
                                "(3) Cutting of Diamond Anvil",
                                "The cutting is performed on the single crystal diamond by placing an anvil surface in the <100> crystal orientation growth region and another main body in the <111> crystal orientation growth region. A thickness of the anvil surface is 15 \u03bcm, and a depth of the nitrogen vacancies in the obtained diamond anvil is 15 \u03bcm.",
                                "As shown in FIG. 2, results further demonstrate that after the annealing, the nitrogen vacancies only present in the <100> crystal orientation growth region."
                            ],
                            "subsections": [],
                            "outline_long": [
                                "synthesize diamond containing high-quality nitrogen vacancies",
                                "perform HPHT annealing",
                                "cut diamond anvil"
                            ],
                            "num_characters": 1654,
                            "outline_medium": [
                                "describe synthesis and annealing of diamond"
                            ],
                            "outline_short": [
                                "describe synthesis and annealing of diamond anvil"
                            ]
                        },
                        {
                            "title": "Embodiment 3",
                            "paragraphs": [
                                "A method for preparing a highly coherent diamond anvil includes following steps.",
                                "(1) A Synthesis of a Diamond Containing High Quality Nitrogen Vacancies.",
                                "An iron-nickel catalyst system is used, a flaky graphite with a purity equal to or greater than 99.9% is used as a carbon source, and Al/Ti is used as a nitrogen remover, a <111> crystallographic plane of the diamond is used as a crystal seed, and a single crystal diamond is synthesized at 6.5 GPa and 1350\u00b0 C. for 10 h.",
                                "(2) Annealing",
                                "The HPHT annealing is performed on the single crystal diamond at an annealing pressure of 6.5 GPa and an annealing temperature of 1600\u00b0 C. for 6 h. Native nitrogen vacancies in the <111> crystal orientation growth region are disappeared, the multiple nitrogen vacancies are generated in the <100> crystal orientation growth region, and the <100> crystal orientation growth region does not contain nickel-related curves; and ZPL FWHM of the nitrogen vacancies generated in the <100> crystal orientation growth region is comparable to the ZPL FWHM of the nitrogen vacancies in high-purity diamond.",
                                "(3) Cutting of Diamond Anvil",
                                "The cutting is performed on the single crystal diamond by placing an anvil surface in the <100> crystal orientation growth region and another main body in the <111> crystal orientation growth region. A thickness of the anvil surface is 15 \u03bcm, and a depth of the nitrogen vacancies in the obtained diamond anvil is 15 \u03bcm.",
                                "After the annealing, the nitrogen vacancies only present in the <100>crystal orientation growth region."
                            ],
                            "subsections": [],
                            "outline_long": [
                                "synthesize diamond containing high-quality nitrogen vacancies",
                                "perform HPHT annealing",
                                "cut diamond anvil"
                            ],
                            "num_characters": 1546,
                            "outline_medium": [
                                "describe synthesis and annealing of diamond"
                            ],
                            "outline_short": [
                                "describe synthesis and annealing of diamond anvil"
                            ]
                        },
                        {
                            "title": "Embodiment 4",
                            "paragraphs": [
                                "A method for preparing a highly coherent diamond anvil includes following steps.",
                                "(1) A Synthesis of a Diamond Containing High Quality Nitrogen Vacancies.",
                                "An iron-nickel catalyst system is used, a flaky graphite with a purity of over 99.9% is used as a carbon source, and Al/Ti is used as a nitrogen remover, a <100> crystallographic plane of the diamond is used as a crystal seed, and a single crystal diamond is synthesized at 5 GPa and 1850\u00b0 C. for 60 h.",
                                "(2) Annealing",
                                "The HPHT annealing is performed on the single crystal diamond at an annealing pressure of 4.5 GPa, an annealing temperature of 1800\u00b0 C., and an annealing time of 20 h. There are no nitrogen vacancies on the <111> crystal orientation growth region.",
                                "(3) Cutting of Diamond Anvil",
                                "The cutting is performed on the single crystal diamond by placing an anvil surface in the <311> crystal orientation growth region and another main body in the <111> crystal orientation growth region. A thickness of the anvil surface is 15 \u03bcm, and a depth of the nitrogen vacancies in the obtained diamond anvil is 15 \u03bcm.",
                                "After the annealing, the nitrogen vacancies only present in the <311> and <100> crystal orientation growth regions, the native nitrogen vacancies in the <111> crystal orientation growth region are disappeared, and the <311> and <100> crystal orientation growth regions do not contain nickel-related defects; and ZPL FWHM of the nitrogen vacancies generated in the <100> and <311> crystal orientation growth regions is comparable to the ZPL FWHM of the nitrogen vacancies in high-purity diamond."
                            ],
                            "subsections": [],
                            "outline_long": [
                                "synthesize diamond containing high-quality nitrogen vacancies",
                                "perform HPHT annealing",
                                "cut diamond anvil"
                            ],
                            "num_characters": 1570,
                            "outline_medium": [
                                "describe synthesis and annealing of diamond"
                            ],
                            "outline_short": [
                                "describe synthesis and annealing of diamond anvil"
                            ]
                        }
                    ],
                    "outline_long": [],
                    "num_characters": 0,
                    "outline_medium": [],
                    "outline_short": []
                }
            ],
            "outline_long": [],
            "num_characters": 0,
            "outline_medium": [],
            "outline_short": []
        }
    ],
    "claims": [
        "1. A diamond nitrogen vacancy formation method, comprising:\nsynthesizing a single crystal diamond with a nitrogen content of 1\u02dc400 parts per million (ppm) under a target temperature and a target pressure by using an iron-nickel catalyst system, taking a graphite as a carbon source, a diamond as a crystal seed, and aluminum/titanium (Al/Ti) as a nitrogen remover; and\nregulating a volume ratio of a <100> crystal orientation growth region and a <111> crystal orientation growth region of the single crystal diamond according to selections of the crystal seed and a growth temperature;\nannealing the single crystal diamond with an annealing pressure of 4.5\u02dc6.5 gigapascal (GPa) and an annealing temperature of 1400\u02dc1800 centigrade (\u00b0 C.); wherein after the annealing, nitrogen vacancies are generated from scratch in the <100> crystal orientation growth region while native nitrogen vacancies in the <111> crystal orientation growth region are disappeared; when the single crystal diamond has a <311> crystal orientation growth region, nitrogen vacancies are generated in the <311> crystal orientation growth region, and the <100> and <311> crystal orientation growth regions do not contain defects related to ferromagnetic elements.",
        "2. The diamond nitrogen vacancy formation method according to claim 1, wherein the graphite is a graphite with a purity equal to or greater than 99.9%, the target pressure is in a range of 5.0 GPa to 6.5 GPa, the target temperature is in a range of 1350\u00b0 C. to 1850\u00b0 C., and a time for keeping the temperature is in a range of 10 h to 60 h.",
        "3. A method for preparing a diamond anvil, comprising the following steps:\n(1) using an iron-nickel catalyst system, taking a high-purity graphite as a carbon source, and taking Al/Ti as a nitrogen remover, synthesizing a single crystal diamond with a nitrogen content in a range of 0 ppm to 400 ppm by keeping a temperature of 1350\u02dc1850\u00b0 C. for 10\u02dc60 h at a pressure of 5.0\u02dc6.5 GPa; wherein a volume ratio of a <100> crystal orientation growth region and a <111> crystal orientation growth region of the single crystal diamond is regulated by selections of a crystal seed and a growth temperature;\n(2) performing annealing at an annealing pressure in a range of 4.5 GPa to 6.5 GPa, an annealing temperature in a range of 1400\u00b0 C. to 1800\u00b0 C., and an annealing time in a range of 1 h to 20 h; wherein after the annealing, nitrogen vacancies are generated from scratch in the <100> crystal orientation growth region, while native nitrogen vacancies in the <111> crystal orientation growth region are disappeared; and when the single crystal diamond has a <311> crystal orientation growth region, nitrogen vacancies are generated in the <311> crystal orientation growth region; and the <100> and <311> crystal orientation growth regions do not contain defects related to ferromagnetic elements; and\n(3) performing cutting on the single crystal diamond by placing an anvil surface inside one of the <100> and <311> crystal orientation growth regions, and placing a main body of the diamond anvil in the <111> crystal orientation growth region according to nitrogen vacancy depth requirements.",
        "4. The method for preparing the diamond anvil according to claim 3, wherein orders of the annealing and the cutting are exchanged.",
        "5. The diamond anvil prepared by the method according to claim 3, wherein a ratio of a depth of the nitrogen vacancies to a height of the diamond anvil is greater than 0 and less than 1.",
        "6. The diamond anvil according to claim 5, wherein the diamond anvil is applied in a quantum sensor."
    ]
}
