Repository: boschresearch/Pap2Pat

# Pap2Pat Dataset

### File Schema

Every directory in `data` corresponds to one patent-paper pair and contains the full texts of both patent and paper, as well as the patent outlines. We include all information in JSON for programmatic parsing and Markdown for manual inspection.

```yaml
data/:
    paper_id-patent_id/:
        # Nested JSON format
        patent.json: JSON file containing patent metadata and full-text, as well as all outlines
        paper.json: JSON file containing paper metadata and full-text
        # Markdown format
        patent.md: patent full-text formatted in markdown
        paper.md: paper full-text formatted in markdown

File: Pap2Pat/data/W4313454866-US20230210926/paper.json (part 1 of 2)
{
    "id": "https://semopenalex.org/work/W4313454866",
    "authors": [
        "Przemys\u0142aw Dutka",
        "Zhiyang Jin",
        "Mikhail G. Shapiro",
        "Katie Wong",
        "Mohamad Abedi",
        "Arash Farhadi",
        "Robert C. Hurt",
        "Pierina Barturen\u2010Larrea",
        "Daniel P. Sawyer",
        "Ramya Deshpande",
        "Marjorie T. Buss",
        "Margaret Swift",
        "Mengtong Duan",
        "David R. Mittelstein",
        "Mei Yi You"
    ],
    "title": "Genomically mined acoustic reporter genes for real-time in vivo monitoring of tumors and tumor-homing bacteria",
    "date": "2023-01-02",
    "abstract": "Ultrasound allows imaging at a much greater depth than optical methods, but existing genetically encoded acoustic reporters for in vivo cellular imaging have been limited by poor sensitivity, specificity and in vivo expression. Here we describe two acoustic reporter genes (ARGs)\u2014one for use in bacteria and one for use in mammalian cells\u2014identified through a phylogenetic screen of candidate gas vesicle gene clusters from diverse bacteria and archaea that provide stronger ultrasound contrast, produce non-linear signals distinguishable from background tissue and have stable long-term expression. Compared to their first-generation counterparts, these improved bacterial and mammalian ARGs produce 9-fold and 38-fold stronger non-linear contrast, respectively. Using these new ARGs, we non-invasively imaged in situ tumor colonization and gene expression in tumor-homing therapeutic bacteria, tracked the progression of tumor gene expression and growth in a mouse model of breast cancer, and performed gene-expression-guided needle biopsies of a genetically mosaic tumor, demonstrating non-invasive access to dynamic biological processes at centimeter depth.",
    "sections": [
        {
            "title": "Article",
            "paragraphs": [
                "https://doi.org/10.1038/s41587-022-01581-y as the full Bacillus megaterium gene cluster (Fig. 1c-g, Extended Data Fig. 1a-e and Supplementary Figs. 2a-c and 3-5). We scanned these patches using a home-built robotic ultrasound imaging apparatus, applying a cross-propagating amplitude modulation pulse sequence (xAM) 33 . This pulse sequence enhances signals specific to non-linear contrast agents, such as GVs, while canceling linear background scattering. Unlike pulse sequences that rely on the irreversible collapse of GVs to obtain GV-specific contrast 6,7,10 , xAM is non-destructive. In addition, we examined the optical opacity of the patches, which can be increased by sufficient levels of GV expression.",
                "Of the 15 gene clusters tested, only three showed substantial xAM signal when expressed at 37 \u00b0C, and five showed substantial xAM signal at 30 \u00b0C (Fig. 1c-e). Even though all operons tested are from organisms reported to produce GVs in their native hosts, only the A. flos-aquae, B. megaterium \u0394gvpA-Q, bARG1, Desulfobacterium vacuolatum (NCBI: txid1121400) and Serratia sp. 39006 (Serratia; NCBI: txid104623) clusters produced detectable GVs when expressed heterologously in E. coli. Several other operons produced a small amount of ultrasound contrast under certain conditions, which did not arise from GV expression but reflected a rough patch morphology likely due to cellular toxicity (Supplementary Fig. 2d). The failure of most tested gene clusters to produce GVs in E. coli is not surprising given the complexity of polycistronic heterologous expression, which requires each component protein to fold and function properly in a new host with a potentially different cytoplasmic environment, growth temperature and turgor pressure 34,35 . In addition, it is possible that some genes included in the clusters act as cis-regulators 9,34,[36][37][38] , limiting expression absent a specific trans input, or that some additional genes are required beyond the annotated operons.",
                "In patch format, the strongest acoustic performance was observed with the genes from Serratia, bARG1, A. flos-aquae, B. megateriaum and D. vacuolatum. To compare these clusters while controlling for cell density, we resuspended cells expressing them in hydrogels at equal densities and imaged them using both xAM (Fig. 1f,g and Extended Data Fig. 2a,b) and a more sensitive but destructive method called BURST 10 (Extended Data Fig. 2c) and examined them optically with phase-contrast microscopy (PCM), which reveals the presence of GVs due to the refractive index difference between GVs and water 39,40 (Extended Data Fig. 2d). Three of the clusters produced xAM signals, and all clusters produced BURST signals significantly stronger than the negative control. All clusters except A. flos-aquae exhibited sufficient GV expression to be visible by PCM.",
                "Cells expressing the Serratia cluster produced the strongest ultrasound signals, 19.2 dB above the next brightest cluster, bARG1, under xAM imaging at an applied acoustic pressure of 1.74 MPa: a 9-fold gain in signal intensity (Fig. 1f). Additionally, PCM and transmission electron microscopy (TEM) images showed that cells expressing the Serratia cluster had the highest levels of GV expression (Extended Data Fig. 2d,e).",
                "Because overexpression of any protein imposes a metabolic demand on the host cell [41][42][43] , we reasoned that deletion of non-essential genes could improve GV expression from the Serratia cluster and, therefore, the xAM signal. Previous work showed that deletions of gvpC, gvpW, gvpX, gvpY, gvpH or gvpZ preserve GV formation in the Bacterial ARGs 6 do not scatter ultrasound non-linearly (making them difficult to distinguish from background tissues), and their in situ expression in vivo is hampered by their poor expression at 37 \u00b0C and high metabolic burden. Likewise, mammalian ARGs 7 produce only linear contrast, and cell-to-cell variability in their expression and burden has limited their use to clonally selected cell lines treated with inhibitors of epigenetic silencing. In both cases, the lack of non-linear signal had to be circumvented by destructive ultrasound imaging pulse sequences, which destroyed the GVs and limited dynamic imaging 10 .",
                "We sought to make acoustic proteins widely useful in in vivo biological research and potential clinical applications by developing ARGs that, when expressed heterologously in either bacteria or mammalian cancer cell lines, could produce GVs with strong non-linear ultrasound contrast and enable long-term expression under physiological conditions. We used a genomic mining approach-previously applied to improving fluorescent proteins [11][12][13][14] , opsins [15][16][17] , Cas proteins [18][19][20][21][22] and other biotechnology tools [23][24][25][26][27][28] -to identify ARGs with improved properties, which we subsequently optimized through genetic engineering. By cloning and screening 15 distinct polycistronic operons chosen from a diverse set of 288 GV-expressing species representing a broad phylogeny, we identified two GV gene clusters-from Serratia sp. 39006 and Anabaena flos-aquae-that produce 9-fold or 38-fold stronger non-linear acoustic contrast than previously tested clusters when expressed in bacteria and mammalian cells, respectively. The bacterial ARG adapted from Serratia sp. 39006 (bARG Ser ), when expressed in the probiotic bacterium Escherichia coli Nissle 1917 (EcN), enabled non-invasive ultrasound imaging of these bacteria colonizing tumors at depths greater than 1 cm, providing direct visualization of the microscale in vivo distribution of this potential anti-cancer therapy [29][30][31][32] . The mammalian ARG adapted from A. flos-aquae (mARG Ana ), when expressed in human breast cancer cells, enabled both the non-invasive, in situ microscale imaging and long-term monitoring of heterologous gene expression in developing orthotopic tumors and the ultrasound-guided biopsy of a genetically defined subpopulation of these tumor cells. The properties and performance of these improved ARGs should facilitate a wide range of in vivo research."
            ],
            "subsections": []
        },
        {
            "title": "Results",
            "paragraphs": [],
            "subsections": [
                {
                    "title": "Genomically mined GV gene clusters with improved ultrasound contrast",
                    "paragraphs": [
                        "GVs are encoded by polycistronic gene clusters comprising one or more copies of the primary structural gene gvpA and 7-20+ other genes encoding minor constituents, assembly factors or reinforcing proteins, which together help assemble the GVs' protein shells 9 . Starting with a list of organisms with confirmed GV production and sequenced operons (Supplementary Table 1), we cloned GV operons from 11 representative species, providing a broad sampling of phylogenetic space, cluster architecture and organismal characteristics (that is, halophilic, thermophilic and mesophilic) (Fig. 1a and Supplementary Fig. 1).",
                        "We expressed each operon in confluent E. coli patches at several temperatures and inducer concentrations (Fig. 1b), comparing them to two bacterial ARG constructs previously shown to work in E. coli 6 -bARG1 (Anabaena flos-aquae (NCBI: txid315271)/Bacillus megaterium (NCBI: txid1404) hybrid) and Bacillus megaterium \u0394gvpA-Q-as well Fig. 1 | Genomic mining of GV gene clusters reveals homologs with non-linear ultrasound contrast in E. coli. a, 16S phylogenic tree of known GV-producing organisms, with the species from which GV genes were cloned and tested in this study indicated by name. See Supplementary Fig. 1 for the fully annotated phylogenic tree. B. megaterium and S. coelicolor were not reported to produce GVs, but we tested their GV gene clusters here based on previous expression of B. megaterium GVs in in E. coli 38 and to broadly sample the phylogenetic space by including an actinomycete. b, Workflow for testing GV clusters. Selected GV gene clusters were expressed in BL21(DE3) E. coli by growing patches of cells on plates containing the inducer IPTG, and the patches were then imaged with non-linear ultrasound (xAM). c-e, Diagrams of the GV gene clusters tested in E. coli (c), differential xAM images of representative patches (d) and quantification of the differential xAM signal-to-background ratio (SBR) of the patches (n = 6 biological replicates) (e). f,g, Representative xAM images (f) and quantification of the xAM SBR (n = 3 biological replicates, each with two technical replicates; lines represent the mean) (g) for the top five GV-producing clusters expressed in E. coli at 30 \u00b0C on solid media and normalized to 5 \u00d7 10 9 cells per milliliter in agarose phantoms, imaged at 1.74 MPa. See Extended Data Fig. 2a,b for the ultrasound signal at varying acoustic pressures and Extended Data Fig. 2c for the corresponding BURST data."
                    ],
                    "subsections": []
                },
                {
                    "title": "Article",
                    "paragraphs": [
                        "https://doi.org/10.1038/s41587-022-01581-y native organism 34 . We tested these deletions as well as the deletion of an unannotated hypothetical protein (Ser39006_001280) (Supplementary Fig. 6a). When expressed in E. coli, deletions of gvpC, gvpH, gvpW, gvpY or gvpZ reduced or eliminated xAM signal (Supplementary Fig. 6b,c) and patch opacity (Supplementary Fig. 6d). Deletion of gvpX increased xAM signal but decreased opacity, and deletion e d     3 for corresponding results with IPTG-inducible and aTc-inducible constructs. b, Quantification of xAM signal-to-background ratio (SBR) of patches from a versus the L-arabinose concentration (n = 8). c, Diagram of the construct from a with Axe-Txe 47 added, creating pBAD-bARG Ser -AxeTxe, to enable plasmid maintenance in the absence of antibiotics (top) and verification of plasmid maintenance (bottom). Conditions were with chloramphenicol (+chlor), without chloramphenicol (-chlor) or without chloramphenicol and with 0.1% L-arabinose (-chlor +L-ara) using pBAD-bARG Ser -AxeTxe EcN (n = 4). d, xAM SBR as a function of transmitted acoustic pressure. e,f, xAM (e) and parabolic B-mode (f) SBRs measured over time when the transmitted acoustic pressure was increased every ~70 seconds, and the pulse repetition rate was 86.8 Hz. For d-f, cells were induced with 0.1% L-arabinose for 24 hours. Bold lines represent the mean, and thin lines represent \u00b1 standard deviation (n = 3 biological replicates, each with two technical replicates). g,h, xAM ultrasound SBR (g) and corresponding representative images (P values: 0.519494, 0.240386, 0.000120555, 6.818737 \u00d7 10 -5 , 3.683585 \u00d7 10 -5 and 2.325819 \u00d7 10 -5 ) (h) at several timepoints after inducing with 0.1% L-arabinose. i,j, xAM SBR (i) and corresponding representative images (j) after inducing with varying L-arabinose concentrations for 24 hours. k,l, xAM SBR (P values: 0.699456, 0.0568424, 0.597418, 0.00906739, 0.00046697, 0.000456979, 4.937128 \u00d7 10 -6 , 0.000183889 and 1.708183 \u00d7 10 -5 ) (k) and corresponding representative images (l) of varying concentrations of cells induced for 24 hours with 0.1% L-arabinose in liquid culture. For h,j,l, scale bars are 2 mm. For d-j, cells were grown in liquid culture and normalized to 10 9 cells per milliliter for ultrasound imaging. For g,i,k, each point is a biological replicate (n = 4 for g and i; n = 3 for k) that is the average of at least two technical replicates. Curves represent the mean for b-k. Asterisks represent statistical significance by two-tailed, unpaired Student's t-tests (****P < 0.0001; ***P < 0.001; **P < 0.01; NS, not significant)."
                    ],
                    "subsections": []
                },
                {
                    "title": "Article",
                    "paragraphs": [
                        "https://doi.org/10.1038/s41587-022-01581-y of Ser39006_001280 increased both xAM signal and opacity. Based on these results, we selected the Serratia \u0394Ser39006_001280 operon for subsequent in vitro and in vivo experiments. We call this genetic construct bARG Ser -a bacterial acoustic reporter gene derived from Serratia."
                    ],
                    "subsections": [
                        {
                            "title": "bARG Ser shows robust performance in EcN",
                            "paragraphs": [
                                "We transferred bARG Ser into EcN, a strain of E. coli that is widely used in in vivo biotechnology applications due to its ability to persist in the gastrointestinal (GI) tract and colonize tumors [44][45][46] and to deliver anti-tumor therapy [29][30][31][32] . We tested three different inducible promoter architectures and found that the L-arabinose-inducible pBAD promoter provided the most robust control over GV expression without obvious burden at 37 \u00b0C (Fig. 2a,b and Extended Data Fig. 3). To enable the pBAD-bARG Ser plasmid to be maintained without antibiotic selection, as required in certain in vivo applications, we added the toxin-antitoxin stability cassette Axe-Txe 47 . This allowed the plasmid to be maintained in EcN for up to 5 days of daily subculturing in liquid media without antibiotics, both with and without ARG induction (Fig. 2c).",
                                "The expression of most heterologous genes, including widely used fluorescent proteins (FPs), results in some degree of metabolic burden on engineered cells 42,43,48 . Consistent with this expectation, the induction of pBAD-bARG Ser EcN resulted in reduced colony-forming unit counts to an extent similar to the expression of an FP (Extended Data Fig. 4a,c), while culture optical density (OD) remained relatively unchanged (Extended Data Fig. 4b,d). The growth curves of induced bARG Ser -expressing and FP-expressing EcN were indistinguishable during the log phase (0-5 hours), indicating that the two strains have similar growth rates (Extended Data Fig. 4e). Collectively, these results suggest that pBAD-driven expression of bARG Ser in EcN is not more burdensome than that of FPs, which are widely accepted as relatively non-perturbative indicators of cellular function.",
                                "To further examine the genetic stability of bARG Ser constructs, we plated cells from daily subcultures onto agar with 0.1% (w/v) L-arabinose and examined colony opacity (Extended Data Fig. 4f) as a measure of retained GV expression. Of a total of 3,824 colonies, nearly all were opaque (Extended Data Fig. 4f), with GV expression confirmed by PCM and TEM (Extended Data Fig. 4g,h). Only 11 colonies (<0.3% after ~35 cell generations) exhibited a mutated phenotype with reduced opacity and GV production (Supplementary Fig. 7a,b). These results indicate that mutational inactivation of GV production is not a major issue for pBAD-bARG Ser -AxeTxe EcN under typical conditions.",
                                "After establishing construct stability, we characterized the acoustic properties of bARG Ser -expressing EcN. For cells induced in liquid culture for 24 hours and suspended at 10 9 cells per milliliter in agarose phantoms, xAM signal was detected at acoustic pressures above 0.72 MPa, rising with increasing pressure up to the tested maximum of 1.74 MPa (Fig. 2d). The signal remained steady over time at pressures up to 0.96 MPa, above which we observed a slow decrease that followed an exponential decay (Fig. 2e, Supplementary Fig. 8 and Supplementary Note 2), indicating that some of the GVs gradually collapsed despite sustained high xAM signals. We also imaged the cells with parabolic pulses, which can transmit higher pressures than xAM and, thus, can be helpful in vivo to compensate for attenuation at tissue interfaces. When imaged with parabolic B-mode, the GVs started to collapse slowly at 1.02 MPa and more rapidly at 1.33 MPa and above (Fig. 2f). Based on these results, we chose an acoustic pressure of 1.29 MPa for xAM and 1.02 MPa for parabolic AM (pAM) in subsequent experiments to obtain the strongest signals while minimizing GV collapse.",
                                "Next, to characterize the sensitivity and dynamics of ultrasound contrast in bARG Ser -expressing EcN, we measured xAM signal as a function of induction time, inducer concentration and cell concentration. At a density of 10 9 cells per milliliter, xAM signal could first be observed 7 hours after induction with 0.1% L-arabinose and leveled off by 9 hours after induction (Fig. 2g,h). Keeping the induction time constant at 24 hours while varying the L-arabinose concentration, GV expression was detected with as little as 0.001% L-arabinose, and the highest ultrasound signal was observed for 0.1-1% L-arabinose (Fig. 2i,j). When cells induced for 24 hours with 0.1% L-arabinose were diluted, they were detectable by ultrasound down to 10 7 cells per milliliter (Fig. 2k,l). Critically, this detection was achieved non-destructively with non-linear imaging compared to previous bacterial ARGs, which required a destructive linear imaging approach 6 . The bARG Ser xAM signal was proportional to the cell concentration between 10 7 cells per milliliter and 2 \u00d7 10 9 cells per milliliter (Fig. 2k,l). We also imaged the cells using BURST, which provides greater sensitivity at the cost of collapsing the GVs 10 . BURST imaging detected bARG Ser expression as early as 3 hours after induction (Extended Data Fig. 5a,b), with as little as 0.001% L-arabinose (Extended Data Fig. 5c,d) and at a density as low as 10 5 cells per milliliter (Extended Data Fig. 5e,f).",
                                "Taken together, our in vitro experiments indicated that the reporter gene construct pBAD-bARG Ser -AxeTxe is robust and stable in EcN and enables gene expression in these cells to be imaged with high contrast and sensitivity. Similar results were obtained in an attenuated strain of Salmonella enterica serovar Typhimurium (Extended Data Fig. 6), another species used in bacterial anti-tumor therapies 49,50 ."
                            ],
                            "subsections": []
                        },
                        {
                            "title": "bARG Ser enables in situ imaging of tumor-colonizing bacteria",
                            "paragraphs": [
                                "To test the ability of bARG Ser to image the colonization and microscale distribution of bacteria inside tumors, we formed subcutaneous MC26 tumors in mice and intravenously injected EcN cells containing the pBAD-bARG Ser -AxeTxe plasmid. Three days after injecting the bacteria, we induced GV expression and imaged the tumors with ultrasound (Fig. 3a). In all tumors colonized by bARG Ser -expressing EcN, we observed pAM, BURST and xAM contrast 1 day after induction with L-arabinose (Fig. 3b and Extended Data Fig. 7a). The signals were localized to the core of the tumor and concentrated at the interface To check for re-expression, all the GVs in the tumors were collapsed; L-arabinose was re-injected; and tumors were imaged again the next day. On day 20, tumors were homogenized and plated to quantify the levels of EcN colonization. In separate experiments for histology, mice were sacrificed directly after imaging. b-d, Representative B-mode, pAM and BURST US images of tumors colonized by pBAD-bARG Ser -AxeTxe EcN 1 day after induction with L-arabinose (day 18). (b), at 1 day after collapse and re-induction (day 19) (c) or uninduced on day 18 (d). e, Representative US images of tumors colonized by pBAD-FP-AxeTxe EcN 1 day after induction with L-arabinose (day 18). f,g, Optical images of tissue sections stained with H&E (f) or anti-E. coli antibodies (g) from a tumor colonized by pBAD-bARG Ser -AxeTxe EcN after imaging on day 19. h,i, BURST (h) and xAM (i) images of the same tumor as in f,g, with the boxed region showing the approximate BURST imaging region in the tissue section. Scale bars in b-i, 2 mm. j,k, Quantification of pAM (P values: 3.503 \u00d7 10 -5 , 0.000209802 and 0.19479281) (j) and BURST (P values: 8.19948 \u00d7 10 -9 , 2.98285 \u00d7 10 -6 and 0.023377359) (k) signal-to-background ratios (SBRs) for the conditions in b-e. l, CFUs per gram of tumor tissue on day 20 (P values: 0.1911 and 0.0055). For j-l, points represent each mouse (n = 5), and lines represent the mean of each group. The dotted line indicates the limit of detection. Asterisks represent statistical significance by two-tailed, unpaired Student's t-tests (***P < 0.001; **P < 0.01; *P < 0.05; NS, not significant). See Extended Data Fig. 7 for representative xAM ultrasound images for the conditions in b-d and Supplementary Fig. 9 for more histological images of tissue sections."
                            ],
                            "subsections": []
                        }
                    ]
                },
                {
                    "title": "Article",
                    "paragraphs": [
                        "https://doi.org/10.1038/s41587-022-01581-y between live and necrotic tissue, where the EcN primarily colonized, as confirmed with subsequent tissue histology (Fig. 3f-i and Supplementary Fig. 9). This biodistribution reflects the immune-privileged environment of the necrotic tumor core 45,51 .",
                        "After applying 3 MPa of acoustic pressure throughout the tumor to collapse the GVs, we re-injected the mice with L-arabinose and found that similar ultrasound signals could be re-expressed in all tumors colonized by bARG Ser -expressing EcN (Fig. 3c  showing that bARG Ser can be used to visualize dynamic gene expression at multiple timepoints. Absent L-arabinose induction, no xAM or pAM ultrasound signals were observed from bARG Ser -containing EcN (Fig. 3d and Extended Data Fig. 7c); likewise, no xAM or pAM ultrasound signals were seen in tumors colonized by FP-expressing EcN (Fig. 3e,j and Extended Data Fig. 7d,e). Low levels of BURST signal were observed in uninduced animals (Fig. 3k), likely due to small amounts of L-arabinose present in the diet combined with the high sensitivity of BURST imaging.",
                        "To quantify tumor colonization, on day 20 of the experiment we plated tumor homogenates on selective media. Tumors from all groups of mice contained more than 7 \u00d7 10 8 colony-forming units (CFUs) per gram of tissue (Fig. 3l), indicating that the EcN can persist in tumors at high levels for at least 6 days after intravenous injection regardless of bARG Ser expression, collapse and re-expression. The somewhat higher density of FP-expressing EcN suggests that maintenance of the smaller pBAD-FP-AxeTxe plasmid (7.2 kb versus 23.2 kb for pBAD-bARG Ser -AxeTxe), which would impose less burden on the cell [52][53][54][55] , may be easier in this in vivo context where oxygen and other nutrients are limited. Negligible mutational silencing was observed in EcN plated from tumor samples (Supplementary Fig. 10a-c).",
                        "Taken together, our in vivo experiments with EcN demonstrate that bARG Ser expression enables stable, non-destructive acoustic visualization of the microscale distribution of these probiotic agents in a therapeutically relevant context."
                    ],
                    "subsections": [
                        {
                            "title": "GV gene cluster with non-linear contrast in mammalian cells",
                            "paragraphs": [
                                "Next, we developed improved ARGs for mammalian cells. The first-generation mammalian ARGs were based on the GV gene cluster from B. megaterium (referred to here as mARG Mega ). mARG Mega expression could be detected only with destructive collapse-based imaging due to a low level of GV expression and the lack of non-linear contrast 7 . Moreover, successful use of mARG Mega as a reporter gene required monoclonal selection of transduced cells and their treatment with a broadly acting histone deacetylase inhibitor 7 . Seeking mARGs that are expressed more robustly and produce non-linear contrast, we cloned mammalian versions of the genes contained in each of the three clusters that produced non-linear signal in E. coli at 37 \u00b0C: Serratia, A. flos-aquae and A. flos-aquae/B. megaterium (Fig. 1d,e). Equimolar transient co-transfections of the monocistronic genes derived from each gene cluster into HEK293T cells yielded detectable BURST signal only for the A. flos-aquae gene cluster and mARG Mega 7 (Fig. 4a,b; 'one-fold excess').",
                                "Given the multiple gvpA copies contained in the native A. flos-aquae GV operon 8 , we hypothesized that expressing GvpA at a higher stoichiometry relative to the other genes in this cluster could improve GV expression. To test this possibility, we titrated the amount of gvpA plasmid in the A. flos-aquae plasmid set while keeping the DNA amount corresponding to other genes constant (the total DNA level was kept constant with a padding vector). We found that the BURST signal increased monotonically with increasing gvpA up to eight-fold gvpA excess (Fig. 4b). In contrast, the signal peaked at two-fold excess of the homologous protein gvpB for the B. megaterium cluster. This suggests that the assembly factors in the A. flos-aquae gene cluster may be more efficient at using GvpA to form GVs or that excess GvpA may pose less of a burden to cells than excess GvpB. To further improve GvpA expression, we stabilized the gvpA transcript with WPRE-hGH polyA elements 56 , which resulted in peak signal at lower gvpA:chaperone ratios (Extended Data Fig. 8a,b).",
                                "We next looked for non-linear ultrasound contrast. GvpC is a minor structural protein in A. flos-aquae GVs that mechanically reinforces the GV shell (Fig. 4c) 8 . Chemical removal of GvpC from purified GVs in vitro enhances non-linear ultrasound scattering by allowing the GVs to deform more strongly in response to acoustic pressure 33,57,58 . When we omitted gvpC from our mammalian co-transfection mixture, we observed a marked enhancement of non-linear signal in xAM, peaking at a transmit pressure of ~0.6 MPa (Fig. 4d). By comparison, transfections including gvpC produced a much weaker xAM signal, and B. megaterium plasmids and GFP-expressing cells did not produce appreciable non-linear contrast at any pressure. At 0.6 MPa, the A. flos-aquae gene cluster without GvpC had a 38.8-fold stronger xAM signal compared to the B. megaterium construct. The omission of gvpC did not substantially alter BURST contrast (Extended Data Fig. 8c).",
                                "To create a convenient vector for mammalian expression of A. flos-aquae GVs, we constructed a polycistronic plasmid linking the assembly factor genes gvpNJKFGWV through P2A co-translational cleavage elements. gvpA was supplied on a separate plasmid to enable stoichiometric tuning. The gvpA and gvpNJKFGWV plasmids were labeled with IRES-BFP and P2A-GFP, respectively, to allow for fluorescent analysis and sorting. Both transcripts were driven by cytomegalovirus (CMV) promoters. We termed this pair of plasmids mARG Ana : mammalian ARGs adapted from A. flos-aquae (Fig. 4e). mARG Ana produced BURST ultrasound contrast in HEK293T cells transiently co-transfected with a one-fold to six-fold molar excess of gvpA (Fig. 4f).",
                                "To produce a stable cancer cell line expressing mARG Ana , we cloned our polycistronic constructs into PiggyBac integration plasmids under a doxycycline-inducible TRE promoter 59,60 . As a clinically relevant cancer model, we chose the human breast cancer cell line MDA-MB-231, which is widely used in tumor xenograft studies. We engineered these cells to constitutively co-express the rtTA transactivator and Antares optical reporter 61 , transduced them with a mixture of mARG Ana and PiggyBac transposase plasmids at a 2:1 (gvpA:gvpNJKFGWV) molar ratio and fluorescently sorted for co-expression of Antares, GFP and BFP (Fig. 4g and Extended Data Fig. 8d).",
                                "The resulting polyclonal MDA-MB-231-mARG Ana cells showed xAM contrast after a single day of doxycycline induction, which increased "
                            ],
                            "subsections": []
                        }
                    ]
                },
                {
                    "title": "Article",
                    "paragraphs": [
                        "https://doi.org/10.1038/s41587-022-01581-y through day 6 (Fig. 4h). We confirmed the expression of GVs by electron microscopy (Extended Data Fig. 8e). The ultrasound signal increased steeply with increasing doxycycline doses up to 1 \u00b5g ml -1 and then saturated (Fig. 4i). xAM signal was detected starting from an acoustic pressure of 0.31 MPa, whereas uninduced control cells did not produce signal at any pressure (Fig. 4j). At pressures above 0.42 kPa, the xAM signal gradually decreased over time, indicating the partial collapse of GVs. We chose 0.42 MPa as the xAM imaging pressure for subsequent experiments, providing the optimal balance of signal stability and strength.",
                        "We obtained similar results with mouse 3T3 fibroblasts and human HuH7 hepatocytes, with both cell lines detectable with similar sensitivity to MDA-MB-231 cells when expressing mARG Ana (Fig. 4k and Extended Data Fig. 8f). At 300,000 cells per milliliter for MDA-MB-231 and 3T3 and at 30,000 cells per milliliter for HuH7, the non-destructive xAM detection limits of these cells surpassed the destructive imaging With BURST imaging, mARG Ana cells could be detected still more sensitively, at concentrations down to 3,000 cells per milliliter for 3T3 cells and 30,000 cells per milliliter for MDA-MB-231 and HuH7 cells (Extended Data Fig. 8g)."
                    ],
                    "subsections": [
                        {
                            "title": "mARG Ana -based imaging of in vivo gene expression patterns",
                            "paragraphs": [
                                "We next tested the ability of mARG Ana to reveal the spatial distribution of gene expression in tumor xenografts. We formed orthotopic tumors by injecting MDA-MB-231-mARG Ana cells bilaterally in the 4th mammary fat pads of female immunocompromised mice. The mice were then split into doxycycline-induced and uninduced groups. We acquired ultrasound images of the tumors as they grew, with three imaging sessions distributed over 9 days (Fig. 5a). All induced tumors produced bright and specific xAM contrast starting from the first timepoint (day 4), whereas the uninduced tumors did not (Fig. 5b). The acquisition of adjacent planes allowed three-dimensional (3D) visualization of expression patterns (Supplementary Video 1). The non-linear xAM signal was highly specific to the viable tumor cells, being absent outside tumor boundaries and within the necrotic cores of the larger tumors. This observed spatial pattern was corroborated by fluorescence microscopy of fixed tumor sections obtained on day 12 (Fig. 5c and Extended Data Fig. 9a), confirming the ability of mARG Ana to report microscale patterns of gene expression non-invasively in living animals. In contrast, in vivo fluorescence images lacked information about the spatial distribution of gene expression within the tumor (Fig. 5d). The induced tumors had significantly higher total signal than the uninduced controls at all timepoints (Fig. 5e).",
                                "To demonstrate mARG Ana imaging at depths beyond what can be easily shown in mice, we successfully imaged MDA-MB-231-mARG Ana cells through a slab of beef liver thicker than 1 cm (Extended Data Fig. 9b,c)."
                            ],
                            "subsections": []
                        },
                        {
                            "title": "mARG Ana imaging enables real-time ultrasound-guided biopsy",
                            "paragraphs": [
                                "One of the most common uses of ultrasound is to spatially guide procedures such as biopsies. ARGs provide the possibility for such procedures to be targeted based on gene expression. However, because real-time procedure guidance requires non-destructive imaging, such guidance was not possible with previous ARGs. To demonstrate an ultrasound-guided procedure with these ARGs, we generated chimeric tumors in mice via adjacent subcutaneous injection of mARG Ana -expressing and Antares-expressing MDA-MB-231 cells (Fig. 6a). After 3D tomograms confirmed chimeric tumor composition (Supplementary Videos 2 and 3), we targeted fine needle aspiration biopsies to either the xAM-positive or the xAM-negative regions of each tumor (Fig. 6b and Supplementary Videos 4 and 5). Flow cytometry showed a high success rate in obtaining cells with the expected mARG Ana positivity or negativity (Fig. 6c and Supplementary Fig. 11)."
                            ],
                            "subsections": []
                        }
                    ]
                }
            ]
        },
        {
            "title": "Discussion",
            "paragraphs": [
                "Our results establish two ARG constructs-bARG Ser and mARG Ana -that provide unprecedented real-time detection sensitivity and specificity when expressed in bacteria and mammalian cells. These gene clusters produce bright non-linear ultrasound contrast when expressed in situ, either by bacterial agents colonizing the necrotic core of a tumor or by the tumor cells themselves. Their contrast enables the dynamic monitoring of the precise locations and transcriptional activities of these cells over multiple days. Furthermore, real-time non-destructive imaging of ARGs enables ultrasound-guided procedures, such as biopsies, targeted to genetically defined cells.",
                "With the improvements described here, we anticipate that our ARGs will be useful for various applications that demand the non-invasive imaging of cells several millimeters or deeper inside the body. bARGs could be used to track therapeutic bacteria as they home to and proliferate in tumors or other target organs to assess whether the therapy is working as designed [62][63][64][65] . Furthermore, knowing their spatial distribution can help guide tumor-focused interventions, such as focused ultrasound [66][67][68] . Other potential applications include microbiome research and tracking of probiotics designed to diagnose or treat GI conditions 69,70 .",
                "In addition, mARGs could be used to visualize the growth and viability of tissues, such as tumors, and precisely sample their contents under ultrasound guidance. Similar approaches could be applied to the immune system, brain and organismal development. Moreover, mARG expression could enable the tracking and sampling of therapeutic cells, such as T cells or stem cells. The fact that the mARGs are based on A. flos-aquae GVs will allow these ARGs to benefit from extensive molecular engineering of these GVs 2,6,57,71 and development of acoustic biosensors of cellular signals such as enzyme activity 71 .",
                "The envisioned applications of both bacterial and mammalian ARGs will benefit from the relative simplicity and low cost of ultrasound compared to other non-invasive techniques, such as nuclear imaging and magnetic resonance imaging (MRI), while providing in vivo resolution and potential for human translatability beyond what is currently possible with optical methods. In making cells detectable with ultrasound imaging, ARGs help pure ultrasound rival photoacoustic tomography, which has a larger number of contrast agents but is technically more complex to implement 72 .",
                "Additional improvements to the technology can be envisaged. First, although expression kinetics on the order of 1 day, as observed with ARGs, are acceptable in numerous scenarios, such as tumor growth, mammalian development and stem cell expansion and migration, they are slower than those of fluorescent proteins 73,74 . Faster expression could potentially be achieved by pre-expressing some of the genes in the ARG cluster (for example, assembly factors) and conditionally expressing the remainder (for example, structural proteins). Second, the ability to multiplex different 'colors' of ARGs non-destructively would enable discrimination between different mammalian or "
            ],
            "subsections": [
                {
                    "title": "Article",
                    "paragraphs": [
