Repository: boschresearch/Pap2Pat

# Pap2Pat Dataset

### File Schema

Every directory in `data` corresponds to one patent-paper pair and contains the full texts of both patent and paper, as well as the patent outlines. We include all information in JSON for programmatic parsing and Markdown for manual inspection.

```yaml
data/:
    paper_id-patent_id/:
        # Nested JSON format
        patent.json: JSON file containing patent metadata and full-text, as well as all outlines
        paper.json: JSON file containing paper metadata and full-text
        # Markdown format
        patent.md: patent full-text formatted in markdown
        paper.md: paper full-text formatted in markdown

File: Pap2Pat/data/W4313454866-US20230210926/patent.json (part 1 of 10)
{
    "id": "US20230210926",
    "authors": [
        "Marjorie T. Buss",
        "Robert C. Hurt",
        "Katie K. Wong",
        "Mikhail G. Shapiro",
        "Mengtong Duan",
        "Arash Farhadi",
        "Mei Yi You"
    ],
    "title": "ACOUSTIC REPORTER GENES FOR NONDESTRUCTIVE IN VIVO IMAGING",
    "date": "2022-12-15 00:00:00",
    "abstract": "Disclosed herein include methods, compositions, and kits suitable for use in dynamic non-destructive imaging. The non-destructive imaging can be nonlinear ultrasound imaging. There are provided, in some embodiments, nucleic acid compositions encoding gas vesicles (GVs) capable of producing nonlinear ultrasound contrast upon expression in a prokaryotic cell (e.g., a probiotic bacterial cell) or a eukaryotic cell (e.g., a therapeutic mammalian cell).",
    "sections": [
        {
            "title": "DESCRIPTION",
            "paragraphs": [],
            "subsections": [
                {
                    "title": "STATEMENT REGARDING FEDERALLY SPONSORED R&D",
                    "paragraphs": [
                        "This invention was made with government support under Grant No. EB018975 awarded by the National Institutes of Health. The government has certain rights in the invention."
                    ],
                    "subsections": [],
                    "outline_long": [
                        "acknowledge government support"
                    ],
                    "num_characters": 170,
                    "outline_medium": [
                        "acknowledge government support"
                    ],
                    "outline_short": [
                        "acknowledge government support"
                    ]
                },
                {
                    "title": "BACKGROUND",
                    "paragraphs": [],
                    "subsections": [
                        {
                            "title": "Field",
                            "paragraphs": [
                                "The present disclosure relates generally to the field of in vivo ultrasound imaging."
                            ],
                            "subsections": [],
                            "outline_long": [
                                "define field of in vivo ultrasound imaging"
                            ],
                            "num_characters": 84,
                            "outline_medium": [
                                "define field of in vivo ultrasound imaging"
                            ],
                            "outline_short": [
                                "define field of in vivo ultrasound imaging"
                            ]
                        },
                        {
                            "title": "Description of the Related Art",
                            "paragraphs": [
                                "Basic biological research, in vivo synthetic biology and the development of cell-based medicine require methods to visualize the functions of specific cells deep inside intact organisms. In this context, widely used optical techniques based on fluorescent and luminescent proteins have limited utility due to the scattering and absorption of light by tissue. In contrast, ultrasound is a widely used technique for deep-tissue imaging, providing sub-100 \u00b5m spatial resolution and penetrating several cm into tissue. The relative simplicity and low cost of ultrasound make it widely accessible for both research and clinical medicine, while recently developed super-resolution methods push its spatial resolution below 10 \u00b5m. Recently, the first genetically encodable reporters for ultrasound were introduced based on gas vesicles (GVs): air-filled protein nanostructures encoded by clusters of 8-20+ genes, which evolved as flotation devices in a wide range of mostly aquatic bacteria and archaea. The low density and high compressibility of their air-filled interiors compared to surrounding tissues allow GVs to scatter sound waves and thereby produce ultrasound contrast when heterologously expressed as acoustic reporter genes (ARGs) in genetically engineered bacteria or mammalian cells.",
                                "Despite the conceptual promise of first-generation ARGs, several limitations prevent their widespread use for monitoring bacterial or mammalian gene expression in vivo. First-generation bacterial ARGs cannot scatter ultrasound nonlinearly (making them difficult to distinguish from background tissues), express poorly at 37\u00b0 C., and are too metabolically burdensome for in situ expression in vivo. Likewise, first-generation mammalian ARGs also produced only linear contrast, and cell-to-cell variability in their expression and burden meant that they could only be imaged robustly with ultrasound in clonally selected cell lines stimulated with potent epigenetic reagents. In both cases, the lack of nonlinear signal had to be circumvented by destructive ultrasound pulse sequences, which destroyed the GVs and limited dynamic imaging. Just as the widespread use of fluorescent proteins did not take off until the development of enhanced versions of GFP, an analogous breakthrough is required for acoustic proteins to become widely useful in in vivo biological research and potential clinical applications.",
                                "There is a need for next-generation ARGs that, when expressed heterologously in either probiotic bacterial strains or mammalian cancer cell lines, can produce GVs with strong nonlinear ultrasound contrast and enable robust, sustained expression under physiological conditions. These qualities would enable long-term noninvasive imaging of gene expression in a broad range of in vivo applications."
                            ],
                            "subsections": [],
                            "outline_long": [
                                "motivate need for in vivo imaging",
                                "describe limitations of optical techniques",
                                "introduce ultrasound as alternative",
                                "summarize first-generation ARGs",
                                "highlight limitations of first-generation ARGs"
                            ],
                            "num_characters": 2798,
                            "outline_medium": [
                                "motivate need for in vivo imaging",
                                "limitations of first-generation ARGs"
                            ],
                            "outline_short": [
                                "summarize limitations of current ultrasound imaging methods"
                            ]
                        }
                    ],
                    "outline_long": [],
                    "num_characters": 0,
                    "outline_medium": [],
                    "outline_short": []
                },
                {
                    "title": "SUMMARY",
                    "paragraphs": [
                        "Disclosed herein include compositions (e.g, nucleic acid compositions, delivery compositions, mammalian cells, probiotic bacterial cells). In some embodiments, the composition comprises: a nucleic acid composition comprising one or more promoters operably connected to one or more gas vesicle (GV) polynucleotides comprising: one or more gas vesicle assembly (GVA) gene(s) encoding one or more GVA protein(s); and one or more gas vesicle structural (GVS) gene(s) encoding one or more GVS protein(s), wherein the one or more GVA protein(s) and the one or more GVS protein(s) are capable of forming gas vesicles (GVs) upon expression in a mammalian cell, and wherein said GVs are capable of producing nonlinear ultrasound contrast. In some embodiments, the composition comprises: a mammalian cell comprising one or more promoters operably connected to one or more gas vesicle (GV) polynucleotides comprising: one or more gas vesicle assembly (GVA) gene(s) encoding one or more GVA protein(s); and one or more gas vesicle structural (GVS) gene(s) encoding one or more GVS protein(s), wherein the one or more GVA protein(s) and the one or more GVS protein(s) are capable of forming gas vesicles (GVs) upon expression in the mammalian cell, and wherein said GVs are capable of producing nonlinear ultrasound contrast. In some embodiments, the composition comprises: a nucleic acid composition comprising one or more promoters operably connected to one or more gas vesicle (GV) polynucleotides comprising: one or more gas vesicle assembly (GVA) gene(s) encoding one or more GVA protein(s); and one or more gas vesicle structural (GVS) gene(s) encoding one or more GVS protein(s), wherein the one or more GVA protein(s) and the one or more GVS protein(s) are capable of forming gas vesicles (GVs) upon expression in a probiotic bacterial cell, and wherein said GVs are capable of producing nonlinear ultrasound contrast. In some embodiments, the composition comprises: a probiotic bacterial cell comprising one or more promoters operably connected to one or more gas vesicle (GV) polynucleotides comprising: one or more gas vesicle assembly (GVA) gene(s) encoding one or more GVA protein(s); and one or more gas vesicle structural (GVS) gene(s) encoding one or more GVS protein(s), wherein the one or more GVA protein(s) and the one or more GVS protein(s) are capable of forming gas vesicles (GVs) upon expression in a probiotic bacterial cell, and wherein said GVs are capable of producing nonlinear ultrasound contrast. In some embodiments, the composition comprises: a delivery composition comprising a nucleic acid composition disclosed herein, wherein the delivery composition is or comprises one or more vectors, a ribonucleoprotein (RNP) complex, a liposome, a nanoparticle, an exosome, a microvesicle, or any combination thereof.",
                        "In some embodiments, the probiotic bacterial cell comprises Salmonella enterica serovar Typhimurium and/or E. coli Nissle 1917 (EcN). In some embodiments, the probiotic bacterial cell comprises tumor-homing bacteria. In some embodiments, the tumor-homing bacteria comprises Bifidobacterium, Caulobacter, Clostridium, Escherichia coli, Listeria, Mycobacterium, Salmonella, Streptococcus, and Vibrio, e.g., Bifidobacterium adolescentis, Bifidobacterium bifidum, Bifidobacterium breve UCC2003, Bifidobacterium infantis, Bifidobacterium longum, Clostridium acetobutylicum, Clostridium butyricum, Clostridium butyricum M-55, Clostridium butyricum miyairi, Clostridium cochlearum, Clostridium felsineum, Clostridium histolyticum, Clostridium multifermentans, Clostridium novyi-NT, Clostridium paraputrificum, Clostridium pasteureanum, Clostridium pectinovorum, Clostridium perfringens, Clostridium roseum, Clostridium sporogenes, Clostridium tertium, Clostridium tetani, Clostridium tyrobutyricum, Corynebacterium parvum, Escherichia coli MG1655, Escherichia coli Nissle 1917, Listeria monocytogenes, Mycobacterium bovis, Salmonella choleraesuis, Salmonella typhimurium, and Vibrio cholera, variants thereof, derivatives thereof, or any combination thereof. In some embodiments, the probiotic bacterial cell is an obligate anaerobic, facultative anaerobic, aerobic, Gram-positive, Gram-negative, commensal, or any combination thereof. In some embodiments, the probiotic bacterial cell comprises naturally pathogenic bacteria that are modified or mutated to reduce or eliminate pathogenicity. In some embodiments, the mammalian cell comprises a cancer cell, an immortalized cell line, an antigen-presenting cell, a dendritic cell, a macrophage, a neural cell, a brain cell, an astrocyte, a microglial cell, and a neuron, a spleen cell, a lymphoid cell, a lung cell, a lung epithelial cell, a skin cell, a keratinocyte, an endothelial cell, an alveolar cell, an alveolar macrophage, an alveolar pneumocyte, a vascular endothelial cell, a mesenchymal cell, an epithelial cell, a colonic epithelial cell, a hematopoietic cell, a bone marrow cell, a Claudius cell, Hensen cell, Merkel cell, Muller cell, Paneth cell, Purkinje cell, Schwann cell, Sertoli cell, acidophil cell, acinar cell, adipoblast, adipocyte, brown or white alpha cell, amacrine cell, beta cell, capsular cell, cementocyte, chief cell, chondroblast, chondrocyte, chromaffin cell, chromophobic cell, corticotroph, delta cell, Langerhans cell, follicular dendritic cell, enterochromaffin cell, ependymocyte, epithelial cell, basal cell, squamous cell, endothelial cell, transitional cell, erythroblast, erythrocyte, fibroblast, fibrocyte, follicular cell, germ cell, gamete, ovum, spermatozoon, oocyte, primary oocyte, secondary oocyte, spermatid, spermatocyte, primary spermatocyte, secondary spermatocyte, germinal epithelium, giant cell, glial cell, astroblast, astrocyte, oligodendroblast, oligodendrocyte, glioblast, goblet cell, gonadotroph, granulosa cell, haemocytoblast, hair cell, hepatoblast, hepatocyte, hyalocyte, interstitial cell, juxtaglomerular cell, keratinocyte, keratocyte, lemmal cell, leukocyte, granulocyte, basophil, eosinophil, neutrophil, lymphoblast, B-lymphoblast, T-lymphoblast, lymphocyte, B-lymphocyte, T-lymphocyte, helper induced T-lymphocyte, Th1 T-lymphocyte, Th2 T-lymphocyte, natural killer cell, thymocyte, macrophage, Kupffer cell, alveolar macrophage, foam cell, histiocyte, luteal cell, lymphocytic stem cell, lymphoid cell, lymphoid stem cell, macroglial cell, mammotroph, mast cell, medulloblast, megakaryoblast, megakaryocyte, melanoblast, melanocyte, mesangial cell, mesothelial cell, metamyelocyte, monoblast, monocyte, mucous neck cell, myoblast, myocyte, muscle cell, cardiac muscle cell, skeletal muscle cell, smooth muscle cell, myelocyte, myeloid cell, myeloid stem cell, myoblast, myoepithelial cell, myofibrobast, neuroblast, neuroepithelial cell, neuron, odontoblast, osteoblast, osteoclast, osteocyte, oxyntic cell, parafollicular cell, paraluteal cell, peptic cell, pericyte, peripheral blood mononuclear cell, phaeochromocyte, phalangeal cell, pinealocyte, pituicyte, plasma cell, platelet, podocyte, proerythroblast, promonocyte, promyeloblast, promyelocyte, pronormoblast, reticulocyte, retinal pigment epithelial cell, retinoblast, small cell, somatotroph, stem cell, sustentacular cell, teloglial cell, a zymogenic cell, or any combination thereof. In some embodiments, the stem cell comprises an embryonic stem cell, an induced pluripotent stem cell (iPSC), a hematopoietic stem/progenitor cell (HSPC), or any combination thereof. In some embodiments, the mammalian cell is a reporting therapeutic cell configured to treat a disease or disorder of a subject upon administration. In some embodiments, the presence and/or functionality of the reporting therapeutic cell is capable of being monitored in vivo by application of ultrasound (US). In some embodiments, the reporting therapeutic cell is a replacement for a cell that is absent, diseased, infected, and/or involved in maintaining, promoting, or causing a disease or condition in a subject in need. In some embodiments, the disease is a metabolic disease, e.g., selected from the group consisting of T1D (type-1 diabetes), T2D (type-2 diabetes), diabetic ketoacidosis, obesity, cardiovascular disease, the metabolic syndrome and cancer. In some embodiments, the reporting therapeutic cell is autologous, allogenic, or xenogenic.",
                        "In some embodiments, the expression of the GVs within the probiotic bacterial cell and/or mammalian cell is capable of being detected via dynamic non-destructive imaging, such as, for example, (i) nonlinear ultrasound imaging, optionally cross-propagating amplitude modulation pulse sequence (xAM) imaging and/or parabolic AM (pAM) imaging, (ii) at an acoustic pressure of about 0.3 MPa, to about 1.75 MPa, (iii) nonlinear ultrasound signal is proportional to cell concentration, further optionally between about 102 cells/mL and 109 cells/mL, and/or (iv) about 3 hours upon induction of expression. In some embodiments, the GVs are capable of producing at least about 1.1-fold greater non-linear ultrasound signals as compared to GVs expressed from first generation acoustic reporter genes (ARGs) in the probiotic bacterial cell and/or a mammalian cell, optionally said first generation ARGs comprise bARG1 or mARGMega. In some embodiments, the probiotic bacterial cell and/or mammalian cell is capable of exhibiting an about 5 dB to about 50 dB enhancement in nonlinear ultrasound contrast as compared to a probiotic bacterial cell and/or a mammalian cell comprising first generation acoustic reporter genes (ARGs), optionally said first generation ARGs comprise bARG1 or mARGMega.",
                        "In some embodiments, the probiotic bacterial cell and/or mammalian cell is capable of exhibiting an at least about 1.1-fold increase in contrast to noise ratio (CNR) as compared to a probiotic bacterial cell and/or a mammalian cell comprising first generation acoustic reporter genes (ARGs), optionally said first generation ARGs comprise bARG1 or mARGMega. In some embodiments, the probiotic bacterial cell and/or mammalian cell exhibits a growth rate within about 20 percent of the growth rate of a probiotic bacterial cell and/or a mammalian cell (i) comprising first generation acoustic reporter genes (ARGs) or (ii) not comprising GVA genes and GVS genes, optionally said first generation ARGs comprise bARG1 or mARGMega, further optionally in vitro growth rate and/or in vivo growth rate. In some embodiments, the mammalian cell is capable of expressing an at least about 1.1-fold greater amount of GVs as compared to a mammalian cell comprising first generation acoustic reporter genes (ARGs), optionally mARGMega. In some embodiments, the probiotic bacterial cell is capable of expressing an at least about 1.1-fold greater amount of GVs as compared to a probiotic bacterial cell comprising first generation acoustic reporter genes (ARGs), optionally bARG1. In some embodiments, less than about 10 percent of cells of a population the probiotic bacterial cells and/or mammalian cells express less than a threshold amount of the GVs, optionally the threshold amount of the GVs is the threshold amount of the GVs detectable via nonlinear ultrasound imaging.",
                        "In some embodiments, the one or more GVS gene(s) and/or the one or more GVA gene(s) are derived from Serratia sp. ATAC 39006, optionally gvpA, gvpC, gvpN, gvpV, gvpF1, gvpG, gvpW, gvpJ1, gvpK, gvpX, gvpJ2, gvpY, gvrA, gvpH, gvpZ, gvpF2, gvpF3, gvrB, gvrC, or any combination thereof. In some embodiments, the one or more GVS gene(s) and/or the one or more GVA gene(s) are derived from Desulfobacterium vacuolatum, optionally gvrA, gvpH, gvpZ, gvpF2, gvpF3, gvrB, gvrC, gvpA, gvpC, gvpN, gvpV,gvpF1, gvpG, gvpW, gvpJ1, gvpK, gvpJ2, or any combination thereof. In some embodiments, the one or more GVS gene(s) comprise gvpA and/or gvpC of Anabaena flos-aquae and the one or more GVA gene(s) are derived from Bacillus megaterium, optionally gvpR, gvpN, gvpF, gvpG, gvpL, gvpS, gvpK, gvpJ, gvpT, gvpU, or any combination thereof. In some embodiments, the one or more GVA gene(s) and/or the one or more GVA gene(s) are derived from Anabaena flos-aquae, optionally gvpA, gvpC, gvpN, gvpJ, gvpK, gvpF, gvpG, gvpV,gvpW, or any combination thereof. In some embodiments, the one or more GVA gene(s) and/or the one or more GVA gene(s) are derived from Bacillus megaterium, optionally gvpB, gvpR, gvpN, gvpF, gvpG, gvpL, gvpS, gvpK, gvpJ, gvpT, gvpU, or any combination thereof.",
                        "In some embodiments, the nucleic acid composition and/or mammalian cell comprises: a first GV polynucleotide encoding GvpA, a second GV polynucleotide encoding GvpN, a third GV polynucleotide encoding GvpJ, a fourth GV polynucleotide encoding GvpK, a fifth GV polynucleotide encoding GvpF, a sixth GV polynucleotide encoding GvpG, a seventh GV polynucleotide encoding GvpW, and an eighth GV polynucleotide encoding GvpV, optionally two or more of the GV polynucleotides are operably connected to a tandem gene expression element. In some embodiments, the one or more GV polynucleotides do not comprise Ser39006_001280. In some embodiments, the nucleic acid composition and/or probiotic bacterial cell comprises a DNA sequence that is at least 80%, 85%, 90%, 95%, 98%, 99%, or 100% identical to SEQ ID NO: 1, or a portion thereof. In some embodiments, the nucleic acid composition and/or mammalian cell comprises a DNA sequence that is at least 80%, 85%, 90%, 95%, 98%, 99%, or 100% identical to SEQ ID NO: 2 and/or SEQ ID NO: 3, or a portion thereof.",
                        "The composition can comprise: one or more gene(s) encoding one or more detectable protein(s), optionally a detectable protein selected from the group comprising green fluorescent protein (GFP), enhanced green fluorescent protein (EGFP), yellow fluorescent protein (YFP), enhanced yellow fluorescent protein (EYFP), blue fluorescent protein (BFP), red fluorescent protein (RFP), TagRFP, Dronpa, Padron, mScarlet, mApple, mCitrine, mCherry, mruby3, rsCherry, rsCherryRev, derivatives thereof, or any combination thereof, further optionally said one or more detectable protein(s) are co-expressed with the one or more GVS gene(s) and/or the one or more GVA gene(s). In some embodiments, the nucleic acid composition is configured to express the GVS gene(s) at a higher stoichiometry relative to the GVA gene(s), optionally about 1.1-fold to about 9-fold higher stoichiometry. In some embodiments, the probiotic bacterial cell and/or mammalian cell is robust to mutations reducing or abrogating GV expression. In some embodiments, the probiotic bacterial cell and/or mammalian cell is robust to said mutations for at least about 5 days, about 10 days, about 20 days, about 40 days, about 80 days, about 80 days, or about 100 days, of continuous culture and/or presence in a subject. In some embodiments, the GVs do not comprise GvpC, and wherein the absence of the GvpC enhances the nonlinear signal in xAM imaging of said GVs. In some embodiments, the GVs comprise a GvpC variant. In some embodiments, the GvpC variant comprises: a protease-sensing GvpC protein comprising at least one protease recognition site inserted within the central portion and/or attached to at least one of the N-terminus and the C-terminus of the Gvp; and/or a Ca2+-sensing GvpC protein comprising a Ca2+-binding domain and an interaction domain.",
                        "The composition can comprise: one or more promoters operably connected to one or more secondary gas vesicle (sGV) polynucleotides comprising: one or more gas vesicle assembly (GVA) gene(s) encoding one or more GVA protein(s); and one or more gas vesicle structural (GVS) gene(s) encoding one or more GVS protein(s), wherein the one or more GVA protein(s) and the one or more GVS protein(s) are capable of forming secondary gas vesicles (sGVs) upon expression in a probiotic bacterial cell and/or a mammalian cell, wherein the GVs and the sGVs differ in composition with respect to at least one GVA protein and/or GVS protein, and wherein the sGVs comprise distinctive mechanical, acoustic, surface and/or magnetic properties as compared to the GVs. In some embodiments, the GVs and sGVs are configured to be expressed in different cell types and/or different cell states.",
                        "In some embodiments, the GVs have a first buckling pressure profile. In some embodiments, the first buckling pressure profile comprises a buckling function from which a GV buckling amount can be determined for a given pressure value. In some embodiments, the buckling amount comprises the amount of nonlinear contrast. In some embodiments, the first buckling pressure profile comprises a first buckling threshold pressure where a GV starts to buckle and produce nonlinear contrast, a first optimum buckling pressure where a GV exhibits maximum buckling and produces the highest level of nonlinear contrast, a first collapse pressure wherein a GV collapses, any pressure between the first buckling threshold pressure and the first optimum buckling pressure, and any pressure between the first optimum buckling pressure and the first collapse pressure. In some embodiments, the sGV has a second buckling pressure profile. In some embodiments, the second buckling pressure profile comprises a buckling function from which a sGV buckling amount can be determined for a given pressure value. In some embodiments, the buckling amount comprises the amount of nonlinear contrast. In some embodiments, the second buckling pressure profile comprises a second buckling threshold pressure where a sGV starts to buckle and produce nonlinear contrast, a second optimum buckling pressure where a sGV exhibits maximum buckling and produces the highest level of nonlinear contrast, a second collapse pressure wherein a sGV collapses, any pressure between the second buckling threshold pressure and the second optimum buckling pressure, and any pressure between the second optimum buckling pressure and the second collapse pressure. In some embodiments, the first buckling pressure profile and the second buckling pressure profile are different. In some embodiments, a selectable buckling pressure is the pressure value which produces the maximal difference in buckling between a GV and a sGV. In some embodiments, the selectable buckling pressure is: from about 40 kPa to about 1500 kPa; any collapse pressure within the first buckling pressure profile; any collapse pressure within the second buckling pressure profile; the first optimum buckling pressure; and/or the second optimum buckling pressure.",
                        "In some embodiments, the GV has a first collapse pressure profile. In some embodiments, the first collapse pressure profile comprises a collapse function from which a GV collapse amount can be determined for a given pressure value. In some embodiments, the first collapse pressure profile comprises a first initial collapse pressure where 5% or lower of a plurality of GVs are collapsed, a first midpoint collapse pressure where 50% of a plurality of GVs are collapsed, a first complete collapse pressure where at least 95% of a plurality of GVs are collapsed, any pressure between the first initial collapse pressure and the first midpoint collapse pressure, and any pressure between the first midpoint collapse pressure and the first complete collapse pressure. In some embodiments, a first selectable collapse pressure is: any collapse pressure within the first collapse pressure profile; selected from the first collapse pressure profile at a value between 0.05% collapse of a plurality of GVs and 95% collapse of a plurality of GVs; equal to or greater than the first initial collapse pressure; equal to or greater than the first midpoint collapse pressure; and/or equal to or greater than the first complete collapse pressure. In some embodiments, the sGV has a second collapse pressure profile. In some embodiments, the second collapse pressure profile comprises a collapse function from which a sGV collapse amount can be determined for a given pressure value. In some embodiments, the first collapse pressure profile and the second collapse pressure profile are different. In some embodiments, a midpoint of the second collapse profile has a higher pressure component than a midpoint of the first collapse profile. In some embodiments, the second collapse pressure profile comprises a second initial collapse pressure where 5% or lower of a plurality of sGVs are collapsed, a second midpoint collapse pressure where 50% of a plurality of sGVs are collapsed, a second complete collapse pressure where at least 95% of a plurality of sGVs are collapsed, any pressure between the second initial collapse pressure and the second midpoint collapse pressure, and any pressure between the second midpoint collapse pressure and the second complete collapse pressure. In some embodiments, a second selectable collapse pressure is: any collapse pressure within the second collapse pressure profile; selected from the second collapse pressure profile at a value between 0.05% collapse of a plurality of sGVs and 95% collapse of a plurality of sGVs; equal to or greater than the second initial collapse pressure; equal to or greater than the second midpoint collapse pressure; and/or equal to or greater than the second complete collapse pressure.",
                        "In some embodiments, the one or more promoters comprise one or more first promoters, one or more inducible promoters, and/or one or more context-dependent promoters, optionally: one or more inducible promoters is operably connected to one or more GV polynucleotides comprising GVS gene(s) and one or more first promoters is operably connected to one or more GV polynucleotides comprising GVA gene(s); or one or more context-dependent promoters is operably connected to one or more GV polynucleotides comprising GVS gene(s) and one or more first promoters is operably connected to one or more GV polynucleotides comprising GVA gene(s). In some embodiments, at least two of the GV polynucleotides is operably connected to a tandem gene expression element selected from the group comprising an internal ribosomal entry site (IRES), foot-and-mouth disease virus 2A peptide (F2A), equine rhinitis A virus 2A peptide (E2A), porcine teschovirus 2A peptide (P2A) or Thosea asigna virus 2A peptide (T2A), or any combination thereof. In some embodiments, at least one of the one or more promoters is an inducible promoter, such as, for example, an anhydrotetracycline-inducible promoter, an IPTG-inducible promoter, a rhamnose-inducible promoter, or an arabinose-inducible promoter. In some embodiments, the inducible promoter is induced by the cellular event. In some embodiments, the cellular event is marked by a stimulus received by the cell. In some embodiments, the stimulus is a small molecule, a protein, a peptide, an amino acid, a metabolite, an inorganic molecule, an organometallic molecule, an organic molecule, a drug or drug candidate, a sugar, a lipid, a metal, a nucleic acid, a molecule produced during the activation of an endogenous or an exogenous signaling cascade, light, heat, sound, pressure, mechanical stress, shear stress, or a virus or other microorganism, change in pH, or change in oxidation/reduction state.",
                        "In some embodiments, at least one of the one or more promoters comprises the TlpA operator/promoter, lambda phage pL, lambda phage pR, lambda phage pRM, or any combination thereof. In some embodiments, at least one of the one or more promoters is a promoter selected from the group comprising: a bacteriophage promoter, optionally Pls1con, T3, T7, SP6, or PL; a bacterial promoter, optionally Pbad, PmgrB, Ptrc2, Plac/ara, Ptac, or Pm; and/or a bacterial-bacteriophage hybrid promoter, optionally PLlacO or PLtetO. In some embodiments, at least one of the one or more promoters is a positively regulated E. coli promoter selected from the group comprising: a \u03c370 promoter, optionally inducible pBad/araC promoter, Lux cassette right promoter, modified lamdba Prm promoter, plac Or2-62 (positive), pBad/AraC with extra REN sites, pBad, P(Las) TetO, P(Las) CIO, P(Rhl), Pu, FecA, pRE, cadC, hns, pLas, or pLux; a \u03c3s promoter, optionally Pdps; a \u03c332 promoter, optionally heat shock; and/or a \u03c354 promoter, optionally glnAp2.",
                        "In some embodiments, at least one of the one or more promoters is a negatively regulated E. coli promoter selected from the group comprising: a \u03c370 promoter, optionally Promoter (PRM+), modified lamdba Prm promoter, TetR - TetR-4C P(Las) TetO, P(Las) CIO, P(Lac) IQ, RecA_DlexO_DLacO1, dapAp, FecA, Pspac-hy, pcI, plux-cI, plux-lac, CinR, CinL, glucose controlled, modifed Pr, modifed Prm+, FecA, Pcya, rec A (SOS), Rec A (SOS), EmrR_ regulated, BetI regulated, pLac_lux, pTet_Lac, pLac/Mnt, pTet/Mnt, LsrA/cI, pLux/cI, LacI, LacIQ, pLacIQ1, pLas/cI, pLas/Lux, pLux/Las, pRecA with LexA binding site, reverse BBa_R0011, pLacI/ara-1, pLacIq, rrnB P1, cadC, hns, PfhuA, pBad/araC, nhaA, OmpF, or RcnR; a \u03c3s promoter, optionally Lutz-Bujard LacO with alternative sigma factor \u03c338; a \u03c332 promoter, optionally Lutz-Bujard LacO with alternative sigma factor \u03c332; and/or a \u03c354 promoter, optionally glnAp2. In some embodiments, at least one of the one or more promoters is a P7 promoter. In some embodiments, at least one of the one or more promoters is a heat-shock promoter, optionally pTSR, pR-pL, GrpE, HtpG, Lon, RpoH, Clp, and/or DnaK. In some embodiments, at least one of the one or more promoters is a constitutive promoter, optionally selected from the group comprising: a constitutive Escherichia coli \u03c3S promoter, optionally osmY promoter (BBa_J45993); a constitutive Escherichia coli \u03c332 promoter, optionally htpG heat shock promoter (BBa_J45504); a constitutive Escherichia coli \u03c370 promoter, optionally lacq promoter (BBa_J54200 or BBa_J56015), E. coli CreABCD phosphate sensing operon promoter (BBa_J64951), GlnRS promoter (BBa_K088007), lacZ promoter (BBa_K119000 or BBa_K119001), M13K07 gene I promoter (BBa_M13101), M13K07 gene II promoter (BBa_M13102), M13K07 gene III promoter (BBa_M13103), M13K07 gene IV promoter (BBa_M13104), M13K07 gene V promoter (BBa_M13105), M13K07 gene VI promoter (BBa_M13106), M13K07 gene VIII promoter (BBa_M13108), or M13110 (BBa_M13110); a constitutive Bacillus subtilis \u03c3A promoter, optionally promoter veg (BBa_K143013), promoter 43 (BBa_K143013), PliaG(BBa_K823000), PlepA (BBa_K823002), or Pveg(BBa_K823003); a constitutive Bacillus subtilis \u03c3B promoter, optionally promoter ctc (BBa_K143010) or promoter gsiB (BBa_K143011)), a Salmonella promoter, optionally Pspv2 from Salmonella (BBa_K112706) or Pspv from Salmonella (BBa_K112707); a bacteriophage T7 promoter, optionally BBa_I712074, BBa_I719005, BBa_J34814, BBa_J64997, BBa_K113010, BBa_K113011, BBa_K113012, BBa_R0085, BBa_R0180, BBa_R0181, BBa_R0182, BBa_R0183, BBa_Z0251, BBa_Z0252, or BBa_Z0253; and/or a bacteriophage SP6 promoter, optionally SP6 promoter (BBa_J64998). In some embodiments, at least one of the one or more promoters comprises at least one -10 element and/or at least one -35 element.",
                        "In some embodiments, the one or more first promoters comprise: a minimal promoter, optionally TATA, miniCMV, and/or miniPromo; a tissue-specific promoter and/or a lineage-specific promoter; and/or a ubiquitous promoter, optionally a minEf1a promoter, a cytomegalovirus (CMV) immediate early promoter, a CMV promoter, a viral simian virus 40 (SV40) (e.g., early or late), a Moloney murine leukemia virus (MoMLV) LTR promoter, a Rous sarcoma virus (RSV) LTR, an RSV promoter, a herpes simplex virus (HSV) (thymidine kinase) promoter, H5, P7.5, and P11 promoters from vaccinia virus, an elongation factor 1-alpha (EF1a) promoter, early growth response 1 (EGR1), ferritin H (FerH), ferritin L (FerL), Glyceraldehyde 3-phosphate dehydrogenase (GAPDH), eukaryotic translation initiation factor 4A1 (EIF4A1), heat shock 70 kDa protein 5 (HSPA5), heat shock protein 90 kDa beta, member 1 (HSP90B1), heat shock protein 70 kDa (HSP70), \u03b2-kinesin (\u03b2-KIN), the human ROSA 26 locus, a Ubiquitin C promoter (UBC), a phosphoglycerate kinase-1 (PGK) promoter, 3-phosphoglycerate kinase promoter, a cytomegalovirus enhancer, human \u03b2-actin (HBA) promoter, chicken \u03b2-actin (CBA) promoter, a CAG promoter, a CASI promoter, a CBH promoter, or any combination thereof. In some embodiments, the activity of the context-dependent promoter and/or the degree of expression of the GVs operably connected to a context-dependent promoter is associated with the presence and/or amount a unique cell type and/or a unique cell state.",
                        "In some embodiments, the composition comprises: a context-dependent promoter operably linked to a transactivator polynucleotide comprising a transactivator gene, wherein the context-dependent promoter is capable of inducing transcription of the transactivator gene to generate a transactivator transcript, wherein the transactivator transcript is capable of being translated to generate a transactivator, wherein the activity of the context-dependent promoter and/or the degree of expression of the transactivator is associated with the presence and/or amount a unique cell type and/or a unique cell state, wherein, in the presence of the transactivator and a transactivator-binding compound, the first promoter is capable of inducing transcription of the one or more GV polynucleotides to generate GV transcript(s), and wherein the GV transcript(s) are capable of being translated to generate GVA protein(s) and/or GVS protein(s). In some embodiments, the first promoter comprises one or more copies of a transactivator recognition sequence the transactivator is capable of binding to induce transcription, and wherein the transactivator is incapable of binding the transactivator recognition sequence in the absence of the transactivator-binding compound, optionally the one or more copies of a transactivator recognition sequence comprise one or more copies of a tet operator (TetO). In some embodiments, the one or more copies of a transactivator recognition sequence comprise one or more copies of a tet operator (TetO). In some embodiments, the first promoter comprises a tetracycline response element (TRE), and wherein the TRE comprises one or more copies of a tet operator (TetO). In some embodiments, the transactivator comprises reverse tetracycline-controlled transactivator (rtTA). In some embodiments, the transactivator comprises tetracycline-controlled transactivator (tTA). In some embodiments, the transactivator-binding compound comprises tetracycline, doxycycline or a derivative thereof. In some embodiments, the transactivator comprises a constitutive signal peptide for protein degradation, optionally PEST.",
                        "In some embodiments, one or more GV polynucleotides and/or transactivator polynucleotide comprise: a 5\u2032UTR and/or a 3\u2032UTR; a tandem gene expression element selected from the group comprising an internal ribosomal entry site (IRES), foot-and-mouth disease virus 2A peptide (F2A), equine rhinitis A virus 2A peptide (E2A), porcine teschovirus 2A peptide (P2A) or Thosea asigna virus 2A peptide (T2A), or any combination thereof; and/or a transcript stabilization element (e.g., woodchuck hepatitis post-translational regulatory element (WPRE), bovine growth hormone polyadenylation (bGH-polyA) signal sequence, human growth hormone polyadenylation (hGH-polyA) signal sequence, or any combination thereof).",
                        "In some embodiments, the unique cell state comprises activation of one or more cellular activities of interest. In some embodiments, a unique cell type and/or a unique cell state is caused by hereditable, environmental, and/or idiopathic factors. In some embodiments, a unique cell type and/or a unique cell state is caused by and/or associated with the expression of one or more endogenous proteins whose expression is regulated by the endogenous context-dependent promoter. In some embodiments, the unique cell state and/or unique cell type is characterized by signaling of one or more endogenous signal transducer(s), optionally signal transducer(s) regulated by the endogenous context-dependent promoter. In some embodiments, the unique cell type and/or the cell in the unique cell state (i) causes and/or aggravates a disease or disorder and/or (ii) is associated with the pathology of a disease or disorder.",
