Repository: boschresearch/Pap2Pat

# Pap2Pat Dataset

### File Schema

Every directory in `data` corresponds to one patent-paper pair and contains the full texts of both patent and paper, as well as the patent outlines. We include all information in JSON for programmatic parsing and Markdown for manual inspection.

```yaml
data/:
    paper_id-patent_id/:
        # Nested JSON format
        patent.json: JSON file containing patent metadata and full-text, as well as all outlines
        paper.json: JSON file containing paper metadata and full-text
        # Markdown format
        patent.md: patent full-text formatted in markdown
        paper.md: paper full-text formatted in markdown

File: Pap2Pat/data/W4318050060-US20230183467/patent.json (part 1 of 5)
{
    "id": "US20230183467",
    "authors": [
        "Mookkan Periyasamy",
        "Carmen J. Quartapella",
        "Nicholas P. Piacente",
        "Brian Lynn"
    ],
    "title": "Polymer and Elastomer Compositions Having Carbon Nanostructure Additives and Articles Formed Therefrom for Use in EMI and RFI Shielding and in Pressure Sensing Seals Having Quantum Tunneling Composite Effects",
    "date": "2023-02-03 00:00:00",
    "abstract": "Compositions of at least one matrix polymer that may be a thermoplastic and/or curable polymer having at least one functional group for crosslinking for use in forming articles are disclosed as well as methods for making such articles, wherein the compositions and methods include a carbon nanostructure additive that is three-dimensional, branched and crosslinked. The resulting articles can in one embodiment provide a volume resistivity level of about 0.5 ohm-cm or less which are useful in applications requiring conductivity sufficient to provide electromagnetic interference shielding and/or radio frequency interference shielding. Other articles formed using compositions disclosed herein in other embodiments can demonstrate dissipative and/or quantum tunneling effects and so are useful as self-sensing pressure sensitive articles, such as self-sensing seals.",
    "sections": [
        {
            "title": "DESCRIPTION",
            "paragraphs": [],
            "subsections": [
                {
                    "title": "BACKGROUND OF THE INVENTION",
                    "paragraphs": [],
                    "subsections": [
                        {
                            "title": "Field of the Invention",
                            "paragraphs": [
                                "The invention relates to the field of beneficial polymer and elastomer compositions, including those formed of curable fluorinated and perfluorinated compositions, and finished products therefrom that incorporate varying levels of carbon nanostructures enabling the resulting articles, such as seals and gaskets, to provide unique electromagnetic shielding properties, especially at high loading, without significant particulation and further that allow formation of \u201csmart\u201d articles formed using these materials for evaluating the performance of the articles in real time when employed in various end applications, particularly in semiconductor applications, by monitoring the conductivity of the materials as a function of their bulk resistivity over time."
                            ],
                            "subsections": [],
                            "outline_long": [
                                "relate to polymer and elastomer compositions"
                            ],
                            "num_characters": 758,
                            "outline_medium": [
                                "relate to polymer and elastomer compositions"
                            ],
                            "outline_short": [
                                "relate to polymer and elastomer compositions"
                            ]
                        },
                        {
                            "title": "Description of Related Art",
                            "paragraphs": [
                                "Conductive polymers and elastomers are known, whether including inherently conductive polymers such as polyanilines, or prepared using conductive metal or carbon powder and/or particulate fillers and/or fiber fillers, which may include metals, polymers, carbon, graphite and similar materials. Such polymers and elastomers are known for use in radio frequency interference (RFI) and/or electromagnetic interference (EMI) shielding at high filler loadings for seals, gaskets and other component shielding parts to prevent harm due to interference signals. They are also known in varying amounts for dissipative uses, such as in exterior vehicle parts where it is important to avoid sparking and fire risk by running electronic static charge from certain polymers to ground. Polymer and elastomer compositions with conductive or dissipative properties are used in various applications, however, there is still a need in the art for improvement of such materials in various end applications and for creating new and important end applications such as employing such materials for use in a cleanroom environment. Further, new fields and uses for such compositions are yet to be developed.",
                                "Various parts and components used in manufacturing, particularly those for use in semiconductor manufacturing, including slit valve and gate valve doors, and other seals and gaskets are well known. With respect to slit valve and gate valve doors, such doors close against surfaces within semiconductor manufacturing equipment with a seal or gasket to ensure that contaminants remain outside the reaction chamber and that reactants from within the chamber do not escape the chamber. However, such reaction chambers need to open and close during manufacture to allow wafers for manufacturing chips and similar target substrates to move into and out of a reaction chamber. In one preferred design, the seal for such slit and gate valves is incorporated in a bonded assembly referred to as a bonded gate valve or a bonded slit valve (\u201cBSV\u201d). A goal in such cases is to minimize the level of particulation as it can create contamination in the process. In some cases, as seals degrade, particles can be released and the ultimate sealing properties generally tend to erode over time. Thus, measuring the reliability of seals and minimizing particulation are highly desired properties in most semiconductor manufacturing applications.",
                                "Measuring reliability and degradation rates of seals and gaskets also is a desirable end goal in a wide variety of end applications to maximize effective production life of a seal or gasket, while minimizing the leaks or end effects of compromised seal properties due to degradation.",
                                "BSVs and other seals can be variably impacted by different reactants and different reactant conditions. Such slit valves, incorporating a door and seal, operate on a valve that actuates so as to open and close the door over the \u201cslit\u201d opening into the chamber. The seal is provided so as to seal around the opening or slit in the chamber and seal the chamber opening when the valve is in the closed position. When the valve is open, substrates for semiconductor manufacture are moved in and out of the process chamber through the slit.",
                                "Harsh precursors, plasmas, high-temperature and other conditions can cause different types of seals to wear at variable rates. A majority of such reaction chambers operate under vacuum conditions and use seals throughout the system to maintain the vacuum environment.",
                                "Such seals are generally formed of highly chemically-resistant elastomeric materials, that are costly to purchase, so it is understandable that one may not want to replace a seal before replacement is indicated. However, due to the variability in the impact of reactants and conditions on various elastomeric materials used to make the seals, it is not always easy to predict when a seal is compromised and/or when it will be subject to imminent failure. Elastomeric sealing properties as well as other physical properties of the materials can be tested to estimate failures in different environments and that information used to provide expected seal life information. However, with varying environments, conditions and use expectations, to be safe, one would expect to change out the seal before harm, inconsistency in product outcome or failure to a particular product occurs.",
                                "As the products made in such environments are themselves very costly to manufacture, unnecessary maintenance down time and/or failure are even more costly to a manufacturer than replacement of the seals. Thus, effective seal life is a key factor that impacts chamber up-time, use of the chamber, maintenance scheduling and product failures due to seal material degradation. The chemical, temperature and other process conditions impact the material of the seal and door and mechanical stresses occur due to valve actuation, all of which can lead to seal degradation and failure.",
                                "Such issues also arise in other industries where maintenance costs, seal cost or downtime are costly and/or where the sealing function is key to operation safety, such that seal life monitoring and timely replacement that is cost effective is important. In areas where particulation is problematic, such as in the semiconductor or pharmaceutical industries and other manufacturing clean room environments, minimizing such contamination is also important.",
                                "One way of addressing expected seal life in the prior art is testing, which can incur additional costs and/or labor. Monitors are also sometimes positioned within reaction chambers which are monitored for changing conditions within the chamber that could impact manufacture. Reactants are also monitored. Degradation is typically realized by detecting a vacuum leak or the presence of particle generation from the degrading seal material.",
                                "However, such problems can be ameliorated, cost savings achieved and failures minimized if there were a successful way to know when a seal is compromised and/or impacting the process and requires maintenance. Further, operations could be improved if there were a way to maximize seal life while avoiding the disadvantages of seal degradation as noted above.",
                                "In downhole applications in the oilfield area, seals that provide feedback are described in the prior art, for example, in U.S. Patent Publication No. 2017/0130562 A1 which teaches seals in wells and in other components used well head assemblies that embed sensors in a seal to acquire data that can be used to determine and monitor the condition of seals by monitoring physical operating conditions and the stress or strain on the seal. This data is used to determine when the seal will need to be replaced on a scheduled basis regardless of its condition. Data gathered is compared to base-line data using a data analyzer and predictive algorithms to evaluate expected performance characteristics of seals. Antennae and RFID tags or wear sensors may also be incorporated. Sensors may also be embedded in packing.",
                                "Other prior art attempts to monitor aspects of seal life, or to employ sensors and other detectors in semiconductor processing steps include, e.g., placing sensors on slit valves and sealing plates to monitor an aspect of the process, but such attempts more typically focus on monitoring the door function, door pressure or avoidance of damage to process substrates moving in and out of the door so as to ensure their proper transport and positioning within the chamber. Such patents insert or incorporate sensors in or on the seal or separated between chambers and/or inside and outside a chamber or door for monitoring pressure differentials.",
                                "U.S. Pat. No. 7,841,582 B2 describes a method and apparatus for controlling pressure on a slit valve door using an actuator to apply a different pressure to the actuator and door during cleaning as opposed to during a reaction where the internal pressure will be higher than during cleaning so that the seal is not unnecessarily under high vacuum conditions during cleaning.",
                                "U.S. Pat. No. 8,815,616 describes a slit valve unit with a housing around the slit valve and a series of packing units (O-ring seals) to make the area airtight. A small conduit communicates with the airtight area between the seals and with a sensor unit that can monitor pressure change to avoid explosion or leakage of process gas and a control unit that can shut the unit down to prevent an event.",
                                "U.S. Pat. No. 9,347,495 includes a bearing assembly formed using an RFID that has an inlet IC chip, an antenna connected to that chip and a magnetic sheet function embedded in either the bearing seal or the raceway ring.",
                                "U.S. Pat. No. 8,282,013 describes embedded RFID transponders that are centered within a seal and then vulcanized. The seals are described as thus being able to communicate through the RFID transducer which may be programmed to include information about the seal (part number, serial, batch and /or lot number, code, dimensions, date of manufacture or sale, installation and/or expiration date).",
                                "U.S. Pat. No. 7,398,692 is directed to a circuit chip attached in a united manner to an O-ring seal that has an information-transmitting means to transmit information outside the sealing ring. The chip is sandwiched in a cut in the seal body and then the cut was fixed. Wiring attached to the sensor is pulled out of the main body part and connected to a pressure measuring apparatus. The pressure monitoring is evaluated to measure internal seal stress and pull the seal from service when it reduces inner stress to 80%.",
                                "U.S. Patent Publication No. 2018/0052104 A1 describes use of a part wear indicator material that may be placed in various locations of a chamber. The wear indicator has different layers and a phosphorescent material to indicate wear.",
                                "U.S. Pat. No. 9,975,758 includes micro sensors which may be mounted on wafer processing equipment to monitor various conditions in real time. The microsensors may also be placed throughout the process chamber as well as on the tools.",
                                "U.S. Pat. No. 7,658,200 B2 discloses use of a pressure regulation system for two chambers separated by a slit valve. The purpose is to monitor the pressure differential in the chamber to avoid inadvertently opening the chamber. The patent teaches use of a pressure sensor in each chamber that communicates with a controller to prevent inadvertent opening. The sensors are not being used to monitor conditions that impact seal effectiveness.",
                                "U.S. Pat. No. 6,575,186 uses a series of sensors on a bonded slit valve door to control the speed of the pneumatic pressure on the door in order to give the door a softer landing during the closing process and avoid seal damage. The three sensors used are for positioning and interaction with the pneumatic closing system.",
                                "U.S. Pat. No. 6,291,814 places sensors at either end of a slit valve with emitters and receivers of signals that monitor movement near the door to avoid the door damaging a moving wafer on the seal plate.",
                                "U.S. Pat. 5,363,872 describes control of a slit valve door based on a pressure differential over a barrier (described as a wall) between an entry chamber and reaction chamber. Each chamber has a sensor, and the pressure differential is analyzed to control operation of the door and the pressure applied by the slit valve door.",
                                "The applicant herein has contributed to development of products for monitoring properties in a reaction chamber, having previously developed a camera known as the \u201cWafer Cam\u201d that allowed camera sensing of the interior of a process chamber, however, such camera was not developed for the operation of monitoring the performance of seals in BSVs or other semiconductor valve assemblies.",
                                "Attempts to form objects that conduct electricity using quantum tunneling from acicular particles and/or pressure-sensitive granules for quantum tunneling purposes such as silicone-coated nickel graphite in thin sheets, composite structures useful as transducers having acicular particles and dielectric particles in a liquid silicon polymer matrix that hardens to a solid, and pressure-sensitive conductive fabrics are described in U.S. Pat. Nos. 6,646,540, 6,495,069, 7,301,435, 8,449,974, 8,765,027 and 9,546,859. Also described by the same inventor, in U.S. Patent Publication No. 2018/0186965, are polymer or elastomer binders such as polyurethane, natural rubber, polyvinyl acetate, polyvinyl chloride, acrylic polymers and silicone including a void-bearing structure such spiky nickel as used in the patents just noted in combination with spherical magnetite conductive material. The final materials are described as able to provide switching (field assisted tunneling) and sensing (conductive tunneling), including as a force sensor, in one device formed in thin films, sheets, filaments, filament coatings, 3D printing feedstock and textiles.",
                                "Applicant has previously co-developed a smart seal described in U.S. Patent Publication 2020-0378867-A1, which is based on use of sensors positioned on various locations of a BSV that read data related to micro stress/micro strain, stress relaxation, micro strain measured against the acting vacuum pressure force on the door, temperature as evaluated against the seal cross-sectional geometry and the effect of temperature on micro strain which data are compared to adjusted base line data to determine seal life in real time.",
                                "Such attempts to measure properties are highly useful, however, alternatives offering simpler or different effects as indicators of seal life that do not require significant sensor usage to provide needed data would be advantageous in the art, particularly if such sensors did not have a significant impact on the ability of the seal to function and maintain consistent properties over the seal without the use of embedded microsensors or other sensor devices attached to the seal.",
                                "There remains a need in the art for improved ways to ensure maximum useful seal life and critical analysis that would assist in choosing the optimal seal and associated maximum seal life for use in semiconductor processing so as to minimize down time and up time, improve maintenance cycles and avoid seal degradation failures, which is simple to monitor and which preferably does not impact the operation of the seal or the consistency of its properties, including maintaining good seal elastomeric, mechanical and chemically resistant properties.",
                                "There is further a need in the art also for seals suitable for use in semiconductor manufacturing processes, and/or for use in cleanroom environments, that provide varying and/or responsive electrical properties, while remaining cleanroom friendly such that in the presence of seal degradation over time, harsh metal fillers are not present. Further, there is further a need for such clean seals if able to provide controlled, but varied levels of electrical properties when needed for particular end applications, such as electronic shielding or dissipative end applications, which levels of conductivity are consistent through the seal and can range from low to high levels of conductivity. Such materials would be particularly useful in semiconductor end applications where low levels of particulation and contamination are desired.",
                                "Gaskets and seals have been available in the art for use in EMI shielding and/or RFI shielding for various end applications. For example, one may insert a shield between a source of electromagnetic radiation and a desired area of protection. Shielding devices may include shielding gaskets or seals and may come in various configurations to close gaps between an EMI shielding device and the area to be protected. EMI shielding devices may include multiple layers and/or coatings may be applied to various materials by sputtering conductive materials on surfaces of those materials using metals such as nickel or tin. Varying matrix materials have been used including for such parts and components, including metals and polymeric or elastomeric materials such as silicones, fluorosilicones, ethylene-propylene copolymers, epoxy polymers and polyurethanes. Typically, the fillers used in such material are conductive in nature, generally include metal or carbon and are in the form of a particle or fiber filler(s). For example Russian Publication No. RU2724650 C1 discloses use of spherical particles of aluminum, graphite or copper in a silicone, fluorosilicone or ethylene-propylene copolymer.",
                                "U.S. Patent Application Publication No. 2012/0177906 A1 teaches an EMI shielding composite material having a volumetric resistivity of not greater than 0.5 ohm-cm that incorporates a metallic filler dispersed in a thermoplastic matrix. Thermoplastics used include polyethylene, polyketone, and thermoplastic fluoropolymers (such as Teflon FEP or polytetrafluoroethylene). The metal filler may be nickel particles or powder, silver-coated tin or a fiber filler such as stainless steel, bronze fiber, aluminum fiber or nickel fiber. The patent describes filler loading up to 70 percent by weight.",
                                "Conductive elastomers may also be used for EMI shielding. For example, U.S. Pat. No. 9,814,164 discloses EMI shielding in a sealing system having a conductive elastomer such as a conductive silicone rubber. It further describes use of silicone rubber or fluorosilicone rubber incorporating embedded silver-plated aluminum particles, silver-plated glass beads, silver-plated copper particles, nickel-graphite particles or conductive carbon.",
                                "U.S. Pat. No. 8,633,402 describes an EMI gasket that may be formed from an elastomeric polymer such as elastomeric polyethylene, polypropylene, polypropylene-EPDM blends, butadiene, styrene-butadiene, nitrile rubber, chlorosulfonate, neoprene, silicone, urethane and fluorosilicone. The polymer can be filled with conductive particulate filler such as carbon, graphite, copper, nickel, silver and aluminum.",
                                "U.S. Pat. No. 7,589,284 describes an EMI shielding material which may include an elastomeric matrix such as silicone, urethane or flexible epoxy; a nonconductive thermoplastic such as polystyrene, polycarbonate/acrylonitrile-butadiene-styrene alloys, polybutylene terephthalate, nylon, polycarbonate, polyacrylonitrile-butadiene-styrene; or a conductive polymer such as polyaniline. The matrix material includes a conductive filler such as nickel-plated carbon powder, carbon powder, silver powder, copper powder, silver/copper powder, silver/aluminum powder, silver-plated glass spheres or nickel powder.",
                                "U.S. Pat. No. 9,635,790 describes a mesh sealing element that is a conductive sheet embedded in a matrix polymer gel that may include expanded metal.",
                                "U.S. Patent Application Publication No. 2003/0213939 describes thermoplastics or thermosetting elastomers such as polyurethane, styrene-butadiene rubber, EPDM and ethylene-propylene rubber and others that are filled with carbon nanotubes and have a volume resistivity of from 0.01 ohm-cm to 108 ohm-cm. The carbon nanotubes include vapor grown nanotubes that may be multi-wall or single-wall nanotubes. Carbon nanofibers may also be used. Metal fillers may also be used such as carbon black, and metal-coated fibers.",
                                "Available shielding materials typically used for semiconductor or cleanroom use employ a nickel-coated graphite particle in a silicone polymer. Despite the variety of EMI and RFI composites available, not all of them are satisfactory when used in clean seals or cleanroom environments, such as semiconductor manufacturing processes. Such environments may require a higher purity sealing material (e.g., a melt-processible fluoropolymer or perfluoropolymer, a fluoroelastomer or a perfluoroelastomer) or other polymer that does not introduce contaminants into the manufacturing process. To achieve desired electrical properties, in many cases the conductive filler loading must be reasonably high to achieve even a nominal EMI and/or RFI shielding effect, and to achieve a high efficiency level, the filler loading must be very high. For certain \u201cclean\u201d or highly chemically resistant matrices, such high filler loadings are not possible when also trying to maintain adequate sealing and physical properties. Further, in a cleanroom environment, many of the state-of-the-art EMI and/or RFI filler materials such as nickel-coated graphite or metallic fillers can be problematic particulates in the environment as the seals degrade over time. It can also be difficult with respect to some of the known EMI and/or RFI shielding materials known in the art to maintain consistent properties throughout the matrix material of the composition. As a result, conductive properties may also be inconsistent within the matrix leaving too much variation in performance and properties.",
                                "It would be beneficial to develop EMI and/or RFI shielding compositions for use in making seals that provide good sealing and physical properties, efficient EMI and/or RFI shielding, and preferably also minimize any impact of the conductive material in a clean environment as the underlying matrix deteriorates.",
                                "Thus, there further is a need in the art to develop compositions that can provide controlled levels of electrical properties when needed for particular end applications, whether for forming a self-sensing material as noted above with conductive and dissipative properties, or for providing an EMI and/or RFI shielding material, or other conductive end uses. There is further a need in the art for such materials, with levels of conductivity that are generally consistent throughout the seal, gasket or other shielding component, and can range from low to high levels of conductivity. Such materials may be particularly useful in semiconductor end applications where low levels of particulation and contamination are desired."
                            ],
                            "subsections": [],
                            "outline_long": [
                                "describe conductive polymers and elastomers",
                                "describe use in RFI and EMI shielding",
                                "describe use in dissipative applications",
                                "describe need for improvement in materials",
                                "describe use in semiconductor manufacturing",
                                "describe need for minimizing particulation",
                                "describe importance of seal life monitoring",
                                "describe prior art attempts to monitor seal life",
                                "describe use of sensors in seals",
                                "describe use of RFID tags in seals",
                                "describe use of pressure sensors in seals",
                                "describe use of micro sensors in process chambers",
                                "describe use of part wear indicator materials",
                                "describe use of phosphorescent materials",
                                "describe use of pressure regulation systems",
                                "describe use of sensors to control door speed",
                                "describe use of sensors to monitor door movement",
                                "describe use of pressure sensors to control door operation",
                                "describe applicant's prior contributions to monitoring properties",
                                "describe need for simpler alternatives to sensor usage",
                                "describe need for seals with varying electrical properties",
                                "describe need for cleanroom-friendly seals",
                                "describe need for seals with consistent properties",
                                "describe use of acicular particles and pressure-sensitive granules",
                                "describe use of composite structures with acicular particles",
                                "describe use of dielectric particles in liquid silicon polymer matrix",
                                "describe use of polymer or elastomer binders with void-bearing structures",
                                "describe use of spherical magnetite conductive material",
                                "describe use of sensors to measure micro stress/micro strain",
                                "describe use of sensors to measure temperature and micro strain",
                                "describe need for improved ways to ensure maximum seal life",
                                "describe need for critical analysis to choose optimal seal",
                                "describe need for seals suitable for semiconductor manufacturing",
                                "describe need for seals with responsive electrical properties",
                                "describe need for clean seals with controlled electrical properties",
                                "describe use of shielding devices in EMI shielding",
                                "describe use of multiple layers and coatings in EMI shielding",
                                "describe use of conductive materials in EMI shielding",
                                "describe use of metal or carbon fillers in EMI shielding",
                                "describe use of spherical particles of aluminum, graphite, or copper",
                                "describe use of metallic filler dispersed in thermoplastic matrix",
                                "describe use of conductive elastomers in EMI shielding",
                                "describe need for EMI shielding compositions with good sealing properties"
                            ],
                            "num_characters": 21839,
                            "outline_medium": [
                                "describe conductive polymers and elastomers",
                                "describe use in RFI and EMI shielding",
                                "describe use in dissipative applications",
                                "describe need for improvement in various end applications",
                                "describe use in semiconductor manufacturing",
                                "describe need to minimize particulation",
                                "describe measuring reliability and degradation rates of seals and gaskets",
                                "describe impact of reactants and conditions on seals",
                                "describe use of sensors and detectors in semiconductor processing",
                                "describe prior art attempts to monitor seal life",
                                "describe use of RFID tags and wear sensors",
                                "describe use of sensors on slit valves and sealing plates",
                                "describe use of pressure regulation systems",
                                "describe use of sensors to control door speed",
                                "describe use of sensors to monitor movement near doors",
                                "describe use of cameras to monitor interior of process chambers",
                                "describe attempts to form objects using quantum tunneling",
                                "describe use of sensors to measure properties in reaction chambers",
                                "describe need for simpler or different effects as indicators of seal life",
                                "describe need for seals suitable for use in semiconductor manufacturing",
                                "describe need for clean seals with controlled electrical properties"
                            ],
                            "outline_short": [
                                "describe conductive polymers and elastomers",
                                "discuss use in RFI and EMI shielding",
                                "describe limitations of prior art seals",
                                "discuss importance of minimizing particulation",
                                "describe prior art attempts to monitor seal life",
                                "discuss use of sensors and detectors in semiconductor processing",
                                "describe prior art attempts to form conductive objects",
                                "discuss need for improved ways to ensure maximum seal life",
                                "describe need for seals suitable for use in cleanroom environments",
                                "discuss need for materials with controlled electrical properties"
                            ]
                        }
                    ],
                    "outline_long": [],
                    "num_characters": 0,
                    "outline_medium": [],
                    "outline_short": []
                },
                {
                    "title": "BRIEF SUMMARY OF THE INVENTION",
                    "paragraphs": [
                        "The invention includes novel compositions and articles formed therefrom which may be employed in a variety of end applications including in higher conductivity end applications for use in EMI shielding and/or RFI shielding or in lower conductive or dissipative end applications in which the articles are able to exhibit conductivity as a thermoplastic or elastomeric quantum tunneling composite (QTC) such that when subjected to application of compressive stress (such as when under a load), the articles exhibit a conductivity that is higher than a conductivity of the article when the compressive stress is released. In one embodiment, they may be insulative and then exhibit conductivity when stress is applied. The measured change in conductivity on the articles (whether initially insulative or conductive) when not subject to compressive stress, and which, when subjected to application of compressive stress, are more conductive, can be used to measure the life of an article such as a seal or gasket over time. The compositions may also be dissipative in nature.",
                        "In embodiments in which the compositions may be used for forming articles suitable for use in electromagnetic interference or radiofrequency interference end applications, various embodiments are disclosed herein.",
                        "In one such embodiment, a composition for forming an article is disclosed that comprises at least one matrix polymer selected from the group consisting of at least one thermoplastic polymer and/or at least one curable polymer having at least one functional group for crosslinking; and a three-dimensional, branched and/or crosslinked carbon nanostructure additive provided in an amount such that after forming an article the composition, the article is conductive and has a volume resistivity level of about 0.5 ohm-cm or less.",
                        "When formed into an article, in an embodiment herein, the article is an electromagnetic interference shielding article and/or a radiofrequency interference shielding article.",
                        "The at least one matrix polymer in this embodiment may be at least one curable polymer selected from the group consisting of a curable polymer comprising at least one silicon-containing monomer, a curable polymer comprising at least one monomer containing silicon and fluorine, a curable copolymer comprising at least one acrylonitrile monomer and at least one butadiene monomer, a curable polymer comprising at least one olefinic monomer, a curable polymer comprising at least one fluorinated monomer, a curable polymer comprising at least one perfluorinated monomer, and blends and copolymers thereof. Upon curing, the cured polymer composition comprises one or more elastomers selected from the group consisting of a silicone, a fluorosilicone, a fluoroelastomer, a perfluoropolyether, a perfluoroelastomer, and cured elastomers formed from blends and copolymers thereof In one embodiment, the at least one curable polymer may be selected from the group consisting of a curable fluorinated polymer and a curable perfluorinated polymer. The at least one curable polymer may further be at least one curable perfluorinated polymer or a blend of or a copolymer of at least one curable fluoropolymer and at least one curable perfluoropolymer.",
                        "In one embodiment, the matrix polymer is at least one curable polymer having at least one functional group for crosslinking and the composition may further comprise at least one crosslinking additive for reacting with the at least one functional group for crosslinking.",
                        "Upon curing the curable polymer composition, the resulting cured material may be used in an electromagnetic interference shielding application or a radio frequency interference shielding application.",
                        "The carbon nanostructure additive in one embodiment herein has a carbon content of greater than or equal to (>) about 97% and a bulk density of about 0.135 g/cm3.",
                        "The composition may further include at least one filler different from the at least one carbon nanostructure additive.",
                        "In this embodiment, further the composition may include about 0.1 part by weight to about 300 parts by weight of the carbon nanostructure additive per 100 parts by weight of the at least one matrix polymer, more preferably about 0.25 to about 250 parts by weight of the carbon nanostructure additive per 100 parts by weight of the at least one matrix polymer, and most preferably about 0.5 to about 250 parts by weight of the carbon nanostructure additive per 100 parts by weight of the at least one matrix polymer. In a further embodiment, the composition may include about 0.5 to about 80 parts by weight of the carbon nanostructure additive per 100 parts by weight of the at least one matrix polymer.",
                        "In this embodiment, when the at least one matrix polymer is selected from the group consisting of at least one curable fluoropolymer, at least one curable perfluoropolyether, and at least one curable perfluoropolymer, the composition may include about 10 to about 80 parts by weight of the carbon nanostructure additive per 100 parts by weight of the at least one matrix polymer, more preferably about 10 parts to about 50 parts by weight of the carbon nanostructure additive per 100 parts by weight of the at least one matrix polymer, and most preferably about 20 parts to about 40 parts by weight of the carbon nanostructure additive per 100 parts by weight of the at least one matrix polymer.",
