Repository: boschresearch/Pap2Pat

# Pap2Pat Dataset

### File Schema

Every directory in `data` corresponds to one patent-paper pair and contains the full texts of both patent and paper, as well as the patent outlines. We include all information in JSON for programmatic parsing and Markdown for manual inspection.

```yaml
data/:
    paper_id-patent_id/:
        # Nested JSON format
        patent.json: JSON file containing patent metadata and full-text, as well as all outlines
        paper.json: JSON file containing paper metadata and full-text
        # Markdown format
        patent.md: patent full-text formatted in markdown
        paper.md: paper full-text formatted in markdown

File: Pap2Pat/data/W4319346123-US20230260686/paper.json
{
    "id": "https://semopenalex.org/work/W4319346123",
    "authors": [
        "Frank B. Johnson",
        "Steve Buresh",
        "Shenyan Huang",
        "Min Zou",
        "Joseph Zierer",
        "Anoop Jassal",
        "Laura Dial",
        "Vandana Rallabandi",
        "Wanming Zhang"
    ],
    "title": "Development of dual phase soft magnetic laminate for advanced electric machines",
    "date": "2023-02-01",
    "abstract": "The development of dual phase soft magnetic laminate for advanced electric machines at General Electric is summarized, including alloy development, properties, manufacturing trials, prototype experience, potential applications, and future material development. Dual phase soft magnetic laminates provide the flexibility to tune magnetic/non-magnetic state at the desired locations, using solution nitriding treatment with protective mask/coating. This enabling material technology benefits electric machine performance by reducing flux leakage in the laminates. It also decouples the electromagnetic and mechanical design, which opens up the design space for advanced electric machines. Magnetic and mechanical properties of dual phase laminates were compared to commercial FeSi and FeCo soft magnetic laminates. Driven by the market needs for high power density and high-speed electric machines, a synchronous reluctance (SynRel) machine without PMs using dual phase soft magnetic laminates was assessed in machine electromagnetic performance as well as rotor stress analysis by finite element simulation. Successful prototype build and testing further retired manufacturing risks and advanced the technology maturity level. Future material development with higher mechanical strength, higher saturation magnetization, higher permeability, and lower loss are highly desired for ground and air transportation electrification.",
    "sections": [
        {
            "title": "INTRODUCTION",
            "paragraphs": [
                "Driven by the decarbonization and clean energy transformation around the world, the global demand for electrified vehicles (EVs) is predicted to grow rapidly. 1,2 NdFeB permanent magnets (PMs) are commonly used in the EV traction motors. They contain rare earth elements of Nd, Pr, Dy, Tb, which are susceptible to price volatility and supply chain vulnerability. On the other hand, emerging research in developing novel lower-cost PMs without rare earth elements hasn't surpassed the performance of commercial NdFeB.",
                "Since 2012, GE Research has explored an alternative approach to develop a soft magnetic dual phase laminate material (\"dual phase\") coupled with novel machine design, potentially eliminating rare earth PMs. Dual phase offers the ability to locally control the magnetic saturation level and permeability in a motor laminate. By assigning the non-magnetic state to the bridges and center posts, the magnetic flux leakage is significantly reduced allowing improvements in motor efficiency, power density, or reduction in size. Dual phase also allows the decoupling of electromagnetic and mechanical design, opening up the design space for advanced electric machines. The key metallurgical mechanism is the nitrogen induced phase transformation from ferritic phase (magnetic) to austenite phase (non-magnetic). 3 Starting with a ferritic phase, the laminate is coated with a nitrogen stop-off mask at the regions where magnetic properties should be maintained. A high-temperature"
            ],
            "subsections": []
        },
        {
            "title": "ARTICLE",
            "paragraphs": [
                "scitation.org/journal/adv solution/gas nitriding heat treatment is applied to diffuse nitrogen gas into the bare regions, turning ferrite into austenite when nitrogen content is sufficiently high. The other emerging material that allows a monolithic structure to tune magnetic/nonmagnetic state is Hitachi Metal's bi-state magnetic laminate. [4][5][6] That invention utilized a different metallurgical mechanism to dissolve carbides in a magnetic region by localized laser heating, which transforms ferrite into austenite phase by carbon stabilization. From 2012 to 2015, GE's dual phase was advanced from Technical Readiness Level (TRL) 1 to 3 through computational alloy design, proof of concept nitriding trials, lab-scale laminate processing feasibility, and magnetic and mechanical property evaluation. Subsequent research was focused on further maturing TRL from 3 to 6 in 2016 to 2020 through laminate scale up trials, fabricating and testing a subscale 3.7kW and a full-scale 30kW synchronous reluctance motor prototype. A 25% increase in peak power density and 7% efficiency increase was validated in the subscale prototype using a dual phase rotor without PMs compared to an electrical steel motor. 7,8 The present work summarizes the development of dual phase, manufacturing trials, and full-scale 30kW motor prototype demonstration."
            ],
            "subsections": [
                {
                    "title": "ALLOY DEVELOPMENT",
                    "paragraphs": [
                        "The success criteria of dual phase alloy design included the ability to maintain magnetic properties of a coated region while transforming bare regions to the non-magnetic state and identifying a practical solution nitriding window while obtaining desirable saturation magnetization and coercivity in the magnetic region. Initial alloy design approaches were based on a Schaeffler diagram [Fig. 1(a)] for steels, an empirical relationship between the existing phases and their compositions in Ni equivalence (austenite stabilizing elements) and Cr equivalence (ferrite stabilizing ele-ments). Several alloy compositions were designed for transformation to austenite through the introduction of nitrogen. The open symbols represent nitrogen-free alloys that mostly reside in the ferrite and/or martensite phase fields to ensure ferromagnetism. The closed symbols represent the same alloy compositions with the addition of 0.9 wt.% nitrogen, raising the Ni equivalence to the point where the material becomes austenite. A computational thermodynamics, kinetics and experimental study of these compositions was performed to select a preferred composition and a solution nitriding process window that resulted the most favorable balance of properties. Thermo-Calc was used to calculate the equilibrium phases at solution nitriding temperatures, while DICTRA was used to estimate the minimum nitriding time required to fully diffuse nitrogen through the laminate thickness. Guided by the computational results, solution nitriding trials were performed with 0.25mm thin sheets. The down-selected alloy experimentally proved dual phase capability in the predicted solution nitriding temperature/time window [Figs. 1(b) and 1(c)]. The masked region maintained its magnetic properties, indicating that the stopoff mask and heat treatment did not introduce any degradation of performance."
                    ],
                    "subsections": []
                },
                {
                    "title": "MAGNETIC, MECHANICAL PROPERTIES",
                    "paragraphs": [
                        "Table I compares the magnetic and mechanical properties of GE dual phase with two major categories of commercial soft magnetic materials frequently used in electric machines (HF10 and Hiperco50HS) and Hitachi Metal's bi-state laminate material. DC and AC BH curves and core loss data were measured on stack and bonded ring cores per ASTM A773/A773M and A772/A772M. The core loss of dual phase lies between that of HF10 and Hiperco50HS, while Hitachi material has significantly higher core loss possibly  due to the dispersed carbides in the ferritic matrix that pin magnetic domain walls and increase hysteresis loss. Electrical resistivity of dual phase is similar to that of silicon steel (\u223c50\u03bc\u03a9.cm), suggesting that higher core loss than silicon steel is attributed to its higher hysteresis loss. In terms of strength capability, the magnetic phase of dual phase reaches similar yield strength as HF10 and the non-magnetic phase has similar stress capability as Hiperco50HS.",
                        "While the bridges and center posts in various machine topologies have the highest flux leakage, they also share high stress localization. Therefore, the unique benefit of the high strength capability in the non-magnetic phase is especially advantageous. The nitrogen content in the non-magnetic phase of dual phase was found to contribute to the mechanical strength, which is consistent with literature. 9 In contrast, the Hitachi material exhibits higher yield strength in the magnetic phase than the non-magnetic phase. Its strength in the non-magnetic phase is relatively low and comparable to HF10, which may limit its application in high-speed machines.",
                        "Both the Hitachi material and GE's dual phase alloy show 1.5T saturation flux density, lower than commercial single phase electrical steels.",
                        "As many motors have a max operating temperature of 180 \u25cb C (limited by insulation materials), the thermal stability of dual phase was also evaluated. After being exposed in air at 180 \u25cb C for 5000 hours, magnetic and non-magnetic regions maintained the same properties. The transition region between the magnetic and nonmagnetic regions as a result of nitrogen diffusion grew from 100\u03bcm to 200\u03bcm after this thermal exposure. Having a low saturation magnetization value, the expansion of the transition region was further verified by electromagnetic analysis to have a negligible impact on the motor performance."
                    ],
                    "subsections": []
                },
                {
                    "title": "LAMINATE MANUFACTURING TRIALS",
                    "paragraphs": [
                        "A scalable dual phase laminate manufacturing route was developed in collaboration with multiple US manufacturers, as displayed in Fig. 2. In order to generate a dual phase laminate, the addition of three processes (application of a stop-off mask coating, solution nitriding, and coating removal) within the existing manufacturing route of electrical steels is needed. To demonstrate the scalability of this technology, \u223c1000lbs of dual phase sheet with a thickness FIG. 2. Dual phase laminate processing route for motor prototype. The inset with dash line shows the saturation magnetization mapping of a randomly selected full-scale rotor laminate."
                    ],
                    "subsections": []
                }
            ]
        },
        {
            "title": "ARTICLE",
            "paragraphs": [
                "scitation.org/journal/adv of 0.25mm and width of 280mm was produced within industry standard specifications of composition range, surface finish, and thickness tolerance. A durable heat treatment fixture was designed for batch processing of up to 240 laminates per solution nitriding run. Stop-off mask coating and removal methods were modified to improve manufacturing efficiency. Sensitivity of the processing variables as well as impact on the material properties and motor performance was investigated. Residual magnetization in the nonmagnetic region was present due to process variations, but motor performance simulations suggested that a saturation magnetization of up to 0.5T would cause no harm on torque output. Lower than expected saturation in the magnetic region had a significant impact on torque output and required stringent control in the mask coating parameters. The masking and removal processes were also optimized to minimize the introduction of residual stress due to coating thickness variation and mechanical removal. Figure 2 inset shows an excellent control of saturation magnetization in the magnetic and non-magnetic regions in a randomly selected full-scale rotor laminate."
            ],
            "subsections": [
                {
                    "title": "PROTOTYPE DESIGN, FABRICATION, AND TESTING",
                    "paragraphs": [
                        "A 55kW peak power 8-pole synchronous reluctance motor was designed and fabricated to verify the efficacy of the dual phase material. A 2-layer, 8-pole design, rated for 55kW peak and 30kW continuous power with 300mm stator outer diameter and 70mm stack length was selected based on detailed finite element analysis (FEA). The base and top speeds are 2800rpm and 14 000rpm, respectively. A power density of 5.86 kW/L is predicted, with 1.87 kW/kg specific power. The FEA plots of flux density at different operating conditions are shown [Figs. 3(a) and 3(b)]. Rotor stress analysis was performed based on maximum interference and maximum speed target (14 000rpm) to ensure an adequate interference pressure between rotor core and the shaft.",
                        "The motor prototype was fabricated, as shown in Fig. 2. Measurements on the prototype were conducted over an operating voltage range between 300 and 450Vdc and a speed range between 500 and 12 000rpm with a maximum per-phase current of 400A rms. The current angle is regulated to operate the motor at the maximum torque per ampere at each speed. The 3-phase input voltage, current, and temperatures were measured at each operating speed, and the power output, power factor, and efficiency were derived.",
                        "The tests showed that the measured continuous power output meets the design target of 30 kW at the speed range between 2800 and 8000 rpm [Fig. 3(c)]. The shaft torque also meets the target at speeds up to 8000 rpm. The maximum measured efficiency is 94%, which meets the FreedomCAR 2020 advanced traction motor target of 94-96% [Fig. 3(d)]. The causes for the discrepancy between the predicted (56.2kW) and measured peak power (41.7kW) outputs were investigated by scrutinizing both the experimental data and simulation methods. Two reasons were found to be responsible: differences between the measured and simulated properties of the HF10 steel used for the stator core and lower saturation flux density, magnetic permeability, and core loss of the dual phase than the ones used in the original design. The dual phase data used in the original design was measured on a ring-shaped specimen that underwent a lab scale processing procedure, which was explored but not achieved in a production environment.",
                        "In order to establish the benefits of the dual phase material, a synchronous reluctance motor applying a single phase magnetic material (HF10) for the stator and rotor cores was designed to obtain the same peak power of 55kW at 2800rpm. It was found that this motor was unable to maintain the power at 14 000rpm. This  "
                    ],
                    "subsections": [
                        {
                            "title": "ACKNOWLEDGMENTS",
                            "paragraphs": [
                                "The work was financially supported by the Department of Energy, Office of Energy Efficiency and Renewable Energy, Vehicle Technology Office, under Award Number DE-EE0005573 and DE-EE0007755."
                            ],
                            "subsections": []
                        },
                        {
                            "title": "DATA AVAILABILITY",
                            "paragraphs": [
                                "The data that support the findings of this study are available from the corresponding author upon reasonable request."
                            ],
                            "subsections": []
                        }
                    ]
                }
            ]
        },
        {
            "title": "ARTICLE",
            "paragraphs": [
                "scitation.org/journal/adv limitation can be mitigated by lowering the number of poles. However, a design with a lower number of poles leads to higher flux per pole and requires larger and heavier magnetic cores (Table II).",
                "In contrast, dual phase enables a light-weight motor which can be designed to maintain the power over a wide speed range."
            ],
            "subsections": [
                {
                    "title": "SUMMARY AND FUTURE DEVELOPMENT",
                    "paragraphs": [
                        "Dual phase soft magnetic material was developed with balanced magnetic and mechanical properties that offered a new degree of freedom in decoupling electromagnetic and mechanical design of advanced electric machines. Laminate manufacturing trials and superior performance in a 30kW motor prototype without using PMs were successfully demonstrated.",
                        "To broaden the applications in various electric machine topologies, future development of dual phase involves increasing saturation flux density (by composition and process modification), reducing core loss for higher power output, efficiency, and lower operating temperature, enhancing mechanical strength for higher rotation speed. Further simplification and tighter control of the masking and removal processes are highly desired. Market adoption in adjacent industrial sectors (Oil & Gas, HVAC, power generation, Aerospace) will likely help increase the demand and production volume and thus lower manufacturing cost."
                    ],
                    "subsections": []
                },
                {
                    "title": "AUTHOR DECLARATIONS",
                    "paragraphs": [],
                    "subsections": [
                        {
                            "title": "Conflict of Interest",
                            "paragraphs": [
                                "The authors have no conflicts to disclose. "
                            ],
                            "subsections": []
                        }
                    ]
                }
            ]
        }
    ]
}

File: Pap2Pat/data/W4319346123-US20230260686/patent.json (part 1 of 2)
{
    "id": "US20230260686",
    "authors": [
        "Shenyan Huang",
        "Min Zou",
        "Wanming Zhang"
    ],
    "title": "BULK DUAL PHASE SOFT MAGNETIC COMPONENTS HAVING THREE-DIMENSIONAL MAGNETIC FLUX AND MANUFACTURING METHODS",
    "date": "2022-02-14 00:00:00",
    "abstract": "A bulk dual phase soft magnetic component having a three-dimensional magnetic flux and its manufacturing methods are described herein. The methods can include combining a first powder material with a second powder material to form a component structure, wherein the first powder material comprises a plurality of first particles each comprising a first core and a reactive coating, and wherein the second powder material comprises a plurality of second particles each comprising a second core and a non-reactive coating, and, consolidating the component structure to join the plurality of first particles with the plurality of second particles.",
    "sections": [
        {
            "title": "DESCRIPTION",
            "paragraphs": [],
            "subsections": [
                {
                    "title": "FIELD",
                    "paragraphs": [
                        "The present disclosure relates generally to multi-material powder metallurgy, and more particularly, a bulk dual phase soft magnetic component having a three-dimensional magnetic flux and manufacturing methods."
                    ],
                    "subsections": [],
                    "outline_long": [
                        "relate to multi-material powder metallurgy"
                    ],
                    "num_characters": 210,
                    "outline_medium": [
                        "relate to multi-material powder metallurgy"
                    ],
                    "outline_short": [
                        "relate to multi-material powder metallurgy"
                    ]
                },
                {
                    "title": "BACKGROUND",
                    "paragraphs": [
                        "Electrical machines, such as electric motors and generators, may use high power density and high efficiency components for a variety of applications. For example, such motors and generators may be used in automobile, aviation, robotic, and/or appliance applications. The power density of these electric machines may depend in part on machine size, thermal management, rotor speed, and/or magnetic utilization.",
                        "The power density of electric machines may be influenced by increasing magnetic utilization. For instance, conventional radial flux machines use rotors and stators which often contain soft magnetic laminates. Specifically, a number of laminates are typically coated by an electrical insulator and then stacked and bonded, forming each rotor or stator and providing a two-dimensional magnetic flux within each laminate plane. However, a bulk component having a three-dimensional flux is highly desirable, as it may exhibit a higher power density while having a more compact size.",
                        "For example, the process of \u201cselective nitriding\u201d can involve selectively masking areas on the surface of a ferromagnetic (i.e., magnetic) component containing an iron alloy in an initial ferrite or martensite phase and applying nitrogen gas to the ferromagnetic component. The ferrite or martensite phase iron alloy located on the surface of the component at the unmasked areas can be transformed through austenitization by the nitrogen gas into a paramagnetic (i.e., non-magnetic) austenite phase iron alloy, while the ferromagnetic nature of the component\u2019s surface at the masked areas can be left substantially unaltered. However, selective nitriding may, in some instances, may lead to merely imparting two-dimensional magnetic flux on the surface of the component, thereby impacting power density and efficiency of the machine. Moreover, in instances where selective nitriding is employed to impart a three-dimensional magnetic flux, a relatively long processing time may be required, as time must be provided for nitrogen gas to diffuse through the bulk component. Furthermore, even when bulk components are formed having a three-dimensional flux using methods such as those described above, these component generally exhibit high eddy current loss due to low resistivity.",
                        "Accordingly, alternative processes for increasing magnetic utilization, such as through forming a bulk dual phase soft magnetic component having a three-dimensional magnetic flux, would be welcomed in the art.",
                        "Repeat use of reference characters in the present specification and drawings is intended to represent the same or analogous features or elements of the present disclosure."
                    ],
                    "subsections": [],
                    "outline_long": [
                        "introduce electrical machines",
                        "motivate high power density",
                        "limitations of conventional radial flux machines",
                        "describe selective nitriding",
                        "limitations of selective nitriding"
                    ],
                    "num_characters": 2654,
                    "outline_medium": [
                        "motivate high power density components",
                        "limitations of conventional radial flux machines"
                    ],
                    "outline_short": [
                        "motivate bulk dual phase soft magnetic component"
                    ]
                },
                {
                    "title": "DETAILED DESCRIPTION OF PARTICULAR EMBODIMENTS",
                    "paragraphs": [
                        "Reference will now be made in detail to present embodiments of the disclosure, one or more examples of which are illustrated in the accompanying drawings. The detailed description uses numerical and letter designations to refer to features in the drawings. Like or similar designations in the drawings and description have been used to refer to like or similar parts of the disclosure.",
                        "The word \u201cexemplary\u201d is used herein to mean \u201cserving as an example, instance, or illustration.\u201d Any implementation described herein as \u201cexemplary\u201d is not necessarily to be construed as preferred or advantageous over other implementations. Additionally, unless specifically identified otherwise, all embodiments described herein should be considered exemplary.",
                        "As used herein, the terms \u201cfirst\u201d, \u201csecond\u201d, and \u201cthird\u201d may be used interchangeably to distinguish one component from another and are not intended to signify location or importance of the individual components.",
                        "The singular forms \u201ca\u201d, \u201can\u201d, and \u201cthe\u201d include plural references unless the context clearly dictates otherwise.",
                        "Here and throughout the specification and claims, range limitations are combined and interchanged, such ranges are identified and include all the sub-ranges contained therein unless context or language indicates otherwise. For example, all ranges disclosed herein are inclusive of the endpoints, and the endpoints are independently combinable with each other.",
                        "As used herein, \u201ccombination\u201d, \u201ccombinations\u201d and the like are used to describe any collection of different materials, whether or not said materials are adjacent one another, interspersed, or partially mixed and whether or not the combination of different materials is symmetrical.",
                        "As used herein, the terms \u201cintegral\u201d, \u201cunitary\u201d, \u201cmonolithic\u201d, or \u201cbulk\u201d as used to describe a structure refers to the structure being formed integrally of a continuous material or group of materials with no seams, connections joints, or the like. The integral, unitary structures described herein may be formed through additive manufacturing to have the described structure, or alternatively through a casting process, etc.",
                        "As used herein, the term \u201cadditive manufacturing\u201d refers generally to manufacturing technology in which components are manufactured in a layer-by-layer manner. An exemplary additive manufacturing machine may be configured to utilize any desired additive manufacturing technology.",
                        "The present disclosure is generally related to a bulk dual phase soft magnetic component having a three-dimensional magnetic flux and methods for making the same. A bulk dual phase soft magnetic component can be formed by combining a first powder material with a second powder material to form a component structure and performing powder consolidation on the component structure. Specifically, the first powder material may contain a plurality of first particles. Each of the first particles may include a first core and a reactive coating. The second powder material may contain a plurality of second particles. Each second particle may include a second core and a non-reactive coating.",
                        "Prior to powder consolidation, each first core may be generally ferromagnetic and contain an iron alloy in an initial phase (e.g., ferrite phase, martensite phase, or a duplex structure of both ferrite and martensite phases). Moreover, each second core may be generally ferromagnetic and contain an iron alloy in a maintained ferrite phase or martensite phase. During powder consolidation, the plurality of first particles may be consolidated with the plurality of second particles and nitrogen from each reactive coating may diffuse into each respective first core. The nitrogen may react with the first core and austenitize the iron alloy from its initial ferrite or martensite phase into a final austenite phase, which may result in the first cores becoming generally paramagnetic. Further, the non-reactive coating may allow the second cores to maintain their ferromagnetic properties and maintain the ferrite phase of the iron alloy within the second cores. Upon consolidation, the component structure may form a bulk dual phase soft magnetic component containing one or more magnetic regions and one or more non-magnetic regions.",
                        "In this regard, a plurality of first particles can be combined with a plurality second particles to form a bulk dual phase soft magnetic components and/or powder combinations (such as for being used to form bulk dual phase soft magnetic components).",
                        "As disclosed herein, the combination of first particles and second particles can thereby reduce flux leakage by having first particles loaded in the component structure at desired magnetic regions and second particles loaded in the component structure at desired non-magnetic regions, thereby increasing magnetic saturation of bulk dual phase components. Such bulk dual phase soft magnetic components may provide, for example, higher saturation flux density and/or lower eddy current loss in electrical components. Moreover, the bulk dual phase soft magnetic components disclosed herein may have a three-dimensional magnetic flux flow direction from the isotropic structure of the parts. That is, the localized magnetic and non-magnetic regions can reduce flux losses due to the relatively low and high magnetic permeability of the different regions with respect to one another. For instance, the magnetic regions can constrain the path of magnetic flux while the non-magnetic regions can enable the path for magnetic flux. Resulting bulk dual phase soft magnetic components can be used in axial and/or transverse flux machines, such as for stators in motors and generators for automobile, aviation, robotic, and/or appliance applications with improved continuous and peak power outputs, power density, power factor, and/or efficiency.",
                        "Referring now to the drawings, wherein identical numerals indicate the same elements throughout the figures, FIGS. 1-3 and FIG. 7 schematically illustrate a powder combination 10 and constituents thereof. The powder combination 10 can generally include a plurality of first particles 21, such as from first powder material 20, and a plurality of second particles 31, such as from second powder material 30.",
                        "With specific reference to FIG. 1, it should be appreciated that the plurality of first particles 21 and the plurality of second particles 31 may be combined to produce the powder combination 10 in a variety of configurations. As defined from above, and now with further specific reference to the powder combination 10, \u201ccombination\u201d refers to any combination of the plurality of first particles 21 and the plurality of second particles 31, whether or not the plurality of first particles 21 and the plurality of second particles 31 are adjacent one another in respective regions or directly mixed with one another, and whether or not the combination of the plurality of first particles 21 and the plurality of second particles 31 is symmetrical.",
                        "For example, the plurality of first particles 21 and the plurality of second particles 31 may be located within their own respective regions adjacent to one another, such as is illustrated in FIG. 1. That is, individual particles of the first powder material 20 and individual particles of the second powder material may have little or negligible direct mixing with one another such that respective groups of the plurality of first particles 21 and the plurality of second particles 31 are merely adjacent to one another within the powder combination 10, or anything therebetween. Alternatively, the plurality of first particles 21 and the plurality of second particles 31 may comprise a partial mixing, wherein both the plurality of first particles 21 and the plurality of second particles 31 are partially mixed within the powder combination 10.",
                        "Thus, in some embodiments, the powder combination 10 may essentially comprise a heterogeneous combination of the plurality of first particles 21 and a plurality of second particles 31, wherein different regions are comprised of the same respective types of particles. In such embodiments, the powder combination 10 may comprise, at a minimum, two distinct regions wherein one comprises the plurality of first particles 21 and the other comprises the plurality of second particles 31. In further embodiments, multiple regions may be present of the respective plurality of first particles 21 and plurality of second particles 31 such as through layering, stacking, or other variations, either symmetrically or asymmetrically.",
                        "Referring now to FIG. 2, a first powder material 20 containing a plurality of first particles 21 is shown. Each first particle of the plurality of first particles 21 generally comprises a first core 22 and a reactive coating 23. Each first core 22 can generally comprise any material susceptible to austenitizing, such as materials having a high-saturation of iron. In some embodiments, each first core 22 may comprise an iron alloy in an initial phase (e.g., ferrite or martensite). Examples of such iron alloys may include, as alloying elements in addition to iron, chromium, manganese, or a combination thereof. However, the composition of iron alloy in the initial phase is not limited and may include virtually any iron alloy susceptible to austenitization.",
                        "Each first particle of the plurality of first particles 21 can further comprise a reactive coating 23 around the first core 22. For purposes of the present disclosure, a reactive coating is a coating material that comprises a nitrogen compound having the ability to react with and austenitize the first core 22 during powder consolidation. For example, reactive nitrogen compounds may include various nitrides, such as silicon nitride, chromium nitride, iron nitride, aluminum nitride, titanium nitride, or a combination thereof. However, to limit eddy current loss, the reactive nitrogen compound is preferably selected to further impart the plurality of first particles 21 with electrically insulative properties, such as to produce a reactive coating 23 that has an electrical resistance at least 50%, 75%, or 100% greater than the electrical resistance of the first core 22. For instance, the reactive nitrogen compound may include silicon nitride.",
                        "Each first particle of the plurality of first particles 21 may comprise a variety of overall shapes, sizes, and combinations. For example, in some embodiments, each first particle may generally comprise a particle size, wherein particle size refers to the largest dimension across an individual particle, of 0.001 mm to 0.5 mm, such as 0.01 mm to 0.4 mm, such as 0.1 mm to 0.3 mm, such as 0.1 mm to 0.25 mm. The plurality of first particles 21 may comprise substantially similar particle sizes or may comprise a variety of different particle sizes such as through a multimodal distribution of various particle sizes.",
                        "The reactive coating 23 can comprise a variety of different thicknesses. For example, in some embodiments, the reactive coating 23 may have an average thickness of 0.001 mm to 0.01 mm, such as 0.005 to 0.009 mm. In some embodiments, one or more reactive coatings 23 may comprise a substantially uniform thickness around the entire surface of one or more of the respective first particles. In some embodiments, one or more reactive coating 23 may comprise a non-uniform thickness around one or more of the respective first particles, such as wherein the thickness of the reactive coating 23 varies at different locations across the respective first particle. Such uniformities or variations in thickness may be an intended design selection or merely an acceptable byproduct of a particular manufacturing process. Additionally, each reactive coating 23 may comprise substantially the same thicknesses or may comprise a variety of different thicknesses. However, first particles 21 with relatively large particle sizes generally include reactive coatings 23  with relatively larger thicknesses, as more nitrogen is required in the reactive coatings 23 to austenitize relatively large first cores 22.",
                        "In some embodiments, each first particle of the plurality of first particles 21 may be substantially spherical. In such embodiments, the particle size may therefore equate to the diameter of the spherical particle. In some embodiments, each first particle may be non-spherical such as by having asymmetrical geometries. In some embodiments, each first particle may comprise a plurality of different shapes, such as a combination of spherical and asymmetrical particles. Moreover, the plurality of first particles 21 may comprise substantially the same shape, or may comprise a variety of different shapes.",
                        "In some embodiments, the plurality of first particles 21 can be provided as a first powder material 20. The first powder material 20 can comprise a plurality of first particles 21 and optionally one or more additional additives. The plurality of first particles 21 can be uniform, distinct, or a combination thereof. The optional one or more additional additives may comprise any material that may be utilized in powder metallurgy such as, for example, one or more powder consolidating agents (e.g., sintering agents).",
                        "The first powder material 20 can comprise a plurality of first particles 21 that are substantially uniform with one another, or may comprise a plurality of first particles 21 that comprise one or more variations in one or more measurements and/or properties between individual first particles. For example, in some embodiments the first powder material 20 may comprise a plurality of first particles 21 that all comprise substantially the same composition (i.e., similar compositions in the first cores 22 and the reactive coatings 23). In some embodiments, the plurality first particles 21 may comprise some particles having a first core 22 of a first size, shape, and composition, and some particles having a first core 22 of a second size, shape, and composition, wherein at least one of the size, shape, and composition parameters are different between the first cores 22. Likewise, the plurality of first particles 21 may comprise some particles having a reactive coating 23 of a first size, shape, and composition, and some particles having a reactive coating 23 of a second size, shape, and composition, wherein at least one of the size, shape, and composition parameters are different between the reactive coatings 23. It should thus be appreciated that a first powder material 20 may comprise a plurality of first particles 21 of the same or different compositions and/or properties within the scope of the embodiments disclosed herein.",
                        "Referring now to FIGS. 1 and 3, the powder combination 10 further comprises a plurality of second particles 31, such as from a second powder material 30.",
                        "Referring now to FIG. 3, each second particle of the plurality of second particles 31 generally comprises a second core 32 and a non-reactive coating 33. Each second core 32 can generally comprise any material that is ferromagnetic, without regard to whether or not the material is susceptible to austenitization. In other words, the composition of iron alloy in a maintained ferrite or martensite phase is not limited, and may include virtually any ferromagnetic material, such as pure iron and ferromagnetic iron-containing alloys.",
                        "Each second particle of the plurality of second particles 31 can further comprise a non-reactive coating 33 around the second core 32. The non-reactive coating 33 can comprise any material that electrically insulates the second core 32, such as by having an electrical resistance at least 50%, 75%, or 100% greater than the electrical resistance of the second core 32. For purposes of the present disclosure, the non-reactive coatings 33 do not contain a reactive nitrogen compound and do not react with their respective core during powder consolidation, as compared to the reactive coatings 23. For example, in some embodiments, the non-reactive coating 33 may comprise any non-reactive ceramic material. The non-reactive coating 33 around the second core 32 may, for example, similarly limit eddy current loss of a component formed by the methods such as those disclosed herein.",
                        "Each second particle of the plurality of second particles 31 may comprise a variety of overall shapes, sizes, and combinations. For example, in some embodiments, each second particle may generally comprise particle size, wherein particle size refers to the largest dimension across an individual particle, of 0.001 mm to 0.5 mm, such as 0.01 such as 0.4 mm, such as 0.1 mm to 0.3 mm, such as 0.1 mm to 0.25 mm. The plurality of second particles 31 may comprise substantially similar particle sizes or may comprise a variety of different particle sizes such as through a multimodal distribution of various particle sizes.",
                        "The non-reactive coating 33 can comprise a variety of different thicknesses. For example, in some embodiments, the non-reactive coating 33 may have a thickness of 0.001 mm to 0.01 mm, such as 0.005 to 0.009 mm. In some embodiments, one or more reactive coatings 23 may comprise a substantially uniform thickness around the entire surface of one or more of the respective second particles. In some embodiments, one or more non-reactive coating 33 may comprise a non-uniform thickness around one or more of the respective second particles, such as wherein the thickness of the non-reactive coating 33 varies at different locations across the respective second particle. Such uniformities or variations in thickness may be an intended design selection or merely an acceptable byproduct of a particular manufacturing process. Additionally, each non-reactive coating 33 may comprise substantially thicknesses or may comprise a variety of different thicknesses.",
                        "In some embodiments, each second particle of the plurality of second particles 31 may be substantially spherical. In some embodiments, each second particle may be non-spherical such as by having asymmetrical geometries. In some embodiments, each second particle may comprise a plurality of different shapes, such as a combination of spherical and asymmetrical particles. Moreover, the plurality of second particles 31 may comprise substantially the same shape, or may comprise a variety of different shapes.",
                        "In some embodiments, the plurality of second particles 31 can be provided as a second powder material 30. The second powder material 30 can comprise a plurality of second particles 31 and optionally one or more additional additives. The plurality of second particles 31 can be uniform, distinct, or a combination thereof. The optional one or more additional additives may comprise any material that may be utilized in powder metallurgy such as, for example, one or more powder consolidating agents (e.g., sintering agents).",
                        "The second powder material 30 can comprise a plurality of second particles 31 that are substantially uniform with one another, or may comprise a plurality of second particles 31 that comprise one or more variations in one or more measurements and/or properties between individual second particles. For example, in some embodiments the second powder material 30 may comprise a plurality of second particles 31 that all comprise substantially the same composition (i.e., similar compositions in the second cores 32 and the non-reactive coatings 33). In some embodiments, the plurality second particles 31 may comprise some particles having a second core 32 of a first size, shape, and composition, and some particles having a second core 32 of a second size, shape, and composition, wherein at least one of the size, shape, and composition parameters are different between the second cores 32. Likewise, the plurality of second particles 31 may comprise some particles having a non-reactive coating 33 of a first size, shape, and composition, and some particles having a non-reactive coating 33 of a second size, shape, and composition, wherein at least one of the size, shape, and composition parameters are different between the non-reactive coatings 33. It should thus be appreciated that a second powder material 30 may comprise a plurality of second particles 31 of the same or different compositions and/or properties within the scope of the embodiments disclosed herein.",
                        "In another embodiment, as shown in FIG. 7, the first powder material 20 may comprise a plurality of first particles 21 that are each coated with a reactive coating 23 (as described herein) and a non-reactive coating 33 as described herein. For instance, a reactive coating 23 may overly each first core 22, and a non-reactive coating 33 may overly each reactive coating 23. In such embodiments, the reactive coating 23 may include a reactive nitrogen compound that does not substantially limit the eddy current loss of each first core 22, such as chromium nitride or iron nitride. Therefore, a non-reactive coating 33 as described herein may be employed, overlying each reactive coating 23 with a non-reactive ceramic material to limit the eddy current loss of the plurality of first particles 21.",
                        "With reference now to FIGS. 1-3 and 5, the first powder material 20 and the second powder material 30 may be combined, such as to form a powder combination 10 (FIG. 1) and/or a component structure 50 (FIG. 5). As used herein, combine, combined, and variants thereof refers to any collective positioning of a plurality of particles, such as by combining them into a powder, combining them into a component shape, or otherwise combining the plurality of particles (e.g., in respective regions), either directly or indirectly. For instance, a plurality of first particles 21 may be directly combined with a plurality of second particles 31, a first powder material 20 may be combined with a second powder material 30, or a combination thereof.",
                        "As will be appreciated herein, the combined plurality of first particles 21 and plurality of second particles 31 may further be consolidated. For example, an unbonded component structure 50 may be formed comprising a plurality of first particles 21 and plurality of second particles 31. The component structure 50 may further be consolidated to join the plurality first particles 21 and plurality of second particles 31 so as to ultimately produce a bulk dual phase soft magnetic component 100. As will become appreciated herein, the powder consolidation may occur sequentially with the combining process, may occur simultaneously with the combining process, or combinations thereof.",
                        "Combining the plurality of first particles 21 and plurality of second particles 31 to form a component structure 50 may occur through a variety of suitable mechanisms. However, in one embodiment, the plurality of first particles 21 and plurality of second particles 31 are powder consolidated using a solid state powder consolidation process. Suitable solid state powder consolidation processes may include hot compaction, hot pressing, sintering, hot isostatic pressing, spark plasma sintering, brazing, powder extrusion, powder forging, powder rolling, thermal spraying, and thermal spraying. For example, in one aspect, a plurality of first particles 21 and plurality of second particles 31 are sintered via the application of heat below the melting points of the plurality of first particles 21 and plurality of second particles 31. For example, the solid state powder consolidating process may be performed at a temperature from 900\u00b0 C. to 1450\u00b0 C., such as 1000\u00b0 C. to 1300\u00b0 C., such as 1100\u00b0 C. to 1300\u00b0 C., such as 1200\u00b0 C. to 1300\u00b0 C. Upon powder consolidation, the bulk dual phase soft magnetic component 100 preferably has its temperature reduced at a relatively high cooling rate to prevent decomposition of the final austenite phase in the first cores 22 back into its initial ferrite or martensite phase, which may significantly increase the magnetic saturation flux density.",
                        "Within the temperature ranges generally employed in solid state powder consolidation, the solubility of nitrogen into the iron alloys 24 of the first cores 22 is at its highest. Conversely, non-solid state consolidation methods such as, for example, selective laser sintering can operate at temperatures greatly exceeding 1450\u00b0 C. in order to liquify/make molten the metal alloy being powder consolidated. At such high temperatures, the solubility of nitrogen in the molten metal alloy is poor. However, some additive manufacturing process may be employed, such as binder jetting.",
                        "For example, in some instances, the plurality of first particles 21 and plurality of second particles 31 may be combined into molds, such as molds of a component structure 50. In such examples, the plurality of first particles 21 and plurality of second particles 31 may be combined together before, during and/or after being loaded into one or more molds which define the component structure 50. The combined plurality of first particles 21 and plurality of second particles 31 in the mold can, for example, subsequently be pressed and/or heated to form a bulk dual phase soft magnetic component 100 as illustrated in FIG. 6.",
                        "Prior to powder consolidation as described herein, each first core 22 of the plurality of first particles 21 may be ferromagnetic and contain an iron alloy in an initial ferrite or martensite phase. Moreover, prior to hear treatment, each first particle 21 may include a reactive coating 23.",
                        "In one embodiment, nitrogen may diffuse from one or more reactive coating 23 into their respective first cores 22, resulting in the one or more reactive coating 23 becoming nitrogen-depleted insulative coatings 26. Moreover, the diffusion of nitrogen into the one or more first cores 22 may austenitize the iron alloy in an initial ferrite or martensite phase into a final austenite phase, which may result in the one or more first cores 22 becoming paramagnetic. Conversely, each second core 32 may maintain its ferromagnetic properties before, during, and after powder consolidation, and may contain an iron alloy in a maintained ferrite or martensite phase.",
                        "As a result of combining the plurality of first particles 21 and plurality of second particles 31, and subsequent and/or simultaneous powder consolidation, a bulk dual phase soft magnetic component 100 can be produced. The bulk dual phase soft magnetic component 100 can thereby comprise a component that has a microstructure with one or more non-magnetic regions 110 and one or more magnetic regions 120. For example, the plurality of non-magnetic regions 110 may be formed via the plurality first particles 21. Additionally, the plurality of magnetic regions 120 may be formed via the plurality of second particles 31. Moreover, nitrogen-depleted insulative coating 26 and the non-reactive coating 33 may combine to form an insulation network within the bulk dual phase soft magnetic component 100. The insulation network can extend throughout the bulk dual phase soft magnetic component 100, including between the magnetic and non-magnetic regions. Thus, the insulation network can provide electrically insulative properties to the overall bulk dual phase soft magnetic components 100, even in light of the various magnetic and non-magnetic properties. The various regions and properties may be relatively distributed throughout the bulk dual phase soft magnetic component 100 as a result of the initial loading of the plurality of first particles 21 and plurality of second particles 31. As a result, bulk dual phase soft magnetic components 100 as disclosed herein may be monolithic and may have higher saturation flux density and/or lower eddy current loss.",
                        "Moreover, the bulk dual phase soft magnetic components 100 disclosed herein may have a three dimensional magnetic flux flow direction from the isotropic structure of the parts. For example, based in part on the level of mixing of the plurality of first particles 21 and plurality of second particles 31, the three dimensional magnetic flux may vary in direction and value across different regions of the bulk dual phase soft magnetic component 100. The bulk dual phase soft magnetic component 100 may thereby be tailored to obtain the desired respective magnetic flux properties across its shape and surface by maintaining the respective plurality of first particles 21 and plurality of second particles 31 in respective regions with. For example, a first part of the bulk dual phase soft magnetic component 100 may comprise the plurality of first particles 21 while a second part of the bulk dual phase soft magnetic component 100 may comprise the plurality of second particles 31. As a result, the first part of the bulk dual phase soft magnetic component 100 will have a different magnetic flux flow direction and value with respect to the second part of the bulk dual phase soft magnetic component 100. Depending on the design for the bulk dual phase soft magnetic component 100, multiple permutations of the different regions may be strategically located about the bulk dual phase soft magnetic component 100. These regions may vary in concentration of the respective plurality of first particles 21 and plurality of second particles 31, either wholly or partially, to produce a highly tailorable bulk dual phase soft magnetic component 100 with highly tailorable variations of three dimensional magnetic flux flow direction(s) and value(s). In sum, the localized magnetic and non-magnetic regions can reduce flux losses due to the relatively low and high magnetic permeability of the different regions with respect to one another. For instance, the magnetic regions can constrain the path of magnetic flux while the non-magnetic regions can enable the path for magnetic flux.",
                        "The bulk dual phase soft magnetic component 100 can comprise one or more of a variety of different potential components. For example, the bulk dual phase soft magnetic component 100 may comprise one or more components of axial and/or transverse flux machines, such as for stators in motors and generators for automobile, aviation, robotic, and/or appliance applications with improved continuous and peak power outputs, power density, power factor, and/or efficiency.",
                        "With additional reference now to FIG. 4, a method 200 is illustrated for manufacturing a bulk dual phase soft magnetic component 100.",
                        "In some embodiments, the method 200 may optionally comprise producing the plurality of first particles 21 in step 202 and/or producing the plurality of second particles 31 in step 204. Such production may be achieved throughout any suitable means and be dependent on the specific type of plurality of first particles 21 and plurality of second particles 31. For example, producing the plurality of first particles 21 in step 202 may comprise coating each first core 22 with reactive coatings 23. Likewise, producing the plurality of second particles 31 in step 204 may comprise coating each second core 32 with a non-reactive coating 33.",
                        "A wide variety of coating methods may be employed in producing the plurality of first particles 21 and the plurality of second particles 31. Such techniques include, but are not limited to, metallurgical methods including powder mixing and mechanical milling, and chemical methods, such as chemical vapor deposition processes, iron plasma deposition, and other conventional application processes known to those skilled in the art.",
                        "In some embodiments, the method 200 may not comprise the explicit steps of producing the plurality of first particles 21 in step 202 and/or producing the plurality of second particles 31 in step 204. For example, the plurality of first particles 21 and/or the plurality of second particles 31 may already be provided through other suitable means.",
                        "The method 200 can thereby either further comprise, or initially comprise, combining the plurality of first particles 21 and the plurality of second particles 31 to form a component structure 50 in step 210.",
