Repository: boschresearch/Pap2Pat

# Pap2Pat Dataset

### File Schema

Every directory in `data` corresponds to one patent-paper pair and contains the full texts of both patent and paper, as well as the patent outlines. We include all information in JSON for programmatic parsing and Markdown for manual inspection.

```yaml
data/:
    paper_id-patent_id/:
        # Nested JSON format
        patent.json: JSON file containing patent metadata and full-text, as well as all outlines
        paper.json: JSON file containing paper metadata and full-text
        # Markdown format
        patent.md: patent full-text formatted in markdown
        paper.md: paper full-text formatted in markdown

File: Pap2Pat/data/W4321481604-US20230173489/paper.json (part 1 of 2)
{
    "id": "https://semopenalex.org/work/W4321481604",
    "authors": [
        "Mikhail G. Shapiro",
        "Dina Malounda",
        "Peer Fischer",
        "Di Wu",
        "David Maresca",
        "Tian Qiu",
        "Zhichao Ma",
        "Colin A. Cook",
        "Shirin Shivaei",
        "Diego Baresch",
        "Justin Lee",
        "Mengtong Duan",
        "David R. Mittelstein",
        "Maria Paulene Abundo"
    ],
    "title": "Biomolecular actuators for genetically selective acoustic manipulation of cells",
    "date": "2023-02-24",
    "abstract": "The ability to physically manipulate specific cells is critical for the fields of biomedicine, synthetic biology, and living materials. Ultrasound has the ability to manipulate cells with high spatiotemporal precision via acoustic radiation force (ARF). However, because most cells have similar acoustic properties, this capability is disconnected from cellular genetic programs. Here, we show that gas vesicles (GVs)-a unique class of gas-filled protein nanostructures-can serve as genetically encodable actuators for selective acoustic manipulation. Because of their lower density and higher compressibility relative to water, GVs experience strong ARF with opposite polarity to most other materials. When expressed inside cells, GVs invert the cells' acoustic contrast and amplify the magnitude of their ARF, allowing the cells to be selectively manipulated with sound waves based on their genotype. GVs provide a direct link between gene expression and acoustomechanical actuation, opening a paradigm for selective cellular control in a broad range of contexts.",
    "sections": [
        {
            "title": "Introduction",
            "paragraphs": [
                "The ability to remotely pattern, actuate, and apply force to genetically specified cells would have many applications in biomedicine and synthetic biology, ranging from the fabrication of biological living materials (1) and bioprocessing of engineered cells (2, 3) to drug delivery (4) and noninvasive control of cellular function (5\u20138). Ultrasound offers unique advantages in such contexts over optical, magnetic and printing-based approaches due to its functionality in opaque media, noninvasiveness, relatively high spatial precision on the micrometer scale, and rapid, reconfigurable field formation. Acoustic radiation force (ARF) allows ultrasound to manipulate materials whose density or compressibility differs from their surrounding medium. This capability has been used to manipulate, pattern, and sort synthetic particles and cells, for example, by using acoustic standing waves to create stable attractors for such objects or to separate them in microfluidic devices (9, 10). However, because of the similarity of acoustic contrast factor among endogenous cellular materials, it is challenging to connect ARF-based actuation directly to intracellular gene expression. Doing so would require a genetically encodable agent capable of markedly altering the acoustic properties of a cell.",
                "To address this need, we hypothesized that gas vesicles (GVs)\u2014a unique class of biologically assembled air-filled protein nanostructures\u2014could experience strong ARF and enable the genetically selective acoustic manipulation of GV-expressing cells. GVs are genetically encoded protein-shelled nanostructures with hydrodynamic diameters on the order of 250 nm (Fig.\u00a01, A and B) that evolved in aquatic photosynthetic microbes as a means to achieve buoyancy for improved access to sunlight (11). GVs consist of a physically stable hollow compartment enclosed by a 2-nm-thick protein shell that is permeable to gas but excludes liquid water. On the basis of their unique physical properties, GVs were recently developed as genetically encodable and engineerable contrast agents for noninvasive imaging (12\u201317). However, the ability of GVs to serve as actuators of ARF has not been tested.",
                "We hypothesized that GVs\u2019 differential density and compressibility relative to aqueous media would allow these nanostructures to experience substantial ARF (Fig.\u00a01C) and that cells genetically engineered to express GVs would experience a markedly different radiation force due to changes in their acoustic properties (Fig.\u00a01, D and E). We further hypothesized that the resulting forces would act in the opposite direction from other biomaterials, which are generally denser than water, allowing selective acoustic manipulation. This would connect mechanical actuation directly to the expression of a specific gene\u2014a capability not provided by other genetic labels such as fluorescent proteins.",
                "In this study, we test these fundamental hypotheses by studying the ARF acting on GVs and GV-expressing cells in aqueous and hydrogel environments using custom-made devices. We start by modeling and experimentally measuring the acoustic contrast factor of these biological materials using single-particle tracking and demonstrate that GVs experience strong ARF and can enhance and markedly alter the ARF acting on GV-expressing cells. We then show that this allows for direct acoustic manipulation and holographic patterning of genetically engineered bacteria, and the selective manipulation of mammalian and bacterial cells directly based on their genotype. Furthermore, we demonstrate the ability to separate cells based on an active biological function. Lastly, we show that GVs\u2019 acoustophoretic behavior can be engineered at the level of their protein sequence and modulated in situ with acoustic pressure."
            ],
            "subsections": []
        },
        {
            "title": "Results",
            "paragraphs": [],
            "subsections": [
                {
                    "title": "Gvs Experience Direct Arf",
                    "paragraphs": [
                        "To estimate the expected ARF acting on GVs, we modeled them as spherical particles with an effective density of 120 kg/m3 (18) and a compressibility of 1.55 \u00d7 10\u20138\u00a0Pa\u22121 (19). Because both of these values are radically different from water (Fig.\u00a01B), we predicted that GVs would have a strongly negative acoustic contrast in aqueous media, with a contrast factor of \u221211.7 (Fig.\u00a01F and Eq. 1 in Materials and Methods). While cells and most biological components exhibit positive acoustic contrast in aqueous solution, a few materials\u2014such as microbubbles, polydimethylsiloxane elastomer microparticles, and lipids\u2014exhibit a negative contrast factor, allowing them to migrate up pressure gradients and efficiently separate from positive-contrast materials, as demonstrated in several important applications (20\u201326). We hypothesized that GVs could be manipulated in a similar manner by responding directly to ARF at typical frequencies and energy densities of several megahertz and\u00a0~10 to 100 J/m3 (27). Despite their nanometer dimensions, we anticipated that GVs\u2019 exceptionally large contrast factor would allow them to overcome the challenges of submicrometer particle actuation caused by the volumetric scaling of ARF and the competing process of acoustic streaming (28).",
                        "To test the ability of GV nanostructures to be manipulated with ARF, we purified GVs from the cyanobacterium Anabaena flos-aquae (Ana), chemically labeled them with a fluorescent dye, and imaged them in suspension inside a microfluidic channel coupled to a bulk piezoelectric resonator operating at 3.8 MHz (Fig.\u00a02A). The channel width of 200 \u03bcm represents a half-wavelength at this frequency, resulting in a pressure node at its center and antinodes (areas of highest pressure) at each wall (Fig.\u00a02B). As expected based on their negative acoustic contrast, GVs readily migrated to the pressure antinodes upon ultrasound application (Fig.\u00a02, C and D). As a control, we imaged GVs that were collapsed before the experiment with hydrostatic pressure (fig. S1). Neither collapsed GVs nor similarly sized polystyrene tracer nanoparticles\u2014included as an additional control and indicator of fluid motion\u2014migrated in the acoustic field, confirming the absence of streaming.",
                        "Next, we quantified the ARF acting on GV particles in solution using single-particle tracking (Fig.\u00a02D). The Brownian motion of each particle before ultrasound application was used to determine its mobility and hydrodynamic size (Fig.\u00a02E and Eqs. 2 and 5 in Materials and Methods). For the same particle, its motion within the acoustic field during ultrasound application was fitted to an equation accounting for the spatial field profile (Eq. 4 in Materials and Methods), allowing us to determine the peak particle velocity (Fig.\u00a02F). The maximum ARF acting on GV particles was then determined by a balance with hydrodynamic drag and measured to be 24.5\u00a0\u00b1\u00a01.7 fN under the acoustic parameters used in this measurement (Fig.\u00a02G). In contrast, control particles showed no substantial ARF.",
                        "Colloidal association of individual GVs within the microfluidic channel resulted in tracked particles having a range of hydrodynamic radii larger than expected from a single GV. Therefore, to estimate the ARF acting on a single GV, we plotted the dependence of the ARF on the hydrodynamic radius of the clusters and fitted it with a power law function accounting for fractal clustering (Fig.\u00a02H and Eq. 6 in Materials and Methods; force-mobility exponent\u00a0=\u00a01.39\u00a0\u00b1\u00a00.06; R2\u00a0=\u00a00.744) (29, 30). Given the acoustic energy applied in this experiment (0.25\u00a0\u00b1\u00a00.02 J/m3; fig. S2), this single-particle force corresponds to an acoustic contrast factor of \u221215\u00a0\u00b1\u00a09, similar to our theoretical estimate of \u221211.7 (Fig.\u00a01F). Using this contrast factor, we can predict the ARF on a single GV across a range of typical acoustic parameters (Fig.\u00a02I) (27), with the expected force spanning from 0.01 to 10 pN. Forces of this magnitude are more than sufficient to overcome Brownian motion, as shown in our experiments and are relevant to many biomolecular and cellular interactions (31). Overall, these results establish GVs as a genetically encodable biomolecular nanomaterial that can be manipulated with acoustic fields."
                    ],
                    "subsections": []
                },
                {
                    "title": "Gv Expression Enables Selective Acoustic Manipulation Of Bacteria",
                    "paragraphs": [
                        "Having established the ability of GVs to experience strong ARF, we tested the ability of these genetically encodable nanostructures to modify the ARF response of genetically engineered cells. GVs have been successfully expressed as well-tolerated reporter genes for ultrasound imaging in multiple bacterial and mammalian cell types (16, 32\u201334). We hypothesized that because intracellular GV expression would reduce the volume-averaged density and increase the volume-averaged compressibility of the cell, it could invert a cell\u2019s acoustic contrast factor from positive to negative. On the basis of our experimentally determined GV contrast factor of \u221215 and that of a typical cell (~+0.06 to 0.12; table S1) (35, 36), GV expression comprising just 0.5 to 0.9% of the cytoplasm is expected to result in contrast factor inversion, allowing the cell to experience radiation force up acoustic pressure gradients, opposite to wild-type cells. Furthermore, because certain cells can be engineered to viably express GVs occupying several percent of their cytoplasm [in excess of 10% in some cases (16)], the magnitude of ARF experienced by these cells is expected to greatly increase.",
                        "We first tested this hypothesis by heterologously expressing intracellular GVs in Escherichia coli using a recently developed genetic construct, bacterial acoustic reporter genes (bARG1), consisting of a combination of 13 genes from Ana and Bacillus megaterium (Mega; Fig.\u00a03, A and B) (16). After enriching for high expression using centrifugation, which uses buoyancy as an indicator of GV formation, the cells were labeled with a fluorescent dye to enable live cell tracking. bARG1-expressing cells or control cells with pressure-collapsed intracellular GVs were then subjected to acoustic standing waves under static flow conditions using the microfluidic device depicted in Fig.\u00a02A. While control cells showed no response to the applied acoustic field, the genetically modified bARG1-expressing cells containing intact intracellular GVs quickly migrated to pressure antinodes at the channel wall (Fig.\u00a03C and movie S1). This result confirms that GV expression results in cells having a negative contrast factor, which is opposite from normal cells (Fig.\u00a01F and table S1), and shows that the magnitude of this contrast factor is substantially larger than for wild-type controls, because under the same acoustic conditions, the control cells did not migrate to the pressure node. This is consistent with the fact that small cells such as bacteria are challenging to manipulate with ARF in their native form (37).",
                        "To quantify the ARF enhancement provided by GV expression, we performed single-cell tracking on bARG1-expressing cells containing intact or collapsed intracellular GVs in the presence or absence of applied ultrasound and analyzed the resulting cellular trajectories using the method described above for GVs. We found that while control cells have an acoustic contrast factor of 0.10\u00a0\u00b1\u00a00.02, similar to that of wild-type cells (table S1), GV expression provides the engineered cells with an acoustic contrast factor of \u22121.0\u00a0\u00b1\u00a00.2, representing a 10-fold enhancement in magnitude compared to controls (Fig.\u00a03D).",
                        "After establishing that GVs can strongly amplify cellular ARF, we next hypothesized that cells expressing GVs can be selectively actuated within a heterogeneous cell mixture (Fig.\u00a03E). To test this hypothesis, we implemented a genetic circuit placing the expression of GVs under the control of chemical induction by isopropyl \u03b2-d-1-thiogalactopyranoside (IPTG) and created a cell mixture containing induced and noninduced cells where each population was separately labeled with a fluorescent dye. When we applied ultrasound to this cell mixture under static flow conditions, we observed that only the cells that have been induced with IPTG were actuated, while the noninduced cells showed no response to the applied acoustic field (Fig.\u00a03, F and G). These results demonstrate the ability of GVs to connect an acoustophoretic phenotype to the output of a genetic program, providing the means to selectively manipulate cells based on a variety of cellular states."
                    ],
                    "subsections": []
                },
                {
                    "title": "Gvs Enable Dynamic Patterning And Rapid Biofabrication With Bacteria",
                    "paragraphs": [
                        "Having established that GV-expressing cells experience strong ARF toward areas of high acoustic pressure, we asked whether this capability would enable the trapping and spatial patterning of living cells. Considerable interest exists in the use of engineered cells as patterned components of living materials for biomedical uses such as tissue engineering and as self-healing and actively reconfigurable materials in nonbiomedical applications (38\u201340). However, few methods exist to dynamically configure the location of cells in three-dimensional (3D) space. In contrast, ARF in the form of engineered standing and traveling waves has been used to create complex 2D and 3D arrangements (20, 41\u201344).",
                        "We hypothesized that ARF combined with GV expression would allow engineered cells to be patterned in a precise and rapid manner. To test this basic concept, we generated a standing wave pattern of repeating pressure antinodes in a specially designed acoustic chamber by using an unfocused 5-MHz transducer reflected by glass (Fig.\u00a04A). Imaging the cells using fluorescence microscopy, we observed that engineered cells readily adopted the desired pattern in solution, and that changing the ultrasound frequency allows the spatial pattern of these cells to be dynamically reconfigured on the time scale of seconds (Fig.\u00a04B, fig. S3, and movie S2).",
                        "Another method of acoustic manipulation involves the confinement of acoustic particles at the focus of an ultrasound transducer (45\u201348), allowing the particles to be concentrated and transported between discrete locations in space, analogous to an optical trap. To determine whether focal trapping is possible with engineered acoustic cells, we generated a trap using a 40-MHz focused ultrasound transducer reflected on glass (Fig.\u00a04C). This configuration is expected to exert radial ARF on the cells toward the center of the ultrasound focus. As expected, GV-expressing cells within this acoustic field coalesced into a cellular cluster upon ultrasound application (Fig.\u00a04D and movie S3) and could then be moved around in space by laterally translating the ultrasound transducer, generating a desired spatiotemporal pattern (Fig.\u00a04, E and F, and movie S4).",
                        "Acoustic manipulation can also be used for rapid fabrication of heterogeneous materials by concentrating acoustic particles in spatial patterns defined by the acoustic field, and subsequently immobilizing the pattern with cross-linking chemistry (49, 50). Negative contrast agents have an intrinsic advantage in this application due to their migration to acoustic pressure maxima, which are more easily patterned in complex spatial arrangements (51). We hypothesized that living materials (38\u201340) containing GV-expressing acoustic bacteria could be fabricated using this method (Fig.\u00a04G). To test this possibility, we created an acoustic hologram using a single-element 3.5-MHz transducer and a 3D-printed phase mask designed to produce an \u201cR\u201d-shaped pressure profile (Fig.\u00a04H and fig. S5). We applied this hologram to acoustic bacteria suspended in an agarose solution that can be solidified at cold temperatures to form a gel. As expected, the bacteria were immobilized inside the gel in the desired spatial pattern (Fig.\u00a04I). As an added feature, the spatial distribution of GV-expressing cells could be imaged with ultrasound (Fig.\u00a04J), providing a means to verify patterning in optically opaque media. These results demonstrate the ability of GVs to enable the acoustic trapping, patterning, and dynamic rearrangement of engineered bacteria, and the rapid biofabrication of living materials."
                    ],
                    "subsections": []
                },
                {
                    "title": "Gvs Enable Selective Acoustic Manipulation Of Mammalian Cells",
                    "paragraphs": [
                        "Having established GVs as a genetically encodable acoustic actuator in bacteria, we examined the ability of GVs to similarly alter the acoustic properties of mammalian cells (Fig.\u00a05A). To test this concept, we engineered human embryonic kidney (HEK) 293T cancer cells to express GVs as part of a chemically inducible genetic program (mARG1; Fig.\u00a05B) (32). When we applied ultrasound to these cells in our microfluidic channel under static flow conditions, we observed that a large fraction of the engineered population displayed a negative contrast factor by moving to the pressure antinodes at the channel walls (Fig.\u00a05, C and D). In contrast, control cells expressing the fluorescent protein mCherry or GV-expressing cells in which GVs were precollapsed with hydrostatic pressure migrated to the pressure node in the middle of the channel (Fig.\u00a05, C and D), as expected from their positive contrast factor.",
                        "After demonstrating the ability of GVs to provide mammalian cells with genetically encoded acoustic actuation, we also tested the ability of these biomolecules to serve as externally applied acoustic labels. For this purpose, we incubated fluorescently tagged GVs with murine macrophages, leading to the endosomal uptake of the GV particles (Fig.\u00a05E). After applying ultrasound under static flow conditions, we observed that a distinct subpopulation of the macrophages moved toward the pressure antinodes, indicating an inversion of their acoustic contrast (Fig.\u00a05F). Visualizing the separate fluorescence channels corresponding to the macrophages and the GVs revealed that the cells with a negative contrast factor had significantly higher GV content than the positive-contrast cells (Fig.\u00a05, G and H). In this setting, the GVs enabled mammalian cells to be separated acoustically based on a specific biological function\u2014endocytosis. Together, these results demonstrate the ability of GVs to enable selective manipulation of mammalian cells on the basis of gene expression or biological activity."
                    ],
                    "subsections": []
                },
                {
                    "title": "Gvs Enable Acoustic Patterning Of Mammalian Cells Based On Their Genotype",
                    "paragraphs": [
                        "After establishing that GVs can be used to invert the acoustic contrast of mammalian cells, we sought to apply this capability toward genotype-dependent acoustic patterning. We engineered mammalian cells to express GVs via transient transfection and subjected them to the same acoustic hologram used above for bacterial cells. We saw that, as expected, mammalian cells engineered with GV genes were patterned according to the hologram shape (Fig.\u00a06, A and B). Control cells only expressing a fluorescent protein, as expected due to their positive contrast, did not assemble in the pattern and instead moved away from the pattern locations (Fig.\u00a06B). Furthermore, we saw that acoustic patterning did not significantly affect cell viability (Fig.\u00a06C)."
                    ],
                    "subsections": []
                },
                {
                    "title": "Gvs Enable Acoustofluidic Sorting Of Cells Based On Their Genotype",
                    "paragraphs": [
                        "After establishing that GVs can be used to drive differential manipulation of mammalian cells by acoustic fields, we sought to establish a proof of concept for using this capability toward acoustic sorting of cells based on their genotype in an acoustofluidic device. Currently, the most common method for genotype-based selection of cells uses fluorescent proteins in combination with fluorescence-activated cell sorting (FACS). However, FACS instruments are complex and expensive, often limiting their use to centralized facilities. To enable more widespread genetic engineering and preparation of therapeutic cells, there is a need for simpler, lower-cost methods for genotype-based cell selection. We hypothesized that GVs in combination with acoustofluidic sorting devices could enable this capability.",
                        "To examine this possibility, we designed a genetic sequence in which the expression of the main GV structural protein, GvpA, is transcriptionally linked to a desired genotype, in this case the expression of a cargo protein via the internal ribosome entry site (IRES) sequence (Fig.\u00a07A). We chose a fluorescent protein, EBFP2, as our model cargo protein to allow us to quantify the cargo expression level optically. We expressed this construct alongside the remaining GV genes in mammalian cells via transient transfection (34), which results in the range of transgene expression levels due to the stochastic incorporation of the transfection complex by the cells. Fluorescence and phase-contrast imaging of the engineered cells revealed colocalized expression of EBFP2 and GVs to the same cells (Fig.\u00a07B).",
                        "To enable sorting, we constructed an acoustofluidic device with three fluidic inlets and outlets to facilitate the enrichment process in a continuous flow manner (Fig.\u00a07C). Cells with a range of transgene expression were introduced into the device via the center fluidic inlet and hydrodynamically focused to the center flow stream by the sheath flow introduced by the two side inlets. We applied an acoustic field to a section of the channel, resulting in antinodes at its walls. We reasoned that cells with sufficient transgene expression, resulting in negative acoustic contrast, would be actuated toward the flow streams near the walls of the channel, while cells with lower transgene expression would remain in the central flow streams due to their neutral or positive acoustic contrast. A trifurcation at the outlet separated the central and peripheral streams, with cells collected from the side outlets expected to be enriched for high transgene expression (Fig.\u00a07C).",
                        "Quantifying the genotypes of the input and output cell populations by fluorescent flow cytometry (Fig.\u00a07D) revealed, as expected, a significant enrichment of EBFP2-positive cells after acoustofluidic sorting (Fig.\u00a07E). This result demonstrates the possibility, in principle, to acoustically sort cells directly based on their genotype in a continuous-flow microfluidic device, with GV-encoding genes serving as a generalizable genetic label for cellular selection and enrichment."
                    ],
                    "subsections": []
                },
                {
                    "title": "Arf Silencing Allows Multiplexed Actuation And In Situ Pressure Measurement",
                    "paragraphs": [
                        "Lastly, after establishing the basic ability of GVs to respond to ARF and serve as genetically encodable cellular actuators, we examined one additional property of these nanostructures: their ability to be collapsed at specific, tunable acoustic pressures (Fig.\u00a08, A and B) (12, 17). Because GV collapse causes the rapid dissolution of their gas contents, we hypothesized that in situ collapse inside acoustofluidic devices would provide a means to instantaneously convert GVs experiencing ARF into an ARF-silent state. This would provide an additional means to spatially pattern GVs inside microfluidic channels, enabling them to serve as probes for in situ pressure measurement and be differentially manipulated in space based on their genetically determined collapse pressure thresholds.",
                        "To test the ability of GVs to be patterned based on in situ collapse, we imaged an engineered variant of Ana GVs (Ana\u0394C), whose acoustic collapse pressure (Fig.\u00a08B) has been tuned to be lower than wild-type Ana GVs by removing the outer scaffolding protein GvpC (17). We applied three different driving voltages to the piezoelectric element coupled to our microfluidic channel while the GV sample was infused into the channel at a steady flow rate and imaged the steady-state distribution of GVs inside the channel. We predicted that GVs in regions with acoustic pressures lower than their critical collapse pressure would migrate toward regions of higher pressure due to ARF, while GVs in regions with pressure above their critical threshold would collapse and therefore remain stationary, resulting in the formation of distinct bands (Fig.\u00a08C). This pattern was observable starting with the lowest applied voltage (Fig.\u00a08D). As we increased the driving voltage, the location of the material interface shifted toward the middle of the channel, consistent with the expected increase in acoustic pressure across the channel (Fig.\u00a08D and movie S5).",
                        "The ability of GVs to assume a pressure-dependent spatial arrangement provides a convenient approach to measuring acoustic pressure inside microfluidic channels. Whereas conventional methods to calibrate such devices by tracking the ARF-induced motion of single-particle standards are laborious (52, 53), it is relatively straightforward to locate the boundary between migrating and stationary GVs (Fig.\u00a08C). Because this boundary corresponds to the GVs\u2019 known crucial collapse pressure, and the pressure across the channel follows a known sinusoidal function, imaging the location of GV collapse reveals the standing wave pressure profile inside the channel. Comparing the pressure calibrated this way with an established method based on single-particle tracking revealed a linear correspondence between the two measurement approaches. The slope is 1.1, indicating that particle tracking slightly underestimates the pressure relative to GVs (Fig.\u00a08E).",
                        "After demonstrating ARF silencing of a single GV type, we hypothesized that multiple GV types with different characteristic collapse pressures could be arranged in distinct patterns. Such differential manipulation would be desirable, for example, to enable separate visualization or multiplexed separation of analytes. To test this possibility, we imaged either Ana\u0394C GVs or heterologously expressed Mega GVs, which have critical collapse pressures of 0.6 and 1.9 MPa, respectively (Fig.\u00a08F). These GVs in solution were infused into the channel at a steady flow rate and subjected to a standing wave with a maximum acoustic pressure of 1.6 MPa, which should collapse Ana\u0394C but not Mega GVs. As expected, we observed that the two GV populations followed distinct migration patterns inside the acoustic field (Fig.\u00a08G). These results demonstrate a unique mode of acoustic manipulation enabled by GVs\u2019 genetically engineerable collapse mechanics."
                    ],
                    "subsections": []
                }
            ]
        },
        {
            "title": "Discussion",
            "paragraphs": [
                "Together, our results establish GVs as the first genetically encoded actuators for ultrasound. Because of their unique physical properties, we found that GVs have a large, negative acoustic contrast factor in aqueous environments, allowing these nanostructures to experience strong ARF despite their submicrometer size. When expressed inside engineered cells, we found that GVs enhance and change the sign of the ARF experienced by these cells due to ultrasound, the first time this was demonstrated with genetic manipulation. These findings allowed us to demonstrate the direct and selective manipulation of bacterial cells with ARF through acoustic trapping, translation, and dynamic and holographic patterning. GV expression further enabled the selective acoustic manipulation, patterning, and sorting of mammalian cells directly based on their genotype. These demonstrations are complemented by additional results establishing the unique properties of GVs as acoustic particles, including the ability of GVs\u2019 acoustophoretic behavior to be engineered at the level of their protein sequence, the ability to shut off GVs\u2019 acoustic contrast with acoustic collapse, and the ability of GVs to serve as pressure rulers. Together, these results comprehensively establish the ability of GVs to serve as the first genetically encoded actuators for ultrasound and form the first bridge between acoustic manipulation and molecular and synthetic biology.",
                "This technology is expected to find applications in several areas of biomaterials and biotechnology. First, the ability of GVs and GV-expressing cells to be patterned and manipulated dynamically in 3D space will enable the development of protein- and cell-based materials for applications in tissue engineering (1), living materials (38\u201340), and stimuli-responsive \u201csmart\u201d materials (54). For example, one could combine GV-expressing and nonexpressing cells and direct them to different locations within the same acoustic field. Multicomponent bacterial systems are used in living materials to create multifunctional, stimuli-responsive, and self-healing materials, while multiple mammalian cell types are combined to form engineered tissues, where, in both of these applications, the ability to designate one or more cell types for selective patterning relative to other cells could enable new functionalities.",
                "In these applications, ultrasound has intrinsic advantages compared to optical, magnetic, or printing-based approaches due to its compatibility with opaque media, fine spatial resolution, noninvasive access, simultaneous assembly, and rapid reconfigurability. For example, while printing methods rely on raster scanning, acoustic fabrication occurs simultaneously throughout a target volume. Optical methods have limitations in opaque media, while external magnetic fields cannot easily create patterns inside a material. In contrast, complex acoustic holograms can be generated in an inexpensive and scalable manner using the phase-mask approach used in the current study or dynamically and reconfigurably using ultrasonic phased arrays. GV-expressing cells have a unique advantage in such applications due to their negative contrast, simplifying the acoustic field needed for complex patterning.",
                "Acoustic patterning of GV-expressing cells has minimal impact on cell viability, as established in the current study, complementing previous findings that cells remain viable after GV expression and culturing in 3D hydrogels (16, 32, 34). These results set the stage for future studies involving continued culturing of acoustically patterned GV-expressing cells in 3D hydrogels for tissue engineering and living material applications.",
                "Second, the development of acoustofluidic (9, 55) devices combining ultrasound with microfluidic channels creates opportunities for GVs to drive the separation of cells based on their gene expression or other biological activity. In these applications, GVs carry a major advantage over fluorescent proteins. Whereas fluorophores provide no intrinsic actuation capability\u2014requiring a separate mechanical step after a fluorescent readout as done one cell at a time in FACS\u2014the expression or uptake of GVs provides a direct handle for selective acoustic manipulation. This allows cellular patterning or separation to be done en masse. While the core principle of such sorting is demonstrated by our results, major optimization is required to realize practical, high-performance cell sorting using GVs as a genetic label. For example, the throughput of acoustic separation devices could be increased by parallelizing flow channels (56) and increasing channel dimensions (57).",
                "The ability of GVs to connect an acoustophoretic phenotype to the output of genetic circuits in both bacterial and mammalian cells will allow their expression to designate specific cells for separation, trapping, and patterning using ultrasound. GV expression is compatible with several methods of genetic modification including chemical transformation, electroporation, transient transfection, and piggyBac integration (16, 32, 34), whereupon both endogenous and engineered promoters can be connected to gene expression, allowing the formation of GVs to indicate a wide variety of cellular states, based on which the cells can now be selectively manipulated, patterned, and sorted. Alternatively, GVs can be used as exogenous cellular labels. To this end, GVs are readily functionalized with moieties providing the ability to bind specific biomolecular targets (12, 17). In addition, compared to synthetic materials used to externally functionalize cells for acoustic manipulation (25, 26), the ability of GVs to be internalized by mammalian cells to enable selective actuation, and subsequently be lysosomally degraded by the same cells, could provide a unique strategy for \u201ctraceless\u201d labeling and cellular actuation. Furthermore, the biodegradability of GVs offers the potential to separate cells based on the rate of degradation.",
                "These capabilities for selective actuation could be extended from in vitro devices to inside living animals or patients using emerging approaches for in vivo ARF (58). In addition, GVs could be used as a nanoscale actuator to locally apply specific forces to biological systems. The femtonewton to low piconewton forces that can be achieved by GVs, while not sufficient to rupture cells (59), are comparable to forces in processes such as cell-matrix adhesion and the gating of ion channels (31), which may be useful for studies of mechanosensation or for engineered mechanisms of noninvasive cellular control (7).",
                "Additional studies are needed to fully characterize and further expand the capabilities of GVs as transducers of ARF. First, it will be useful to build on the fundamental demonstrations in this work by applying GVs to specific biological problems, taking advantage of their potential for biomolecular and genetic engineering. Second, while the basic gradient trapping of GVs and engineered cells is expected to generalize to more complex acoustic fields, it would be useful to test the acoustic manipulation of these objects using traveling acoustic waves to overcome the need for acoustic reflectors (47). Third, the theoretical model of GV acoustic contrast could be improved to provide more detailed insights. The calculations performed in this study approximated that GVs have spherical geometry and that their shell has a constant density and compressibility as a function of applied acoustic pressure. In reality, GVs are anisotropic cylindrical nanostructures that can undergo reversible buckling under applied acoustic pressure (60, 61). This buckling behavior is expected to enhance the effective compressibility of GVs and thereby the ARF they experience. Theoretical analysis of GV ARF with more realistic geometry and experiments using a broader range of pressures encompassing the buckling regime could inform the engineering and use of these biomolecules in ARF applications. Fourth, it will be useful to explore the interparticle interactions arising between GVs and GV-expressing cells in an applied acoustic field, as this may influence their clustering, separation, and motion. Fifth, while acoustic streaming was not a major factor under the acoustic conditions used in our study, it would be useful to examine the interaction of GV ARF and acoustic streaming at higher acoustic frequencies and pressures (41). On the basis of these additional physical insights, it may be possible to genetically engineer new GV phenotypes with size, shape, and mechanical properties enhancing their exceptional response to ARF and further propelling the fantastic voyage of engineered molecules and cells in biomedicine and biomaterials."
            ],
            "subsections": []
        },
        {
            "title": "Materials And Methods",
            "paragraphs": [],
            "subsections": [
                {
                    "title": "Estimation Of Acoustic Contrast Factor",
                    "paragraphs": [
