Repository: boschresearch/Pap2Pat

# Pap2Pat Dataset

### File Schema

Every directory in `data` corresponds to one patent-paper pair and contains the full texts of both patent and paper, as well as the patent outlines. We include all information in JSON for programmatic parsing and Markdown for manual inspection.

```yaml
data/:
    paper_id-patent_id/:
        # Nested JSON format
        patent.json: JSON file containing patent metadata and full-text, as well as all outlines
        paper.json: JSON file containing paper metadata and full-text
        # Markdown format
        patent.md: patent full-text formatted in markdown
        paper.md: paper full-text formatted in markdown

File: Pap2Pat/data/W4322761177-US20230220207/paper.json
{
    "id": "https://semopenalex.org/work/W4322761177",
    "authors": [
        "Valentina Sessini",
        "Giada Lo Re",
        "Marcus Ruda",
        "Claudio Gioia",
        "J. Johan Verendel",
        "Angelica Avella",
        "Thomas Roulin",
        "Christopher Carrick"
    ],
    "title": "Lignin valorization in thermoplastic biomaterials: from reactive melt processing to recyclable and biodegradable packaging",
    "date": "2023-05-01",
    "abstract": "\u2022 Raw lignin was modified through a green and scalable reactive extrusion design. \u2022 Lignin/poly(butylene adipate-co-terephthalate) biomaterials were melt processed up to 90 wt% bio-content. \u2022 Tough biomaterials were film blown and shopping bags were produced. \u2022 Mechanical recycling and composting were verified as end-of-life options. \u2022 Reactive design was industrially scaled-up in conventional twin screw extruder.",
    "sections": [
        {
            "title": "Introduction",
            "paragraphs": [
                "Despite the growing awareness of the risks of plastic pollution, more than 99 wt% of globally produced plastics are still non-biodegradable and are derived from fossil fuels [1]. Around 60 wt% of all the plastics ever produced has been deposited in nature or accumulated in landfills, with a risk to life and ecosystems [2]. Currently, more than 40 wt% of non-biodegradable plastics is used in packaging, despite the short service time typical for such materials [2].",
                "Different strategies can be devised to reduce the environmental impact of short-life single-use items and increase resource efficiency by, for example, re-designing their processes with sustainable methods and focusing on biodegradables [3].",
                "Lignin is an attractive renewable resource since it is one of the most abundant natural polymers on Earth and the main by-product of the pulp and paper industry, representing 15 -35 wt% of lignocellulosic biomass [4]. Lignin is produced in plants by photosynthesis (consuming carbon dioxide) and the polymerization of carbohydrates [5]. It undergoes degradation by fungi [5], but only when other easily available carbon sources are present [6]. In aerobic microbial composting, lignin is the most recalcitrant structure among the wood components [7]. Between 50 and 60 million tons of industrial lignin are generated every year by the pulp and paper industry, the majority of which (98 %) is exploited as a low-cost biofuel [8]. In addition to the economic advantage of its large availability, its renewability, biodegradability and an attractive chemical structure, make the exploitation of industrial lignin of interest in biosourced and biodegradable materials [9].",
                "Recently, considerable effort has been devoted to blending lignin with other biodegradable thermoplastic polymers to produce biomaterials with interesting properties [10]. However, poor interactions at the interface with polymer matrices hinder the desired reinforcement even at low lignin contents [11,12]. Moreover, the brittleness and high glass transition temperature of industrial lignin limit the amount of lignin that can be loaded and its melt processing [13], requiring the use of plasticizers [14] and compatibilizers [15]. Further complications arise because the lignin has an extremely heterogeneous structure due to differences in the biomass sources and extraction methods. Organic solvent-based procedures for purification and fractionation are often employed to obtain a more homogeneous and defined lignin [16], but this reduces the sustainable and economic advantages of using industrial lignin.",
                "The various functional groups in lignin offer several possibilities for its chemical derivatization. Prior to melt processing, lignin has been modified by e.g. lowering its glass transition temperature and/or its melt viscosity [17]. These strategies resulted in improved interaction with polymer matrices [10,18], allowing lignin incorporation up to 70 wt% [19,20], and exceptionally to 95 wt% [21], but dramatically reducing the deformability and requiring high processing temperature. With a few exceptions [20,22], lignin modification has been performed in organic solvents [19,21,[23][24][25][26][27], followed by purification steps. The complexity and heterogeneity of the lignin structure complicate its characterization, limiting the reproducibility and scalability of the processes [28,29].",
                "Reactive extrusion (REx) is a scalable and sustainable alternative to solvent-based modification, making single-step continuous chemical reactions possible during processing [30]. While compounding in a twin-screw extruder, which ensures an efficient mixing and extrusion of heterogenous compounds, it is possible to carry out chemical reactions.",
                "Twin-screw extruders are continuous plug flow reactors suitable for REx, in which the screws rotation provides the needed stirring for efficient mass and energy (temperature and shear) transfer [30]. Therefore, REx results as a cost-effective single-step materials modification and manufacturing, which supports their commercial viability and costcompetitiveness. This method has been explored for various chemical reactions such as polymerization [31], grafting [32], branching and functionalization [30].",
                "REx has been exploited to achieve compatibilization of lignin with thermoplastic matrices through the use of coupling agents [33], crosslinkers [12,34,35] or functionalized matrices [36,37]. To our knowledge, only a few studies have reported the modification of lignin via REx, but the reported strategies required pre-and/or post-purification steps and the use of organic solvents. Bridson et al. [38] have described the succinylation of different types of lignin via REx, studying different extraction methods and emphasizing the need for a purification step for a successful reaction. Milotskyi et al. [39] have esterified Kraft lignin through REx with succinic and maleic anhydrides, using plasticizers (greater than15 wt%) because of the poor melt processability of lignin, and including post-extrusion purification steps. Farhat et al. [40] prepared lignin-based hydrogels for drug delivery through REx with citric acid that served both as plasticizer and crosslinker. Their results indicate the need of at least 60 wt% of citric acid to extrude lignin, while Li et al. [41] produced vinyl silylated lignin via REx as a precursor for a two-step polyacrylonitrile/lignin copolymerization in dimethyl sulfoxide. All these studies did not demonstrate the use of modified lignin in thermoplastic biomaterials.",
                "Designing biomaterials from the molecular engineering to the easy melt processes and sustainable end-of-life options, the present work demonstrates a circular route for upgrading lignin to meet the demand for industrially scalable thermoplastic alternatives to non-degradable fossil-based plastics. Our REx process for the modification of unrefined lignin requires neither pre-nor post-purification steps, nor does it use organic solvents or plasticizers. The inherent sustainability of the process therefore facilitates the industrial scale-up. Moreover, considering the importance of packaging in the market, we have targeted the production of film-blowable biomaterials that can become sustainable alternatives to oil-based products [42]. We have selected poly(butylene adipate-co-terephthalate) (PBAT) as matrix, which is an increasingly popular biodegradable polyester on the market [43] with mechanical properties similar to those of low-density polyethylene and good melt processability [44]. Our hypothesis was that PBAT would support lignin biodegradation, as more readily available carbon source [6]. The incorporation of industrial lignin in PBAT involves a sustainable synergy in which PBAT facilitates film blowing with a high lignin content, while lignin increases the bio-content and decreases the carbon footprint of PBAT. The study develops an unprecedented sustainable pathway starting from a by-product of the Kraft process up to the industrial scale manufacture of a commercial product. Matching the European requirements and limitations related to single-use plastics and plastic packaging [45,46], we believe that the demonstrated mechanical recyclability and disintegration under composting conditions of the biomaterials fulfil the most sustainable end-of-life options."
            ],
            "subsections": []
        },
        {
            "title": "Materials and methods",
            "paragraphs": [],
            "subsections": [
                {
                    "title": "Materials",
                    "paragraphs": [
                        "Lignin extracted from softwood biomass by the Kraft pulping process and by the LignoBoost recovery method (Stora Enso, Sunila, Finland) was used as received. The ultimate and proximate analyses of this lignin are provided elsewhere [47]. It has a glass transition temperature (T g ) of 155 \u2022 C, a molecular weight (M w ) of 3300 g/mol and a Polydispersity Index (PDI) of 2.3. Poly(butylene adipate-co-terephthalate) (PBAT) was purchased from Jinhui ZhaoLong High Technology Co. Ltd (P.R. China), with a declared density of 1.26 g/cm 3  Methyl 9,10-epoxystearate (eOil) was synthesized from methyl oleate according to the following procedure. 6 kg (20,24 mol) of methyl oleate were mixed with 600 ml (10,68 mol) of formic acid and heated to 70 \u2022 C. The heater was turned off and 191 ml (22,26 mol) of H 2 O 2 was added slowly to maintain a temperature of ca. 75 \u2022 C. After the addition of H 2 O 2 , the heater was set to 70 \u2022 C and the reaction was followed by Nuclear Magnetic Resonance (NMR). When the reaction was complete, the heater was turned off with maintained stirring and 2L of water was added to stop the reaction and remove the formic acid. The reaction products were extracted 5 \u00d7 2L of water. The water was removed, and the oil was dried with 200 g of Na 2 SO 4 overnight. The Na 2 SO 4 was then removed by filtration. The reaction yield was 93.4 %."
                    ],
                    "subsections": [
                        {
                            "title": "Synthesis of Renol",
                            "paragraphs": [
                                "Renol was synthesized by reactive extrusion after manual premixing of lignin with methyl 9,10-epoxystearate (eOil) (Fig. 1). The REx was carried out in a single-screw extruder (Brabender GmbH & Co., Germany) with a temperature profile of 120-160-150-150 \u2022 C (feeder to die) and 60 rpm with a round hole die (3 mm in diameter and 26.7 mm in length) and a barrier screw (compression ratio 2.5:1, diameter D of mm and length of 25D) equipped with a mixing element. The residence time was ca. 15 min.",
                                "The temperature profile for REx was selected to reach as fast as possible the temperature of 160 \u2022 C, to increase the reaction kinetics and to overcome lignin glass transition temperature to enhance the lignin mobility. Then the temperature was lowered to 150 \u2022 C to keep the reaction progresses and complete at a suitable melt viscosity, which ensures a good mixing, and avoid a possible thermomechanical degradation. This temperature profile was chosen after several tests for which lower temperatures did not allow for a full mixing of the components and for the reaction completion between the oil and the lignin, while higher temperatures resulted in significant discoloration and visible degradation and evident release of volatiles with foaming (Figure S1).",
                                "Three different amounts of eOil (7, 12 and 25 wt%) were tested and the 12 wt% was selected as the optimal amount for further experiments, according to the glass transition temperature achieved (T g 123, 112 and 82 \u2022 C respectively) (Fig. 2b)."
                            ],
                            "subsections": []
                        },
                        {
                            "title": "Biomaterials preparation",
                            "paragraphs": [
                                "Different amounts of Renol between 0 and 90 wt% (Table 1) were premixed with PBAT pellets and melt processed in an internal mixer AEV 330 (50 cm 3 ) (Brabender GmbH & Co., Germany) at 165 \u2022 C and 60 rpm for 15 min. Three reference materials were produced under the same conditions by mixing PBAT with 35 wt% pristine lignin (35L-P) and with 35 wt% pristine lignin and 5 wt% methyl oleate (35L-5O-P) or methyl 9,10-epoxystearate (35L-5eO-P). 35 wt% lignin and 5 wt% are the equivalent lignin and methyl oleate amounts, respectively, present in wt% Renol, selected as the target composition. For further testing, PBAT and the processed biomaterials and references were formed into 1 mm thick square films by compression molding (Buscher-Guyer KHL 100, Switzerland) at 120 \u2022 C, at 40 bar for 3 min and at 500 bar for 1 min."
                            ],
                            "subsections": []
                        },
                        {
                            "title": "Film blowing",
                            "paragraphs": [
                                "Prior to film blowing, PBAT and biomaterials with 10, 30 and 40 wt% Renol were melt extruded in the single-screw extruder at 40 rpm with a temperature profile of 120-160-140-130 \u2022 C (feeder to die) using the same screw and die as Renol REx. The extruded strands were pelletized and re-extruded at 20 rpm with a temperature profile of 120-160-150-120 \u2022 C (feeder to die) through a film blowing die with cooling ring. The blown films were collected and pulled by rotating rolls at the top of the die."
                            ],
                            "subsections": []
                        },
                        {
                            "title": "Mechanical recycling",
                            "paragraphs": [
                                "The blown films of PBAT and 40R-P were stored in sealed plastic bags for one year under ambient conditions. They were manually cut and reprocessed in the internal mixer, followed by compression molding, with the same processing parameters as those used for the biomaterials preparation."
                            ],
                            "subsections": []
                        },
                        {
                            "title": "Characterization methods",
                            "paragraphs": [
                                "Various techniques were used to characterize are described in the Supporting Information (SI, Ch.2)."
                            ],
                            "subsections": []
                        }
                    ]
                }
            ]
        },
        {
            "title": "Results and discussion",
            "paragraphs": [
                "A laboratory-scale procedure for the modification of lignin via reactive extrusion (Step 1, Fig. 1), followed by its blending with a biodegradable polyester (PBAT) (Step 2, Fig. 1) to produce filmable biomaterials has been designed and two end-of-life options were evaluated (Step 3, Fig. 1). The Renol reactive extrusion and blending with PBAT have been upgraded to an industrial scale, including the production of shopping bags as proof-of-concept for sustainable packaging (Bottom of Fig. 1)."
            ],
            "subsections": [
                {
                    "title": "Step 1: Reactive extrusion of thermoplastic lignin (Renol)",
                    "paragraphs": [
                        "Lignin plasticization was achieved by the reactive extrusion of industrial Kraft lignin with bio-sourced methyl 9,10-epoxystearate (Fig. 2a), during which the lignin powder was transformed into a dark brittle solid. At a high temperature, the constrained oxirane ring easily reacts with nucleophilic moieties such as phenols, aliphatic alcohols and carboxylate groups, undergoing ring-opening [48],and leading to the formation of a new ether or ester bond, and a new hydroxyl group. It is worth to note that the results commented refer to the suitable temperature profile selected (120-160-150-150 \u2022 C, details in Section 2.2.2) after investigation of REx at different temperatures for the sake of completion of the reaction while avoiding degradation during the extrusion time. Three different amounts of eOil (7, 12 and 25 wt%) were tested and the glass transitions of the products were found to be T g ~ 123, 112 and 82 \u2022 C respectively. No melting of the eOil (melting temperature = 7 \u2022 C) was observed in the Renol curves, indicating that the epoxy moieties were completely grafted onto the lignin (Fig. 2b). REx with 12 wt% eOil reduced the lignin glass transition temperature by ca. 40 \u2022 C, confirming the successful modification of the lignin structure and an increase in its macromolecular mobility sufficient to provide a suitable thermoplastic character. Considering the full reaction of eOil from  differential scanning calorimetry (DSC), 12 wt% theoretically corresponds to 67 mol.% of lignin macromolecules grafted with one eOil chain (assuming eOil number average molecular weight (M n ) = 312.5 g/ mol and lignin M n = 1435 g/mol). A higher eOil content led to a greater plasticization of the lignin and reduced its reinforcing effect. This composition was preferred, and it was further characterized by structural analyses, to investigate the reaction mechanism and the resulting lignin structural changes.",
                        "According to the size exclusion chromatography in dimethyl sulfoxide (Figure S2), REx led to a substantial increment in both the molecular weight and the polydispersity of the lignin resulting in Renol with M w = 12000 g/mol and PDI = 5.2 (neat lignin M w = 3300 g/mol; PDI = 2.3). These increases may indicate a concomitant oligomerization and condensation of lignin macromolecules under temperature and shear stresses during REx.",
                        "Fourier-Transform Infrared Spectroscopy (FTIR) was performed to assess the chemical grafting of eOil on lignin and to confirm its complete conversion. Fig. 2c shows the FTIR spectra of Renol, neat lignin and eOil. In the Renol spectrum the main signals of the neat lignin are visible [39,49]. The increase in the signals at 2922 and 2855 cm -1 , commonly associated to the CH 2 stretching, suggests the presence of the aliphatic fatty acid structure. The absence of the signal at 724 cm -1 , typically related to oxirane moieties, indicates that the epoxy ring has been completely consumed during REx, consistent with the lack of eOil melting found in the DSC analysis. The eOil signal at 1738 cm -1 , related to the methyl ester group, seems to contribute to a sharpening of the lignin ester signal of Renol at 1703 cm -1 .",
                        "The extent of the chemical modification was further investigated by combining 31 P NMR and 2D-Heteronuclear Single Quantum Coherence (HSQC) to characterize the detailed lignin structure and this provided confirmation that the epoxidized fatty acid methyl ester had been successfully grafted (Figure S3 and S4). 31 P NMR provides valuable information regarding the most frequently recurring functional groups of lignin [49,50] (i.e. phenols, aliphatic alcohols and carboxylic acids) while the 2D-HSQC analysis yields an overview of the main connecting units and functionalities involved in the lignin backbone (Fig. 3).",
                        "As shown in Table 2, the 31 P NMR analysis confirmed that there was a substantial percentage reduction of 33.3 % in the carboxylic acid content and a mild reduction in the contents of aliphatic alcohols and phenols (19 and 8.2 %, respectively). The carboxylic acid content was expected to decrease as a result of the grafting of eOil on lignin, but the reduction in the content of aliphatic alcohols was unexpected, since the creation of each new alcoholic moiety is associated with the opening of an oxirane ring. This is related to the undesired processes able to consume aliphatic hydroxyls such as the subsequent hydroxyl/epoxy or dehydration reactions occurring under REx. The number of phenol groups was however only marginally affected, suggesting that their reactivity is poor under the conditions adopted. The slight increase in the amount of condensed phenols (5-5, 4O5 and \u03b25 2 ) from 43 to 45 %, could be the result of condensation reactions at the high processing temperature [38,39].",
                        "The HSQC spectra reported in Fig. 4 make it possible to qualitatively analyze and compare the main structural features of the Kraft lignin and of the Renol. The structure of the neat lignin (after the Kraft process) differs significantly from the native structure (Figure S5 and Table S1) [49,[51][52][53][54][55]. Connecting units such as \u03b25 (86.9/5. 40  Fig. 4 shows that the Renol spectrum confirms that connecting units such as \u03b2\u03b2 1 , \u03b2\u03b2 2 , \u03b25 1 and stilbene units survived the REx conditions [49,[51][52][53][54][55]. Although \u03b2O4 1 units appear to be preserved, no signals related to \u03b2O4 2 (82.0/4.77 ppm) and to all the carbohydrate residues (76-72/3.5-3.0 ppm) [49,[51][52][53][54][55] were detected after REx, indicating that their thermal stability was poor. The HSQC analysis of terminal groups in Renol shows the presence of aliphatic alcohols such as cinnamyl and dihydro coniferyl alcohols, but the signals related to the conjugated carboxylic acids (124.0/7.78-7.45 ppm) [49,[51][52][53][54][55] completely disappeared, indicating their preferential reactivity towards epoxy groups. Finally, the increase in the sharp signal at 128/5.3 ppm in the unsaturated region suggests that new double bonds have been produced as a result of undesired dehydration processes, which may also be responsible for the decrease in the number of alcoholic groups detected by 31   *The reference 35L-5O-P was produced using 35 wt% lignin and 5 wt% methyl oleate. The methyl oleate is the non-epoxidized structure of methyl 9,10-epoxystearate (eOil)."
                    ],
                    "subsections": []
                },
                {
                    "title": "Step 2: blending of Renol/PBAT biomaterials",
                    "paragraphs": [
                        "Renol, from 10 to 90 wt%, was blended with PBAT in an internal mixer (Table 1 and Fig. 5a), and the thermal properties of the biomaterials produced were studied to assess the changes in thermal transitions, crystallinity, and degradation behavior compared with those of the neat materials (Table S2). In the DSC scans (Figure S9), the PBAT glass transition gradually increased (up to 50 degrees of increment) with increasing Renol content. This reduction in PBAT chain mobility is consistent with an improved dispersion and/or a strong interaction of the rigid aromatic structure of Renol with the polyester, which also contains aromatic units. Due to the overlapping of the Renol glass transition and PBAT melting, the full miscibility of Renol and PBAT could not be further demonstrated.",
                        "The thermogravimetric analysis of the biomaterials shows that there are two main degradation steps consistent with the lignin and PBAT contents (Table S2 and Figure S10). The amount of char residue at 800 \u2022 C increased with increasing lignin content, suggesting potential flame retardant properties [57].",
                        "The mechanical properties of the biomaterials were evaluated by tensile testing at room temperature (Table S3). 10 wt% Renol shows a greater reinforcement and greater deformability than the neat PBAT, indicating that the lignin does not hinder PBAT deformability (Fig. 5b and5c). At 40 wt% Renol, the biomaterial had the highest modulus while retaining a high deformability (\u2248 550 %), and this was therefore selected as the most suitable composition for film blowing as proof of concept of the more challenging among the melt processes, which requires defect-free interfaces. (Section 3.3). It is worth to note that the tunability of the mechanical properties and easy processability allow for different shaping of the biomaterials from melt spinning to injection molding.   Our data were compared with published values for the melt blending of PBAT with neat and modified lignins (Fig. 6). All the reported strategies for lignin modification required the use of organic solvents, in contrast to our work. At high lignin contents (40 and 50 wt%), our strategy led to stiffness values similar to those reported by Wang et al. [22], for lignin esterified via a microwave-assisted reaction in the presence of catalysts, followed by purification in ethanol. It is unclear how the purification step affects the lignin fractionation since it is partially soluble in ethanol. We obtained the greatest elongation at break for biomaterials containing up to 30 wt% lignin. At higher contents our results are again comparable to those of Wang et al. [22] and those of Xiong et al. [37]."
                    ],
                    "subsections": []
                },
                {
                    "title": "Step 3: Film blowing and end-of-life",
                    "paragraphs": [
                        "As controls, neat lignin/PBAT (35L-P), neat lignin/methyl oleate/ PBAT (35L-5O-P) and neat lignin/eOil/PBAT (35L-5eO-P) were blended in a single step and their properties were compared with those of 40R-P to assess the effect of REx on the feasibility of film blowing. Oil migrated to the surface of the compression-molded sheets of 35L-5eO-P and 35L-5O-P indicating the importance of grafting the oil onto the lignin by REx before blending with PBAT (Figure S11). The 40R-P sheet showed no oil phase separation, in line with the fact that there was no evidence of melting of the oil in the Renol DSC analysis. Further evidence of the better interaction between PBAT and Renol can be seen in the T g value of 35L-5O-P, which was the same as that of neat PBAT T g (-33 \u2022 C) (Table S2 and Figure S9). The dynamic mechanical thermal analysis (Table S4) confirmed the largest increase in T g of 15 \u2022 C for 40R-P.",
                        "The stress-strain curves in Fig. 7a show that 40R-P had both the highest elongation at break and the highest strength, indicating that the lignin modification led to an improved interaction/dispersion. The new ester moieties formed during REx (Fig. 4) and the methyl esters of the eOil probably led to stronger interactions with PBAT. The stiffening effect of neat lignin in 35L-P can be ascribed to the higher glass transition of neat lignin than that of Renol. The elongation at break of 35L-P was half that of 40R-P, showing that a high content of lignin leads to brittleness [37], which is detrimental to film blowing. The film blowing process requires highly deformable materials with a high melt strength, enabling bubble formation and giving endurance while the molecular chains undergo radial and longitudinal orientations. Methyl oleate acted as a plasticizer in 35L-5O-P, since it reduced the reinforcement effect of lignin but still showed half the deformability of 40R-P. The reference with epoxidized oil showed a brittle behavior (elongation \u2248 20 %, Young's modulus \u2248 75 MPa), supporting the benefit of a two-step melt processing approach. The addition of PBAT (60 wt%) reduced the probability of a grafting reaction onto lignin, hindering the compatibilization at the lignin/PBAT interface.",
                        "The superior properties of 40R-P are evident in the work to fracture (Fig. 7b). Its larger elongation and greater strength resulted in a toughness more than doubled that of the other references. The two-step REx approach preserved a high level of PBAT toughness and the beneficial strengthening of a high renewable lignin content.",
                        "The study by scanning electron microscopy of 35L-P (Figure S12) revealed a debonding between the lignin aggregates and the matrix. At the same magnification, the surface of 40R-P appeared instead to be monophasic at the observed scale, without any debonding, pull-out, or lignin aggregates. This morphological feature reveals the good miscibility between Renol and PBAT, already suggested by the thermal and mechanical analyses.",
                        "Dynamic rheological analysis was carried out to assess the viscoelastic properties and melt processability of 40R-P and of the references. The frequency sweeps recorded at the processing temperature (Fig. 7c and7d) show that the storage moduli of 40R-P are up to two orders of magnitude higher than that of the neat matrix, indicating a higher melt elasticity, and better PBAT melt processability. The complex viscosity of neat PBAT is characterized by a linear Newtonian plateau followed at high frequencies by shear thinning. The curves of the biomaterials show instead a non-Newtonian behavior over the whole frequency range, which can be ascribed to the presence of lignin [20,62]. 40R-P had the highest complex viscosity, indicating strong Renol/PBAT interactions. Both an improved interface and a better dispersion would lead to such behavior, in line with the structural, morphological, and thermomechanical analyses. With increasing frequency, the storage modulus and the complex viscosity of 35L-5O-P were lower than that of the neat matrix, showing the plasticizing effect of the ungrafted oil.",
                        "Encouraged by the results of batch mixing, we studied the production of biomaterials in a scalable continuous process. Renol (up to 40 wt%) was melt-compounded with PBAT in a single-screw extruder (40 rpm with a temperature profile of 120-160-140-130 \u2022 C). The extruded strands were pelletized, and the pellets were fed for film blowing in the same single-screw extruder (20 rpm and a temperature profile of 120-160-150-120 \u2022 C). It was possible to extrude blown films with various thicknesses down to 10 \u03bcm, with a blow-up ratio of the bubble to the film die diameter of 6, thanks to the high deformability and melt elasticity of the biomaterials. Fig. 8a shows an image of the film blowing of 40R-P, containing an unprecedented amount of lignin in a blown film. Previous studies [27,59,63,64] have reached a maximum content of 30 wt% solvent-modified lignin [27].",
                        "The mechanical properties of the blown films were tested in both the longitudinal and transverse directions (Fig. 8b-e). The stiffness of the biomaterials increased with increasing Renol content, but there was a slight reduction in strength and elongation, retained anyway above 350 %. The blowing process induces anisotropy in the films; the elongation values being greater in the longitudinal direction indicating a preferential polymer chain alignment. The mechanical properties of the biomaterials were compared to two commercial materials used in films for packaging: low-density polyethylene (LDPE) and a grade of biodegradable MaterBi\u00ae [65]. Our films showed more than 100 times higher Young's modulus and higher deformability in the longitudinal direction than the commercial materials, but lower tensile strength. From the tensile properties and the easy film blowing standpoint, our biomaterials can compete with commercial packaging films.",
                        "Lignin has a good UV-screening ability [66] and this can prevent the detrimental aging of polymers exposed to oxygen, humidity and light. The UV-blocking ability is of interest in outdoor products and packaging, therefore we assessed the transmittance in the UV-vis range of blown films (Fig. 8f). The higher the Renol content, the lower the transmittance, almost zero in the UV range, as schematized in Fig. 8g. To corroborate a potential outdoor application of the films, a water solubility test proved that the biomaterials are not water-soluble, with no To assess the end-of-life of the biomaterials, mechanical recycling and disintegration in composting conditions have been studied as i) the most economically advantageous end-of-life option after re-use and ii) the environment-friendly recovery of the raw materials and energy thus closing the loop of the circularity of these biodegradable plastic packaging [67].",
                        "After storage for one year under ambient conditions (\u224830 RH% and 23 \u2022 C), the blown film with 40 wt% Renol has been re-processed under the same conditions in the internal mixer and compression molding (Fig. 9a). Thermal analyses indicate small changes in the thermal properties of the recycled biomaterial (Table S5). In the DSC analysis, the melting temperature and enthalpy shifted to slightly higher values, indicating that the structural rearrangement of the macromolecules had occurred. Thermogravimetric data show a delay of almost 20 \u2022 C in the onset of degradation in the recycled material. After aging, the tensile properties of the recycled film show a similar stiffness but a great embrittlement compared to 40R-P (an elongation at break from 537 % to 37 %) (Fig. 9b). These results suggest that the recycled biomaterials can be used in applications that do not require as extensive deformability, e. g. durables, or the need of plasticizers to regain their deformability.",
                        "Composting as an end-of-life option has gained considerable attention since the market requires a compostable certification (EN 13432:2000 [68], ASTM D5338 [69] and ISO 20200 [70]) for plastic bags and single-use plastics. In aerobic composting conditions, the biomaterials undergo degradation by microorganisms-controlled biological processes, yielding carbon dioxide, new biomass, and water. In a circular economy perspective, composting allows biomaterials to be reintegrated into a sustainable agricultural system [71]. Therefore, disintegration tests were conducted under composting conditions on a laboratory scale to study the effect of REx and lignin on the fully compostable PBAT [44] (Fig. 9c and9d, details in SI Ch. 2.1). After 18 days, all the samples show embrittlement (Fig. 9d). Neat PBAT became yellowish while the biomaterials containing 40 wt% Renol and the reference with neat lignin became opaque. The changes in visual aspect have been related to the beginning of the hydrolytic disintegration process [72]. During the hydrolytic process, the water absorption and/or the formation of low molecular weight products lead to a change of the refraction index of the materials. The degradation process of all the samples is characterized by a similar induction time (18 days) driven by the PBAT (Fig. 9c). Up to 35 days, the lignin biomaterial disintegrated faster, most probably due to the lack of adhesion and pull-out (Figure S12) favoring microorganism diffusion in the bulk. For longer times, the rate of neat PBAT disintegration increased, reaching a plateau at 50 days, when the weight loss was around 30 %. The weight losses of the biomaterials after 90 days were similar to that of the PBAT, indicating that the presence of the recalcitrant lignin or Renol did not hinder PBAT disintegration. The fully compostable PBAT (our internal reference) did not completely disintegrate after 90 days, probably because of the thickness of the film (1 mm) and its smooth surface [73,74]. These results demonstrated that the lignin-based materials can indeed disintegrate in compost. To further assess the thickness impact on the degradation rate, test on thinner films (150 \u03bcm) are currently under evaluation. The potential toxicity of the degradation products and a deeper understanding of degradation mechanisms are of interest for real applications of these biomaterials and motivate our current investigation."
                    ],
                    "subsections": []
                },
                {
                    "title": "Scale-up",
                    "paragraphs": [
                        "The REx production of Renol has been industrially scaled-up with the same Kraft lignin by-product from Stora Enso Sunila mill. The Renol production runs at a rate of 150 kg/h in a Coperion 64 mm twin-screw extruder at the Knivsta (Sweden) unit of Lignin Industries AB. To industrially scale the equivalent biomaterials produced in the laboratory scale, Renol granulates were mixed in different amounts with PBAT at a rate of 300 kg/h. The length of the twin-screw extruded has been adapted to allow the production of Renol or the biomaterials in a single process, adding a side feeder to the extruder for PBAT. The conditions have been therefore optimized to achieve a complete reaction of the eOil with the lignin prior to the feeding of PBAT pellets. The composition with 40 wt% Renol was successfully film-blown to produce films and bags (Fig. 1). The thermal properties of the blend produced on an industrial scale were better than those of the laboratory scale biomaterial (40R-P) (Table 3). The higher onset of thermal degradation and the slightly higher glass transition temperature suggest that a more effective compounding was achieved during extrusion on the industrial scale, where the materials undergo high shear stresses."
                    ],
                    "subsections": []
                }
            ]
        },
        {
            "title": "Conclusions",
            "paragraphs": [
                "Industrial Kraft lignin has been chemically modified with a biosourced oil during reactive extrusion, enhancing the lignin's thermoplastic character. The successful grafting of the oil onto lignin has been shown through advanced structural characterization. The modified lignin (Renol) was melt-blended with poly(butylene adipate-coterephthalate) (PBAT) to produce biomaterials with tunable mechanical properties and renewable content up to 80 wt% lignin. All the processes were designed to avoid the use of any organic solvent or purification step.",
                "Targeting the relevant market of packaging in the need of sustainable alternatives, we achieved to film blow biomaterials with unprecedented lignin-content. All the test indicated better interactions between Renol and PBAT, corroborated by the increase in the content of ester and ether moieties on the modified lignin structure. The morphological analysis confirmed that the reactive process led to a monophasic structure at the observed microscopic level, which enabled film blowing at a high modified lignin content. The mechanical recycling of the biomaterials was validated and their disintegration in composting conditions was comparable to that of the fully compostable PBAT.",
                "This work reports the through the development of biomaterials, starting from a lab scale modification and processing design to the evaluation of the biomaterials' end-of-life, which enabled their industrial scale-up.",
                "Our reliable strategy developed at the laboratory scale has enabled the valorization of unrefined lignin through the production of biomaterials on an industrial scale and common commercial products such as shopping bags. Thanks to the sustainability of the processes and their demonstrated easy scale-up, we believe that this work can serve as a benchmark for the coming generation of circular thermoplastic biomaterials, as demanded by a more responsible society."
            ],
            "subsections": []
        },
        {
            "title": "Declaration of Competing Interest",
            "paragraphs": [
                "The authors declare that they have no known competing financial interests or personal relationships that could have appeared to influence the work reported in this paper."
            ],
            "subsections": []
        },
        {
            "title": "Data availability",
            "paragraphs": [
                "Further data supporting this study are available within the Supporting Information. The Supporting Information contains the following sections: 1 Temperature design for reactive extrusion; 2 Characterization methods; 2.1 Disintegration under composting conditions; 2.2 Thermal analyses; 2.3 Tensile tests; 2.4 Dynamic Mechanical Thermal Analysis (DMTA); 2.5 Morphological analysis; 2.6 Dynamic melt rheology; 2.7 Ultravioletvisible spectroscopy (UVvis); 2.8 Attenuated Total Reflection -Fourier-Transform Infrared Spectroscopy (ATR-FTIR); 2.9 Size Exclusion Chromatography (SEC); 2.10 Nuclear magnetic Resonance (NMR); 3 Synthesis of the model compounds; 4 Thermal properties; 5 Tensile properties; 6 Evidence of oil migration; 7 Dynamic thermomechanical properties; 8 Morphological analysis; 9 Water solubility of blown films; 10 Thermal properties of recycled biomaterial. Raw data generated for this work are available on request."
            ],
            "subsections": []
        },
        {
            "title": "Table 3",
            "paragraphs": [
                "Thermal properties of laboratory scale 40R-P compared with those of industrial scale (40R-P_industrial): glass transition temperature (T g ), melting temperature (T m ), degree of crystallinity (\u03c7 C ), onset of degradation (T 5% ), temperatures of degradation related to lignin (T d1 ) and PBAT (T d2 ) and char residue at 800 \u2022 C. "
            ],
            "subsections": []
        },
        {
            "title": "Acknowledgements",
            "paragraphs": [
                "This work was supported by the Knut and Alice Wallenberg Biocomposites program [grant number V-2019-0041, Dnr. KAW 2018.0551] and the Wallenberg Wood Science Center (WWSC) 2.0 program. Dr. Nicola Giummarella is acknowledged for the size exclusion chromatography measurements. Dr. J. Anthony Bristow is gratefully acknowledged for the careful linguistic revision."
            ],
            "subsections": []
        },
        {
            "title": "Appendix A. Supplementary data",
            "paragraphs": [
                "Supplementary data to this article can be found online at https://doi. org/10.1016/j.cej.2023.142245."
            ],
            "subsections": []
        }
    ]
}
