Repository: boschresearch/Pap2Pat

# Pap2Pat Dataset

### File Schema

Every directory in `data` corresponds to one patent-paper pair and contains the full texts of both patent and paper, as well as the patent outlines. We include all information in JSON for programmatic parsing and Markdown for manual inspection.

```yaml
data/:
    paper_id-patent_id/:
        # Nested JSON format
        patent.json: JSON file containing patent metadata and full-text, as well as all outlines
        paper.json: JSON file containing paper metadata and full-text
        # Markdown format
        patent.md: patent full-text formatted in markdown
        paper.md: paper full-text formatted in markdown

File: Pap2Pat/data/W4322761177-US20230220207/patent.json (part 1 of 3)
{
    "id": "US20230220207",
    "authors": [
        "Christopher Carrick",
        "Marcus Ruda",
        "Johan Verendel",
        "Thomas Roulin"
    ],
    "title": "Composition Comprising Polyester and Modified Softwood Lignin",
    "date": "2021-05-31 00:00:00",
    "abstract": "The present invention discloses a composition that may be extruded and/or injection moulded, comprising a chemically modified softwood lignin and a polyester selected from PBS (PolyButylene Succinate), PBAT (PolyButylene Adipate Terephthalate) and PCL (PolyCaproLactone) or mixtures thereof. The chemically modified softwood lignin constitutes 10 to 25 weight-% of the total weight of the composition.",
    "sections": [
        {
            "title": "DESCRIPTION",
            "paragraphs": [],
            "subsections": [
                {
                    "title": "FIELD OF THE INVENTION",
                    "paragraphs": [
                        "The present invention relates to a composition comprising polyester and chemically modified softwood lignin. The composition may be injection moulded."
                    ],
                    "subsections": [],
                    "outline_long": [
                        "relate to polyester and lignin composition"
                    ],
                    "num_characters": 150,
                    "outline_medium": [
                        "relate to polyester and lignin composition"
                    ],
                    "outline_short": [
                        "relate composition to polyester and lignin"
                    ]
                },
                {
                    "title": "BACKGROUND",
                    "paragraphs": [
                        "There is a need for more renewable plastic materials and lignin is a potential natural polymer to be used.",
                        "Lignin is the most available natural polymer next to cellulose. Lignin is found in the cell walls of fibrous plants and woods along with cellulose and hemicellulose. Lignin acts as a matrix material for polysaccharides, micro-fibrils and fibres and provides strength to plant stem. It is a high molecular weight phenolic macromolecule containing three different types of monolignol monomers p-coumaryl alcohol, coniferyl alcohol and sinapyl alcohol.",
                        "In recent years, much effort has been devoted to the development of new plastic materials being mixtures of well-known synthetic polymers, such as e.g. polyolefins, polyesters and polynitriles, and various forms of lignin. It follows that e.g. consumer products made of such mixtures are partly made of lignin. They may therefore be considered as more environmentally benign in comparison to the corresponding product made of a synthetic polymer, typically derived from non-recyclable fossil sources, as the only major constituent. Problems to be overcome with this type of mixtures include the relatively low general miscibility of lignin with various synthetic polymers, relatively low thermal stability of the intimate lignin and undesired properties of the resulting mixture, e.g. relatively low toughness, strain at break or tensile strength. Efforts have been devoted to addressing such problems by modification of the lignin employed, for example by adjustment of production parameters and by post-production chemical modification.",
                        "Polyester is a natural or synthetic polymer consisting of repeating units connected by an ester-group (\u2014O\u2014C[\u2014O]\u2014). Examples of thermoplastic synthetic polyesters include PolyButylene Adipate Terephthalate (PBAT), used e.g. as a biodegradable substitute for polyethylene in e.g. plastic bags and PolyButylene Succinate (PBS), often a material of choice for biodegradable plastic films. Additional examples of thermoplastic polyesters include PolyLactic Acid (PLA), employed as e.g. a plastic filament material, PolyCaproLactone (PCL), which may be used as e.g. an impact resistance increasing additive and PolyButylene Terephthalate (PBT), commonly used as e.g. electrical insulator.",
                        "WO2018/111183 A1 discloses a polymeric material comprising a first polymer and a modified lignin. It is taught therein that the first polymer may be a natural or synthetic polymer. Separate embodiments, being related to the first polymer, include polymers selected from the list of polymers consisting of polyolefins, polyesters and polynitriles. Disadvantages of polymeric materials of this type include a significant reduction in tensile strength and elongation of break as compared to the first polymer per-se.",
                        "In Tappi Journal, March 2017, No 3, 111-121, Glasser et al. discloses compostable films comprising biodegradable polyesters and a modified kraft lignin. The modified kraft lignin was obtained by O-alkylation of the corresponding lignin using propylene oxide as alkylating agent. Disadvantages of compostable films of this type include an unstable bubble in the melt-processing production of 12-14 \u03bcm films, when the content of the modified kraft lignin exceeds 30%.",
                        "U.S. Pat. No. 9,000,075 B2 discloses a composition comprising the reaction product resulting from a transesterification reaction between a hydroxypropyl lignin and a polyester. Disadvantages of such compositions include the need of extraordinary conditions, e.g. the employment of catalysts, suitable for formation of covalent bonds in the stage of the manufacturing process when the hydroxypropyl lignin and the polyester is brought in close proximity."
                    ],
                    "subsections": [],
                    "outline_long": [
                        "motivate need for renewable plastic materials",
                        "describe lignin properties",
                        "summarize prior art on lignin mixtures",
                        "describe polyester properties",
                        "summarize prior art on lignin-polyester mixtures",
                        "describe WO2018/111183 A1",
                        "describe Tappi Journal and U.S. Pat. No. 9,000,075 B2"
                    ],
                    "num_characters": 3718,
                    "outline_medium": [
                        "motivate need for renewable plastic materials",
                        "describe lignin properties and limitations",
                        "summarize prior art in lignin-polymer mixtures"
                    ],
                    "outline_short": [
                        "motivate need for renewable plastic materials"
                    ]
                },
                {
                    "title": "SUMMARY OF THE INVENTION",
                    "paragraphs": [
                        "The present invention discloses one or several solutions on how to overcome one or several of the drawbacks of the prior art as described above.",
                        "One aim of the present invention is to present a composition comprising a modified lignin, wherein this composition may be processed using conventional techniques such as extrusion, kneading, film blowing and injection moulding.",
                        "Another aim of the present invention is to disclose a composition comprising a modified lignin and a polyester, which composition is having such physical properties that a product made thereof may be used as a substitute for the corresponding product made of the polyester only.",
                        "Yet another aim of the present invention is to disclose a composition comprising a modified lignin and a polyester, which composition is having a toughness and/or a strain at break being comparable to or exceeding the corresponding toughness and/or strain at break of the polyester per-se.",
                        "In a first aspect, the present invention relates to a composition comprising a chemically modified softwood lignin and a polyester, wherein the chemically modified softwood lignin is carrying one or several of the O-substituents of Formula I-S to VI-S.",
                        "Hence, hydroxyl-groups of the softwood lignin is substituted and thus carrying one or several of the substituents of Formula I-S to VI-S by means of covalent bonds, indicated by a dashed line, originating at the hydroxyl oxygen atoms of the softwood lignin. The substituent R comprises at least 4 carbon atoms and the polyester being one or several of PLA, PCL, PBT, PEF, PHA, PHB, PBS and PBAT. The chemically modified softwood lignin constitutes 2 to 45 weight-% of the total weight of the composition.",
                        "In a second aspect, the present invention relates to a product which comprises the composition and which may be extruded and/or injection moulded.",
                        "In a third aspect, the present invention relates a method of extruding the composition, comprising the steps of mixing the chemically modified softwood lignin and the polyester and optionally a compatibilizer, to form a mixture; extruding the mixture at a temperature of at least 100\u00b0 C. to form an extruded material; optionally cutting the extruded material into pellets; and optionally drying the extruded material.",
                        "In a forth aspect, the present invention relates a method of injection moulding the composition, comprising the steps of: providing pellets or powder of the composition; and injection moulding the pellets or powder into a desired shape at a temperature of at least 100\u00b0 C.",
                        "All the embodiments herein are applicable to all the aspects."
                    ],
                    "subsections": [],
                    "outline_long": [
                        "introduce invention goals",
                        "describe composition processing goals",
                        "describe composition physical properties goals",
                        "describe toughness and strain at break goals",
                        "introduce composition aspects"
                    ],
                    "num_characters": 2609,
                    "outline_medium": [
                        "introduce composition with modified lignin and polyester",
                        "outline aims of the invention"
                    ],
                    "outline_short": [
                        "introduce composition with modified lignin and polyester"
                    ]
                },
                {
                    "title": "DETAILED DESCRIPTION OF THE INVENTION",
                    "paragraphs": [
                        "In the present application the term \u201clignin\u201d means a polymer comprising coumaryl alcohol, coniferyl alcohol and sinapyl alcohol monomers.",
                        "In the present application the term \u201clinker\u201d or \u201clinker group\u201d are used interchangeably and means any group which can connect lignin with a chemical group, e.g. a chemical group comprising an alkyl- or alkylene-fragment. It is to be understood that a part of the linker, e.g. an oxygen atom, may originate from lignin to form part of the linker itself after connection of a precursor, e.g. a synthetic intermediate, to lignin.",
                        "In the present application the term \u201ccompatibilizer\u201d denotes a compound that promotes adhesion between polymers which otherwise are less compatible. Compatibilizers are widely used to increase the miscibility of otherwise immiscible polymers or polymers that do not mix so well.",
                        "In the present application, the term \u201csoftwood lignin\u201d (SWL) is to be understood as a lignin which is derived from softwood, i.e. wood from gymnosperm trees.",
                        "Softwood and hardwood are distinguished botanically in terms of their reproduction, not by their end use or appearance. All trees reproduce by producing seeds, but the seed structure varies. In general, hardwood comes from a deciduous tree which loses its leaves annually and softwood comes from a conifer, which usually remains evergreen. Hardwoods tend to be slower growing and are therefore usually denser. Softwood trees are known as a gymnosperm. Gymnosperms reproduce by forming cones which emit pollen to be spread by the wind to other trees. A hardwood is an angiosperm, a plant that produces seeds with some sort of covering such as a shell or a fruit.",
                        "Examples of softwood trees include, but is not limited to, trees of genus Araucaria, e.g. hoop pine (Araucaria cunninghamii), monkey puzzle tree (Araucaria araucana) and parani pine (Araucaria angustifolia), trees of genus Cedar, e.g. atlas cedar (Cedrus atlantica), cyprus cedar (Cedrus brevifolia), himalayan cedar (Cedrus deodara), lebanon cedar (Cedrus libani), northern white cedar (Thuja occidentalis), atlantic white cedar (Chamaecyparis thyoides), eastern red cedar (Juniperus virginiana) and western red cedar (Thuja plicata), trees of family Cypress, e.g. arizona cypress (Cupressus arizonica), southern cypress (Taxodium distichum), alerce (Fitzroya cupressoides), hinoki cypress (Chamaecyparis obtusa), lawson's cypress (Chamaecyparis lawsoniana), mediterranean cypress (Cupressus sempervirens), nootka cypress (Cupressus nootkatensis), coast redwood (Sequoia sempervirens), sugi (Cryptomeria japonica), and rimu (Dacrydium cupressinum), trees of genus Douglas-fir, e.g. coast douglas-fir (Pseudotsuga menziesii var. menziesii) and rocky mountain douglas-fir (Pseudotsuga menziesii var. glauca), trees of family Taxaceae, e.g. european yew (Taxus baccata), trees of genus Fir, e.g. balsam fir (Abies balsamea), silver fir (Abies alba), noble fir (Abies procera) and pacific silver fir (Abies amabilis), trees of genus Hemlock, e.g. eastern hemlock (Tsuga canadensis), mountain hemlock (Tsuga mertensiana), western hemlock (Tsuga heterophylla), huon pine, macquarie pine (Lagarostrobos franklinii), kauri (Agathis australis), queensland kauri (Agathis robusta), japanese nutmeg-yew and kaya (Torreya nucifera), trees of genus Larch, e.g. european larch (Larix decidua), japanese larch (Larix kaempferi), tamarack (Larix laricina) and western larch (Larix occidentalis), trees of genus Pine, e.g. european black pine (Pinus nigra), jack pine (Pinus banksiana), lodgepole pine (Pinus contorta), monterey pine (Pinus radiata), ponderosa pine (Pinus ponderosa), red pine (Pinus resinosa), eastern white pine (Pinus strobus), western white pine (Pinus monticola), sugar pine (Pinus lambertiana), loblolly pine (Pinus taeda), longleaf pine (Pinus palustris), pitch pine (Pinus rigida) and shortleaf pine (Pinus echinata) and trees of genus Spruce, e.g. norway spruce (Picea abies), black spruce (Picea mariana), red spruce (Picea rubens), sitka spruce (Picea sitchensis) and white spruce (Picea glauca).",
                        "In the present application, the term \u201csoftwood kraft lignin\u201d (SWKL) is to be understood as a subset of SWL, wherein the SWKL is produced by taking the black liquor from the Kraft process and precipitating the lignin by lowering the pH, as well known to the skilled person, according to, for example, the Lignoboost process, the SLRP process or the LignoForce process.",
                        "In the present application, the term \u201csoftwood organosolv lignin\u201d (SWOL) is to be understood as a subset of SWL, wherein the SWOL is produced by extraction of lignin and hemicelluloses from the wood by help of an organic solvent, such as e.g. acetone, methanol, ethanol, butanol, ethylene glycol, formic acid or acetic acid, as well known by the skilled person. The wood may be pretreated with base, acid or enzyme (cellulases). The lignin may be separated from the solvent and hemicelluloses by precipitation, e.g. by adding water and sometimes also by lowering the pH simultaneously.",
                        "In the present application, the term \u201csoftwood soda pulping lignin\u201d (SWSPL) is to be understood as a subset of SWL, wherein the SWSPL is produced by precipitation of the black liquor the soda pulping process and lowering the pH, e.g. according to the Lignoboost process, the SLRP process or the LignoForce process, as well known to the skilled person."
                    ],
                    "subsections": [
                        {
                            "title": "Lignin",
                            "paragraphs": [
                                "The lignin, useful for the production of a composition of the present invention, may be obtained from any suitable form of softwood, such as e.g. saw dust or wood chips. An illustration of lignin, comprising the text \u201cLIG\u201d, is depicted below (hydroxyl groups not shown).",
                                "It is preferred that the softwood contains as much lignin as possible. The Kappa number estimates the amount of chemicals required during bleaching of wood pulp in order to obtain a pulp with a given degree of whiteness. Since the amount of bleach needed is related to the lignin content of the pulp, the Kappa number can be used to monitor the effectiveness of the lignin-extraction phase of the pulping process. It is approximately proportional to the residual lignin content of the pulp.",
                                "K\u2248c*l",
                                "K: Kappa number; c: constant\u22486.57 (dependent on process and wood); l: lignin content in percent. The Kappa number is determined by ISO 302:2004. The kappa number may be 20 or higher, or 40 or higher, or 60 or higher. In one embodiment, the kappa number is 10-100.",
                                "The softwood material may be a mixture of softwood materials and in one embodiment the softwood material is black or red liquor, or materials obtained from black or red liquor. Black and red liquor contains cellulose, hemi cellulose and lignin and derivatives thereof. The SWL, useful for the production of a composition of the present invention, may comprise black or red liquor, or lignin obtained from black or red liquor.",
                                "Black liquor comprises four main groups of organic substances, around 30-45 weight % ligneous material, 25-35 weight % saccharine acids, about 10 weight % formic and acetic acid, 3-5 weight % extractives, about 1 weight % methanol, and many inorganic elements and sulphur. The exact composition of the liquor varies and depends on the cooking conditions in the production process and the feedstock. Red liquor comprises the ions from the sulfite process (calcium, sodium, magnesium or ammonium), sulfonated lignin, hemicellulose and low molecular resins.",
                                "The lignin, useful for the production of a composition of the present invention, is essentially a SWL, such as for example a SWKL. In one embodiment, the lignin may be a SWL selected from the group of SWL's consisting of SWKL, SWOL and SWSPL. In one embodiment, the lignin may be a SWL selected from the group of SWL's consisting of Lignoboost\u00ae lignin, precipitated lignin, filtrated lignin, acetosolv lignin, lignin from soda pulping or organosolv lignin. In another embodiment the lignin may be SWKL. In another embodiment the lignin may be organosolv lignin. The lignin may be in particulate form with a particle size of 5 mm or less, or 1 mm or less.",
                                "Native lignin or Kraft lignin is not soluble in most organic solvents, fatty acids or oils. Instead prior art has presented various techniques to depolymerize and covert the depolymerized lignin into components soluble in the wanted media.",
                                "The weight average molecular weight (mass) (Mw) of the lignin, useful for the production of a composition of the present invention, may be 30,000 g/mol or less, such as not more than 20,000 g/mol, or not more than 10,000 g/mol, or not more than 5,000 g/mol, or not more than 2,000 g/mol, but preferably higher than 1,000 g/mol, or higher than 1,200 g/mol, or higher than 1,500 g/mol. In one embodiment the number average molecular weight of the lignin is between 1,000 and 4,000 g/mol, or between 1,500 and 3,500 g/mol.",
                                "**Modified or Derivatized Lignin**",
                                "The lignin, useful for the production of a composition of the present invention, is essentially modified or derivatized with a chemical group R comprising at least 4 carbon atoms. The group R may be, but is not limited to, an alkyl group, such as e.g. C10-C20-alkyl or C12-C17-alkyl, an aryl group, such as phenyl, or \u2014(CH2CH2O)nCH2CH2Oalk, wherein n is 1 to 180 and alk is H, methyl or ethyl. The group R may be saturated, unsaturated, straight, branched, cyclic and it may be further substituted with small substituents, such as e.g. OH, NH2, COOH, COO-alkyl or methyl. The group R is essentially connected to the lignin via a linker group L, comprising 0 to 3 carbon atoms, 1 to 3 oxygen atoms and 0 to 1 nitrogen atoms. The linker group L may be derived from a hydroxyl group of the lignin. Hence, the linker L may comprise an oxygen-atom, which typically may originate from the original lignin. The linker L may be connected to an aryl group or an aliphatic part on the lignin according to the schematic chemical structures 1 and 2:",
                                "In formula 1 and 2 above, the lignin is schematically represented by the R\u2033 and the aryl or aliphatic groups respectively, L is the linker and R is a chemical group as mentioned and explained herein. Since lignin has aliphatic hydroxyl groups as well as aromatic hydroxyl groups, the linker L may be attached to an aliphatic part of lignin (structure 2). The linker L may also be connected direct to the aryl group in lignin (structure 1). R\u2033 may be hydrogen, alkyl, aryl or alkoxy group or any other group found in lignin. The aryl group of the lignin may comprise more than one R\u2033.",
                                "The degree of modification of the hydroxyl groups of the lignin, useful for the production of a composition of the present invention, may be expressed as number of equivalents to lignin repeating units. The number of equivalents may be 0.01 or higher, 0.05 or higher, 0.1 or higher, 0.2 or higher, or 0.4 or higher, or 0.6 or higher, or 0.8 or higher. In this application the repeating unit of lignin is assumed to have a molecular weight of 180 g/mol. The degree of modification of the lignin when the lignin is chemically modified may be quite low and still be miscible with the first polymer. In one embodiment the number of equivalents may be 0.01-0.2, such as 0.05-0.2 or 0.1-0.15.",
                                "The lignin, useful for the production of a composition of the present invention, is essentially a SWL, such as for example a SWKL, a SWOL or a SWSPL.",
                                "According to one embodiment, the linker L may be a chemical group comprising 3 carbon atoms and 3 oxygen atoms. For example, the lignin, e.g. a SWKL, a SWOL or a SWSPL, may be modified with groups R linked to the lignin via an alkylene glycol linkage, i.e. a \u2014OCH2CH(OH)CH2O\u2014 group as depicted in Formula I or a \u2014OCH2CH(CH2OH)O\u2014 group as depicted in Formula II. The linker L of the modified lignin may be O-substituted at one of the oxygen atoms with the group R. The oxygen atom of the linker L, being bond to or part of lignin in the modified lignin, may originate from the original lignin, i.e. lignin prior to any modification yielding modified lignin. Alternatively, the oxygen atom of the linker L, being bond to or part of lignin in the modified lignin, may originate from a chemical reactant, from which the linker L is formed upon chemical reaction with lignin.",
                                "The modified lignin of formula I or II, may be produced or synthesized by the reaction between a compound according to formula SM2 and lignin (hydroxyl groups not shown) as depicted below. The compound according to formula SM2 may be synthesized directly by reaction of a compound according to formula SM1 and epichlorohydrin, or alternatively via the corresponding epoxide opened product followed by intra-molecular re-formation of the epoxide by displacement of the intermediate chloride, as well known in the art and as depicted below. The compound according to formula SM2 may also be synthesized by O-allylation of the compound of formula SM1, e.g. with allyl bromide, followed by oxidation, e.g. with a peracid, as well known in the art. The compound according to formula SM2 may be generated in situ in presence of lignin, when producing or synthesizing a modified lignin of formula I or II of the present invention.",
                                "The R-group of the modified SWL according to formula I or formula II of the present invention may be a straight, cyclic, branched, saturated or unsaturated alkyl group comprising 4 to 36 carbon atoms, such as e.g. 4 to 25, 14 to 18, 12 to 15 or 12 to 14 carbon atoms. The R-group of the modified SWL according to formula I or formula II of the present invention may be independently selected from the group consisting of saturated alkyl, unsaturated alkyl, straight alkyl, branched alkyl and cyclic alkyl. Such an alkyl group may be further substituted with substituents independently selected from the group consisting of \u2014OH, \u2014NH2, \u2014COOH, aryl and phenyl. Such an alkyl group may further incorporate one or more fragment selected from the group of fragments selected from \u2014COO\u2014, \u2014S\u2014 and \u2014O\u2014. The R-group of the modified SWL according to formula I or formula II of the present invention may be independently selected from the group consisting of phenyl, ortho-methyl phenyl, para-methyl phenyl, cyclohexyl, 4-tertbutyl phenyl, 2-ethyl hexyl, cardanyl and nonylphenyl. The R-group of the modified SWL according to formula I or formula II of the present invention may be independently selected from the group consisting of compounds of formula S1, S2, S3, S4, S5 and S6 as depicted below. The integer n of compounds of formula S1, S2, S3, S4, S5 and S6 may be 1-180, 1-100, 1-50, 1-25, 1-10, 1-5 or 1-2.",
                                "The R-group of the modified SWL according to formula I or formula II of the present invention may comprise a plurality of different R-groups. For example, such modified lignin may be prepared as taught herein from reaction with 2 to 20%, such as 6%, cresyl glycidyl ether and 2 to 15%, such as 6%, C12-C14-glycidyl ether.",
                                "According to one embodiment, the linker L may comprise 1 carbon atom, one nitrogen atom and 2 oxygen atoms, such as e.g. when being a carbamate group. For example, the lignin, e.g. a SWKL, a SWOL or a SWSPL, may be modified with groups R linked to the lignin via a carbamate moiety, i.e. a \u2014NHC(\u2550O)O\u2014 group as depicted in formula III. The oxygen atom of the linker L, being bond to or part of lignin in the modified lignin, may originate from the original lignin, i.e. lignin prior to any modification yielding modified lignin. Alternatively, the oxygen atom of the linker L, being bond to or part of lignin in the modified lignin, may originate from a chemical reactant, from which the linker L is formed upon chemical reaction with lignin.",
                                "The modified lignin of formula III, may be produced or synthesized by the reaction between an isocyanate according to formula SM3 and lignin (hydroxyl groups not shown) as depicted below. U.S. Pat. No. 3,072,634 (A) discloses examples of detailed descriptions on the synthesis of compounds according to formula III.",
                                "The R-group of the modified SWL according to formula III of the present invention may be a straight, cyclic, branched, saturated or unsaturated alkyl group comprising 4 to 36 carbon atoms, such as e.g. 4 to 25, 14 to 18, 12 to 15 or 12 to 14 carbon atoms, benzyl and phenyl. Such an R-group may be further substituted with substituents independently selected from the group consisting of, aryl, phenyl and ester. Such an R-group may further incorporate one or more fragment selected from the group of fragments selected from \u2014COO\u2014, \u2014S\u2014 and \u2014O\u2014. The R-group of the modified SWL according to formula III of the present invention may be independently selected from the group consisting of phenyl, cyclohexyl and octadecyl. The R-group of the modified SWL according to formula III of the present invention may be independently selected from the group consisting of compounds of formula S1, S2, S3, S4, S5 and S6 as depicted above. The integer n of compounds of formula S1, S2, S3, S4, S5 and S6 may be 1-180, 1-100, 1-50, 1-25, 1-10, 1-5 or 1-2.",
                                "The R-group of the modified SWL according to formula III of the present invention may comprise a plurality of different R-groups. Such a plurality may be selected from two, three or more R-groups from the list consisting of saturated alkyl, unsaturated alkyl, straight alkyl, branched alkyl and cyclic alkyl. The alkyl group may be further substituted with substituents independently selected from the group consisting of aryl, phenyl, and epoxide. The alkyl group may incorporate one or more fragment selected from the group of fragments selected from \u2014COO\u2014, \u2014S\u2014 and \u2014O\u2014.",
                                "According to one embodiment, the linker L may be an oxygen atom. For example, the lignin, e.g. a SWKL, a SWOL or a SWSPL, may be modified with groups R linked to the lignin via an oxygen atom, i.e. a \u2014O\u2014 group as depicted in formula IV. The oxygen atom of the linker L, being bond to or part of lignin in the modified lignin, may originate from the original lignin, i.e. lignin prior to any modification yielding modified lignin. Alternatively, the oxygen atom of the linker L, being bond to or part of lignin in the modified lignin, may originate from a chemical reactant, from which the linker L is formed upon chemical reaction with lignin.",
                                "The modified lignin of formula IV, may be produced or synthesized by the reaction between an electrophile according to formula SM4, carrying a leaving group X, e.g. chloride, bromide, mesylate or the like, and lignin (hydroxyl groups not shown) as depicted below. In Ind. Eng. Chem. Res. 2012, 51, 51, 16713-16720, syntheses of compounds of formula IV are disclosed.",
                                "The R-group of the modified SWL according to formula IV of the present invention may be a straight, cyclic, branched, saturated or unsaturated alkyl group comprising 4 to 36 carbon atoms, such as e.g. 4 to 25, 14 to 18, 12 to 15 or 12 to 14 carbon atoms. The R-group of the modified SWL according to formula IV of the present invention may be saturated alkyl, unsaturated alkyl, straight alkyl, branched alkyl and cyclic alkyl. Such an R-group may be further substituted with substituents independently selected from the group consisting of \u2014OH, \u2014NH2, \u2014COOH, aryl and phenyl. Such an R-group may further incorporate one or more fragment selected from the group of fragments selected from \u2014COO\u2014, \u2014S\u2014 and \u2014O\u2014. The R-group of the modified SWL according to formula IV of the present invention may be independently selected from the group consisting of benzyl, ortho-methyl benzyl, para-methyl benzyl, cyclohexyl, 4-tertbutyl benzyl, 2-ethyl hexyl and nonylphenyl. The R-group of the modified SWL according to formula IV of the present invention may be independently selected from the group consisting of compounds of formula S1, S2, S3, S4, S5 and S6 as depicted above. The integer n of compounds of formula S1, S2, S3, S4, S5 and S6 may be 1-180, 1-100, 1-50, 1-25, 1-10, 1-5 or 1-2.",
                                "The R-group of the modified SWL according to formula IV of the present invention may comprise a plurality of different R-groups. Such a plurality may be selected from two, three or more R-groups from the list consisting of saturated alkyl, unsaturated alkyl, straight alkyl, branched alkyl and cyclic alkyl. The alkyl group may be further substituted with substituents independently selected from the group consisting of aryl, phenyl, benzyl and allyl. The alkyl group may incorporate one or more fragment selected from the group of fragments selected from \u2014COO\u2014, \u2014S\u2014 and \u2014O\u2014.",
                                "According to one embodiment, the linker L may comprise 1 carbon atom and two oxygen atoms, such as e.g. when being an ester group. For example, the lignin, e.g. a SWKL, a SWOL or a SWSPL, may be modified with groups R linked to the lignin via an ester moiety, i.e. a \u2014C(\u2550O)O\u2014 group as depicted in formula V. The oxygen atom of the linker L, being bond to or part of lignin in the modified lignin, may originate from the original lignin, i.e. lignin prior to any modification yielding modified lignin. Alternatively, the oxygen atom of the linker L, being bond to or part of lignin in the modified lignin, may originate from a chemical reactant, from which the linker L is formed upon chemical reaction with lignin.",
                                "The modified lignin of formula V may be produced or synthesized by the reaction between a compound according to formula SM5, SM6 or SM7 and lignin (hydroxyl groups not shown) as depicted below. In US2016355535A, it is taught how compounds according to formula V may be synthesized from the corresponding lignin.",
                                "The R-group of the modified SWL according to formula V of the present invention may be a straight, cyclic, branched, saturated or unsaturated alkyl group comprising 4 to 36 carbon atoms, such as e.g. 4 to 25, 14 to 18, 12 to 15 or 12 to 14 carbon atoms. The R-group of the modified SWL according to formula V of the present invention may be saturated alkyl, unsaturated alkyl, straight alkyl, branched alkyl and cyclic alkyl. Such an alkyl group may be further substituted with substituents independently selected from the group consisting of \u2014OH, \u2014NH2, \u2014COOH, aryl, phenyl, benzyl and allyl. Such an R-group may be further substituted with substituents independently selected from the group consisting of aryl and phenyl. Such an R-group may further incorporate one or more fragment selected from the group of fragments selected from \u2014COO\u2014, \u2014S\u2014 and \u2014O\u2014. The R-group of the modified SWL according to formula V of the present invention may be independently selected from the group consisting of phenyl, ortho-methyl phenyl, para-methyl phenyl, cyclohexyl, 4-tertbutyl phenyl, 2-ethyl hexyl, octadecyl and benzyl. The R-group of the modified SWL according to formula V of the present invention may be independently selected from the group consisting of compounds of formula S1, S2, S3, S4, S5 and S6 as depicted above. The integer n of compounds of formula S1, S2, S3, S4, S5 and S6 may be 1-180, 1-100, 1-50, 1-25, 1-10, 1-5 or 1-2.",
                                "The R-group of the modified SWL according to formula V of the present invention may comprise a plurality of different R-groups. Such a plurality may be selected from two, three or more R-groups from the list consisting of saturated alkyl, unsaturated alkyl, straight alkyl, branched alkyl and cyclic alkyl. The alkyl group may be further substituted with substituents independently selected from the group consisting of aryl, phenyl, benzyl and allyl. The alkyl group may incorporate one or more fragment selected from the group of fragments selected from \u2014COO\u2014, \u2014S\u2014 and \u2014O.",
                                "According to one embodiment, the linker L may comprise 2 carbon atoms and one oxygen atom, such as when being a dimethylsilyloxy group. For example, the lignin, e.g. a SWKL, a SWOL or a SWSPL, may be modified with groups R linked to the lignin via a dimethylsilyloxy moiety, i.e. a \u2014Si(Me)2O-group as depicted in formula VI. The oxygen atom of the linker L, being bond to or part of lignin in the modified lignin, may originate from the original lignin, i.e. lignin prior to any modification yielding modified lignin. Alternatively, the oxygen atom of the linker L, being bond to or part of lignin in the modified lignin, may originate from a chemical reactant, from which the linker L is formed upon chemical reaction with lignin.",
                                "The modified lignin of formula VI may be produced or synthesized by the reaction between a compound according to formula SM8, in which X may be a halide such as e.g. Cl, and lignin (hydroxyl groups not shown) as depicted below. In ACS Sustainable Chem. Eng. 2016, 4, 10, 5212-5222 it is taught how a compound of formula VI may be synthesized from the corresponding lignin.",
                                "The R-group of the modified SWL according to formula VI of the present invention may be a straight, cyclic, branched, saturated or unsaturated alkyl group comprising 4 to 36 carbon atoms, such as e.g. 4 to 25, 14 to 18, 12 to 15 or 12 to 14 carbon atoms. The R-group of the modified SWL according to formula VI of the present invention may be saturated alkyl, unsaturated alkyl, straight alkyl, branched alkyl and cyclic alkyl. Such an alkyl group may be further substituted with substituents independently selected from the group consisting of aryl, phenyl, benzyl and allyl. Such an R-group may be further substituted with substituents independently selected from the group consisting of aryl and phenyl. Such an R-group may further incorporate one or more fragment selected from the group of fragments selected from \u2014COO\u2014, \u2014S\u2014 and \u2014O\u2014. The R-group of the modified SWL according to formula VI of the present invention may be independently selected from the group consisting of phenyl, ortho-methyl phenyl, para-methyl phenyl, tertbutyl, methyl, cyclohexyl, 4-tertbutyl phenyl, 2-ethyl hexyl, octadecyl, dodecyl and benzyl. The R-group of the modified SWL according to formula VI of the present invention may be independently selected from the group consisting of compounds of formula S1, S2, S3, S4, S5 and S6 as depicted above. The integer n of compounds of formula S1, S2, S3, S4, S5 and S6 may be 1-180, 1-100, 1-50, 1-25, 1-10, 1-5 or 1-2.",
                                "The R-group of the modified SWL according to formula VI of the present invention may comprise a plurality of different R-groups. Such a plurality may be selected from two, three or more R-groups from the list consisting of saturated alkyl, unsaturated alkyl, straight alkyl, branched alkyl and cyclic alkyl. The alkyl group may be further substituted with substituents independently selected from the group consisting of aryl, phenyl, benzyl and allyl. The alkyl group may incorporate one or more fragment selected from the group of fragments selected from \u2014COO\u2014, \u2014S\u2014 and \u2014O\u2014.",
