Repository: boschresearch/Pap2Pat

# Pap2Pat Dataset

### File Schema

Every directory in `data` corresponds to one patent-paper pair and contains the full texts of both patent and paper, as well as the patent outlines. We include all information in JSON for programmatic parsing and Markdown for manual inspection.

```yaml
data/:
    paper_id-patent_id/:
        # Nested JSON format
        patent.json: JSON file containing patent metadata and full-text, as well as all outlines
        paper.json: JSON file containing paper metadata and full-text
        # Markdown format
        patent.md: patent full-text formatted in markdown
        paper.md: paper full-text formatted in markdown

File: Pap2Pat/data/W4367178658-US20240079234/patent.json (part 1 of 2)
{
    "id": "US20240079234",
    "authors": [
        "Johnny Chung Yin Ho",
        "You Meng",
        "Wei Wang",
        "Weijun Wang"
    ],
    "title": "VAPOR DEPOSITION OF TELLURIUM NANOMESH ELECTRONICS ON ARBITRARY SURFACES AT LOW TEMPERATURE",
    "date": "2023-03-31 00:00:00",
    "abstract": "A method of fabricating semiconducting tellurium (Te) nanomesh. The method includes the steps of preparing a substrate, vaporizing Te powders under a first temperature; and growing Te nanomesh on the substrate using the vaporized Te powders under a second temperature. The first temperature is higher than the second temperature. The rationally designed nanomesh exhibits exciting properties, such as micrometer-level patterning capacity, excellent field-effect hole mobility, fast photoresponse in the optical communication region, and controllable electronic structure of the mixed-dimensional heterojunctions.",
    "sections": [
        {
            "title": "DESCRIPTION",
            "paragraphs": [],
            "subsections": [
                {
                    "title": "FIELD OF INVENTION",
                    "paragraphs": [
                        "This invention relates to nanomaterials, and in particular to fabrication process of nanomaterials."
                    ],
                    "subsections": [],
                    "outline_long": [
                        "relate to nanomaterials fabrication process"
                    ],
                    "num_characters": 99,
                    "outline_medium": [
                        "relate to nanomaterials fabrication process"
                    ],
                    "outline_short": [
                        "relate to nanomaterials fabrication process"
                    ]
                },
                {
                    "title": "BACKGROUND OF INVENTION",
                    "paragraphs": [
                        "In the past few decades, one-dimensional (1D) nanomaterials have been widely explored as the main driver for emerging electronics1,2. Particularly, nanowires (NWs) made of crystalline inorganic materials are able to meet all performance demands in terms of, but not limited to, carrier mobility, mechanical flexibility, energy efficiency, and optical transparency3,4. However, their scalability and integrability are still insufficient, especially when large-area and low-cost electronics are highly desired toward present-day Internet of Things (IoT) applications5. Since then, many NW assembly strategies, including post-synthesis assemblies and in-situ epitaxial growths, have been developed to tackle the issues of scalability and integrability by configuring large-scale crystalline NW parallel arrayed or random networked films.",
                        "Post-synthesis assemblies, such as contact printing and solution-phase deposition, are commonly used to assemble crystalline NWs into high-performance electronics and optoelectronics6,7-8-9. Taking advantage of post-synthesis assembly, several groups have developed circuit-level mechanically flexible applications, e.g., logic gates10, ring oscillators11, and artificial skins12,13 using group III-V parallel-array NWs and carbon nanotube (CNT) thin films as active components. It is noted that although these assembly methods are generally applicable to different 1D nanomaterials, the cost-intensive and slow process natures would hinder the practical utilization of post-synthesis assembly processes5. Alternatively, to bypass the complicated two-step assembly process, in-situ epitaxial growths are intensely studied to construct 1D materials in a bottom-up manner and explore their functional devices3,14 In some cases, for instance, gallium nitride (GaN) NWs with controlled crystallographic orientations are grown on specific crystal planes of sapphire (\u03b1-Al2O3)14; however, the high growth temperature, stringent substrate requirement of atomically flat and faceted surfaces, and elusive epitaxial relationships are always involved, which add apparent complexities to the standard material processing.",
                        "Under these considerations, alternative materials and growth strategy are desired to address the current challenges on 1D nanomaterials. Recently, elemental tellurium (Te) microplates15,16, thin films17,18, and 1D chains4,19 are demonstrated excellent electrical device performance with good environmental stability and high hole mobility, mainly arising from their narrow bandgap (0.35 eV) and high current-carrying ability. As a kind of \u201cDNA-like\u201d inorganic molecules, 1D Te atomic chains are packed in a hexagonal array by weak forces, called van der Waals (vdWs) interactions, to form a crystal, while in each atomic chain, the covalently bonded Te atoms are helically sequenced along the c-axis15. The vdWs interactions, together with the highly anisotropic crystalline structure of Te crystal, would potentially dictate the 1D nanostructured growth. Such a true 1D system, consisting of vdWs bonded atomic chains, provides opportunities to overcome those severe constraints on fabricating traditional 1D materials19."
                    ],
                    "subsections": [],
                    "outline_long": [
                        "introduce 1D nanomaterials",
                        "motivate limitations of scalability and integrability",
                        "describe post-synthesis assembly strategies",
                        "describe in-situ epitaxial growths",
                        "highlight advantages of elemental tellurium",
                        "introduce 1D Te atomic chains"
                    ],
                    "num_characters": 3170,
                    "outline_medium": [
                        "introduce 1D nanomaterials",
                        "limitations of post-synthesis assemblies",
                        "motivate alternative materials and growth strategy"
                    ],
                    "outline_short": [
                        "motivate limitations of 1D nanomaterials"
                    ]
                },
                {
                    "title": "SUMMARY OF INVENTION",
                    "paragraphs": [
                        "Accordingly, the present invention in one aspect provides a method of fabricating semiconducting tellurium (Te) nanomesh. The method includes the steps of preparing a substrate, vaporizing Te powders under a first temperature; and growing Te nanomesh on the substrate using the vaporized Te powders under a second temperature. The first temperature is higher than the second temperature.",
                        "In some embodiments, the substrate includes a curved surface on which the vaporized Te powders are deposited.",
                        "In some embodiments, the second temperature is 100\u00b0 C.",
                        "In some embodiments, the first temperature is in the range of 450-500\u00b0 C.",
                        "In some embodiments, the method further includes, between vaporizing step and the growing step, the step of transporting the vaporized Te powders to a surface of the substrate.",
                        "In some embodiments, in the transporting step argon gas is used to transport the vaporized Te powders.",
                        "In some embodiments, the growing step further includes the steps of nucleating nanoclusters on the substrate, laterally growing the nanomesh, and self-welding the nanomesh.",
                        "According to another embodiment of the invention, there is provided a method of creating patterned Te nanomesh. The method contains the steps of pre-patterning photoresist on a substrate; growing Te nanomesh on the substrate; and lifting off the photoresist from the substrate."
                    ],
                    "subsections": [],
                    "outline_long": [
                        "provide method of fabricating semiconducting Te nanomesh",
                        "describe method of creating patterned Te nanomesh"
                    ],
                    "num_characters": 1364,
                    "outline_medium": [
                        "summarize method of fabricating semiconducting tellurium nanomesh"
                    ],
                    "outline_short": [
                        "describe method of fabricating semiconducting tellurium nanomesh"
                    ]
                },
                {
                    "title": "DETAILED DESCRIPTION OF PREFERRED EMBODIMENTS",
                    "paragraphs": [
                        "Chemical bonds, including covalent and ionic bonds, endow semiconductors with stable electronic configurations, but also impose constraints on their synthesis and lattice-mismatched heteroepitaxy. Directly fabricating well-connected crystalline NW networks (or nanomesh) on target substrates is a possible solution to address all the current challenges on 1D nanomaterials, in which these crystalline nanomeshes have not been explored so far.",
                        "Here, the unique multi-scale vdWs interactions are explored in one-dimensional tellurium system to end these restrictions, enabled by the vdWs bonds among Te atomic chains and the spontaneous misfit relaxation at quasi-vdWs interfaces. In one embodiment, wafer-scale Te vdWs nanomesh composing of self-welding Te nanowires are laterally vapor grown on arbitrary surfaces at a low temperature of 100\u00b0 C., bringing the greater integration freedoms for enhanced device functionality and broad applicability. For instance, a prepared Te vdWs nanomesh as a sample produced according to an embodiment of the invention demonstrates the micrometer-level patterning ability, the high field-effect hole mobility of 145 cm2/Vs, the ultrafast photoresponse below 3 \u03bcs in paper-based infrared photodetectors, and the controllable electronic structure in mixed-dimensional heterojunctions. All these device metrics of Te vdWs nanomesh electronics are promising to meet emerging technological demands.",
                        "In an embodiment of the invention, the vapor-phase growth of Te nanomesh is developed which is achievable as low as at 100\u00b0 C. based on the ubiquitous vdWs interactions, and show that the self-welded nanomesh can be reliably grown on arbitrary surfaces. As illustrated in FIGS. 1a-1d, the low-temperature Te nanomesh synthesis offers many attractions in terms of material, process, and device. Firstly, the self-assembled Te nanomesh could be grown on various types of surfaces, including rigid substrates, flexible substrates, layered vdWs material surfaces, and three-dimensional curved surfaces (see FIG. 1a). There is no concern about the compatibility between the target device substrate and the NW growth process; thereby, devices can be made on diverse technologically functional surfaces in a scalable and low-cost manner that cannot be achieved by other means. Secondly, the Te nanomesh synthesis is simply based on the multi-scale vdWs interactions, i.e., the macroscale quasi-vdWs interactions with spontaneous misfit relaxation to substrates20 and the nanoscale vdWs interactions among Te atomic chains4 (see FIG. 1b). Unlike the growth mechanisms proposed for metal-catalyzed or epitaxial growth that mainly rely on the complicated liquid-solid interface and epitaxial relationship, the multi-scale vdWs interactions-dominated growth is spontaneous, efficient, and multi-substrate compatible. Thirdly, because all the vdWs interactions explored here are parallel to the growth substrates, the Te NWs would laterally grow on the substrates and then assembly into NW networks. This laterally grown nanomesh is beneficial to the subsequent device integrations, as most present-day devices are fundamentally planar in architectures5. Moreover, the low-temperature nanomesh fabrication approach according to an embodiment of the invention, which will be described in more details below, would not involve any chemical reaction and associated damage on typical substrate materials (see FIG. 1c). Therefore, directly growing Te nanomesh on heat-intolerant flexible or stretchable substrates, such as PI and PDMS, is now accessible. Fourthly, a self-welding process is found in the Te nanomesh growth process, which is essential for promoting electrical device performance and mechanical robustness (see FIG. 1d). Compared to the NW networks formed by solution-phase deposition schemes that always give the weak physical inter-NW connection21, the self-welded nanomesh with well-connected network morphology according to embodiments of the invention is expected to exhibit reduced inter-NW junction resistance and improved mechanical robustness, making them a kind of potentially reliable active device component for practical applications. The rationally designed nanomesh exhibits exciting properties, such as micrometer-level patterning capacity, excellent field-effect hole mobility, fast photoresponse in the optical communication region, and controllable electronic structure of the mixed-dimensional heterojunctions. All these findings are useful to the large-area assembly of functional vdWs nanomesh with potential applications not available by other means.",
                        "The manufacturing method of Te nanomesh based on low-temperature Te nanomesh growth and according to an embodiment of the invention will be described below. The method can be used to manufacture the Te nanomesh shown in FIGS. 1b-1d, although it should be noted that the Te nanomesh shown in FIGS. 1b-1d may also be manufactured using other methods under the spirit of the invention. Turning to FIG. 1e, the first step of the method is substrate preparation in Step 20. For different types of substrates, the preparation methods could be different, as introduced by way of examples below. For instance, prior to the nanomesh growth, SiO2/p++ Si, sapphire and polyimide substrates are ultrasonically cleaned (in acetone, ethanol, and then deionized water, successively) and dried by nitrogen gas. On the other hand, weighing papers and carbon fibers when used as the substrates can be used as purchased without any cleaning procedures. Furthermore, monolayer WS2 (tungsten disulfide) as used in one embodiment of the invention is grown on sapphire by using the conventional chemical vapor deposition. When BN is used as the substrate, few-layer BN is exfoliated from bulk crystal using 3M\u00a9 tape and then transferred onto SiO2/p++ Si for further utilization. When mica substrates are used, mica sheets with layered structures are mechanically cleaved into transparent thin flakes before use. To prepare PDMS (polydimethylsiloxane) substrates, silicone elastomer (Sylgard\u2122 184) is mixed with the curing agent in a weight ratio of 10:1, and then poured into the module to form the 600-\u03bcm-thick layers. After that, silicone elastomer films were cured at 70\u00b0 C. for 4 hours and then 100\u00b0 C. for 30 min.",
                        "The second step of the method is Te nanomesh synthesis. The vapor-phase growth of Te nanomesh is carried out in a two-zone vapor transport system 40 as illustrated in FIG. 1f. The vapor transport system 40 includes a quartz tube 54 which is used as the transport passage for a transporting gas. According to some embodiments, for a typical growth process a quartz tube with 1-in. inner diameter can be utilized in the vapor transport system, while for the large-area growth, a quartz tube with 2-in. inner diameter can be used instead. Different portions of the quartz tube 54 are located respectively in a high-temperature heating zone 42 and a low-temperature heating zone 44, where the high-temperature heating zone is in front of the low-temperature heating zone 44 in the moving direction of the transporting gas. The high-temperature heating zone 42 is implemented in an interior of a high-temperature heating device 46, and the low-temperature heating zone 44 is implemented in an interior of a low-temperature heating device 48, where the quartz tube 54 extend through both the high-temperature heating zone 42 and the low-temperature heating zone 44.",
                        "The operation of the two-zone vapor transport system 40 will now be described. In a preferred embodiment, 1 gram of Te powders 50 (Aldrich, pieces, 99.999%) is placed inside the high-temperature heating zone 42 (450-500\u00b0 C.), while growth substrates 52 previously prepared in Step 20 of FIG. 1e are positioned inside the low-temperature heating zone 42 (100\u00b0 C.). No metal catalyst is used to seed the NW growth in this embodiment. Before heating, the system 40 is flushed with argon gas (200 sccm) for 30 minutes to remove any possible residual oxygen. To start the nanomesh growth, in Step 22 the Te source powder 50 is vaporized at the setting temperature in the high-temperature heating zone 42. Then, the vaporized Te powders 50 in Step 24 is carried to the low-temperature heating zone 44 by argon gas (50 sccm) and TE nanomesh is grown there. The growth pressure is atmospheric pressure during the entire growth process, avoiding the capital-intensive equipment usually employed in conventional synthesis techniques. The atmospheric pressure is also beneficial to suppress the evaporation of source materials and yield an efficient NW nucleation/growth with uniform morphology. In this embodiment, the NW density (\u03bcm\u22122) is calculated from the number of Te NWs making up nanomesh divided by the nanomesh coverage area. The repeated extractions of NW densities over different position of one sample are performed to improve the data accuracy.",
                        "After the Te nanomesh is grown on the substrates, the sample morphologies are examined by SEM (field-emission SEM, FEI Quanta 450). In one embodiment, to prepare samples for TEM study (Philips CM-20; HRTEM, JEOL 2100F; HAADF-STEM, JEM-ARM300F2), the Te nanomesh and Te nanomesh/WS2 heterostructure are transferred onto the Cu grids using a conventional polymer-based wet-transfer method. An EDS detector attached to JEOL 2100F is utilized to perform elemental mappings. A Philips powder x-ray diffractometer (XRD) is used to determine the crystal structures. The PL spectra is acquired by F-4600 FL spectrophotometer with an excitation wavelength of 532 nm. To study the chemical states of samples, X-ray photoelectron spectroscopy (XPS, Thermo ESCALAB 250Xi system) is employed. The Raman study was done by a NTEGRA Spectra system (NT-MDT). The contact angles of water drop on various substrates are performed using a DataPhysics OCA 15EC Contact Angle Tester. Cross-sectional Te/SiO2 sample is prepared by focused ion beam (FIB, FEI Scios Dual Beam system), and then STEM characterizations are conducted on atomic-resolution JEM-ARM300F2 operating at 300 KV. In situ friction property tests are performed with a Hysitron PI85 SEM PicoIndenter equipped on SEM (FEI Quanta 450 FE-SEM). Displacement control mode with a constant loading velocity of 20 nm/s are used during loading. The load-displacement data can be recorded from the nanoindenter, meanwhile the sample displacement was recorded via in situ SEM imaging. Details of the above material characterization steps will be described later with reference to samples obtained using methods according to embodiments of the invention.",
                        "The geometric control and self-welding process during the Te nanomesh growth will now be discussed. Taking sapphire substrates as an example, FIG. 2a shows nucleation, lateral growth and self-welding steps of Te NWs that occur sequentially through the entire growth process. To start with, Te molecules randomly diffuse on the growth surface and reach an active surface site (steps, defects, impurities, etc.) that is energetically favorable for nucleation22. As the densities of active surface sites depend on the substrate type and quality, enhanced nucleation densities on roughened surfaces are observed because of their increased surface defects, as shown in FIG. 2c. In specific, the nucleation densities on PDMS and photoresist film are found to be 4.5\u00b10.2 \u03bcm\u22122 and 3.5\u00b10.2 \u03bcm\u22122, respectively, significantly higher than those on some surface-clean substrates (e.g., 0.12\u00b10.09 \u03bcm\u22122 of SiO2 and 0.45\u00b10.15 \u03bcm\u22122 of sapphire). Besides, because of the pronounced atomic-chain crystal structure, the Te atoms are more strongly coupled with each other in an atomic chain than with the growth substrate. Although with distinctly different substrate features, Te nanomesh on both rigid and flexible substrates show basically similar growth behaviors. Following the Volmer-Weber nucleation model23,24, the nanoclusters are nucleated and grown directly on the substrate surface, regardless of the surface features, giving rise to the general growth of Te nanomesh on diverse substrates.",
                        "To substantiate the correlation between nucleation density and substrate quality, the contact angle measurements on various vacant substrates is performed. The contact angle could provide quantitative data about the molecular differences in surface energy (see FIG. 2c). In general, the active surface sites would create a low energy surface, lowering the energy barrier for nucleation. Indeed, enhanced nucleation densities are observed on surfaces with low surface energies (see FIG. 2c). This finding allows modifying the NW density of Te nanomesh via surface energy engineering. The control experiments are demonstrated to endorse the proposed correlation (see FIG. 2d). For instances, to increase the NW density on certain substrates, HF-treated SiO2 (changing terminated groups), 1000\u00b0 C.-annealed sapphire (creating steps), Ar plasma-bombarded PI (increasing roughness) are conducted to lower the corresponding surface energies. On the contrary, enhancing the surface energy of SiO2, by removing surface carbon contaminants via O2 plasma treatment, would lead to the decreasing NW density. These results are in good agreement with the proposed surface energy-determined nucleation density correlation, and also specify some defects/impurities that could directly trigger the nucleation and growth of Te NWs, including surface groups, steps, and contaminants.",
                        "With a continuous supply of Te adatoms, the lengths of Te NWs are increasing with the growth time, while at the same time the NW diameter is relatively constant (\u02dc150 nm) (see FIGS. 2a and 2b). This result reveals that the Te incorporation in the radial direction and axial direction of Te NWs is significantly different. From TEM images and selected area electron diffraction (SAED) patterns, single crystallinity and growth orientation of <0001> for the Te NWs are distinguished. The favored <0001> growth of the Te NW is mainly owing to the highly anisotropic crystalline structure of Te, agreeing well with the reported works4,22. The covalently-bonded Te atoms along the c-axis have higher binding energy (0.68 eV) than those along the <20> (0.22 eV) and <100> (0.05 eV) directions22. Therefore, in a continuous adsorption and desorption process, driven by the stronger bond in <0001> directions, the growth along the c-axis (i.e., the NW axial direction) is kinetically favored, while the growth along radial direction almost stop with a constant diameter of 150 nm. Changing local energetic landscape with growth temperatures would directly affect the NW morphology, including diameter, length, and density. With decreased growth temperatures from 200\u00b0 C. to 50\u00b0 C., the Te NWs possess increased density, but decreased length and decreased diameter from \u02dc3 \u03bcm to \u02dc20 nm. For benchmarking with the state-of-the-art ultrathin inorganic chains, future NW scaling with significantly reduced NW diameter could be realized by growth optimization and subtractive manufacturing (e.g., etching and exfoliation).",
                        "By increasing the growth time to 2 hours or above, Te NWs extend to connect each other, and the self-welding processes appear at the inter-NW junctions (see FIG. 2e). The atomic-sharp boundary formed between two neighboring Te NWs confirms the self-welding process of Te nanomesh. The welding angle is random without specific values, as there have no coherence and lattice epitaxy relationship between NW and substrate. From the HRTEM study on the welding point of two NWs, the welding angle is consistent with their contact angle determining by their growth orientations. As for the self-welding mechanism, this could be understood as two microstructures are closely contacted with each other, a spontaneous vapor condensation occurs, followed by a welding point formation at the contact area. To better understand the self-welding process in this work, schematic illustration (FIG. 2e), SEM images (FIGS. 2f1-2f3), and TEM images are displayed with different growth duration times. Compared to the 2\u02dc3 hours-grown nanomesh, the enlarging soldering points and the thicker NW body are clearly observed with prolonging growth durations above 4 hours due to the additional preferred vapor condensation, showing the dramatically improved welding status and thus better electrical properties. This is consistent with the reported experiments25 and simulations26 that the microstructures with small curvatures or nanoscale gaps would be the preferred sites for vapor condensation. The vapor condensation-induced welding process has been proposed to enhance the conductivity as well as mechanical strength of solution-processed metal NW networks27.",
                        "The compositional purity and hexagonal structure are also carefully evaluated by XRD, EDS, and Raman study in detail. All these results can evidently indicate the excellent material properties of Te nanomesh, together with the well-defined NW morphology and uniform nanomesh assembly. Importantly, the XRD patterns of Te nanomesh illustrate the unaltered hexagonal-phase diffraction peaks, both in peak intensities and peak positions, even remaining unchanged for storage in ambient conditions for 300 days. While fabricated into transistors, the device performances show no discernible degradation in output current or mobility after 50-days storage in ambient, even without device encapsulation. These observations highlight the superior environmental stability of Te nanomesh against environmental factors (e.g., moisture and atmospheric oxygen), which is highly desired for practical applications. The naturally terminated dangling-bond-free surfaces of vdWs nanomesh play a key role in blocking the surface-induced material degradation commonly observed in typical nanoscale semiconductors16.",
                        "The multi-scale vdWs integration will now be discussed. It is postulated that the multi-scale vdWs interactions, i.e., the macroscale quasi-vdWs interactions to substrates20 and the nanoscale vdWs interactions among Te chains4, dominate the growth process of Te nanomesh. Unlike ionic or covalent bonds, the vdWs forces (or vdWs interactions) exist between the neighboring atoms, molecules and surfaces ubiquitously. In individual atomic-chain Te NWs, the nanoscale vdWs interactions between adjacent chains would promote the anisotropic growth of NWs along the chain direction. Moreover, since most growth substrates used in this work are three-dimensional materials with reactive dangling bonds while the Te NW surface is free of dangling bonds, the binding mechanism between such dissimilar materials is referred to quasi-vdWs interactions20,28. To shed light on the atomic structure of such quasi-vdWs interface, high angle annular dark field scanning transmission electron microscopy (HAADF-STEM) is conducted on a Te NW/SiO2 interface in cross-sectional view. As shown in the HAADF-STEM image (see FIG. 3a), spiral Te atomic chains are oriented along the c-axis of hexagonal array, together with the distinct interface to SiO2. The intensity profile is analyzed to show the (20) plane spacing in FIG. 3b. Interestingly, the first plane spacing at the interface is 5.01 \u212b, being significantly larger than the normal bulk plane spacing of 4.62 \u212b.",
                        "In general, strain can relax by plastic deformations or elastic dislocations, in a short range or a long range.29,30 In exemplary embodiments of the invention, the strain induced by the interfacial lattice mismatch is substantially eliminated within one nm (i.e. two vdWs blocks) near interface (see FIG. 3c) via the re-configuration of Te chain spacings, indicating an abruptly interfacial relaxation of the misfit strain, i.e., short-range plastic deformations.29 This is in contrast to the conventional heteroepitaxy in lattice-mismatched systems, where the misfit strain relaxes gradually via the introduction of bulk dislocations to release the accumulated elastic energy, i.e., long-range elastic dislocations31. Considering the strength of weak quasi-vdWs interaction (0.1-10 kJ/mol) is about two or three orders of magnitude less than that of chemical bonds (100-1,000 kJ/mol),32 the immediate strain relaxations happened at the quasi-vdWs interface efficiently through short-range plastic deformations, other than the formation of long-range elastic dislocations within NW bulk. The spontaneous near-interface relaxations induced by the weak quasi-vdWs interaction may enable the general growth of Te nanomesh on various substrates.",
                        "Superlubricity phenomenon has been widely found in vdWs interfaces, featuring as the ultra-low coefficient of friction (COF) below 10\u22123, enabled by their weak vdWs interactions and natural lattice mismatch.33 Here, the frictional properties between Te NW and SiO2 growth substrate were studied (see FIG. 3d), by which a direct experimental evidence for the vdWs interaction-induced superlubricity was found. The friction property test on Te/SiO2 can be achieved by the lateral movements of diamond nanoindenter to push the Te NW, where a displacement control mode with a constant loading velocity of 20 nm/s is used. Evidently, both static friction process and sliding friction process are observed in FIG. 3e, where the friction force (Ff) is up to 75 \u03bcN. The cohesive force (N) is mainly contributed by the vdWs interface energy, which can be calculated by N=\u03c3S/A,34 where a is interfacial adhesion energy with the typical values of 0.1\u02dc0.4 J cm\u22122,35 S is the contact area of 200 \u03bcm2, and A is the interaction distance of 0.2 \u212b between Te NW and substrate. As a result, the COF=Ff/N is estimated to be 3.7\u00b11.5\u00d710\u22124, being comparable to most vdWs materials and their heterostructures (see FIG. 3f). On the macroscopic scale, the typical peel off process of Te nanomesh from different growth substrates to target substrates is demonstrated, also highlighting the macroscale quasi-vdWs interactions of Te nanomesh/substrates. These results directly prove the low-energy quasi-vdWs interaction between Te nanomesh and growth substrates.",
                        "Overall, the multi-scale vdWs interactions, from the macroscale self-assembly to the nanoscale chain conformation, are fundamentally different from the growth mechanisms proposed for metal-catalyzed growth or epitaxial growth. The quasi-vdWs interactions with spontaneous misfit relaxation are also different from the conventional van der Waals epitaxy (vdWE) growth, in which the chemically inert surface needs to be dangling bonds free or be terminated regularly32. In contrast to that, different surfaces, either with or without dangling bonds, are capable of Te nanomesh growth according to embodiments of the invention. Equally importantly, as both macroscale and nanoscale vdWs interactions are parallel to the growth substrates, the Te NWs would laterally grow on the substrates and further facilitate the subsequent self-welded nanomesh formation for extended applications. With thermodynamic considerations, the energy minimizations also play a key role in determining the lateral Te NWs growth on substrates.36 Here, because the packed Te molecular chains are in the plane of the growth substrates, the (0003)diffraction peak is absent in the XRD patterns.",
                        "In order to show the universality of nanomesh methodology, direct forming of self-welded Te nanomesh on various types of surfaces is demonstrated in FIG. 3g, including rigid substrates (e.g., SiO2, sapphire, and mica), flexible substrates (e.g., paper, PI, and PDMS), layered 2D material surfaces (e.g., tungsten disulfide and boron nitride), and three-dimensional curved surfaces (e.g., carbon fibers). These implemented substrates are across different categories regarding whether they are ordered or disordered, rigid or flexible, bulk or layered surface, flat or curved, etc. Specifically, the direct Te nanomesh growth on heat-intolerant substrates are successfully realized with a temperature as low as 100\u00b0 C., completely unattainable by other vapor growth methods of 1D nanomaterials. Moreover, the unique capability of multi-substrate compatible growth is also used to grow nanomesh on carbon fibers, a kind of curved substrate (see FIG. 3g). This multi-substrate compatible growth is difficult to be achieved by the post-synthesis assembly of NW networks relying on mechanical assembly or solution-phase deposition schemes. This multi-substrate compatible growth is difficult to be achieved by the post-synthesis assembly of NW networks relying on mechanical assembly or solution-phase deposition schemes5. The relationship between crystallinity and electrical properties of the obtained Te nanomesh on different substrates were also studied, where their crystallinities and conductivities of Te nanomesh witness a decreasing trend from SiO2, mica, sapphire, polyimide to paper. Afterward, the synthesis scalability is also investigated by employing a vapor transport system equipped with a 2-inch quartz tube. As a result, wafer-scale Te nanomesh is reliably yielded on different kinds of substrates. Anyway, despite the significantly different surface forms, shapes, and sizes, all these substrates are fully covered by the well-connected nanomesh after growth, further highlighting the versatility of vdWs nanomesh for different utilization.",
                        "The P-type transport properties of Te nanomesh will now be discussed. Apart from the low-temperature synthesis on arbitrary substrates, it is important to evaluate the charge transport characteristics of Te nanomesh. In this case, thin-film transistors (TFTs) based on Te nanomesh are fabricated on the SiO2/p++ Si (50 nm thick thermal oxide) substrates (see FIGS. 3h1-3h3). To complete the bottom-gate top-contact device structure, the 5/80-nm thick Cr/Au electrodes defined by shadow masking are adopted as the source/drain electrodes. The extracted contact resistance is 2.5\u00b10.4 \u03a9\u00b7mm at a gate overdrive voltage of \u221212 V by using a transfer length method. From the transfer and output characteristic curves of Te nanomesh TFTs, the conductance of the nanomesh channel is effectively modulated by the gate bias voltage (see FIGS. 3h1-3h3). Because of the gate screening effect, typical asymmetric transfer curves when applying positive and negative source-drain (Vds) voltage are found in the p-type Te nanomesh TFTs. Due to the same reason, the output curves show the obvious saturation behavior at large negative Vds, while upon a positive Vds, the device does not show the sign of saturation.",
                        "When operating in the linear regime, the Te nanomesh TFT demonstrates excellent p-type transistor performance with a peak field-effect hole mobility of 145 cm2/Vs. This mobility is comparable or even better than conventional p-type semiconducting thin-film devices, including metal oxides, metal halides, perovskite halides, organic materials, and CNT thin films. From the statistical analysis of 20 devices (4\u00d75 arrays) on the same wafer, the on-current of 7.5\u00b11.2 mA/mm, the threshold voltage of 1.8\u00b10.3 V, and the peak hole mobility of 145\u00b115 cm2/Vs are obtained, further proving the excellent uniformity of nanomesh TFT performance. These outstanding hole mobility and high current-carrying capacity are mainly attributed to the single-crystalline nature of individual Te NW and the good electrical connections between self-welded NWs.",
                        "Based on a rationally designed vdWs nanomesh deposition method, the morphologies of Te nanomesh could be controlled in some embodiments of the invention, which would in turn boost the device performances including mobility and output current to a promising level. To better show the growth control and corresponding device performance optimization, the related experiments were carried out as a function of different substrate selections, deposition temperatures, and growth durations. With the tunable diameter, length, density, and welding status of Te nanomesh, one could obtain a powerful platform to obtain an on/off current ratio of \u02dc103 and a hole mobility up to 195 cm2/Vs. The obtained hole mobility value outperforms all the scalable Te-based materials, like the evaporated Te thin films of 35 cm2/Vs17 and TexSey thin films of \u02dc40 cm2/Vs18, but lower than some single Te nanostructure, like solution-grown 2D Te layers of 700 cm2/Vs15 and 1D Te NW encapsulated in nanotube of 600 cm2/Vs4. This result is reasonable when considering wafer-scale coverage and inter-NW connections among nanomesh. It is worth mentioning that the theoretical mobilities of Te materials in literature are up to \u02dc105 cm2/Vs37, arising from the narrow bandgap and low effective mass. Thus, there is still ample spacing to boost further the mobility of Te nanomesh with various strategies, such as surface doping38, composition design18, and dielectric engineering39.",
                        "A high-resolution nanomesh patterning process according to another embodiment of the invention will now be described. Microscale patterning is a fundamental step in the implementation of nanomaterials for practical devices. Traditional macroscale integration of crystalline NWs via conventional patterning methods usually suffers from low resolution and poorly defined pattern edges. In this embodiment, a nanomesh patterning process with a micrometer-level resolution is successfully demonstrated by combining the multi-substrate compatible nanomesh growth and photolithography process (see FIG. 4a). First, in Step 30 patterned photoresist films are generated using a standard exposing/removing process. Taking advantage of the multi-substrate compatible growth, in Step 32 Te nanomesh are grown on both the pre-patterned photoresist film and the photoresist-uncovered SiO2 substrates simultaneously, for example using the method illustrated in FIG. 1e. After the nanomesh growth, the patterned photoresist film and the nanomesh on it were removed at the same time through a lift-off process, as shown by Step 34. Finally, the nanomesh grown on the uncovered substrates is remained to project the microscale images onto a wafer as designed.",
