Repository: boschresearch/Pap2Pat

# Pap2Pat Dataset

### File Schema

Every directory in `data` corresponds to one patent-paper pair and contains the full texts of both patent and paper, as well as the patent outlines. We include all information in JSON for programmatic parsing and Markdown for manual inspection.

```yaml
data/:
    paper_id-patent_id/:
        # Nested JSON format
        patent.json: JSON file containing patent metadata and full-text, as well as all outlines
        paper.json: JSON file containing paper metadata and full-text
        # Markdown format
        patent.md: patent full-text formatted in markdown
        paper.md: paper full-text formatted in markdown

File: Pap2Pat/data/W4378474141-US20230120408/paper.json
{
    "id": "https://semopenalex.org/work/W4378474141",
    "authors": [
        "Chang Sub Kim",
        "Nathan S. Lewis",
        "C. H. Bell",
        "Daniel Cunnane",
        "Jake M. Evans",
        "Jonathan Greenfield"
    ],
    "title": "Wafer-scale magnesium diboride thin films and devices with tunable high  kinetic inductance",
    "date": "2023-05-24",
    "abstract": "Progress in superconducting device and detector technologies over the past decade have realized practical applications in quantum computers, detectors for far-IR telescopes, and optical communications. Superconducting thin film materials, however, have remained largely unchanged, with aluminum still being the material of choice for superconducting qubits, and Nb compounds for higher frequency devices. $mathrm{MgB}_2$, known for its highest $mathrm{T}_c$ (39 K) among metallic superconductors, is a viable material for higher frequency superconducting devices moving towards THz frequencies. However, difficulty in synthesizing thin films have prevented implementation of $mathrm{MgB}_2$ devices into the application base of superconducting electronics, despite promising preliminary results for a number of applications. We have developed smooth and uniform $mathrm{MgB}_2$ films on 4-inch Si wafers by depositing uniform Mg-B co-sputtered film, capping the film in situ to create a closed environment, followed by an optimized post-annealing step. We further report mature device fabrication processes and demonstrate test structures to measure properties of the films. This includes resonators with internal Q factor over $mathrm{10}^4$ at 4.5 K and tunable high kinetic inductance (5-50 pH/$square$ readily achieved in a 40 nm film), opening up the path for development of high frequency and high temperature $mathrm{MgB}_2$ microdevices.",
    "sections": [
        {
            "title": "RESULTS and DISCUSSION MgB2 Thin Film Fabrication, Properties and Characterization",
            "paragraphs": [
                "The overall flow of our MgB2 thin film fabrication process utilizing magnetron sputtering is illustrated in Figure 1a, and the resulting superconducting MgB2 thin films on silicon and sapphire wafers are shown in Figure 1b andc, respectively. Magnetron sputtering is widely available, easily scalable, and produces uniform films, but in-situ sputtered MgB2 films resulted in low Tc 22,32 from oxidation, small grain size, and/or off-stoichiometry due to high vapor pressure and low sticking coefficient of magnesium at elevated temperatures (> 200 \u00b0C), as well as contamination. Post-annealing of these films shows improvements in Tc but at the cost of roughness (> 10 nm rms). Room temperature deposition results in uniform distribution of magnesium but requires a post-annealing process. Annealing magnesium-boron composite film in vacuum resulted in evaporation of magnesium, rough surface, and transition temperature around 6 K. Magnesium evaporation is prevented by capping the composite film with a thin (tens of nm) layer of high melting temperature material such as tantalum or boron. Tantalum does not react with magnesium or boron at typical annealing temperatures below 800 \u00b0C, but cracks above 700 \u00b0C and needs to be removed for easily measuring superconducting properties. Boron, a dielectric material with a high melting point of 2076 \u00b0C, serves as a better capping layer. Surface boron oxide has a low melting point of 450 \u00b0C and provides a crack-free, viscous capping layer. 33 There are two potential byproducts between MgB2 and boron: MgB4 and MgB7. Both have slightly higher formation energies compared to MgB2, 34 so their formation would be minimal, and would not affect the measurement of superconducting properties even if a thin layer of the byproducts is formed, because they are dielectric materials unlike metallic MgB2. We have developed and demonstrated fabrication maturity in removing these capping layers for device development and optimization. In our work we tried many deposition conditions and, mostly through optimizing the roughness of the film, we chose a co-deposited Mg-B precursor film at room temperature. Sputtering of boron is very challenging, and the high melting point leads to a very low deposition rate. Given the propensity for oxidation, we optimized the boron sputtering for maximum rate, then tuned the magnesium sputtering conditions and annealing process to achieve optimized films. In order to achieve smooth films, the asdeposited, pre-annealed Mg-B composite film must be as smooth as possible. A small amount of RF substrate bias (15 W) during deposition reduced the surface roughness from 1.74 nm to 0.34~0.45 nm (rms). Increasing the bias beyond this point gave denser boron films, but etched the Mg or heated the surface too much to achieve controllable stoichiometry in a co-sputtered film. We saw indications that even this low substrate bias was enough energy to induce some reaction between Mg and B as we started to see transitions in as-sputtered films before any postannealing step, though the Tc,0 was below liquid helium temperatures. A rapid thermal processor (RTP) provides good thermal uniformity across large wafers and was used for postannealing. Because magnesium evaporation jumps up around its melting point of 650 \u00b0C, it is critical to keep the annealing temperature below this to avoid any potential surface roughening caused by evaporated magnesium that has yet to react with boron. By optimizing the annealing condition, we measured Tc,0 of 32 K (Figure 2a,b) for devices from MgB2 thin films with 0.476 nm rms roughness (Figure 3a), and circular area of 100 mm diameter. We further achieved Tc,0 of 37.2 K, shown in Figure 2c andd, highest ever reported for sputtered film, by inducing large grains (thus sacrificing surface roughness) from post annealing interchanging magnesium and boron layers of stoichiometric ratio (2 boron to 1 magnesium atomic ratio), similar to previous attempts, [35][36][37][38][39] but with an additional boron capping layer on top. The massive migration of magnesium into the interfacing boron layers led to large MgB2 grains and high Tc, but at the same time resulted in large voids and rough surfaces. Certain applications may take advantage of these films, particularly when devices have a very small active area. Sapphire substrates have often been used for growing MgB2 films because both have hexagonal crystal structure and lattice mismatch is less than 0.1 % with 30\u00b0 rotation. 40 However, oxygen readily diffuses from sapphire to MgB2 because magnesium has lower oxidation enthalpy compared to aluminum 41 and forms an interdiffusion layer. 17 This is especially detrimental for thin films under 100 nm. An alternative substrate is hexagonal SiC, especially for in-situ growth of MgB2, because of the close lattice match. In fact, the highest Tc ever measured for MgB2 is from highly textured MgB2 thin film slightly strained by SiC. 23 However, SiC is more expensive than Si, and polycrystalline MgB2 films from post-annealing process would not be able to take advantage of the lattice match. Because magnesium reacts with silicon to form Mg2Si, a thin inert buffer layer was used to prevent direct contact between MgB2 and Si. As was demonstrated previously, 31 silicon nitride proved to be unreactive against magnesium, and LPCVD nitride as thin as 30 nm has been successfully tested to be sufficiently thick enough to serve as a good buffer, as shown in the STEM image in Figure 3b. In theory, the thickness is only limited to the threshold where no pinholes are left exposing Si, mostly dominated by the initial substrate roughness. The PECVD nitride deposition on Si wafers is a highly commercialized process, 42 not requiring the development of an independent recipe specific to MgB2 thin films. Early in our work, we found that identical deposition and annealing recipes resulted in higher critical temperature on a silicon nitride buffer than on sapphire. Later it was confirmed through x-ray photoelectron spectroscopy (XPS) that magnesium from MgB2 layer migrated to sapphire substrate and resulted in large deviation in stoichiometry of the film near film/substrate interface (Figure 3c).  For device design and fabrication, controlling resistivity and related materials properties such as kinetic inductance brings a huge advantage. Typically, such control is accomplished by deliberately adding impurities 43 or changing stoichiometry. 44 However, in materials deposited through reactive sputtering, such as NbN or TiN, the gas nonuniformity and hysteretic parameter curve make tuning unrealistic. The high Tc MgB2 thin films therefore have a tremendous advantage when it comes to the range of resistivity/kinetic inductance control. 30 Resistivity control in MgB2 can be done by controlling the magnesium to boron ratios. Adding more boron or reducing the amount of magnesium by reducing the RF power on magnesium target, increases the resistivity of as-deposited/preannealed Mg-B composite films gradually, as shown in Figure 5. Annealing the films causes magnesium particles to react with boron and form MgB2, resulting in a linear correlation between the resistivity of percolating magnesium (as-deposited) and percolating MgB2 (postannealed). "
            ],
            "subsections": [
                {
                    "title": "Superconducting Microdevices from Wafer-scale MgB2 Films",
                    "paragraphs": [
                        "Here we present and discuss results describing the internal quality factor and kinetic inductance of planar quarter-wave resonators patterned into our MgB2 thin films using a coplanar waveguide (CPW) architecture. The overall flow of the device fabrication process is illustrated in Figure 6, fabricated wafer-scale devices are shown in Figure 7, and measurements and analysis of the devices in Figure 8. We demonstrate fabrication maturity on par with more commonly used materials (e.g. NbTiN) 45 and show figures of merit for microwave applications at higher temperatures. Given that the BCS surface resistance is both frequency and temperature dependent, better performance at lower frequencies and higher temperatures is a strong case for better performance for higher frequency at lower temperatures. Work is ongoing to improve on dielectric losses in the film stack, as well as demonstrate high frequency losses in the material and will be published following those results. The losses in a superconducting resonator can be measured through the quality factor of the resonator. By fitting the resonator to a well-known model, 46 we can obtain the internal microwave losses in the resonator. These losses include superconducting losses (from the BCS surface resistance), dielectric losses (both in the substrate/passivation layers, as well as the interfaces), and radiative losses. While our initial goal of this experiment was to try to measure the BCS surface resistance in the films, through troubleshooting and optimizing the losses, we have concluded that we are still dominated by dielectric losses in our thin film stack. By adopting standard fabrication techniques like a buffered oxide etch, we continue to see decreases in these losses, with the Qi ~ 10 4 at 4.5 K (Figure 8d). We assume that the losses are limited by dielectrics or interfaces for two reasons. First, as we cool to lower temperature, the value of Qi has no temperature dependence from 1.5 K down to 1 K, with the value about 4\u00d710 4 . Work is ongoing to measure these films below 1 K, which will help separate dielectric losses (specifically TLS) from quasi-particle losses. Another strong indicator that the losses in our devices are indeed limited by dielectrics (or interfaces) is that the quality factor is highly dependent on the width of the devices. Smaller devices have higher dielectric fill factors and so the dielectric loss contribution goes up. The inset of Figure 8d shows the quality factor of 5 resonators (widths are 3, 4, 5, 6, and 10 um) of the same length (5 mm) scaling from ~7500 to 10,000. In the case that these losses are in the superconductor, there would be an f 2 dependence and given that the widest traces yield the highest frequency resonators, they would have the lowest quality factors.  Because MgB2 doesn't have a typical temperature dependence, using the Mattis-Bardeen theory to estimate \u03b1 is not feasible, but the method used is very accurate for the case of \u03b1 > 0.5. In the same device used to describe the losses, alpha goes from 0.84 at 10 \u03bcm linewidth to 0.95 at 3 \u03bcm linewidth, with a consistent Lk = 22~24 pH/\u25a1. This is shown in Figure 8b where two chips from different wafers are shown. In the second device, the same film recipe is used, but the films are slightly thinner and so Lk = 28 pH/\u25a1. The latter shows even higher kinetic inductance can be readily achieved. By tuning the Mg content in the precursor film, we can achieve a range of 5-50 pH/\u25a1 for a similar film thickness (around 40 nm), since kinetic inductance is directly proportional to sheet resistance. 48 Using thinner films, we should be able to achieve very large numbers approaching or exceeding nH/\u25a1 values. A systematic study of RF properties as a function of Mg content is ongoing. In these films, tuning the stoichiometry is much more feasible than reactive gas sputtering, since we do not need to control gas partial pressures in a vacuum environment, which is a challenge in depositing Nb and Ti nitride films. We are also able to thin down the films using an argon ion mill or bromine plasma, 49 without degradation of the superconducting properties (within some limits). This has already been reported for producing even ultra-thin films of the same material. 50 Annealing a thicker film also avoids surface tension requiring more energy to achieve the same grain size and hence achieving the same critical temperature at lower temperatures.",
                        "We have used a fairly simple model that assumes a linear combination of the penetration depths associated with the two gaps in the material 29 to fit the temperature dependent frequency shift of two different resonators. The high coupling quality factor (~10 4 ) made it difficult to find the resonance above 10-15 K and so the data does not go beyond this temperature, however, the fits shown in Figure 8c show that the contribution from the larger gap is small (~12%), but non-negligible. This makes sense given that the smaller gap is responsible for the bulk of the kinetic inductance, which is high in our films. Using our thin film capability and expanding the two-gap model to include an interaction parameter which could also have temperature dependence, we hope to contribute to a global model for the contribution of the second gap to the overall film properties. Until now, film properties could not be reproduced under different conditions to modify the MB model for the two-gap material. Furthermore, there is only a rudimentary understanding on how these two gaps will affect high frequency performance in the films, and how pairbreaking of the smaller gap will contribute to RF losses while there still exists a larger gap. This is perhaps the most important future study planned for these films. Fractional frequency shift as a function of temperature for two different resonator chips. Higher temperature data was not possible due to the high coupling factor to the resonators. In the future, we plan to design some low coupling resonators for better measurements up to the critical temperature. The fit is a crude 2-gap model used in Yang, et al. 29 The gaps values were highly constrained in the model to show the participation of the larger gap (about 12%) even for the polycrystalline films. (d) Internal quality factor (Qi) as a function of temperature. We performed interface cleaning processes to achieve Qi \u2265 10 4 and it is expected to improve further as we mature the fabrication process. Inset shows the reduction in Qi seen for different cpw geometry (plotted as center conductor width for Z0 = 50 Ohms)."
                    ],
                    "subsections": []
                },
                {
                    "title": "CONCLUSION",
                    "paragraphs": [
                        "The ultra-smooth wafer-scale superconducting MgB2 films developed here can be readily used for nano-and microdevice fabrication and by demonstrating key figures of merit -uniform and smooth large-scale film on Si substrate with high Tc, Jc, and Lk -we have taken this technology to a level that can be immediately implemented. Historically, the low melting point and highly oxidizing nature of magnesium present multi-fold problems and have prevented any sustainable large-scale fabrication of MgB2 devices. We made uniform and smooth large-area as-deposited Mg-B composite films by RF sputtering and substrate biasing. The films were grown on commercially available silicon substrate by adding a lowstress nitride buffer layer. By creating a closed environment with boron capping layer (which forms several nm of viscous crack-free liquid oxide cap) and prevented magnesium evaporation during annealing, we were able to optimize the annealing temperature and time by rapid thermal processor to achieve high Tc. We have further developed fabrication techniques for these films to achieve small critical features (0.5 \u00b5m demonstrated) and high yield. The devices demonstrate high Jc and low rf losses suitable for high temperature/high frequency superconducting photon detectors and transmission lines. The large nonlinear kinetic inductance shown in these films opens a new branch of high frequency superconducting and quantum devices ranging from parametric amplifiers, frequency multipliers to kinetic inductance-based quantum computing qubits 51 and circuits."
                    ],
                    "subsections": []
                },
                {
                    "title": "METHODS",
                    "paragraphs": [
                        "Precursor Mg-B composite, layered thin films, and boron caps were deposited by RF magnetron sputtering of 3\" elemental magnesium and boron targets at 1~2 mTorr and varying degrees of RF substrate biases. Magnesium sputtering power was varied between 50 W and 250 W RF for different recipes while boron sputtering power was fixed at 580 W RF. Silicon nitride buffer layer on high-resistivity silicon substrate was deposited by Tystar LPCVD with 50-150 MPa tensile stress. Post annealing was done using SSI Solaris 150 Rapid Thermal Processor with ramp rate of 1 degree per second for co-sputtered films and 1~33 degrees per second for layered films.",
                        "MgB2 devices are fabricated by first removing the boron cap with argon ion mill. Because MgB2 decomposes and oxidizes when exposed to an oxidant (e.g. air and water), passivation throughout device fabrication processes is necessary. We developed a tri-purpose titanium-gold bilayer, serving as an excellent passivation layer during fabrication (photolithography), a hardmask, and electrical contact pads after removal as a hardmask everywhere else on which a dielectric layer (silicon, silicon nitride, or aluminum nitride) is deposited for passivation. The devices are patterned by Heidelberg maskless aligner (MLA 150) with AZ5209-E or OiR 620 photoresists. After developing, the titanium layer not covered by photoresist is etched with chlorine ICP (10 sccm of BCl3 and 35 sccm of Cl2 at 7 mTorr with 200-400 W ICP power and 30 W substrate bias power). Once the pattern is transferred onto the titanium layer, photoresist is removed with acetone, then the entire sample is ion milled so that only MgB2 device layer is left.",
                        "XPS depth profiling was done using Kratos Axis Ultra, with base pressure of 1\u00d710 -9 Torr in the analysis chamber without etching or 5\u00d710 -8 Torr during etching. A monochromatic Al K\u03b1 X-ray source with 1486.7 eV energy at 150 W was used. Etching was done with an Ar + ion beam with 2 kV beam energy over 2x2 mm 2 area. All spectra were collected with a resolution of 0.1 eV and pass energy of 20 eV and a 110 \u00b5m spot size during etching. Spectra were charge-corrected to adventitious C at 284.8 eV. Spectra were fit using CasaXPS software. All spectra used a Shirley background.",
                        "DC resistance and current density were measured using four-point method. RF measurements were done in liquid helium Dewar on a custom dipstick using a vector network analyzer.",
                        "We prepared the TEM lamella using focused ion beam milling (Raith Velion) with gold (Au+) from an MgB2 sample that was deposited on a silicon wafer with a nitride buffer layer and post-annealed at 600 \u00b0C for 2 minutes. Platinum was deposited on top of the film as part of the lamella preparation. The lamella was heated in a vacuum oven at 150 \u00b0C overnight to minimize carbon contamination prior to imaging. The interfaces of the lamella were imaged in a 200 keV aberration-corrected STEM (Themis).  "
                    ],
                    "subsections": []
                },
                {
                    "title": "ACKNOWLEDGEMENT",
                    "paragraphs": [
                        "The research by C. Kim, C. Bell, J. Greenfield, and D. Cunnane. was carried out at the Jet Propulsion Laboratory, California Institute of Technology, under a contract with the National Aeronautics and Space Administration (80NM0018D0004). This work was primarily supported by Nancy Grace Roman Technology Fellowship in Astrophysics. We acknowledge the support and infrastructure provided for this work by the Microdevices Laboratory at JPL and The Kavli Nanoscience Institute at Caltech. We thank H. LeDuc, B. Bumble, and A. Beyer for advice on device fabrication, P. Day for discussions and support on RF measurements, M. Dickie for chemical vapor deposition of silicon nitride buffer layer, and A. Wertheim for discussions on sputter depositions. The XPS was carried out at the Molecular Materials Resource Center in the Beckman Institute at the California Institute of Technology and supported by U.S. Department of Energy grant numbers DE-SC0004993 and DE-SC0022087. The STEM work was completed in MIT.nano facilities. We thank Juan Ferrera for assistance in preparing the TEM lamella. E. Batson acknowledges the National Science Foundation Graduate Research Fellowship under Grant No. 2141064 and the NSF CQN program under Grant No. EEC1941583."
                    ],
                    "subsections": [
                        {
                            "title": "Conflict of Interest Disclosure",
                            "paragraphs": [],
                            "subsections": [
                                {
                                    "title": "Conflict of Interest Disclosure",
                                    "paragraphs": [
                                        "The California Institute of Technology has filed a U.S. utility patent with the title \"Wafer scale production of superconducting magnesium diboride thin films with high transition temperature\" (inventors: C.K. and D.P.C.) describing the superconducting magnesium diboride thin film and device fabrication methods described in this paper. "
                                    ],
                                    "subsections": []
                                }
                            ]
                        }
                    ]
                }
            ]
        }
    ]
}

File: Pap2Pat/data/W4386453323-US20230084726/paper.json
{
    "id": "https://semopenalex.org/work/W4386453323",
    "authors": [
        "Mikhail D. Lukin",
        "Donhee Ham",
        "Ronald L. Walsworth",
        "Kevin Olsson",
        "Dominik Bucher",
        "Hongkun Park",
        "David Glenn",
        "Connor Hart",
        "Nithya Arunkumar",
        "Jner Tzern Oon"
    ],
    "title": "Quantum Logic Enhanced Sensing in Solid-State Spin Ensembles",
    "date": "2023-09-05",
    "abstract": "We demonstrate quantum logic enhanced sensitivity for a macroscopic ensemble of solid-state, hybrid two-qubit sensors. We achieve over a factor of 30 improvement in the single-shot signal-to-noise ratio, translating to an ac magnetic field sensitivity enhancement exceeding an order of magnitude for time-averaged measurements. Using the electronic spins of nitrogen vacancy (NV) centers in diamond as sensors, we leverage the on-site nitrogen nuclear spins of the NV centers as memory qubits, in combination with homogeneous and stable bias and control fields, ensuring that all of the $ensuremath{sim}{10}^{9}$ two-qubit sensors are sufficiently identical to permit global control of the NV ensemble spin states. We find quantum logic sensitivity enhancement for multiple measurement protocols with varying optimal sensing intervals, including XY8 and DROID-60 dynamical decoupling, as well as correlation spectroscopy, using an applied ac magnetic field signal. The results are independent of the nature of the target signal and broadly applicable to measurements using NV centers and other solid-state spin ensembles. This work provides a benchmark for macroscopic ensembles of quantum sensors that employ quantum logic or quantum error correction algorithms for enhanced sensitivity.",
    "sections": [
        {
            "title": "SWAP operation is measured, as shown in Figure 2(b).",
            "paragraphs": [
                "A clear transfer of polarization from the electronic sensor spins to the nuclear memory spins is observed when the SWAP operation is applied, with an estimated fidelity of 93%.",
                "After encoding the sensor spin population onto the memory spins using the SWAP gate, the electronic spin states are reset using an optical polarization pulse. With successive N applications of a CNOT e|n gate followed by an optical readout pulse, the information stored in the nuclear memory spins is then repeatedly mapped back onto the electronic spins and measured optically. This procedure provides many readouts within a duration limited by the nuclear spin lifetime T 1 , thereby enhancing the overall readout fidelity. The large number of NVs probed allows a high-precision ensemble average measurement of the sensor spin state with one execution of this repetitive readout protocol.",
                "Flip-flop transitions between the electronic and nuclear spins present the dominant T 1 relaxation channel, and are increasingly suppressed at higher bias magnetic fields. Using the pulse sequence shown in Fig. 2(c), we present measurements of T 1 in Fig. 2(d) for magnetic fields up to 4000 G, generated by a feedback-stabilized electromagnet [14]. At each magnetic field, the NV fluorescence signal contrast is measured as a function of optical pulse duration (T op ), which is applied after the SWAP operation and electronic spin reset, as described above, and before a single application of the CNOT e|n gate. The contrast decay curves are fit to a stretched exponential function to extract T 1 , with examples at the magnetic fields 200 G, 1700 G, and 3700 G shown in the inset of Fig. 2(d). The intensity of the laser pulse also affects the nuclear T 1 (see [20]), and is kept fixed. The T 1 values are fit to a power law function, yielding a power law exponent of 1.8(2) in agreement with an expected quadratic dependence [12]. The measurements presented in the remainder of this paper are performed at a bias magnetic field of 3700 G, with a corresponding 15 N nuclear spin T 1 of 3.44(12) ms.",
                "We apply the above repetitive readout technique to demonstrate quantum logic enhanced (QLE) AC magnetic field sensing using an ensemble of NV centers. We first use correlation spectroscopy to measure a three-tone test signal at about 1 MHz, generated by an RF synthesizer and communicated to the NV ensemble via a multiloop coil (see Fig. 1"
            ],
            "subsections": [
                {
                    "title": ", [20]).",
                    "paragraphs": [
                        "Correlation spectroscopy is a popular NV T 1 -limited technique for AC magnetometry in which the time delay between two dynamical decoupling sequences (T corr ) is varied, see Fig. 3, with optical readout applied only after the second decoupling sequence [22][23][24][25][26]. Our correlation spectroscopy measurement employs two XY8-6 sequences [27,28]. As shown in Fig. 3, the sensing interval T sense is followed by a SWAP operation with duration T SWAP and N quantum logic readout cycles (each with duration T QLR ).",
                        "Figure 4(a) depicts the NV ensemble fluorescence signal when measuring the test signal using correlation spectroscopy and conventional readout, which consists of a single optical readout pulse and omits other aspects of the QLE protocol. The corresponding power spectrum, with the three tones well-resolved, is shown in Fig. 4(b), scaled up by a factor of 200. For the quantum logic enhanced (QLE) sensing protocol applied to measurements of the test signal, we determine a series of power spectra from the correlation time series acquired for each of the N readout cycles. As apparent in the inset of Fig. 4(c), the power spectrum signal amplitudes, A n , decay with increasing readout cycle index n due to 15 N nuclear spin T 1 relaxation. To optimize the signal-to-noise ratio SNR(N ) after N readouts [11], the signal amplitude for the n-th readout is weighted by",
                        ", where \u03c3 n is the standard deviation of the noise at the n-th readout. Fig. 4(b) compares the power spectrum of a weighted signal after N = 2000 quantum logic readout (QLR) cycles to the reference signal obtained using conventional readout.",
                        "The resulting QLE SNR(N ) is given by",
                        "We normalize SNR(N ) by SNR(Ref), the SNR of the conventional NV electronic spin readout (without quantum logic), measured under the same experimental conditions. The SNR enhancement realized with quantum logic is shown in Fig. 4(c). For example, with 2000 QLR cycles, we achieve a 33.3(9)\u00d7 enhancement.",
                        "However, improvements in SNR do not necessarily translate into enhanced sensitivity, since SNR does not consider the impact on the measurement timescale (and hence bandwidth) of an extended readout interval. We first describe quantum logic sensitivity enhancement for AC magnetometry experiments using only a single dynamical decoupling sequence, and then address correlation spectroscopy experiments with varying T sense . For non-correlation spectroscopy experiments, A n corresponds to the maximum signal amplitude as the magnitude of a single-tone, 1 MHz test signal is varied.",
                        "Accounting for the overhead time associated with the SWAP operation (T SWAP = 16.5 \u00b5s) and each readout cycle (T QLR = 3 \u00b5s), the sensitivity enhancement obtained using the QLE protocol can be estimated from our measurements using,",
                        "where we have assumed the duration of a conventional readout is approximately T QLR .",
                        "As shown in Fig. 5(a) for an XY8:6 (six repetitions of an XY8) dynamical decoupling sequence with an opti- mal T sense = 24 \u00b5s, the quantum logic protocol achieves up to \u03b7 QLE = 2.4(3) for N \u2248 150, compared to the same sensing sequence with conventional readout. For the diamond sample used here, the optimal T sense under XY8 decoupling is constrained by the NV electronic spin coherence time T 2 \u2248 28 \u00b5s, which, in turn, is limited by NV-NV dipolar interactions [20].",
                        "To surpass this interaction limit, we employ the DROID-60 decoupling sequence introduced in Refs. [29,30] and thereby extend the optimal T sense to 144 \u00b5s [20]. As anticipated from Eq. ( 1), when the sensing duration becomes long compared to the additional overhead time for quantum logic readout, larger sensitivity enhancements are attained. From our measurements we find up to \u03b7 QLE = 5.6(3) for DROID-60:6 using quantum logic and N \u2248 400, compared to conventional readout, as shown in Fig. 5(a).",
                        "For AC magnetometry using the correlation spectroscopy sequence described earlier, T sense varies with T corr . To account for this dynamic T sense when acquiring correlation spectroscopy signals, we compare measurements using quantum logic with N readouts to con- ventional measurements repeated M times, where the total acquisition time for both experiments is equivalent. In Fig. 5(a), the number of conventional measurements M used to calculate the reference sensitivity for correlation spectroscopy scales with N to maintain: M \u00d7 (T sense + T QLR ) = T sense + T SWAP + (N \u00d7 T QLR ). For T corr ranging from 0 -1.5 ms in our experiments, we find a quantum logic sensitivity enhancement of up to \u03b7 QLE = 11.3(3) for N \u2248 1000. More intuitively, if we use the average value of T corr (0.75 ms) when calculating \u03b7 QLE via Eq. ( 1), we estimate a similar QLE sensitivity factor of \u03b7 QLE \u2248 11.",
                        "To highlight the versatility of the QLE technique, Fig. 5(b) provides estimates of quantum logic enhancement for a range of sensing durations T sense , given our experimental conditions. Applying an arbitrarily large amount of readouts is not favorable. In 5(b) \u03b7 QLE is reduced as N increases, most visible at T sense \u223c 200-600 \u00b5s for the ranges used in the plot. An improvement in sensitivity ( \u03b7 QLE > 1) is readily achieved when T sense exceeds T SWAP , applicable to a wide range of sensing sequences (and diamond materials) commonly used in NV-ensemble metrology and, in principle, for other solid-state spin systems.",
                        "In summary, we leveraged quantum logic using a macroscopic ensemble of solid-state, hybrid two-qubit sensors -each consisting of an NV electronic spin and the on-site 15 N nuclear spin in diamond -to realize a fac-tor of 30 improvement in spin state readout SNR, which in turn enables significant improvement in AC magnetic field sensitivity. The observed sensitivity enhancements can exceed an order of magnitude under favorable conditions (i.e, sensing interval \u223c 1 ms) using only global control of the NV ensemble.",
                        "Over a range of nitrogen doping concentrations (0.5-20 ppm), it is reasonable to tune the optimal sensing duration by decreasing the total nitrogen density in the material, which increases the NV electronic coherence time (T 2 ) proportionally [31], without impacting the photonshot-noise-limited sensitivity (assuming a constant N-NV conversion efficiency). For example, exchanging the sample used here ([N tot ] \u2248 14 ppm) for another with [N tot ] \u2248 0.8 ppm in future work, we anticipate an 18-fold increase in the optimal XY8 sensing duration, sufficient to provide an order-of-magnitude improvement in quantum logic enhanced sensitivity (QLE) for the conditions otherwise used in the present experiments.",
                        "Furthermore, the current approach is agnostic to the target signal and, therefore, broadly applicable to sensing a variety of physical quantities. In the context of NV ensemble magnetometry, the QLE protocol is naturally amenable to NMR spectroscopy given that both favor strong, uniform bias magnetic fields. Using a diamond with reduced [N] (and [NV]) to extend the NV ensemble coherence time, the QLE protocol provides a path towards order-of-magnitude improvements in the sensitivity of micron-scale NV-NMR with high spectral resolution [14]. Additionally, the improvements realized here are compatible with the growing collection of techniques for NV -NMR sample hyperpolarization [32,33].",
                        "Beyond magnetometry, NV-diamond dynamical decoupling protocols sensitive to crystal stress, pressure, and temperature have attained sensing durations of tens of microseconds or longer. For example, such sequences were recently employed in path-finding experiments for diamond-based dark matter searches [16]. With further development, the key metric of T sense > T SWAP may be realized for these alternative sensing applications, enabling quantum logic enhanced sensitivity.",
                        "Integrating additional quantum degrees of freedom, e.g., defects with couplings to multiple nuclear spins, is another promising direction for further progress in QLE sensing [34][35][36][37]. Similarly, solutions to address the random distribution of host lattice nuclear spins, such as manipulating the collective modes of a spin bath [38], may prove advantageous when exploring more advanced quantum logic or error correction algorithms [39] "
                    ],
                    "subsections": []
                }
            ]
        },
        {
            "title": "II. AC MAGNETOMETRY",
            "paragraphs": [
                "We characterized the optimal sequence duration for XY8 and DROID-60 sequences by measuring the AC sensitivity for various sequence durations. The AC signal is generated by applying a voltage to a test coil. The AC magnetic field from the test coil is first calibrated by measuring the signal amplitude (i.e., the NV contrast) as a function of applied voltage. The NV contrast undergoes periodic oscillations with increasing test signal voltage (red dots in the Fig. S1(a)). A single oscillation corresponds to 2\u03c0 phase accumulation by the NVs during the sensing sequence. The magnetic signal amplitude that produces 2\u03c0 phase accumulation is given by",
                "where g = 2 is the Land\u00e9 g-factor, \u00b5 B is the Bohr magneton, f 0 is the frequency of the sensing sequence (1/2\u03c4 ), and N is the number of \u03c0 pulses. For DROID-60 at f 0 = 1 MHz, B AC (2\u03c0) = 0.3891 \u00b5T. From the sinusoidal fit to the data (blue line in Fig. S1(a)), the 2\u03c0 phase accumulation occurs at 0.0670 V. Comparing these two, we get the calibration constant B AC (2\u03c0) / V = 5.806 \u00b5T/V.",
                "The AC sensitivity \u03b7 can be determined by,",
                "where \u03c3 1s is the uncertainty of the contrast for 1 second averaging and |dS/dB AC | is the gradient of contrast with respect to B AC . Both these parameters are calculated at the zero-crossing. \u03c3 1s is measured from the standard error at the zero-crossing, by acquiring the data for 1 second. |dS/dB AC | is determined from the slope of the curve near the zero crossing. The AC sensitivity measurement for XY8 (green circles) and DROID-60 (purple circles) is shown in Fig. S1(b). The sensing duration is on the horizontal axis, which is determined by the number of repetitions of the sequence. The best sensitivity is achieved for DROID-60:6 and XY8:6 for a sensing duration of 144 \u00b5s and 24 \u00b5s respectively. For longer sensing durations, the DROID-60 sequence outperforms the XY8 sequence.",
                "The improved AC sensitivity achieved with the DROID-60 is attributed to an extended NV electronic spin coherence time T 2 under DROID decoupling, as shown in Fig. S2 for both sequences. Under XY8 decoupling, the measured NV T 2 saturates at about 28 \u00b5s due to like-spin, NV-NV interactions (i.e., instantaneous diffusion) which are not decoupled by the XY8 sequence. Meanwhile, as previously demonstrated [2,3], the DROID-60 sequence does decouple such interactions, enabling increased T 2 with the application of additional decoupling cycles. The equality is fulfilled by when w n = A n /\u03c3 2 n , leading the optimal SNR to be [4] Optimal SNR(N",
                "The weighting factor A n /\u03c3 2 n agrees with the intuition that measurements with lower signal amplitude should be weighted less when calculating SNR(N ) QLE than higher signal amplitudes."
            ],
            "subsections": []
        },
        {
            "title": "IV. LASER POWER VS NUCLEAR SPIN T1",
            "paragraphs": [
                "We characterized the nuclear spin life time T 1 under optical illumination in the experimental setup used throughout this work. After the nuclear spin swap at a magnetic field of 3700 G, NV fluorescence contrast signal is measured as a function of optical (AOM) pulse duration T op , which results in a decay curve. Fitting this curve with a stretched exponential function, yields the T 1 of the nuclear spin under optical illumination. The nuclear spin T 1 (blue dots) is"
            ],
            "subsections": []
        },
        {
            "title": "I. EXPERIMENTAL METHODS",
            "paragraphs": [
                "The ensemble NV sensor is a (2 \u00d7 2 \u00d7 0.5) mm 3 high purity diamond chip with 13 \u00b5m thick, nitrogen-doped layer ([N] \u2248 14 ppm) grown using a high-purity, chemical vapour deposition process (Element Six, Ltd). After irradiation and annealing, the nitrogen-doped layer contains [NV] \u2248 2.3 ppm. The NV ensemble dephasing time T * 2 , measured using Ramsey spectroscopy, is T * 2 \u2248 600 ns. The NV ensemble T 2 decoherence time, measured using a Hahn-echo sequence, is 14.5 \u00b5s. The top face of the diamond is cut perpendicular to the [100] crystal axis and the lateral faces are perpendicular to [110]. All four edges of the top face were then polished at 45 degrees (Delaware Diamond Knives), with a top face area of 1 mm \u00d7 1 mm. The [111] axis of the NV sensor is aligned parallel to the bias magnetic field. A variable bias magnetic field (0 G to 4000 G) is generated by a feedback-stabilized electromagnet. Details about the magnetic bias field stabilization is described in the Methods section of [1].",
                "The 130 mW optical beam (\u03bb = 532 nm), generated by a solid-state laser (Coherent Verdi G7), is focused down to a spot size of about 15 \u00b5m and pulsed using an acousto-optic modulator (Gooch & Housego, 3250-220). For the experiments in this work, the duration of each optical pulse is 3 \u00b5s. The NV spin-state-dependent fluorescence is read out after 1 \u00b5s, followed by additional optical re-initialization of the NV electronic spin for 2 \u00b5s. The NV fluorescence signal is collected by a liquid light guide (Thorlabs LLG5-8H) and delivered to a photodetector (Thorlabs PDB210A). An arbitrary waveform generator (Tektronix AWG7122C) generates microwave (MW) pulses with a temporal resolution of 12 Giga-samples per second (83 ps). The pulses are amplified using a microwave amplifier (Minicircuits ZHL-25W-63+, RF Lambda RFLUPA0618GD). The radiofrequency (RF) pulses (1-3 MHz), used to apply the cNOT operation on the nuclear spin, conditioned on the electronic spin state, are generated by a function generator (Rigol DG1032). Both the MW and the RF control pulses are combined using a power splitter (Minicircuits ZN2PD2-14W-S+). The combined signal is delivered to the NV diamond, to drive the NV electronic spins and the 15 N nuclear spins, through a single loop shorted coil of 1 mm diameter. A synthetic AC magnetic signal (1 MHz) is generated by applying an AC voltage (Rigol DG1022) to a home-built multi loop test coil (4 loops, 10 mm diameter). While Fig. S3 suggests it would be ideal to work at lower laser power (for a fixed illumination area), since the nuclear spin lifetime is longer at lower laser powers, the effect of increased re-polarization optical pulse durations at lower laser power must also be considered. For QLE sensing, the performance of the technique is maximized by accommodating more readout pulses. This can be achieved by reducing the duration of each readout/re-initialization pulse. To balance these two factors, we choose to work at a laser power of 130 mW where the \u223c75% NV spins are re-polarized within 3 \u00b5s."
            ],
            "subsections": []
        }
    ]
}
