Repository: boschresearch/Pap2Pat

# Pap2Pat Dataset

### File Schema

Every directory in `data` corresponds to one patent-paper pair and contains the full texts of both patent and paper, as well as the patent outlines. We include all information in JSON for programmatic parsing and Markdown for manual inspection.

```yaml
data/:
    paper_id-patent_id/:
        # Nested JSON format
        patent.json: JSON file containing patent metadata and full-text, as well as all outlines
        paper.json: JSON file containing paper metadata and full-text
        # Markdown format
        patent.md: patent full-text formatted in markdown
        paper.md: paper full-text formatted in markdown

File: Pap2Pat/data/W4386995422-US20240105908/patent.json (part 1 of 2)
{
    "id": "US20240105908",
    "authors": [
        "Zonghai Chen",
        "Yingying Xie"
    ],
    "title": "SURFACE MODIFIED CATHODE ACTIVE MATERIALS",
    "date": "2022-09-26 00:00:00",
    "abstract": "A process for modifying a surface chemistry of a cathode active material includes providing a powder of the cathode active material, wetting the powder of cathode active material with an efficient amount of a solution to form a mixture, and baking the mixture to obtain a surface modified cathode active material, wherein: the cathode active material has a formula of LiNixMnyCo1-x-yO2, wherein 0\u2264x\u22641, 0\u2264y\u22641, and 0\u2264x+y\u22641; the solution comprises a solvate and a solvent; and the solvate comprises H3BO3, H3PO4, a phosphate salt, a hydrogenphosphate salt, a dihydrogenphosphate salt, or a combination of any two or more thereof.",
    "sections": [
        {
            "title": "DESCRIPTION",
            "paragraphs": [],
            "subsections": [
                {
                    "title": "STATEMENT OF GOVERNMENT INTEREST",
                    "paragraphs": [
                        "This invention was made with government support under Contract No. DE-AC02-06CH11357 awarded by the U.S. Department of Energy. The government has certain rights in the invention."
                    ],
                    "subsections": [],
                    "outline_long": [
                        "acknowledge government support"
                    ],
                    "num_characters": 178,
                    "outline_medium": [
                        "acknowledge government support"
                    ],
                    "outline_short": [
                        "acknowledge government support"
                    ]
                },
                {
                    "title": "FIELD",
                    "paragraphs": [
                        "The present invention relates generally to the field of lithium rechargeable batteries. More particularly, it relates to processes for modifying surface chemistry of a cathode material, as well as the resulting cathode materials and uses thereof."
                    ],
                    "subsections": [],
                    "outline_long": [
                        "relate to lithium rechargeable batteries"
                    ],
                    "num_characters": 246,
                    "outline_medium": [
                        "introduce lithium rechargeable batteries"
                    ],
                    "outline_short": [
                        "introduce lithium rechargeable batteries"
                    ]
                },
                {
                    "title": "BACKGROUND",
                    "paragraphs": [
                        "Lithium-ion batteries are a class of electrochemical cells composing of an anode, a cathode, and a non-aqueous electrolyte and separator sandwiched between the anode and the cathode. During charging process, lithium ions are removed from the cathode, diffuse through the non-aqueous electrolyte, and then insert into the anode. The reverse process occurs during the discharging process. Exemplary anode material for lithium-ion batteries includes, but is not limited to, mesocarbon microbeads, natural graphite, synthetic graphite, soft carbon, hard carbon, and Si-based alloys. Exemplary cathode material includes, but is not limited to, LiFePO4, LiFexMn1-xPO4 (0\u2264x\u22641), and LiNixMnyCo1-x-yO2 (0\u2264x\u22641, 0\u2264y\u22641, 0\u2264x+y\u22641). For example, a cathode electrode can be fabricated by: mixing the cathode material, carbon black conducting filler, and a polymeric binder such as poly(vinylene difluoride) (PVDF) in an organic solvent (e.g., n-methyl-2-pyrrolidone) to form a viscous slurry; casting the slurry on a current collector, such as aluminum foil; and drying the wet film at an elevated temperature to obtain the final cathode electrode.",
                        "Being the dominant cathode material for lithium-ion batteries, LiNixMnyCo1-x-yO2 (0\u2264x\u22641, 0\u2264y\u22641, 0\u2264x+y\u22641) is generally synthesized through a solid-state reaction process by sintering the mixture of a transition metal precursor and a lithium source, such as LiOH, LiOH\u00b7H2O, or Li2CO3, at a relatively high temperature. Consequently, a small amount of LiOH/Li2CO3 usually deposits on the surface of the final cathode material as a basic impurity. More Li2CO3 can be generated when exposing LiNixMnyCo1-x-yO2 (0\u2264x\u22641, 0\u2264y\u22641, 0\u2264x+y\u22641) cathode material to ambient conditions during storage. The presence of an excess amount of basic impurity can create a basic environment when preparing the cathode slurry, and potentially trigger the crosslinking reaction of PVDF, leading to the gelation of the slurry and the reduction on the mechanical stability of the final cathode electrode (see J. Electrochem. Soc., 150(8): A1073-A1078, 2003). Moreover, the presence of Li2CO3 in cathode can also accelerate the parasitic reactions between the cathode electrode and the non-aqueous electrolyte (see J. Am. Chem. Soc., 139(49): 17853-17860, 2017), resulting in an accelerated performance loss of lithium-ion cells. Therefore, there is technological need to actively mitigate the impact of the basic impurities on the surface of cathode materials."
                    ],
                    "subsections": [],
                    "outline_long": [
                        "introduce lithium-ion batteries",
                        "describe cathode material synthesis",
                        "discuss limitations of cathode materials",
                        "motivate need for surface modification"
                    ],
                    "num_characters": 2465,
                    "outline_medium": [
                        "describe lithium-ion batteries",
                        "motivate need for surface modification"
                    ],
                    "outline_short": [
                        "describe limitations of cathode materials"
                    ]
                },
                {
                    "title": "SUMMARY",
                    "paragraphs": [
                        "Provided herein are methods and processes for modifying surface chemistry of a cathode active material, as well as the resulting cathode active material and uses thereof.",
                        "In one aspect, provided herein is a process for modifying a surface chemistry of a cathode active material, the process comprising: (a) providing a powder of the cathode active material; (b) wetting the powder of cathode active material with an efficient amount of a solution to form a mixture; and (c) baking the mixture to obtain a surface modified cathode active material; wherein:the cathode active material has a formula of LiNixMnyCo1-x-yO2, wherein 0\u2264x\u22641, 0\u2264y\u22641, and 0\u2264x+y\u22641; the solution comprises a solvate and a solvent; and the solvate comprises H3BO3, H3PO4, a phosphate salt, a hydrogenphosphate salt, a dihydrogenphosphate salt, or a combination of any two or more thereof.",
                        "In another aspect, provided herein is a cathode active material having a formula of LiNixMnyCo1-x-yO2, wherein 0\u2264x\u22641, 0\u2264y\u22641, and 0\u2264x+y\u22641; and wherein the cathode active material comprises a surface coating layer comprising (1) LiBO2, or (2) Li3PO4 and a phosphate salt selected from the group consisting of: Na3PO4, K3PO4, Rb3PO4, Cs3PO4, Ag3PO4, Be3(PO4)2, Mg3(PO4)2, Ca3(PO4)2, Sr3(PO4)2, Ba3(PO4)2, Zn3(PO4)2, Mn3(PO4)2, Co3(PO4)2, Ni3(PO4)2, AlPO4, FePO4, VPO4, TiPO4, SCPO4, YPO4, LaPO4, MnPO4, CoPO4, NiPO4, Ti3(PO4)3, V3(PO4)3, Zr3(PO4)3, Nb3(PO4)3, Sn3(PO4)3, Pb3(PO4)3, and a combination of any two or more thereof.",
                        "In a related aspect, the present technology provides a lithium rechargeable battery comprising at least one cathode active material of any aspect or embodiment disclosed herein."
                    ],
                    "subsections": [],
                    "outline_long": [
                        "introduce surface modification process",
                        "describe resulting cathode active material",
                        "mention uses of cathode active material"
                    ],
                    "num_characters": 1664,
                    "outline_medium": [
                        "summarize invention"
                    ],
                    "outline_short": [
                        "summarize invention"
                    ]
                },
                {
                    "title": "DETAILED DESCRIPTION",
                    "paragraphs": [
                        "The following terms are used throughout as defined below.",
                        "As used in the description and the appended claims, the singular forms \u201ca,\u201d \u201can,\u201d and \u201cthe\u201d include plural referents unless the context clearly dictates otherwise. Thus, for example, reference to \u201ca composition\u201d includes mixtures of two or more such compositions.",
                        "The inventions illustratively described herein may suitably be practiced in the absence of any element or elements, limitation or limitations, not specifically disclosed herein. Thus, for example, the terms \u201ccomprising,\u201d \u201cincluding,\u201d \u201ccontaining,\u201d etc. shall be read expansively and without limitation. Additionally, the terms and expressions employed herein have been used as terms of description and not of limitation, and there is no intention in the use of such terms and expressions of excluding any equivalents of the features shown and described or portions thereof, but it is recognized that various modifications are possible within the scope of the invention claimed. Additionally, the phrase \u201cconsisting essentially of\u201d will be understood to include those elements specifically recited and those additional elements that do not materially affect the basic and novel characteristics of the claimed invention. The phrase \u201cconsisting of\u201d excludes any element not specifically specified.",
                        "As used herein, \u201capproximately\u201d or \u201cabout\u201d will be understood by persons of ordinary skill in the art and will vary to some extent depending upon the context in which it is used. If there are uses of the term which are not clear to persons of ordinary skill in the art, given the context in which it is used, \u201cabout\u201d will mean up to plus or minus 10% of the particular term. For example, in certain embodiments, the term \u201capproximately\u201d or \u201cabout\u201d refers to a range of values that fall within 10%, 9%, 8%, 7%, 6%, 5%, 4%, 3%, 2%, 1%, or less in either direction (greater than or less than) of the stated reference value unless otherwise stated or otherwise evident from the context (except where such number would exceed 100% of a possible value).",
                        "\u201cOptional\u201d or \u201coptionally\u201d means that the subsequently described event or circumstance may or may not occur, and that the description includes instances where the event or circumstance occurs and instances where it does not.",
                        "As used herein, \u201cphosphate salt\u201d or \u201cphosphate tribasic salt\u201d refers to a class of chemical compounds which are composed of a cation and a phosphate anion (PO43\u2212).",
                        "As used herein, \u201chydrogenphosphate salt\u201d or \u201cphosphate dibasic salt\u201d refers to a class of chemical compounds which are composed of a cation and a hydrogenphosphate anion (HPO42\u2212).",
                        "As used herein, \u201cdihydrogenphosphate salt\u201d or \u201cphosphate monobasic salt\u201d refers to a class of chemical compounds which are composed of a cation and a dihydrogenphosphate anion (H2PO4\u2212).",
                        "One skilled in the art will readily realize that all ranges discussed can and do necessarily also describe all subranges therein for all purposes and that all such subranges also form part and parcel of this invention. Any listed range can be easily recognized as sufficiently describing and enabling the same range being broken down into at least equal halves, thirds, quarters, fifths, tenths, etc. As a non-limiting example, each range discussed herein can be readily broken down into a lower third, middle third and upper third, etc."
                    ],
                    "subsections": [
                        {
                            "title": "The Present Technology",
                            "paragraphs": [
                                "Provided herein are methods and processes for modifying surface chemistry of a cathode active material, as well as the resulting cathode active material and uses thereof.",
                                "In particular, the methods described herein can convert basic impurities on the surface of cathode materials into a beneficial coating layer, which can enhance the electrochemical performance of the cathode materials. Additionally, the cost of manufacturing a cathode active material can be reduced by using the present processes. For example, the processes described herein can 1) allow the preparation of a cathode active material under a dry air atmosphere instead of a pure oxygen atmosphere; 2) reduce the amount of chemical waste compared to a traditional method, as a washing step is generally involved in a traditional method; 3) reduce the number of steps for surface modifying a cathode active material, as an additional coating step (e.g., to coat the cathode active material with a protecting layer) is not requisite in the present processes.",
                                "In an aspect, the present technology provides methods and processes for modifying surface chemistry of a cathode active material. An illustrative figure showing said process is provided in FIG. 1.",
                                "In some embodiments, the process for modifying surface chemistry of a cathode active material comprises (a) providing a powder of the cathode active material. In some embodiments, the process for modifying surface chemistry of a cathode active material further comprises (b) wetting the powder of cathode active material with an efficient amount (e.g., an amount as described herein) of a solution (e.g., a solution as described herein) to form a mixture. In some embodiments, the process for modifying surface chemistry of a cathode active material further comprises (c) baking the mixture (e.g., a mixture of the cathode active material and the solution as described herein) to obtain a surface modified cathode active material. In some embodiments, the process described herein comprises steps (a), (b) and (c). In some embodiments, the process described herein excludes a step of isolating the cathode active material or a reaction product thereof from the mixture (e.g., a mixture of the cathode active material and the solution as described herein) before step (c).",
                                "In some embodiments, the cathode active materials are used for rechargeable lithium batteries and lithium-ion batteries. In some embodiments, the cathode active material has a formula of LiNixMnyCo1-x-yO2 (0\u2264x\u22641, 0\u2264y\u22641, 0\u2264x+y\u22641). In some embodiments, the cathode active materials further comprise a doping element. Exemplary doping elements include, but are not limited to, Mg, Ca, Zr, Ti, Ta, V, Cr, Fe, Zn, Al, and any combination of two or more thereof.",
                                "In some embodiments, the process described herein further comprises preparing the cathode active material under a dry air atmosphere.",
                                "In some embodiments, the solution comprises at least one solvent and at least one solvate.",
                                "In some embodiments, the solution comprises a solvent. Suitable solvents include, but are not limited to water, methanol, ethanol, 2-propanol, iso-butanol, acetone, ethyl methyl ketone, and any combination of two or more thereof.",
                                "In some embodiments, the solution comprises a solvate. Suitable solvates include, but are not limited to, H3BO3, H3PO4, a phosphate salt, a hydrogenphosphate salt, a dihydrogenphosphate salt, and a combination of any two or more thereof. For example, a solvate may be H3BO3, H3PO4, MI(H2PO4), MI2(HPO4), MII(H2PO4)2, MII(HPO4), MIII(H2PO4)3, MIII2(HPO4)3, MIV(H2PO4)4, or MIV(HPO4)2. In some embodiments, MI is selected from the group comprising Li, Na, K, Rb, Cs, NH4, Ag, and any combination of two or more thereof. In some embodiments, MII is selected from the group comprising Be, Mg, Ca, Ba, Sr, Zn, Mn, Ni, Co, and any combination of two or more thereof. In some embodiments, MIII is selected from the group comprising Al, Fe, V, Ti, Sc, Y, La, Mn, Co, Ni, and any combination of two or more thereof. In some embodiments, MIV is selected from the group comprising Ti, V, Zr, Nb, Sn, Pb, and any combination of two or more thereof. In some embodiments, the solvate comprises Al(H2PO4)3, Mg(H2PO4)2, or Ca(H2PO4)2.",
                                "In some embodiments, the process comprises wetting the powder of cathode active material with an efficient amount of a solution (e.g., a solution as described herein) to form a mixture. In some embodiments, the efficient amount of the solution is from about 2 wt % to about 80 wt %, preferably from about 5 wt % to about 40 wt %, and more preferably from about 10 wt % to about 25 wt %, based on the morphology of the cathode active material. In some embodiments, the efficient amount of the solution is about 2 wt %, about 5 wt %, about 10 wt %, about 15 wt %, about 20 wt %, about 25 wt %, about 30 wt %, about 40 wt %, about 50 wt %, about 60 wt %, about 70 wt %, or 80 wt %, or any value therebetween, based on the morphology of the cathode active material.",
                                "In some embodiments, the pH value of the solution described herein is from about 2 to about 10, preferably from about 5 to about 9, and more preferably from about 6 to about 8. In some embodiments, the pH value of the solution described herein is about 2, 3, 4, 5, 6, 7, 8, or 9, or any value therebetween.",
                                "In some embodiments, the concentration of the solvate in the solution described herein is from about 0.5 wt % to about 30 wt %, preferably from about 1 wt % to about 15 wt %, more preferably form about 1 wt % to about 5 wt %. In some embodiments, the concentration of the solvate in the solution described herein is about 0.5 wt %, about 1 wt %, about 5 wt %, about 10 wt %, about 15 wt %, about 20 wt %, about 25 wt %, or about 30 wt %, or any value therebetween.",
                                "In some embodiments, the mixture (e.g., the mixture of the cathode active material and the solution as described herein) is baked at an elevated temperature to remove the solvent. For example, the mixture can be baked at a temperature from about 100\u00b0 C. to about 800\u00b0 C., preferably from about 400\u00b0 C. to about 700\u00b0 C., and more preferably from about 500\u00b0 C. to about 650\u00b0 C. In some embodiments, the mixture can be baked at a temperature of about 100\u00b0 C., about 200\u00b0 C., about 300\u00b0 C., about 400\u00b0 C., about 500\u00b0 C., about 600\u00b0 C., about 700\u00b0 C., or about 800\u00b0 C., or any value therebetween.",
                                "The mixture (e.g., the mixture of the cathode active material and the solution as described herein) can be baked for a sufficient time period at a temperature described herein. For example, the mixture can be baked from about 0.5 hour to about 20 hours, preferably from about 1 hour to about 5 hours. In some embodiments, the mixture can be baked for about 0.5 hour, about 1 hour, about 2 hour, about 3 hour, about 5 hour, about 10 hour, about 15 hour, or about 20 hour, or any value therebetween.",
                                "In another aspect, described herein are surface modified cathode active materials (e.g., surface modified cathode active materials prepared by a process described herein). In some embodiments, the surface modified cathode active material is LiNixMnyCo1-x-yO2 (0\u2264x\u22641, 0\u2264y\u22641, 0\u2264x+y\u22641), which comprises a surface coating layer comprising Li3PO4, B2O3, LixBO2 (0\u2264x\u22641), or any combination of two or more hereof. In some embodiments, the surface modified cathode active material described herein further comprises another phosphate salt (e.g., Na3PO4, K3PO4, Rb3PO4, Cs3PO4, Ag3PO4, Be3(PO4)2, Mg3(PO4)2, Ca3(PO4)2, Sr3(PO4)2, Ba3(PO4)2, Zn3(PO4)2, Mn3(PO4)2, Co3(PO4)2, Ni3(PO4)2, AlPO4, FePO4, VPO4, TiPO4, ScPO4, YPO4, LaPO4, MnPO4,",
                                "CoPO4, NiPO4, Ti3(PO4)3, V3(PO4)3, Zr3(PO4)3, Nb3(PO4)3, Sn3(PO4)3, Pb3(PO4)3, or any combination of two or more hereof).",
                                "In some embodiments, the surface modified cathode active material described herein comprises LiBO2 and a phosphate salt selected from the group consisting of: Li3PO4, Na3PO4, K3PO4, Rb3PO4, Cs3PO4, Ag3PO4, Be3(PO4)2, Mg3(PO4)2, Ca3(PO4)2, Sr3(PO4)2, Ba3(PO4)2, Zn3(PO4)2, Mn3(PO4)2, Co3(PO4)2, Ni3(PO4)2, AlPO4, FePO4, VPO4, TiPO4, SCPO4, YPO4, LaPO4, MnPO4, CoPO4, NiPO4, Ti3(PO4)3, V3(PO4)3, Zr3(PO4)3, Nb3(PO4)3, Sn3(PO4)3, Pb3(PO4)3, and a combination of any two or more thereof. In some embodiments, the surface modified cathode active material described herein comprises Li3PO4 and a phosphate salt selected from the group consisting of: Na3PO4, K3PO4, Rb3PO4, Cs3PO4, Ag3PO4, Be3(PO4)2, Mg3(PO4)2, Ca3(PO4)2, Sr3(PO4)2, Ba3(PO4)2, Zn3(PO4)2, Mn3(PO4)2, Co3(PO4)2, Ni3(PO4)2, AlPO4, FePO4, VPO4, TiPO4, ScPO4, YPO4, LaPO4, MnPO4, CoPO4, NiPO4, Ti3(PO4)3, V3(PO4)3, Zr3(PO4)3, Nb3(PO4)3, Sn3(PO4)3, Pb3(PO4)3, and a combination of any two or more thereof. In some embodiments, the surface modified cathode active material described herein comprises Li3PO4 and a phosphate salt comprising Mg3(PO4)2, Ca3(PO4)2, or AlPO4.",
                                "In some embodiments, the cathode active material described herein further comprises a doping element, including but not limited to Mg, Ca, Zr, Ti, Ta, V, Cr, Fe, Zn, Al, and any combination of two or more hereof.",
                                "In some embodiments, the cathode active materials described herein are used for rechargeable lithium batteries and lithium-ion batteries.",
                                "In another aspect, the present technology provides a rechargeable battery comprising at least one cathode active material as described herein.",
                                "The examples herein are provided to illustrate advantages of the present technology. The examples herein are also presented in order to more fully illustrate the preferred aspects of the present technology. The examples should in no way be construed as limiting the scope of the present technology, as defined by the appended claims. The examples can include or incorporate any of the variations, aspects, or embodiments of the present technology described above. The variations, aspects, or embodiments described above may also further each include or incorporate the variations of any or all other variations, aspects, or embodiments of the present technology."
                            ],
                            "subsections": [],
                            "outline_long": [
                                "introduce methods for modifying surface chemistry",
                                "describe benefits of present technology",
                                "provide overview of process",
                                "describe step (a) of process",
                                "describe step (b) of process",
                                "describe step (c) of process",
                                "discuss optional steps",
                                "describe cathode active materials",
                                "discuss doping elements",
                                "describe solution composition",
                                "discuss solvents",
                                "discuss solvates",
                                "describe efficient amount of solution",
                                "discuss pH value of solution",
                                "describe concentration of solvate",
                                "describe baking process",
                                "describe surface modified cathode active materials",
                                "discuss additional phosphate salts",
                                "describe rechargeable battery"
                            ],
                            "num_characters": 10003,
                            "outline_medium": [
                                "introduce methods for modifying surface chemistry",
                                "describe benefits of methods",
                                "describe process for modifying surface chemistry",
                                "describe cathode active materials",
                                "describe solvents and solvates",
                                "describe efficient amount of solution",
                                "describe pH value of solution",
                                "describe concentration of solvate",
                                "describe baking conditions"
                            ],
                            "outline_short": [
                                "introduce methods for modifying surface chemistry",
                                "describe benefits of the present technology",
                                "outline process for modifying surface chemistry",
                                "describe resulting cathode active materials"
                            ]
                        }
                    ],
                    "outline_long": [
                        "define terms used in description",
                        "discuss scope of invention",
                        "define \"approximately\" and \"optional\"",
                        "define phosphate salts",
                        "discuss ranges and subranges",
                        "provide disclaimer for description"
                    ],
                    "num_characters": 3365,
                    "outline_medium": [
                        "define terms",
                        "describe methods for modifying surface chemistry",
                        "describe resulting cathode active materials and uses"
                    ],
                    "outline_short": [
                        "define terms and scope"
                    ]
                },
                {
                    "title": "EXAMPLES",
                    "paragraphs": [
                        "Reagents and General Methods.",
                        "Reagents Al(H2PO4)3, H3PO4, MgHPO4, Ca(H2PO4)2 and LiNi0.6Mn0.2Co0.2O2 powder were used as received from commercial suppliers. LiNi0.83Mn0.1Co0.07O2 was synthesized in house, by calcined LiNi0.83Mn0.1Co0.07O2 (OH)2 and LiOH\u00b7H2O at 780\u00b0 C. for 12 hours.",
                        "The electrochemical properties were tested in coin-type 2032R cells with lithium metal as a counter electrode. A slurry composing of active cathode material, conductive additive (Carbon45), and binder (polyvinylidene-fluoride, PVDF) were prepared using N-methyl-2-pyrrolidone (NMP) as the solvent, with a mass ratio of 92:4:4 (cathode/binder/conductive additive). The obtained slurry was applied onto an Al current collector, dried, and then punched into 14 mm diameter disks with cathode loading level of 9-10 mg cm\u22122. The electrolyte consisting of 1.2M LiPF6 in ethylene carbonate/ethyl methyl carbonate solution (EC:EMC=3:7 by wt.) was used. The half coin cells were assembled in an Ar-filled glove box, each coin cell consisted of a cathode electrode and a Li chip anode electrode with a layer of separators in between.",
                        "Galvanostatic cycle tests were performed in voltage range from 2.5 to 4.4 V (vs Li+/Li), with a constant current of C/3.",
                        "Electrochemical impedance spectroscopy (EIS) was carried out using an electrochemical workstation (Solartron) at a frequency range of 10\u22121-106 Hz (1 MHz to 1 mHz) and a 5 mV amplitude was applied. All the electrochemical tests were performed at 25\u00b0 C."
                    ],
                    "subsections": [
                        {
                            "title": "Example 1",
                            "paragraphs": [
                                "Preparation of the solutions. A series of Al(H2PO4)3 solutions with certain concentration levels (e.g., 0.5, 1, 2, 3, and 5 wt % as shown in FIG. 2) were prepared by dissolving the corresponding amounts of Al(H2PO4)3 in deionized water.",
                                "Preparation of the surface modified cathode active materials. \u02dc1 g of the Al(H2PO4)3 solution was added to \u02dc5 g of LiNi0.6Mn0.2Co0.2O2 powder to form a wet powder. The resulting wet powder was then baked at 550\u00b0 C. for 6 hours to obtain a surface modified cathode active material.",
                                "Half cell test. The obtained cathode active materials were tested in half cell configuration between 2.5 V and 4.4V with a constant current of C/3. FIG. 2 compares the capacity retention of LiNi0.6Mn0.2Co0.2O2 cathode material with and without surface modification using an Al(H2PO4)3 solution.",
                                "As shown in FIG. 2, the cathode active material without surface modification (NMC622 Pristine of FIG. 2) loss about 10% of its reversible capacity in 40 cycles. Additionally, as indicated in FIG. 2, surface modification improves the capacity retention of LiNi0.6Mn0.2Co0.2O2, and an optimal performance is obtained from samples processed with a solution containing 2-3 wt % of Al(H2PO4)3."
                            ],
                            "subsections": [],
                            "outline_long": [
                                "prepare Al(H2PO4)3 solutions and surface modified cathode active materials",
                                "test capacity retention of LiNi0.6Mn0.2Co0.2O2 cathode material"
                            ],
                            "num_characters": 1204,
                            "outline_medium": [
                                "prepare and test surface modified cathode active material"
                            ],
                            "outline_short": [
                                "prepare and test surface modified cathode active material"
                            ]
                        },
                        {
                            "title": "Example 2",
                            "paragraphs": [
                                "Preparation of the solutions. Ethanol based H3PO4 solutions with certain concentration levels (e.g., 1 wt % and 3 wt % as shown in FIG. 3) were prepared by dissolving the corresponding amounts of H3PO4 in pure ethanol.",
                                "Preparation of the surface modified cathode active materials. \u02dc1 g of the solution was added to \u02dc5 g of LiNi0.6Mn0.2Co0.2O2 powder to form a well-mixed mixture. The resulting mixture was then baked at 550\u00b0 C. for 6 hours to obtain a surface modified cathode active material.",
                                "Half cell test. The obtained cathode active materials were tested in half cell configuration between 2.5 V and 4.4V with a constant current of C/3. FIG. 3 compares the capacity retention of LiNi0.6Mn0.2Co0.2O2 cathode material with and without surface modification using an ethanol based H3PO4 solution.",
                                "As shown in FIG. 3, surface modification using an ethanol based H3PO4 solution improves the capacity retention of LiNi0.6Mn0.2Co0.2O2."
                            ],
                            "subsections": [],
                            "outline_long": [
                                "prepare H3PO4 solutions and surface modified cathode active materials"
                            ],
                            "num_characters": 935,
                            "outline_medium": [
                                "prepare and test surface modified cathode active material"
                            ],
                            "outline_short": [
                                "prepare and test surface modified cathode active material"
                            ]
                        },
                        {
                            "title": "Example 3",
                            "paragraphs": [
                                "Preparation of the solutions. A water based H3PO4 solution (3 wt % H3PO4) was prepared by dissolving the corresponding amount of H3PO4 in deionized water.",
                                "Preparation of the surface modified cathode active materials. \u02dc1 g of such solution was added to \u02dc5 g of LiNi0.6Mn0.2Co0.2O2 powder to form a well-mixed mixture. The resulting mixture was then baked at 550\u00b0 C. for 6 hours to obtain a surface modified cathode active material.",
                                "Half cell test. The obtained cathode active materials were tested in half cell configuration between 2.5 V and 4.4V with a constant current of C/3. FIG. 3 compares the capacity retention of LiNi0.6Mn0.2Co0.2O2 cathode material with and without surface modification using a water based H3PO4 solution.",
                                "As shown in FIG. 3, surface modification using a water based H3PO4 solution improves the capacity retention of LiNi0.6Mn0.2Co0.2O2."
                            ],
                            "subsections": [],
                            "outline_long": [
                                "prepare water based H3PO4 solution and surface modified cathode active materials"
                            ],
                            "num_characters": 866,
                            "outline_medium": [
                                "prepare and test surface modified cathode active material"
                            ],
                            "outline_short": [
                                "prepare and test surface modified cathode active material"
                            ]
                        },
                        {
                            "title": "Example 4",
                            "paragraphs": [
                                "Preparation of the solutions. An MgHPO4 solution (5 wt % MgHPO4) was prepared by dissolving the corresponding amount of MgHPO4 in deionized water.",
                                "Preparation of the surface modified cathode active materials. \u02dc1 g of such solution was added to \u02dc5 g of LiNi0.6Mn0.2Co0.2O2 powder to form a well-mixed mixture. The resulting mixture was then baked at 550\u00b0 C. for 6 hours to obtain a surface modified cathode active material.",
                                "Half cell test. The obtained cathode active materials were tested in half cell configuration between 2.5 V and 4.4V with a constant current of C/3. FIG. 4 compares the capacity retention of LiNi0.6Mn0.2Co0.2O2 cathode material with and without surface modification using an MgHPO4 solution.",
                                "As shown in FIG. 4, surface modification using an MgHPO4 solution improves the capacity retention of LiNi0.6Mn0.2Co0.2O2."
                            ],
                            "subsections": [],
                            "outline_long": [
                                "prepare MgHPO4 solution and surface modified cathode active materials"
                            ],
                            "num_characters": 838,
                            "outline_medium": [
                                "prepare and test surface modified cathode active material"
                            ],
                            "outline_short": [
                                "prepare and test surface modified cathode active material"
                            ]
                        },
                        {
                            "title": "Example 5",
                            "paragraphs": [
                                "Preparation of the solutions. A series of Ca(H2PO4)2 solutions with certain concentration levels (e.g., 1 wt %, 3 wt %, and 4 wt % as shown in FIG. 5) were prepared by dissolving the corresponding amounts of Ca(H2PO4)2 in deionized water.",
                                "Preparation of the surface modified cathode active materials. \u02dc1 g of the solution was added to \u02dc5 g of LiNi0.6Mn0.2Co0.2O2 powder to form a well-mixed mixture. The resulting mixture was then baked at 550\u00b0 C. for 6 hours to obtain a surface modified cathode active material.",
                                "Half cell test. The obtained cathode active materials were tested in half cell configuration between 2.5 V and 4.4V with a constant current of C/3. FIG. 5 compares the capacity retention of LiNi0.6Mn0.2Co0.2O2 cathode material with and without surface modification using an Ca(H2PO4)2 solution.",
                                "As shown in FIG. 5, surface modification using a Ca(H2PO4)2 solution improves the capacity retention of LiNi0.6Mn0.2Co0.2O2."
                            ],
                            "subsections": [],
                            "outline_long": [
                                "prepare Ca(H2PO4)2 solutions and surface modified cathode active materials"
                            ],
                            "num_characters": 936,
                            "outline_medium": [
                                "prepare and test surface modified cathode active material"
                            ],
                            "outline_short": [
                                "prepare and test surface modified cathode active material"
                            ]
                        },
                        {
                            "title": "Example 6",
                            "paragraphs": [
                                "Preparation of the solutions. A series of Al(H2PO4)3 solutions with certain concentration levels (e.g., 1 wt %, 3 wt %, and 5 wt % as shown in FIG. 5) were prepared by dissolving the corresponding amount of Al(H2PO4)3 in deionized water.",
                                "Preparation of the surface modified cathode active materials. The cathode active material (LiNi0.83Mn0.1Co0.07O2) used in this example was synthesized in a dry air environment. \u02dc1 g of the solution was added to \u02dc5 g of LiNi0.83Mn0.1Co0.07O2 powder to form a well-mixed mixture. The resulting mixture was then baked at 550\u00b0 C. for 6 hours to obtain a surface modified cathode active material.",
                                "Half cell test. The obtained cathode active materials were tested in half cell configuration between 2.5 V and 4.4V with a constant current of C/3. FIG. 6 compares the capacity retention of LiNi0.83Mn0.1Co0.07O2 cathode material with and without surface modification using an Al(H2PO4)3 solution.",
