Repository: boschresearch/Pap2Pat

# Pap2Pat Dataset

### File Schema

Every directory in `data` corresponds to one patent-paper pair and contains the full texts of both patent and paper, as well as the patent outlines. We include all information in JSON for programmatic parsing and Markdown for manual inspection.

```yaml
data/:
    paper_id-patent_id/:
        # Nested JSON format
        patent.json: JSON file containing patent metadata and full-text, as well as all outlines
        paper.json: JSON file containing paper metadata and full-text
        # Markdown format
        patent.md: patent full-text formatted in markdown
        paper.md: paper full-text formatted in markdown

File: Pap2Pat/data/W586669002-US20170229738/paper.json
{
    "id": "https://semopenalex.org/work/W586669002",
    "authors": [
        "Tetsu Kiyobayashi",
        "Hikaru Sano",
        "Masaru Yao",
        "Hisanori Ando"
    ],
    "title": "Molecular ion battery: a rechargeable system without using any elemental ions as a charge carrier",
    "date": "2015-06-04",
    "abstract": "Is it possible to exceed the lithium redox potential in electrochemical systems? It seems impossible to exceed the lithium potential because the redox potential of the elemental lithium is the lowest among all the elements, which contributes to the high voltage characteristics of the widely used lithium ion battery. However, it should be possible when we use a molecule-based ion which is not reduced even at the lithium potential in principle. Here we propose a new model system using a molecular electrolyte salt with polymer-based active materials in order to verify whether a molecular ion species serves as a charge carrier. Although the potential of the negative-electrode is not yet lower than that of lithium at present, this study reveals that a molecular ion can work as a charge carrier in a battery and the system is certainly a molecular ion-based \u201crocking chair\u201d type battery.",
    "sections": [
        {
            "title": "Results",
            "paragraphs": [],
            "subsections": [
                {
                    "title": "Design Of Electrode Active Materials",
                    "paragraphs": [
                        "To construct a \u201crocking chair\u201d type molecular ion battery, we used redox polymers. As the positive electrode material, a redox polymer having the carbazole skeleton, poly(N-vinylcarbazole): PVK (Fig. 1a)1920, which we previously reported as the positive electrode material in a lithium electrolyte system21 was used. As for the negative electrode active material, we focused on a 4,4\u2019-bipyridinium moiety, known as the viologen unit, and synthesized a polymer bearing the bipyridinium units by polymerization through the quaternization reaction2223 of the nitrogen atoms of 4,4\u2019-bipyridine with dibromopentane, followed by the ion exchange from Br\u2212 to PF6\u2212 to yield poly(1,1\u2019-pentyl-4,4\u2019-bipyridinium dihexafluorophosphate): PBPy (Fig. 1b). The 1H-NMR analysis indicated that the average degree of polymerization is 30 to 50."
                    ],
                    "subsections": []
                },
                {
                    "title": "Charge/Discharge Performance Of Each Electrode Active Material",
                    "paragraphs": [
                        "Figure 2a shows the first several charge/discharge, i.e., the PF6\u2212 insertion and deinsertion, respectively, curves of the prepared PVK electrode in the n-Bu4NPF6 electrolyte system in a three-electrode setup with the Ag+/Ag reference electrode. The electrode exhibits smooth discharge curves with an intermediate potential of 0.8\u2009V vs. Ag+/Ag with the discharge capacity of about 90\u2009mAh g(PVK)\u22121. The obtained capacity is 65% of the theoretical value of 139\u2009mAh g(PVK)\u22121 based on the assumption that a one-electron transfer redox reaction occurs between the neutral state and cation radical state of the carbazole moiety as shown in the reaction equation of Fig. 2c. The electrode using PVK shows no appreciable decay in the discharge capacity upon cycling (Fig. 2b) and maintains 84\u2009mAh g(PVK)\u22121 after 20 cycles. The coulomb efficiency (discharge capacity/charge capacity) during the early cycling is poor; however, it gradually becomes better upon cycling, reflecting the coupling reaction between the carbazole moieties during the charge process as explained in some previous reports192021. The cross-coupled PVK shown in Fig. 2d can also contribute to the charge/discharge process in the electrode. As reported by some groups, the 3- and 6-positions of the oxidized carbazole moiety have a relatively high spin density and these sites are reactive192021242526. Chemical modifications of such reactive positions by some protecting groups will stabilize the oxidized state, which may improve the coulomb efficiency during the charge/discharge process.",
                        "The charge/discharge, i.e., the PF6\u2212 deinsertion/insertion, curves of the negative electrode using the synthesized polymer, PBPy, are shown in Fig. 3a. These curves consist of two plateau potential regions at around \u22120.7 and \u22121.2\u2009V vs. Ag+/Ag, which are considered to reflect the stepwise two-electron transfer redox reaction of the bipyridinium moiety. The capacity of 79\u2009mAh g(PBPy)\u22121 observed in the first charge is 76% of the theoretical value of 104\u2009mAh g(PBPy)\u22121 based on the assumption of the two-electron redox reaction of the repeating unit (Fig. 3c). (In this paper, the charge and discharge of the negative electrode refer to the reduction and oxidation processes of the polymer, respectively). Although the capacities of the electrode for both the charge and discharge processes decrease upon cycling and the coulomb efficiency is even low as shown in Fig. 3b, the electrode maintains 36\u201338\u2009mAh g(PBPy)\u22121 after 20 cycles. The degree of polymerization for the PBPy polymer prepared in this study is not high as described above; therefore, the solubility of the PBPy polymer in the ordinary organic solvents is still relatively high. In fact, the electrolyte solution after cycling was colored and a migration of some organic compounds was also observed, indicating a dissolution of organic active materials occurs during cycling. Such a phenomenon can be a reason for the capacity decay of the electrode as reported for many low-molecular-weight organic active materials3101112. In addition to the chemical modifications of the bipyridinium moiety which can increase the chemical stability of the skeleton itself, controlling some polymeric structures such as branching and molecular-weight-increase may improve the cycle stability of the PBPy-electrode."
                    ],
                    "subsections": []
                },
                {
                    "title": "Elucidation Of The Carrier Ion",
                    "paragraphs": [
                        "In order to prove the concept of the molecular ion battery, it is important to show that the PF6\u2013 ion is indeed inserted in and extracted from these active materials during the charge/discharge process; therefore, we evaluated the change in stoichiometry of PF6\u2212 in the electrode ex situ by energy dispersive X-ray (EDX) spectroscopy. Figure 4 plots the stoichiometric ratio of the phosphorus to nitrogen (P/N), i.e., the ratio of PF6\u2212 per carbazole unit in the positive electrode or that per pyridine unit in the negative electrode during the charge/discharge process. (The charge/discharge curves of the prepared cells and the EDX spectral changes are shown in Supplementary Figures S1 and S2, respectively.) As for the positive electrode (Fig. 4a), the P/N ratio increases after the charge process, and the ratio decreases when the electrode is discharged. As for the negative electrode (Fig. 4b), the PF6\u2212 concentration decreases after the charge process, and returns to the initial level when the electrode is recharged, which is a complementary behavior to that of the positive electrode. The observed ratio changes in both electrodes are considered to reflect the charge/discharge mechanisms of these active materials suggested in Figs. 2c,d and 3c. The stoichiometric changes are slightly overestimated; however, they are in good agreement in the order of magnitude, providing evidence that the charge carrier in this system is PF6\u2212 and the prepared system becomes certainly a PF6\u2212-based \u201crocking chair type\u201d battery."
                    ],
                    "subsections": []
                },
                {
                    "title": "Battery Performance Of The Full Cell",
                    "paragraphs": [
                        "Finally, the battery performance of the full cell consisting of the PVK positive electrode and the PBPy negative electrode is described. In assembling the cell, the capacity of the negative electrode was adjusted to be more than twice that of the positive electrode in order to utilize the lower potential region of the negative electrode. Figure 5a shows typical charge/discharge curves of the prepared sealed full cell. The cell exhibited about 100\u2009mAh g(PVK)\u22121 with the intermediate potential difference of 1.8\u2009V. The obtained discharge capacity is close to the value found in the three-electrode test of the PVK-electrode. The observed voltage well agrees with the difference between the potential of the discharge curve for the PVK-electrode (0.8\u2009V vs. Ag+/Ag) and the lower potential of the discharge curve for the PBPy electrode (\u22121.1\u2009V vs. Ag+/Ag). The observed potential difference is also in agreement with the theoretically estimated energy level difference (1.98\u2009eV) obtained from a quantum chemistry calculation based on the density functional theory (DFT), in which simplified model compounds were used (Supplementary Figure S3). This calculation also supports the fact that the reaction mechanism of this system is based on the redox of the present organic active materials. As for the prepared molecular ion battery system, the conceptual drawing of the mechanism and a demonstration to drive an LED lamp are shown in Fig. 5c,d. (The results of a high rate test of the cell are described in Supplementary Figure S4.) The prepared full cell exhibited a fairly good cycle stability; the cell maintained about 65% of the initial capacity after 100 cycles as shown in Fig. 5b."
                    ],
                    "subsections": []
                }
            ]
        },
        {
            "title": "Discussion",
            "paragraphs": [
                "The present study has demonstrated the feasibility of a rechargeable molecular ion battery based on a model system with PF6\u2013 as the charge carrier, and PVK and PBPy as the positive and negative electrodes, respectively. When successful in further developing the molecular ion battery, the benefits we would gain are:"
            ],
            "subsections": [
                {
                    "title": "Breaking Through The Li Potential Limitation",
                    "paragraphs": [
                        "As explained in the introduction of this paper, when we find an active electrode material of which the redox potential is lower than that of lithium and if a molecular charge carrier tolerates that low a potential, we can break through the lower limit of \u20133.0\u2009V vs. SHE. Thereby we may be able to develop a higher voltage battery than the current lithium ion batteries."
                    ],
                    "subsections": []
                },
                {
                    "title": "High Ion Conductivity In The Electrolyte Solution",
                    "paragraphs": [
                        "Molecular ions tend to show a high limiting molar conductivity, e.g. PF6\u2212 has more than twice the limiting molar conductivity of Li+ in ordinary organic solvents, since these molecular ions do not suffer from any solvation effect2728. A battery, which can be charged or discharged in a very short time, may become available using these characteristics."
                    ],
                    "subsections": []
                },
                {
                    "title": "Free From The Dendrite Risk",
                    "paragraphs": [
                        "In the current lithium battery systems, the dendrite formation, which causes an electrical short circuit and reduces the safety of the batteries, is a significant issue. The dendritic growth is an intrinsic property of the alkaline or alkaline earth metal ions; therefore, it is very difficult to solve as long as these metal ions are used as a charge carrier. On the other hand, the use of molecular ions does not cause this problem in principle. These characteristics will dramatically improve the safety of high voltage batteries."
                    ],
                    "subsections": []
                },
                {
                    "title": "Minor Metal Free",
                    "paragraphs": [
                        "Elemental lithium is indispensable as the carrier ion in rechargeable lithium batteries; however, it is also a minor metal element. Using molecular ions consisting of more abundant elements can be an option for developing a minor metal-free battery system.",
                        "To enjoy the above mentioned benefits of molecular ion batteries, the development in the active materials of both the positive- and negative-electrodes is indispensable. Searching for a negative electrode active material exhibiting a low redox potential is especially significant. In this paper, we chose organic compounds for both electrodes; however, the properties of storing molecular ion charge carriers are not limited to organic compounds, so that conventional inorganic materials can also be a candidate. We believe that further material research will pave the way for the progress of this new battery system."
                    ],
                    "subsections": []
                }
            ]
        },
        {
            "title": "Methods",
            "paragraphs": [],
            "subsections": [
                {
                    "title": "Materials",
                    "paragraphs": [
                        "All the reagents were commercially obtained and used without further purification. The suppliers of the major reagents are as follow: tetrabutylammonium hexafluorophosphate (n-Bu4NPF6) (Tokyo Kasei), propylene carbonate (Kishida Chemical), poly(N-vinylcarbazole) (PVK) (average molecular weight: 1.1\u2009\u00d7\u2009106\u2009g mol\u22121) (the Sigma-Aldrich Corp.), 4,4\u2019-bipyridine (Tokyo Kasei), 1,5-dibromopentane (Tokyo Kasei), and ammonium hexafluorophosphate (Wako)."
                    ],
                    "subsections": []
                },
                {
                    "title": "Synthesis Of The Negative Electrode Polymer (Poly(1,1\u2019-Pentyl-4,4\u2019-Bipyridinium Dihexafluorophosphate: Pbpy)",
                    "paragraphs": [
                        "1,5-Dibromopentane (0.4\u2009mL, 3.0\u2009mmol) was added to an N,N-dimethylformamide solution (3\u2009mL) of 4,4\u2019-bipyridine (0.47\u2009g, 3.0\u2009mmol). The solution was stirred for 2\u2009h at 150\u2009oC. The resulting precipitate was filtered and washed with ethyl acetate to give a crude solid of the bromide salt of the polymer (1.2\u2009g, 94% yield). A portion of which (0.20\u2009g) was dissolved in water (2.0\u2009mL), and to which an aqueous solution (1.5\u2009mL) of ammonium hexafluorophosphate (0.80\u2009g, 4.8\u2009mmol) was dropwise added at room temperature. The precipitate was collected by filtration and washed with water. The obtained material was recrystallized and dried under vacuum at 120\u2009oC for 1\u2009h to yield PBPy (0.17\u2009g, 62% yield). The prepared material was characterized by a melting point measurement (OptiMelt MPA-100, Stanford Research Systems, Inc.), NMR spectroscopy (JEOL, JNM-ECA series, \u03bd(1H)\u2009=\u2009500\u2009MHz), and elemental analysis. M.p.: 300\u2009oC. 1H-NMR (DMSO-d6): \u03b4 9.4 (4H, pyridinium-CH), 8.8 (4H, pyridinium-CH), 4.7 (4H, pentyl-CH2), 2.1 (4H, pentyl-CH2) 1.5 (2H, pentyl-CH2) (Supplementary Figure S5a). 13C-NMR (DMSO-d6): \u03b4 149 (pyridinium), 146.2 (pyridinium), 127.1 (pyridinium), 61.1 (pentyl), 30.7 (pentyl) 22.9 (pentyl) (Supplementary Figure S5b). Anal. calcd for (C15H18F12N2P2)n: C, 34.90; H, 3.51; N, 5.43%. Found: C, 34.56; H, 3.69; N, 5.17%."
                    ],
                    "subsections": []
                },
                {
                    "title": "Preparation Of Electrodes And Cells",
                    "paragraphs": [
                        "The electrodes and coin-type sealed cells for the battery tests were prepared as follows. A slurry for the positive electrode was first prepared by mixing PVK, acetylene black (denka black), vapor-grown carbon fiber as the conductive additives, and PVDF as the binder in the weight ratio of 5:2:2:1 with N-methylpyrrolidone. The prepared slurry was placed on a chemically etched aluminum-sheet current collector, and the resultant electrode was dried, then roll-pressed. The amount of the positive-electrode active material deposited was approximately 2 mg per electrode. A negative-electrode composite sheet was prepared by mixing the synthesized PBPy polymer powder, acetylene black as the conductive additive, and polytetrafluoroethylene as the binder in the weight ratio of 4:5:1. The sheet was then pressed onto an aluminum mesh current collector. The amount of the deposited negative-electrode active material was approximately 8 mg per electrode.",
                        "As for the half cell test, the prepared positive and negative electrodes were examined by making three-electrode type half-cells in a tetrabutylammonium hexafluorophosphate (n-Bu4NPF6) / propylene carbonate (PC) system (1\u2009mol L\u22121) with an activated carbon counter electrode and the Ag+/Ag reference electrode consisting of an Ag wire in a glass tube carrying a porous Vycor tip filled with 0.01\u2009mol L\u22121 AgNO3 / 0.1\u2009mol L\u22121 tetraethylammonium perchlorate in acetonitrile. The half-cells were prepared under a low humidity environment (dew point < \u221270\u2009oC).",
                        "A full-cell composed of the positive and negative electrodes was prepared as follows. First, the electrodes were pretreated by applying a given charge/discharge pattern before the full cell assembly. As for the positive electrode, a dozen charge/discharge cycles was applied and then the cycles stopped in the charged state. The negative electrode was charged only once. The pretreated positive-electrode and negative-electrode (both charged) were removed from the half-cells, and then placed in an IEC R2032 coin-type cell case with a glass filter separator. After the electrolyte solution was added, the cell case was sealed. The full-cell was prepared under an inert atmosphere."
                    ],
                    "subsections": []
                },
                {
                    "title": "Charge/Discharge Test",
                    "paragraphs": [
                        "For the charge/discharge cycle-life test of the half-cells, the prepared cells were galvanostatically charged and discharged at the current density of 100\u2009mA g\u22121 in the potential range of +1.8-\u22120.2\u2009V vs. Ag+/Ag, and \u22120.2-\u22121.8\u2009V vs. Ag+/Ag, for the positive and negative electrodes, respectively, at 20\u2009oC. As for the full-cell test, the cell was also galvanostatically discharged and charged at the current density of 100\u2009mA g(PVK)\u22121 in the potential difference (voltage) range of +3.0 - 0.0\u2009V at 30\u2009oC. The high-rate capability of the full-cell was examined by discharging at various current densities after several cycles (Supplementary Figure S4). Furthermore, an intermittent high-rate performance was also evaluated by discharging for 5\u2009s at various current densities in the fully charged state. All of the charge/discharge tests were performed using computer-controlled systems (BLS series, Keisokuki Center Co., Ltd.) (ABE system, Electrofield Co., Ltd.). In this paper, the obtained capacities are expressed in terms of per mass of the active materials."
                    ],
                    "subsections": []
                },
                {
                    "title": "Elucidation Of Carrier Ion",
                    "paragraphs": [
                        "The variation in the charge carrier concentration of the electrode was quantitatively determined using an energy-dispersive X-ray spectrometer (EDX, JED-2300, JEOL) connected to a scanning electron microscope (SEM, JSM-6510LA, JEOL). As for the sample preparation, IEC R2032 coin cells (two-electrode type) were prepared with an activated carbon counter electrode. An electrode using PVK or PBPy as the active material was mixed with a given amount of silica or alumina powder as the internal atomic reference. The amount of the reference was adjusted to be equimolar to that of the nitrogen atoms in the active materials. The cells incorporating the prepared electrodes were also galvanostatically charged and discharged at the current density of 100\u2009mA per gram of the active material in the voltage range of \u22120.3-+3.2\u2009V and +0.4-+2.7 at 30\u2009oC for the positive and negative electrode tests, respectively. The electrodes removed from the cells after a given charge/discharge cycling were washed with degassed tetrahydrofuran to remove the residual electrolyte salt before the measurement. The relative intensity of the phosphorous atoms in the electrodes to the Al or Si signal from the internal reference was converted to the ratio of the nitrogen atoms."
                    ],
                    "subsections": []
                },
                {
                    "title": "Theoretical Calculations",
                    "paragraphs": [
                        "A quantum chemistry calculation based on the density functional theory (DFT) was performed using the GAUSSIAN 03 program package to obtain a theoretical insight into the electronic states of the active materials. A combination of an unrestricted hybrid functional of UB3LYP and a basis set of 6-31G(d)2930 was used for the geometry optimization of the cation radical state of N-methylcarbazole and the fully reduced 1,1\u2019-dimethyl-4,4\u2019-dipyridinium skeleton (1,1\u2019-dimethyl-1H,1\u2019H-[4,4\u2019]bipyridinylidene) (Supplementary Figure S3b). For the energy comparison, a single point calculation was used for the optimized structures in which the self-consistent isodensity polarizable continuum model (SCI-PCM)31 under a high dielectric constant environment (\u03b5\u2009=\u200947) was used to reduce the polar effect on their energy levels. The calculated MOs were visualized by Gauss View 3.0."
                    ],
                    "subsections": []
                }
            ]
        },
        {
            "title": "Additional Information",
            "paragraphs": [
                "How to cite this article: Yao, M. et al. Molecular ion battery: a rechargeable system without using any elemental ions as a charge carrier. Sci. Rep. 5, 10962; doi: 10.1038/srep10962 (2015)."
            ],
            "subsections": []
        }
    ]
}

File: Pap2Pat/data/W586669002-US20170229738/patent.json (part 1 of 2)
{
    "id": "US20170229738",
    "authors": [
        "Masaru Yao",
        "Hikaru Sano",
        "Hisanori Ando",
        "Tetsu Kiyobayashi"
    ],
    "title": "ELECTROLYTE FOR NONAQUEOUS SECONDARY BATTERY AND NONAQUEOUS SECONDARY BATTERY USING THE SAME",
    "date": "2015-08-11 00:00:00",
    "abstract": "A rocking-chair nonaqueous secondary battery, which uses an ion other than monatomic ions as a charge carrier, and in which the ion moves in and out of both the positive electrode and the negative electrode, can be provided by using a nonaqueous secondary battery electrolyte comprising a salt containing a charge carrier comprising a molecular ion. The nonaqueous secondary battery further comprises a positive electrode containing a positive electrode active material, and a negative electrode containing a negative electrode active material, wherein the positive electrode active material and the negative electrode active material are both materials that allow doping and dedoping of molecular anions (e.g., conductive polymers, organic radical polymers, polymers having a ferrocene skeleton, conductive carbon materials, or organic sulfur compounds), or the positive electrode active material and the negative electrode active material are both materials that allow doping and dedoping of molecular cations (e.g., inorganic active materials, redox active molecules having a carbonyl group, redox active molecules having an imine skeleton, or redox active molecules containing a sulfur atom).",
    "sections": [
        {
            "title": "DESCRIPTION",
            "paragraphs": [],
            "subsections": [
                {
                    "title": "TECHNICAL FIELD",
                    "paragraphs": [
                        "The present invention relates to a nonaqueous secondary battery electrolyte, and a nonaqueous secondary battery using the same."
                    ],
                    "subsections": [],
                    "outline_long": [
                        "relate to nonaqueous secondary battery electrolyte"
                    ],
                    "num_characters": 127,
                    "outline_medium": [
                        "relate to nonaqueous secondary battery electrolyte"
                    ],
                    "outline_short": [
                        "relate to nonaqueous secondary battery electrolyte"
                    ]
                },
                {
                    "title": "BACKGROUND ART",
                    "paragraphs": [
                        "Nonaqueous secondary batteries with a high energy density, such as lithium ion secondary batteries, are widely used for power sources of notebook computers, mobile phones, etc. Further, in addition to power sources of power tools and power sources of electric cars, the development of nonaqueous secondary batteries as, for example, power sources of portable electronic devices, such as mobile phones and notebook computers, has recently been progressing.",
                        "Thus, lithium ion secondary batteries are currently used for various power sources. One reason for this is that the use of lithium ions, which are elements with the highest ionization tendency, as a charge carrier allows a reduction in the potential of the negative electrode; consequently, the voltage as a battery increases. Nonaqueous secondary batteries using sodium ions, magnesium ions, or the like as a charge carrier are also known as post-lithium ion secondary batteries. In principle, however, the potential of the negative electrode is not less than the potential of metal lithium; after all, the performance of many post-lithium ion secondary batteries is much lower than that of lithium ion secondary batteries, which use lithium ions as a charge carrier.",
                        "Moreover, dendrite formation is one of the main drawbacks in nonaqueous secondary batteries using metal ions as a charge carrier, such as lithium ion secondary batteries. Various measures are taken to prevent dendrite formation; however, there is no sufficient solution.",
                        "On the other hand, an example using a salt containing a molecular ion is also known (e.g., PTL 1). In this case, however, lithium ions were used as a charge carrier bearing a negative electrode reaction."
                    ],
                    "subsections": [],
                    "outline_long": [
                        "introduce nonaqueous secondary batteries",
                        "limitations of lithium ion secondary batteries",
                        "introduce post-lithium ion secondary batteries"
                    ],
                    "num_characters": 1702,
                    "outline_medium": [
                        "introduce nonaqueous secondary batteries"
                    ],
                    "outline_short": [
                        "motivate nonaqueous secondary batteries"
                    ]
                },
                {
                    "title": "SUMMARY OF INVENTION",
                    "paragraphs": [],
                    "subsections": [
                        {
                            "title": "Technical Problem",
                            "paragraphs": [
                                "In PTL 1, ions moving in and out of the positive electrode are different from ions moving in and out of the negative electrode (the charge carrier of the positive electrode reaction is different from the charge carrier of the negative electrode reaction), and the concentration of the electrolyte is reduced during charging. Thus, practical problems still remain. Moreover, the dendrite problem also still remains. On the other hand, it is expected that if rocking-chair nonaqueous secondary batteries, which use an ion other than monatomic ions as a charge carrier, and in which the same ion moves in and out of both the positive electrode and the negative electrode, can be configured, nonaqueous secondary batteries that exhibit performance superior to that of lithium ion secondary batteries can be produced.",
                                "Therefore, an object of the present invention is to provide a rocking-chair nonaqueous secondary battery, which uses an ion other than monatomic ions as a charge carrier, and in which the ion moves in and out of both the positive electrode and the negative electrode."
                            ],
                            "subsections": [],
                            "outline_long": [
                                "limitations of PTL 1",
                                "dendrite problem"
                            ],
                            "num_characters": 1081,
                            "outline_medium": [
                                "identify limitations of prior art"
                            ],
                            "outline_short": [
                                "limitations of prior art"
                            ]
                        },
                        {
                            "title": "Solution to Problem",
                            "paragraphs": [
                                "The present inventors conducted extensive research to achieve the above object. As a result, the present inventors found that when a nonaqueous secondary battery electrolyte contained a salt containing a charge carrier comprising a molecular ion, the molecular ion functioned as a charge carrier. In this case, the nonaqueous secondary battery electrolyte may contain an alkali metal ion, but is preferably free from a charge carrier comprising an alkali metal ion. Moreover, it is preferable that substances that can deliver and receive the molecular ion are used as the positive electrode active material and the negative electrode active material. The present invention has been completed upon further research based on these findings. That is, the present invention includes the following structures.",
                                "Item 1. A nonaqueous secondary battery electrolyte comprising a salt containing a charge carrier comprising a molecular ion.",
                                "Item 2. The nonaqueous secondary battery electrolyte according to item 1, which is free from a charge carrier comprising an alkali metal ion.",
                                "Item 3. The nonaqueous secondary battery electrolyte according to item 1 or 2, wherein the salt containing a charge carrier comprising a molecular ion is a salt consisting of molecular ions.",
                                "Item 4. The nonaqueous secondary battery electrolyte according to any one of items 1 to 3, wherein the salt containing a molecular ion is a salt comprising:",
                                "a molecular cation represented by Formula (1):",
                                "wherein Y is an atom of Group 15 or 16 of the periodic table; R1 is the same or different, and is an alkyl group, an alkoxy group, or a halogen atom; the two R1 may be bonded to form a ring together with adjacent Y; and m is 3 or 4; and",
                                "a molecular anion represented by Formula (2):",
                                "wherein Z is a boron atom or an atom of Group 15 of the periodic table; R2 is the same or different, and is an alkyl group, an alkoxy group, a halogen atom, or a group represented by \u2014SO2Rf, wherein Rf is a fluorine atom or a fluoroalkyl group; and n is an integer of 2 to 6;",
                                "a triflate anion (CF3SO3\u2212), or a perchlorate ion.",
                                "Item 5. A nonaqueous secondary battery comprising the nonaqueous secondary battery electrolyte according to any one of items 1 to 4.",
                                "Item 6. The nonaqueous secondary battery according to item 5, further comprising a positive electrode containing a positive electrode active material, and a negative electrode containing a negative electrode active material;",
                                "wherein the positive electrode active material and the negative electrode active material are both materials that allow doping and dedoping of molecular anions, or the positive electrode active material and the negative electrode active material are both materials that allow doping and dedoping of molecular cations.",
                                "Item 7. The nonaqueous secondary battery according to item 6, wherein the materials that allow doping and dedoping of molecular anions are at least one member selected from the group consisting of conductive polymers, organic radical polymers, polymers having a ferrocene skeleton, conductive carbon materials, and organic sulfur compounds.",
                                "Item 8. The nonaqueous secondary battery according to item 6 or 7, wherein the materials that allow doping and dedoping of molecular cations are at least one member selected from the group consisting of inorganic active materials, redox active molecules having a carbonyl group, redox active molecules having an imine skeleton, and redox active molecules containing a sulfur atom.",
                                "Item 9. The nonaqueous secondary battery according to any one of items 5 to 8, which is a rocking-chair battery."
                            ],
                            "subsections": [],
                            "outline_long": [
                                "introduce rocking-chair nonaqueous secondary battery",
                                "define nonaqueous secondary battery electrolyte",
                                "specify molecular ion as charge carrier",
                                "specify alkali metal ion-free electrolyte",
                                "specify molecular ion-containing salt",
                                "specify positive and negative electrode active materials",
                                "specify nonaqueous secondary battery structure"
                            ],
                            "num_characters": 3601,
                            "outline_medium": [
                                "propose rocking-chair nonaqueous secondary battery",
                                "describe molecular ion as charge carrier",
                                "outline preferred embodiments"
                            ],
                            "outline_short": [
                                "propose rocking-chair nonaqueous secondary battery"
                            ]
                        },
                        {
                            "title": "Advantageous Effects of Invention",
                            "paragraphs": [
                                "According to the present invention, the nonaqueous secondary battery electrolyte comprises a salt containing a charge carrier comprising a molecular ion, and the molecular ion functions as a charge carrier in both the positive electrode reaction and the negative electrode reaction; therefore, a rocking-chair nonaqueous secondary battery, in which the ion moves in and out of both the positive electrode and the negative electrode, can be provided.",
                                "The ion conductivity of molecular ions is higher than the ion conductivity of lithium ions. For example, the limiting molar conductivity of molecular ions, such as tetramethyl ammonium cation, hexafluorophosphate anion, etc., is about twice the limiting molar conductivity of lithium ions. Accordingly, the nonaqueous secondary battery of the present invention, which uses a salt containing a charge carrier comprising a molecular ion, is expected to have higher input/output characteristics.",
                                "Further, according to the present invention, which uses a salt containing a charge carrier comprising a molecular ion (the molecular ion functions as a charge carrier), appropriate selection of the molecular ion allows the molecular ion to function at a potential lower than that of lithium ions, which are conventionally supposed to be able to function at the lowest potential. The voltage is further expected to increase, and the energy density is also further expected to increase.",
                                "Moreover, the present invention allows charging and discharging without using minor metals, such as cobalt; thus, lower cost can be realized.",
                                "Furthermore, the nonaqueous secondary battery comprising the nonaqueous secondary battery electrolyte of the present invention does not use alkali metal ions, such as lithium ions or alkaline earth metal ions, as the charge carrier (such ions do not contribute to the electrode reactions); therefore, the dendrite problem does not occur, and safety is high.",
                                "In addition, the present invention allows the use of any known separator. Thus, there are many material options, and lower cost can be realized."
                            ],
                            "subsections": [],
                            "outline_long": [
                                "high ion conductivity",
                                "high input/output characteristics",
                                "low cost and high safety",
                                "material options"
                            ],
                            "num_characters": 2077,
                            "outline_medium": [
                                "highlight improved performance",
                                "emphasize safety and cost benefits"
                            ],
                            "outline_short": [
                                "summarize benefits of invention"
                            ]
                        }
                    ],
                    "outline_long": [],
                    "num_characters": 0,
                    "outline_medium": [],
                    "outline_short": []
                },
                {
                    "title": "DESCRIPTION OF EMBODIMENTS",
                    "paragraphs": [],
                    "subsections": [
                        {
                            "title": "1. Nonaqueous Secondary Battery Electrolyte",
                            "paragraphs": [
                                "A nonaqueous electrolyte is generally used as the nonaqueous secondary battery electrolyte of the present invention.",
                                "In the conventional nonaqueous electrolyte, an electrolyte salt, such as a lithium salt containing a charge carrier comprising a lithium ion, is generally dissolved. In the present invention, the nonaqueous electrolyte comprises a salt containing a charge carrier comprising a molecular ion. The molecular ion refers to an ion (multiatomic ion) comprising a plurality of atoms that form a covalent bond or a complex, and works as a single structure to form a salt. Further, the charge carrier refers to an ion that bears a positive electrode reaction and/or a negative electrode reaction, and that moves in and out of a positive electrode and/or a negative electrode. This means that if the nonaqueous secondary battery electrolyte contains an ion that does not move in and out of both the positive electrode and the negative electrode, this ion is not a charge carrier.",
                                "The salt containing a charge carrier comprising a molecular ion contains a molecular cation and/or a molecular anion as the molecular ion. In order for the molecular ion to more reliably serve as the charge carrier (to function as the charge carrier), this salt preferably comprises a molecular cation and a molecular anion. The molecular cation refers to a cation (multiatomic cation) comprising a plurality of atoms that form a covalent bond or a complex, and the molecular anion refers to an anion (multiatomic anion) comprising a plurality of atoms that form a covalent bond or a complex.",
                                "The molecular cation that can be contained in the salt containing a charge carrier comprising a molecular ion is not particularly limited. In terms of ion conductivity (input and output characteristics of the nonaqueous secondary battery) and the operating potential of the nonaqueous secondary battery, preferable is a molecular cation represented by Formula (1):",
                                "wherein Y is an atom of Group 15 or 16 of the periodic table; R1 is the same or different, and is an alkyl group, an alkoxy group, or a halogen atom; the two R1 may be bonded to form a ring together with adjacent Y; and m is 3 or 4.",
                                "In Formula (1), Y is an atom of Group 15 or 16 of the periodic table. In terms of ion conductivity (input and output characteristics of the nonaqueous secondary battery) and the operating potential of the nonaqueous secondary battery, Y is preferably a nitrogen atom, a phosphorus atom, an oxygen atom, a sulfur atom, or the like; and more preferably a nitrogen atom.",
                                "In Formula (1), the alkyl group represented by R1 is preferably a C1-10 alkyl group, and more preferably a C1-6 alkyl group, in terms of ion conductivity (input and output characteristics of the nonaqueous secondary battery) and the operating potential of the nonaqueous secondary battery. The alkyl group may be either a linear alkyl group or a branched alkyl group, and is preferably a linear alkyl group. Specific examples of the alkyl group include a methyl group, an ethyl group, an n-propyl group, an n-butyl group, etc.; and preferably an n-butyl group etc.",
                                "In Formula (1), the alkyl group represented by R1 may be substituted or unsubstituted. Examples of the substituent are not particularly limited, and include hydroxyl groups, halogen atoms (fluorine, chlorine, bromine, iodine, etc.), and the like. When the alkyl group is substituted, the number of substituents is not particularly limited, and is, for example, 1 to 3.",
                                "In Formula (1), the alkoxy group represented by R1 is preferably a C1-10 alkoxy group, more preferably a C1-6 alkoxy group, and even more preferably a C1-3 alkoxy group, in terms of ion conductivity (input and output characteristics of the nonaqueous secondary battery) and the operating potential of the nonaqueous secondary battery. The alkoxy group may be either a linear alkoxy group or a branched alkoxy group, and is preferably a linear alkoxy group. Specific examples of the alkoxy group include a methoxy group, an ethoxy group, an n-propoxy group, an n-butoxy group, and the like.",
                                "In Formula (1), the alkoxy group represented by R1 may be substituted or unsubstituted. Examples of the substituent are not particularly limited, and include hydroxyl groups, halogen atoms (fluorine, chlorine, bromine, iodine, etc.), and the like. When the alkoxy group is substituted, the number of substituents is not particularly limited, and is, for example, 1 to 3.",
                                "In Formula (1), the halogen atom represented by R1 is a fluorine atom, a chlorine atom, a bromine atom, an iodine atom, or the like.",
                                "Moreover, in Formula (1), the two R1 may be bonded to form a ring together with adjacent Y. Examples of the ring include the following:",
                                "wherein k1, k2, k3, and k4 are each an integer of 0 or more (particularly 0 to 3).",
                                "Among the above, R1 is preferably an alkyl group.",
                                "In Formula (1), the number of R1 is plural, and the plural number of R1 may be the same or different.",
                                "In Formula (1), m, which represents the number of R1, is variable depending on the type of Y, but is 3 or 4. Specifically, m is preferably 4 when Y is an atom of Group 15 (a nitrogen atom, a phosphorus atom, etc.), and m is preferably 3 when Y is an atom of Group 16 (an oxygen atom, a sulfur atom, etc.).",
                                "The molecular cation that satisfies the above conditions is not particularly limited. Examples include the following:",
                                "wherein k1 is the same or different, and each is an integer of 0 or more (particularly 0 to 3). Preferable are the following:",
                                "The molecular anion that can be contained in the salt containing a molecular ion is not particularly limited. In terms of ion conductivity (input and output characteristics of the nonaqueous secondary battery) and the operating potential of the nonaqueous secondary battery, preferable is an anion represented by Formula (2):",
                                "wherein Z is a boron atom or an atom of Group 15 of the periodic table; R2 is the same or different, and is an alkyl group, an alkoxy group, a halogen atom, or a group represented by \u2014SO2Rf, wherein Rf is a fluorine atom or a fluoroalkyl group; and n is an integer of 2 to 6;\n\na triflate anion (CF3SO3\u2212), or a perchlorate ion.",
                                "In Formula (2), Z is a boron atom or an atom of Group 15 of the periodic table (a nitrogen atom, a phosphorus atom, etc.). In terms of ion conductivity (input and output characteristics of the nonaqueous secondary battery) and the operating potential of the nonaqueous secondary battery, Z is preferably an atom of Group 15 of the periodic table (a nitrogen atom, a phosphorus atom, etc.), and more preferably a phosphorus atom.",
                                "In Formula (2), the alkyl group represented by R2 is preferably a C1-10 alkyl group, and more preferably a C1-6 alkyl group, in terms of ion conductivity (input and output characteristics of the nonaqueous secondary battery) and the operating potential of the nonaqueous secondary battery. The alkyl group may be either a linear alkyl group or a branched alkyl group, and is preferably a linear alkyl group. Specific examples of the alkyl group include a methyl group, an ethyl group, an n-propyl group, an n-butyl group, etc.; and preferably an n-butyl group etc.",
                                "In Formula (2), the alkoxy group represented by R2 may be substituted or unsubstituted. Examples of the substituent are not particularly limited, and include hydroxyl groups, halogen atoms (fluorine, chlorine, bromine, iodine, etc.), and the like. When the alkoxy group is substituted, the number of substituents is not particularly limited, and is, for example, 1 to 3.",
                                "In Formula (2), the halogen atom represented by R2 is, for example, a fluorine atom, a chlorine atom, a bromine atom, an iodine atom, or the like; and preferably a fluorine atom.",
                                "In the group represented by RfSO2\u2014 represented by R2 in Formula (2), Rf is a fluorine atom or a fluoroalkyl group. Specific examples include \u2014F, \u2014CF3, \u2014C2F5, and the like. That is, examples of the group represented by RfSO2\u2014 represented by R2 in Formula (2) include FSO2\u2014, CF3SO2\u2014, C2F5SO2\u2014, and the like.",
                                "In Formula (2), the number of R2 is plural, and the plural number of R2 may be the same or different.",
                                "In Formula (2), n, which represents the number of R2, is variable depending on the type of Z, and is an integer of 2 to 6. Specifically, n is preferably 2 or 6 when Z is an atom of Group 15 (a nitrogen atom, a phosphorus atom, etc.), and n is preferably 4 when Z is a boron atom.",
                                "The molecular anion that satisfies the above conditions is not particularly limited. Examples include the following:",
                                "Preferable is the following:",
                                "As the salt containing a molecular ion mentioned above, a salt comprising a molecular cation mentioned above and a monatomic anion, and a salt comprising a molecular anion mentioned above and a monatomic cation can be used. In order for the molecular ion (molecular anion or molecular cation) to more reliably function as the charge carrier (including a charge carrier comprising a molecular ion), it is preferable to use a salt consisting of molecular ions. Specifically, it is preferable to use a salt comprising a molecular cation mentioned above and a molecular anion mentioned above. When the molecular ion contains a molecular anion, the molecular ion may contain a single molecular anion or plural molecular anions. When the molecular ion contains a molecular cation, the molecular ion may contain a single molecular cation or plural molecular cations.",
                                "The salt comprising a molecular cation mentioned above and a molecular anion mentioned above is not particularly limited. Specific examples include tetrabutylammonium hexafluorophosphate, tetrabutylammonium perchlorate, tetramethylammonium tetrafluoroborate, and the like. These can be suitably used singly or in combination of two or more.",
                                "However, if the monatomic ion does not function as the charge carrier, a salt comprising a molecular cation mentioned above and a monatomic anion and/or a salt comprising a molecular anion mentioned above and a monatomic cation can also be used.",
                                "Examples of the salt comprising a molecular cation and a monatomic anion that can be used in this case include tetramethylammonium chloride, tetraethylammonium chloride, tetrabutylammonium chloride, tetramethylammonium bromide, tetraethylammonium bromide, tetrabutylammonium bromide, and the like. Moreover, examples of the salt comprising a molecular anion and a monatomic cation include lithium hexafluorophosphate (LiPF6), lithium tetrafluoroborate (LiBF4), lithium perchlorate (LiClO4), lithium bis-trifluoromethanesulfonylimide (LiN(CF3SO2)2) lithium bis-pentafluoroethanesulfonylimide (LiN(C2F5SO2)2), and the like. In general nonaqueous secondary batteries, alkali metal ions, such as lithium and sodium ions; alkaline earth metal ions; or the like function as a charge carrier; however, in the nonaqueous secondary battery of the present invention, only a molecular ion functions as a charge carrier (the charge carrier contained in the nonaqueous secondary battery of the present invention is only a molecular ion).",
                                "Even when a salt comprising a molecular cation and a molecular anion is used as the salt containing a molecular ion, in terms of obtaining a rocking-chair nonaqueous secondary battery in which the concentration of the electrolyte does not change during charging and discharging by allowing the same ion to move in and out of both the positive electrode and the negative electrode, it is preferable that only one of the molecular cation and the molecular anion functions as a charge carrier.",
                                "In addition to the salt consisting of molecular ions, when a salt comprising a molecular cation and a monatomic anion, a salt comprising a molecular anion and a monatomic cation, or the like is used, such a salt is not particularly limited. The content of the salt consisting of molecular ions (salt comprising a molecular cation mentioned above and a molecular anion mentioned above) is preferably 50 to 100 mol %, more preferably 80 to 100 mol %, and most preferably 100 mol %, based on the total amount of the electrolyte salts.",
                                "The electrolyte salt concentration (total amount of the salt consisting of molecular ions and other electrolyte salts (e.g., a salt comprising a molecular cation and a monatomic anion, and a salt comprising a molecular anion and a monatomic cation) of the nonaqueous secondary battery electrolyte of the present invention is not particularly limited. In terms of the capacity and cycle characteristics of the nonaqueous secondary battery to be produced, the electrolyte salt concentration is preferably 0.3 to 1.7 mol/L, and more preferably 0.4 to 1.5 mol/L. Among these, the concentration of the salt consisting of molecular ions is preferably 0.15 to 1.7 mol/L, and more preferably 0.32 to 1.5 mol/L.",
                                "In the nonaqueous secondary battery electrolyte of the present invention, a salt containing a charge carrier comprising a molecular ion mentioned above is used as the electrolyte salt. For other components, components conventionally used in nonaqueous secondary battery electrolytes can be similarly used. For example, the nonaqueous secondary battery electrolyte of the present invention preferably contains, in addition to a salt containing a charge carrier comprising a molecular ion mentioned above, an organic solvent in which the salt containing a molecular ion is dissolved.",
                                "The organic solvent that can be contained in the nonaqueous secondary battery electrolyte of the present invention is not particularly limited, as long as it is an organic solvent that can dissolve a salt containing a charge carrier comprising a molecular ion mentioned above. Examples include chain esters, such as dimethyl carbonate, diethyl carbonate, ethyl methyl carbonate, and methyl propyl carbonate; cyclic esters, such as ethylene carbonate, propylene carbonate, butylene carbonate, and vinylene carbonate; and the like. In terms of the solubility of the salt containing a molecular ion etc., cyclic esters are preferable, and propylene carbonate is more preferable.",
                                "The content of the organic solvent in the nonaqueous secondary battery electrolyte of the present invention may be an excess amount. Specifically, the content of the organic solvent can be adjusted so that the concentration of the electrolyte salt is within the above range.",
                                "In addition to the above components, the nonaqueous secondary battery electrolyte of the present invention may contain conventionally used additives etc.",
                                "Examples of such additives include the following:",
                                "wherein R is an alkyl group mentioned above.",
                                "When the nonaqueous secondary battery electrolyte of the present invention contains the above additives, the additive content is not particularly limited, and is generally 0.01 to 10 mass %, and particularly 0.1 to 3 mass %.",
                                "The nonaqueous secondary battery electrolyte of the present invention can generally be a liquid electrolyte. Further, a gel electrolyte or the like obtained by gelling a liquid electrolyte with a gelling agent comprising a polymer etc. can also be used."
                            ],
                            "subsections": [],
                            "outline_long": [
                                "introduce nonaqueous electrolyte",
                                "define molecular ion",
                                "describe charge carrier",
                                "introduce molecular cation",
                                "introduce molecular anion",
                                "describe Formula (1)",
                                "specify Y in Formula (1)",
                                "specify R1 in Formula (1)",
                                "describe alkyl group",
                                "describe alkoxy group",
                                "describe halogen atom",
                                "describe ring formation",
                                "specify m in Formula (1)",
                                "provide examples of molecular cations",
                                "introduce molecular anion",
                                "describe Formula (2)",
                                "specify Z in Formula (2)",
                                "specify R2 in Formula (2)",
                                "describe alkyl group",
                                "describe alkoxy group",
                                "describe halogen atom",
                                "describe RfSO2 group",
                                "specify n in Formula (2)",
                                "provide examples of molecular anions",
                                "describe salt containing molecular ion",
                                "describe electrolyte salt concentration",
                                "describe organic solvent",
                                "describe additives",
                                "describe electrolyte types"
                            ],
                            "num_characters": 15028,
                            "outline_medium": [
                                "introduce nonaqueous electrolyte",
                                "define molecular ion",
                                "describe molecular cation",
                                "specify molecular cation formula",
                                "describe alkyl group",
                                "describe alkoxy group",
                                "describe halogen atom",
                                "describe molecular anion",
                                "specify molecular anion formula",
                                "describe salt containing molecular ion",
                                "specify electrolyte salt concentration",
                                "describe organic solvent",
                                "describe additives",
                                "describe electrolyte types"
                            ],
                            "outline_short": [
                                "define nonaqueous electrolyte",
                                "introduce molecular ion",
                                "describe molecular cation",
                                "describe molecular anion",
                                "specify salt containing molecular ion",
                                "discuss electrolyte salt concentration",
                                "mention organic solvent and additives"
                            ]
                        },
                        {
                            "title": "2. Nonaqueous Secondary Battery",
                            "paragraphs": [
                                "The nonaqueous secondary battery of the present invention comprises the above nonaqueous secondary battery electrolyte. For other components and structures, components and structures used in conventionally known nonaqueous secondary batteries can be used. In general, the nonaqueous secondary battery of the present invention can comprise a positive electrode, a negative electrode, and a separator, in addition to the above nonaqueous secondary battery electrolyte.",
                                "**Positive Electrode**",
                                "The positive electrode can have a structure in which a positive electrode mixture layer containing a positive electrode active material, a binder, etc., is formed on one side or both sides of a positive electrode collector.",
                                "The positive electrode mixture layer can be produced by adding a binder to a positive electrode active material, described below, and an optionally added conductive material, dispersing the mixture in an organic solvent to prepare a paste for forming a positive electrode mixture layer (in this case, the binder may be previously dispersed or dissolved in an organic solvent), applying the paste to the surface (one side or both sides) of a positive electrode collector comprising a metal foil etc., and drying the applied paste to form a positive electrode mixture layer, optionally followed by a processing step.",
                                "The positive electrode active material may be a material that allows doping and dedoping of either of the above-mentioned molecular anions and molecular cations. It is preferable to appropriately select the positive electrode active material depending on the salt containing a charge carrier comprising a molecular ion contained in the nonaqueous secondary battery electrolyte of the present invention, and the molecular ion that functions as the charge carrier. Specifically, when the charge carrier is a molecular anion, it is preferable to use a material that allows doping and dedoping of molecular anions; and when the charge carrier is a molecular cation, it is preferable to use a material that allows doping and dedoping of molecular cations.",
                                "Material that Allows Doping and Dedoping of Molecular Anions",
                                "Among these, the material that allows doping and dedoping of molecular anions is not particularly limited. Examples include conductive polymers, organic radical polymers, polymers having a ferrocene skeleton, conductive carbon materials, organic sulfur compounds, and the like.",
                                "The conductive polymer is not particularly limited. Examples include polyvinylcarbazole, polybipyridine (poly(2,2\u2032-bipyridine), poly(3,3\u2032-bipyridine), poly(4,4\u2032-bipyridine), etc.), polyacetylene, polyaniline, polypyrrole, polythiophene, polyarylene (poly(p-phenylene), poly(triphenylene), etc.), polyazulene, polyfluorene, polynaphthalene, polyanthracene, polyfuran, and the like.",
                                "The organic radical polymer is not particularly limited, and is preferably a radical polymer having a 2,2,6,6-tetramethylpiperidine-1-oxyl (TEMPO) skeleton. Specific examples include the following:",
