Repository: boschresearch/Pap2Pat

# Pap2Pat Dataset

### File Schema

Every directory in `data` corresponds to one patent-paper pair and contains the full texts of both patent and paper, as well as the patent outlines. We include all information in JSON for programmatic parsing and Markdown for manual inspection.

```yaml
data/:
    paper_id-patent_id/:
        # Nested JSON format
        patent.json: JSON file containing patent metadata and full-text, as well as all outlines
        paper.json: JSON file containing paper metadata and full-text
        # Markdown format
        patent.md: patent full-text formatted in markdown
        paper.md: paper full-text formatted in markdown

File: Pap2Pat/data/W2108336882-US20160287113/patent.json (part 2 of 2)
{
                "It should be noted that there exist several methods for synthesizing diamond, from among which the chemical vapor deposition methods assisted by microwave plasma (PACVD being the acronym of Plasma Assisted Chemical Vapor Deposition) or RF (Radio Frequency) or with a hot filament are the most used by experts in the field of diamond synthesis. The PACVD method for example generally consist of growing diamond grains of nanometric size (2-100 nm), on a substrate placed in a growth PACVD reactor typically operating at 80-4,000 Watts in a gas mixture comprising at least a mixture of methane and dihydrogen with an adequate proportion. During the growth, the temperature of the substrate is commonly comprised between 400 and 900\u00b0 C. Some diamond powder may be deposited on the substrate before the growth step, but there also exist other possible surface treatments which may initiate diamond growth. During the growth, the diamond grains will grow on the substrate in the CVD plasma until a continuous poly-crystalline diamond is obtained. In order to dope the diamond, a source of atoms comprised from among a source of boron atoms, a source of nitrogen atoms, a source of phosphorus atoms, is generally introduced into the plasma during the growth, for example in the case of boron as diborane or trimethyl boron gas. The dissociated boron in the plasma will then be incorporated into the diamond crystal or be substituted for a carbon atom in the crystal.",
                "An alternative of the invention will consist of depositing this structured diamond layer on suitable supports for making electrodes which may be used in certain implantable medical devices. Indeed, many electrode systems implantable to this day (e.g. cochlear implants) are not manufactured in clean rooms with micro-fabrication techniques but rather by mechanical mounting of electrodes of diverse shapes generally larger with typical dimensions of the order of a few millimeters. These electrodes may for example be platinum discs, platinum-iridium, etc. Thus, the structured diamond material, i.e. the third layer, may be deposited on such supports for increasing the mechanical, electrochemical, and biocompatibility performances before mounting in the implantable devices.",
                "The structured material obtained after growing the diamond provides two important functions for the microelectrode: first of all it allows a considerable increase in the value of the electric capacitance of the electrode, typically by a ratio varying from 10 to 500. Moreover, it increases the specific surface area of the electrode since, unlike non-structured polycrystalline diamond, it has a roughness which contributes to reducing the total impedance of the electrode. Unlike other materials known to one skilled in the art, this material also has a large potential window, greater than or equal to 2.5 V in an aqueous medium, i.e. comparable with that of non-structured polycrystalline diamond. It is also very stable chemically.",
                "As already seen in FIGS. 1 to 2 and 5 to 9, the rough diamond appearing as a forest of diamond pillars forms the active portion of the microelectrode. An electric current outlet being used as a connection between the active portion of the microelectrode and an external terminal is required for being able to use the electrode properly.",
                "As already seen in FIGS. 1 and 2, the current outlet is placed either between the second layer and the substrate, or at the periphery and in contact with the third layer and a fourth layer.",
                "The fourth layer is mandatory when the material of the second layer is an electric insulator. It consists in doped polycrystalline diamond, made to be conductive and covers the totality of the third layer based on the tubes forming the third material.",
                "The material of the electric outlet generally consist of one or several metals or metal alloy, most often gold or platinum deposited on a metal being used as an adhesion layer on the substrate, e.g. chromium or titanium.",
                "Further, the electric outlet is isolated from the electrolytic solution forming the interface with a biological tissue, by a passivation layer consisting of a dielectric material such as for example silicon dioxide SiO2, silicon nitride Si3N4, polymers such as SUB, Polyimide, Parylene.",
                "In order to produce the current outlet and the passivation layer, the method 202 described in FIG. 10 further comprises a tenth step 222 for depositing a fifth layer and a third step 224 for depositing a passivation layer on the electric outlet. In the tenth step 222, a fifth layer, structured by a photo-lithographic method in a un fifth metal material, is deposit so as to form an electric current socket of the third layer through the second layer when the letter is electrically conductive and/or the fourth layer. The fifth layer is positioned on the first layer, either underneath the second layer when the latter is conductive, or independently of the electric conductivity of the second layer in contact and at the periphery of the second and fourth layers. The fifth layer includes a contact area, forming an output electric terminal of the microelectrode and shifted away from the third layer along the extension plane of the first layer.",
                "In the eleventh step 224, a sixth biocompatible passivation layer of the fifth layer is deposited so as to cover the totality of the fifth layer except for the contact area forming the electric output terminal and of the active surface of the electrode.",
                "Thus, a first advantage of the invention is that these hybrid electrodes retain a large potential window in aqueous media comparable with that of the ordinary BDD diamond electrodes, unlike the other electrodes known to one skilled in the art. This gives the possibility of obtaining large charge densities of the order of 0.1 mC.cm\u22122 to 5 mC.cm\u22122 (at 100 mV.s\u22121) without degrading the solvent in the environment of the electrode.",
                "Further, this time unlike the standard BDD electrodes, the electrode has a double layer capacitance typically greater than 200 \u03bcF.cm\u22122, i.e. forty times greater than that of standard BDD electrodes, which in particular gives the possibility of increasing the charge density relatively to a diamond electrode. This high capacitance coupled with greater roughness and therefore a larger specific surface area of the electrode also contributes to considerably reducing the impedance of the electrode, particularly high in the case of non-structured diamond (poly-crystalline diamond as extracted from the growth reactor), by a factor 15 to 100 depending on the texturation.",
                "According to FIG. 11, a first embodiment of a method for manufacturing an MEA multi-electrode network is described through different views each corresponding to a different phase of the condition of the network in the manufacturing process.",
                "Here, a glass substrate 302 of the molten silica type, i.e. <<fused silica>>, is used for manufacturing the MEA network. The electrodes are deposited on this electrically insulating substrate. Any other insulating substrate (eg. Si/SiO2 oru Si/Si3N4, quartz, etc.) having good stability at the growth temperatures of synthetic diamond and of CNTs could have been used. By good stability is meant a substrate which does not soften and/or does not deform under the effect of heat.",
                "On this substrate 302, a deposit of diamond particles 304 (nanopowder) of a nanometric dimension is deposited. The diamond nanopowder used will preferentially be so-called detonation powder, because of its small size (5 to 15 nanometers for the primary nano powder). Alternatively, the nanopowder may also be obtained by milling diamond powder of a coarser size. The average diameter of interest of the diamond nano powder will typically be of the order of 1 to 100 nm. In both cases, the core of the nano powder in a large majority consists of sp3-hybridized carbon. The diamond nano powder may be used crude, or after purification in the case of the detonation powder. Here, we use nano powder of an average de diameter of 20 nm obtained by milling. Several methods for depositing these particles are known to one skilled in the art, like the one consisting of depositing them with the spinner from an aqueous colloidal solution of particles containing an adequate proportion of polyvinyl alcohol, which is accomplished in this example.",
                "Once the diamond particles are deposited on the substrate, growth of the diamond is initiated in a CVD growth reactor, in a plasma containing methane, hydrogen and trimethyl boron in adequate proportions. The pressure in the growth chamber is comprised between 20 and 40 mbars. The plasma is maintained from a microwave energy source with a power comprised between 2 and 4 kW. Under the conditions above, the temperature of the substrate is comprised between 600 and 800\u00b0 C. A poly-crystalline film of boron-doped diamond 306 is then obtained with a thickness comprised between typically 100 nm and 1,000 nm.",
                "On this first layer of poly-crystalline diamond, a structured deposit of nickel 308 is achieved by photolithography by means of the so-called <<lift-off>> method known to one skilled in the art. These nickel structures define locations where the structured diamond electrodes will be found later on.",
                "This nickel layer is then de-wetted by a heat treatment known to one skilled in the art in order to obtain nanometric structures of nickel 310 (droplets) which will be used for catalyzing the growth of a forest of carbon nanotubes (CNTs).",
                "The substrate is then placed in a reactor for growth of carbon nanotubes. Nanotubes 312 vertically oriented are then manufactured by a method known to one skilled in the art. Here the carbon nanotubes have a length of about 2 micrometers.",
                "Once the growth of the carbon nanotubes is accomplished, a nanodiamond layer 314 is deposited either on the totality of the substrate, by the layer by layer method described earlier, by using PDDAC as an adhesion polymer.",
                "Once this deposit has been made, new growth of diamond doped with boron is achieved under the same conditions as earlier until a diamond layer of typically 500 nm on carbon nanotubes is obtained.",
                "Next, the diamond structures 316 then appearing in the definitive form of a forest of diamond pillars are protected by a metal mask or by a photosensitive resin 318 once again by the photo lithographic method known to one skilled in the art. Next, the non-protected diamond layer is etched by a method of the ionic etching type RIE (Reactive Ion Etching) until complete disappearance of the non-protected diamond layer. Next, the protective mask is removed by etching.",
                "It should be noted that during the step for growing CNTs, there exist conditions which gives the possibility of etching the diamond not covered with Ni (etching with an NH3 plasma which is basically used in certain methods for growing CNTs). The diamond not covered with nickel is etched, the latter covered with nickel will be used as a base for growing CNTs. The latter protecting the diamond from the etching during their growth. This avoids the lithography-RIE etching steps mentioned just before).",
                "A metal contact outlet 320 is then carried on the studs. Here, the contacts are made from a stack of Ti/Pt layers. The Ti is used here for promoting adhesion of Pt on the substrate. These deposits will be structured by photo lithographic methods known to one skilled in the art. Here, a metal ring will thus be deposited at the periphery of the diamond electrodes in order to leave the centre of the electrode in diamond exposed.",
                "A so called passivation layer 322 is finally deposited on the substrate by leaving a non-covered area 324 on the microelectrode and on the contacts. This is the aperture 324 which defines the active area of the electrode. According to FIG. 12, a second embodiment of a method for manufacturing an MEA multi-electrode network is described through different views each corresponding to a different phase of the condition of the network in the manufacturing process.",
                "Here a glass substrate 352 of the \u201cfused silica\u201d type is once again used for manufacturing the MEA network. The microelectrodes will be deposited on this electrically insulating substrate. Like in the previous example, any other insulating substrate (e.g. Si/SiO2 or Si/Si3N4, quartz, etc.) having good stability at the temperatures for growing the synthetic diamond might have been used.",
                "On this substrate, a TiN layer 354 is locally deposited at the future location of the microelectrodes. On these TiN structures, is deposited a nickel layer 356 which is then de-wetted by a heat treatment in order to obtain nickel nano drops 358.",
                "And then growth of CNTs 360 is achieved from nickel nano drops 356 on the TiN layer 354 until a forest 362 of CNTs with lengths comprised between 1 and 2 micrometers is obtained.",
                "Next, from a colloidal solution of diamond nano particles 364, these diamond nanoparticles 364 are locally deposited on the forests 362 of CNTs by means of a printing technique of the ink jet type.",
                "Once the diamond particles 364 deposited on the CNTs, growth of the diamond is initiated in a CVD growth reactor, in a plasma containing methane, hydrogen and trimethyl boron in adequate proportions. The pressure in the growth chamber is comprised between 20 and 40 mbars. The plasma is maintained from a microwave energy source with a power comprised between 2 and 4 kW. Under the conditions above, the temperature of the substrate is comprised between 600 and 800\u00b0 C. A polycrystalline film of structured boron-doped diamond 366 is then obtained in the place of the CNTs like in the previous example.",
                "A metal contact outlet 368 is then carried out on the studs 364 formed by the etched layer, called a second layer in FIGS. 1 and 2. Here the contact 368 is made from a stack of Ti/Pt layers. The Ti is used here for promoting the adhesion of Pt on the substrate. These deposits will be structured by photo lithographic methods known to one skilled in the art. Here a metal ring will thus be deposited at the periphery of the diamond electrodes in order to leave the center of the electrode in diamond exposed.",
                "A so-called passivation layer 372 is finally deposited on the substrate 352 and the metal contacts 368 by leaving an area 374 not covered over the electrode and on the contact outlet 372. It is this aperture 374 which defines the active area of the electrode.",
                "It should be noted that when it is possible to deposit TiN on Pt or PtIr discs for preparing a suitable degree of roughness for the surface of the discs, a method for producing a multi-electrode network as described in FIG. 13 may be contemplated.",
                "According to FIG. 13, a third embodiment of a method for manufacturing a network of multiples electrodes is described through different views each corresponding to a different phase of the condition of the network in the manufacturing process.",
                "First of all, a second adhesion layer 502 in BDD, an outlet 504 of metal contacts which supports the high temperatures and the passivation 506 are made. The whole is encapsulated in a sacrificial metal layer 508 which supports the temperature, does not catalyze the carbon nanotubes (CNTs) and does not promote growth of CNTs. Next an opening lithography gives the possibility of etching the stack formed by the sacrificial metal layer, the passivation layer as far as the second BDD layer. A <<lift-off>> of nickel is achieved, followed by the growth of carbon nanotubes CNTs and then by a deposition of a deposit of BDD diamond on the carbon nanotubes CNTs. The sacrificial metal is selectively removed, the aperture of the passivation layer having been provided during the deposition of the passivation layer clearing the contact areas shifted from the contact outlet.",
                "According to FIG. 14, a fourth embodiment of a method for manufacturing a network of multiple electrodes forming a flexible implant is described through different views each corresponding to a different phase of the condition of the network in the manufacturing process.",
                "From a silicon substrate oxidized beforehand 502, bases 504 of a diamond electrode are made. A deposit of nickel 506 is achieved on these bases 504 of electrodes and then a step for de-wetting nickel is carried out. The growth of the nanotubes 508 (CNTs) is achieved and these nanotubes 508 are covered with diamond nanoparticles. Growth of diamond doped with boron (BDD) is carried out in order to cover all the nanotubes and to sacrifice them. Next a layer 510 of metal Cr/Au is deposited for defining the tracks 512, the output terminals 514 and for achieving contact on the diamond electrodes 516, a single track and a single terminal being illustrated in FIG. 15. A nitride layer 518 for passivation is deposited on the substrate 502 and the contact connection 510, and locally open so as to define the microelectrodes 516 and the output terminals 514. Next a polymer 520 is deposited on the front face 522 and locally opened in order to access the microelectrodes 516 and the contact or output terminals 514. The front face 522 of the wafer is protected and an aperture 524 on the rear face 526 is made in the silicon substrate as far as the oxide layer 524. And then a second deposit 528 of polymer is carried out on the open rear face 526. All that remains is to cut out the shape of the implant, for example by means of a laser."
            ],
            "subsections": [],
            "outline_long": [
                "introduce microelectrodes and devices for neural interfacing applications",
                "describe neurostimulation and recording electric signals",
                "list examples of applications (cochlear implants, retinal implants, deep brain stimulation, cortical implants)",
                "describe requirements for electrodes used for neurostimulation",
                "explain biocompatibility and charge transfer process",
                "describe electrochemical properties of electrodes",
                "discuss limitations of electrodes used for neurostimulation",
                "describe electrodes used for electro-physiological applications ex-vivo",
                "explain electrochemical properties required for electro-physiological applications",
                "describe development of electrodes with increasingly small diameters",
                "discuss problem of gradual degradation of electrodes",
                "introduce synthetic diamond as a potential electrode material",
                "describe properties of synthetic diamond (chemically and biologically inert, excellent electrochemical properties)",
                "discuss growth of synthetic diamond",
                "describe poly-crystalline diamond doped with boron (BDD)",
                "discuss limitations of BDD (small double layer electrochemical capacity, high impedance)",
                "state technical problem to be solved",
                "introduce object of the invention (microelectrode for neural interfacing applications)",
                "describe structure of microelectrode (stack of layers)",
                "describe third layer (textured material with hollow or solid tubes)",
                "describe properties of tubes (radially external peripheral layer, doped poly-crystalline diamond)",
                "describe arrangement of tubes (separated from each other, projecting away from first and second layers)",
                "describe particular embodiments of microelectrode",
                "describe multi-electrode network for neural interfacing applications",
                "describe flexible implant for neural interfacing applications",
                "describe method for manufacturing microelectrode",
                "describe steps of manufacturing method",
                "describe particular embodiments of manufacturing method",
                "describe growth of carbon nanotubes",
                "describe deposition of non-doped diamond nanoparticles",
                "describe deposition of doped diamond",
                "describe formation of fourth layer",
                "describe deposition of metal layer",
                "describe de-wetting step",
                "describe growth of carbon nanotubes on metal drops",
                "describe deposition of poly-electrolyte polymer and diamond nanoparticles",
                "describe deposition by ink jet type printing",
                "describe electrospray of diamond nanoparticles",
                "describe chemical vapor deposition assisted by microwave plasma",
                "describe radiofrequency chemical vapor deposition",
                "describe hot filament chemical vapor deposition",
                "describe second material (titanium nitride, non-doped poly-crystalline diamond, poly-crystalline diamond doped with bor",
                "describe second step of manufacturing method",
                "describe tenth step of manufacturing method",
                "describe eleventh step of manufacturing method",
                "describe first material (biocompatible material)",
                "describe third material (synthetic poly-crystalline diamond)",
                "describe structure of third material (compact set of hollow or solid tubes)",
                "describe properties of tubes (nanometric to micrometric dimensions)",
                "describe shape of active portion of microelectrode",
                "describe diameter and height of third layer",
                "describe second material (adhesion material of tubes)",
                "describe microelectrode arrangement",
                "illustrate microelectrode arrangement",
                "describe tube structure",
                "describe application of MEA networks",
                "describe flexible implant for neural interfacing",
                "describe covering matrix",
                "outline method for manufacturing microelectrode",
                "provide first step of method",
                "describe first material",
                "provide second step of method",
                "describe second material",
                "provide third step of method",
                "describe third material",
                "describe tube structure",
                "outline fourth step of method",
                "describe seventh step of method",
                "describe eighth step of method",
                "describe ninth step of method",
                "describe fifth step of method",
                "describe sixth step of method",
                "describe CNT etching",
                "describe diamond synthesis methods",
                "describe alternative of the invention",
                "deposit structured diamond layer on supports",
                "motivate structured material",
                "describe functions of structured material",
                "describe electric current outlet",
                "describe fourth layer",
                "describe material of electric outlet",
                "describe passivation layer",
                "describe method for producing current outlet and passivation layer",
                "describe advantages of the invention",
                "describe method for manufacturing MEA multi-electrode network",
                "describe deposit of diamond particles",
                "describe growth of diamond",
                "describe deposit of nickel",
                "describe growth of carbon nanotubes",
                "describe deposit of nanodiamond layer",
                "describe growth of diamond",
                "describe protection of diamond structures",
                "describe etching of non-protected diamond layer",
                "describe metal contact outlet",
                "describe passivation layer",
                "describe second embodiment of method for manufacturing MEA multi-electrode network",
                "describe deposit of TiN layer",
                "describe deposit of nickel layer",
                "describe growth of carbon nanotubes",
                "describe deposit of diamond nanoparticles",
                "describe growth of diamond",
                "describe metal contact outlet",
                "describe passivation layer",
                "describe third embodiment of method for manufacturing network of multiple electrodes",
                "describe fourth embodiment of method for manufacturing network of multiple electrodes"
            ],
            "num_characters": 53636,
            "outline_medium": [
                "introduce microelectrodes and devices for neural interfacing applications",
                "describe neurostimulation and recording electric signals",
                "list examples of applications (cochlear implants, retinal implants, deep brain stimulation, cortical implants)",
                "describe requirements for electrodes used for neurostimulation",
                "discuss biocompatibility and charge transfer process",
                "describe electrochemical properties required for electrodes",
                "discuss limitations of MEA systems used ex-vivo",
                "describe need for electrodes with small diameters",
                "discuss problem of gradual degradation of electrodes",
                "introduce synthetic diamond as a potential electrode material",
                "describe properties of synthetic diamond (chemically and biologically inert, excellent electrochemical properties)",
                "discuss growth of diamond films",
                "describe properties of BDD diamond (quasi-metal conductivity, electrochemical properties)",
                "discuss limitations of BDD diamond (small double layer electrochemical capacity, high impedance)",
                "state technical problem to be solved (find biocompatible material with high interfacial capacitance and low electrochemical impedance)",
                "introduce microelectrode with textured material (compact set of hollow or solid tubes)",
                "describe structure of microelectrode (first substrate layer, second adhesion layer, third layer with tubes)",
                "describe features of tubes (length, section, material)",
                "describe method for manufacturing microelectrode",
                "describe steps of manufacturing method (providing substrate, depositing adhesion layer, making third layer)",
                "describe particular embodiments of manufacturing method",
                "introduce multi-electrode network for neural interfacing applications",
                "describe flexible implant for neural interfacing applications",
                "describe method for manufacturing microelectrode (steps and particular embodiments)",
                "describe advantages of microelectrodes according to the invention",
                "summarize benefits of microelectrodes (large potential window, high electric double layer capacity, robustness, biocompatibility)",
                "describe microelectrode arrangement",
                "illustrate tube bundles",
                "detail tube structure",
                "motivate MEA network applications",
                "describe flexible implant configuration",
                "outline microelectrode manufacturing method",
                "specify first substrate layer material",
                "describe second layer deposition",
                "detail third layer material and structure",
                "outline steps for growing diamond on CNTs",
                "describe CNT growth and diamond deposition",
                "describe alternative electrode manufacturing method",
                "motivate structured diamond material",
                "describe structured diamond material properties",
                "describe microelectrode structure",
                "describe electric current outlet",
                "describe passivation layer",
                "describe method for producing current outlet and passivation layer",
                "describe advantages of invention",
                "describe method for manufacturing MEA multi-electrode network",
                "describe depositing diamond particles",
                "describe growing diamond and CNTs",
                "describe structuring diamond electrodes",
                "describe depositing metal contact outlet and passivation layer",
                "describe alternative methods for manufacturing MEA multi-electrode network",
                "describe method for manufacturing flexible implant"
            ],
            "outline_short": [
                "introduce microelectrodes and devices for neural interfacing applications",
                "describe requirements for neurostimulation electrodes",
                "describe limitations of existing electrode materials",
                "introduce synthetic diamond as a potential electrode material",
                "describe electrochemical properties of synthetic diamond",
                "describe limitations of poly-crystalline diamond doped with boron (BDD)",
                "state the technical problem to be solved",
                "introduce the object of the invention: a microelectrode with a textured material",
                "describe the structure of the microelectrode",
                "describe variations of the microelectrode",
                "introduce a multi-electrode network and a flexible implant",
                "describe a method for manufacturing a microelectrode",
                "describe variations of the manufacturing method",
                "describe microelectrode structure",
                "illustrate microelectrode embodiments",
                "outline manufacturing method",
                "detail material deposition steps",
                "specify diamond growth and doping",
                "describe structured diamond material for electrodes",
                "motivate use of structured diamond material",
                "describe method for producing microelectrode",
                "describe method for manufacturing MEA multi-electrode network",
                "describe alternative methods for manufacturing MEA multi-electrode network",
                "describe method for manufacturing flexible implant",
                "summarize advantages of invention"
            ]
        }
    ],
    "claims": [
        "1. A microelectrode for neural interfacing applications\ncomprising a stack of a first layer of substrate in a first biocompatible material, a second adhesion layer in a second material for initiating the growth of synthetic diamond crystals, and a third layer in a third electrically conductive material, including poly-crystalline diamond doped with atoms comprised in the set formed by boron atoms, nitrogen atoms and phosphorus atoms,\nthe first, second, third layers (1, 6, 8) having mutually parallel extension planes, characterized in that\nthe third material is a textured material which comprises a compact set, as a brush, of hollow or solid tubes, each consisting of at least one peripheral layer, radially external, of doped poly-crystalline diamond, radially deposited by growth at high temperature, the tubes each having a first end attached to the second layer and a second free end, intended to be the active portion of the electrode,\nthe tubes being separated from each other by an empty space at their first ends and projecting their second ends in a direction away from the first and second layers substantially normal with respect to the extension plane of the second layer.",
        "2. The microelectrode according to claim 1, characterized in that the tubes form a carpet in which, either all the tubes are substantially normal with respect to the extension plane of the second layer and separated from each other regularly, or the tubes are grouped in bundles, separated from each other regularly and wherein the second ends of the tubes of a same bundle are brought closer to each other, or even touch each other.",
        "3. The microelectrode according to claim 1, wherein each tube has a length comprised between 500 nm and 50 \u03bcm, and\neach tube has a section having a substantially constant diameter over the whole length or each tube has a variable section which decreases from its first end as far as its second end.",
        "4. The microelectrode according to claim 1, wherein the second material is an adhesion material for diamond suitable for being used as a diffusion barrier to a molten metal comprised in the set formed by nickel, cobalt, iron and nickel, iron, cobalt alloys, and\nthe first material is a biocompatible material which may resist to the growth conditions of the diamond, either electrically insulating comprised for example in the set formed by SiO2, Si3N4, quartz, glass, GaN, or electrically conductive for example comprised in the set formed by Pt, PtIr, Ti, TiN, TiPt alloys, diamond doped with boron.",
        "5. The microelectrode according to claim 4, wherein the second material is comprised in the set formed by titanium nitride TiN, non-doped poly-crystalline diamond, poly-crystalline diamond doped with atoms comprised in the set formed by boron atoms, nitrogen atoms and phosphorus atoms, preferably poly-crystalline diamond doped with boron.",
        "6. The microelectrode according to claim 1, comprising a fourth layer in a fourth material consisting of doped polycrystalline diamond, the fourth layer covering the totality of the third layer at the base of the tubes forming the second material.",
        "7. The microelectrode according to claim 1, comprising a fifth layer and a sixth layer,\nthe fifth layer being in a fifth metal material, forming an electric current outlet of the third layer through the second layer when the latter is electrically conductive and/or of the fourth layer, the fifth layer being positioned on or above the first layer, either underneath the second layer when the latter is conductive, or in contact and at the periphery of the second and fourth layers independently of the electric conductivity of the second layer, the fifth layer having a contact area, forming an electric output terminal of the microelectrode and shifted from the third layer along the extension plane of the second layer,\nthe sixth layer being a biocompatible layer for passivation of the fifth layer covering la totality of the fifth layer except for its contact area forming the electric output terminal of the microelectrode.",
        "8. A network of a multitude of microelectrodes for neural interfacing applications comprising a plurality of at least two microelectrodes defined according to claim 1, developed and etched on a stack of layers common according to a distribution pattern on a planar surface.",
        "9. A flexible implant for neural interfacing applications comprising:\na network of a multitude of microelectrodes defined according to claim 8 wherein, and\na matrix in a flexible polymeric material of small thickness with a two-dimensional main extension including\na monolayer sheet, and\nfor each microelectrode, a single and different sheet with two layers covering the microelectrode while leaving exposed the second ends of its tubes and of its contact area,\nthe whole of the sheets being join together in a single part by the monolayer sheet, with or without any through-hole.",
        "10. A method for manufacturing a microelectrode for neural interfacing applications comprising the steps consisting of\nproviding in a first step a first dielectric substrate layer in a first biocompatible material, and then\nin a second step depositing a second adhesion layer in a second material for initiating growth of synthetic diamond crystals,\nin a third step manufacturing a third layer in a third electrically conductive material, including crystalline poly-crystalline diamond doped with atoms comprised in the set formed by boron atoms, nitrogen atoms and phosphorus atoms,\nthe first, second, third layers having parallel extensions planes, characterized in that\nthe third material is a textured material which comprises a compact set as a brush, of hollow or solid tubes, each consisting of at least one peripheral layer, radially external, of doped poly-crystalline diamond, deposited radially by growth at high temperature, the tubes each having a first end attached to the second layer and a second free end, intended to be the active portion of the electrode,\nthe tubes being separated from each other by an empty space at their first ends and projecting their second ends in a direction away from the first and second layers substantially normal with respect to the extension plane of the second layer.",
        "11. The manufacturing method according to claim 10, wherein the third step comprises the steps consisting of\nin a fourth step, growing carbon nanotubes (CNT) on and from the second layer, and then\nin a fifth step, depositing one or several first layers of non-doped diamond nanoparticles on each of the carbon nanotubes, and then\nin a sixth step, depositing on the first non-doped diamond layer(s) by chemical vapor deposition assisted by plasma of the doped diamond by glowing the doped diamond crystal until complete cover of the carbon nanotubes and partial or complete etching with radical hydrogen contained in the plasma.",
        "12. The manufacturing method according to claim 10, wherein during the sixth step a fourth layer in doped polycrystalline diamond is also formed so as to cover the totality of the third layer at the base of the tubes forming the second material.",
        "13. The manufacturing method according to claim 11, wherein\nthe fourth step comprises:\na seventh step for depositing as a thin layer a metal comprised in the set formed by nickel, iron, cobalt, and their alloys notably FeNi, FeCoNi, preferably nickel on the second layer, and then\nan eighth step for de-wetting by annealing of the metal deposited as a thin layer in the seventh step in order to obtain metal drops regularly distributed over the second layer, and then\na ninth step in which carbon nanotubes are grown on and from metal drops being used as a catalyst.",
        "14. The manufacturing method according to claim 11, wherein the fifth step is applied:\neither with a so-called <<layer by layer>> deposition consisting of\nsuccessively depositing once or several times a layer of a poly-electrolyte polymer of positive or negative charge followed by a layer of diamond nanoparticles of opposite charge, then immobilized on carbon nanotubes by electrostatic attraction, the polymer being comprised in the set formed by poly-(diallyldimethylammonium chloride) (PDDAC), polystyrene sulfonate (PSS); or\nby depositing by <<ink jet>> type printing from a colloidal solution of non-doped nanodiamond; or\nby electrospray of diamond nanoparticles; and\nthe sixth step is applied by Plasma-Assisted Chemical Vapor Deposition (PAVCD) or by Radio Frequency Chemical Vapor Deposition or by a hot filament in a gas mixture comprising methane, dihydrogen and a trimethylated atom comprised in the set formed by boron atoms, nitrogen atoms and phosphorus atoms.",
        "15. The manufacturing method according to claim 11, wherein\nthe second material is comprised in the set formed by titanium nitride TiN, non-doped polycrystalline diamond, polycrystalline diamond doped with atoms comprised in the set formed by boron atoms, nitrogen atoms and phosphorus atoms, preferably polycrystalline diamond doped with boron.",
        "16. The manufacturing method according to claim 15, wherein\nthe second material is doped polycrystalline diamond, and\nthe second step is first applied by depositing with a spinner non-doped nano-diamond particles from an aqueous colloidal solution containing polyvinyl alcohol and then a plasma-assisted chemical vapor deposition containing methane, dihydrogen and trimethylated dopant atom.",
        "17. The manufacturing method according to claim 11, comprising\na tenth step for depositing a fifth layer structured by a photo-lithographic method, the fifth layer being in a fifth metal material, forming an electric current outlet of the third layer through the second layer when the latter is electrically conductive and/or of the fourth layer, the fifth layer being positioned on the first layer, either below the second layer when the latter is conductive, or in contact or at the periphery of the second and fourth layers independently of the electric conductivity of the second layer, the fifth layer having a contact area forming an electric output terminal of the micro-electrode and offset from the third layer along the extension plane of the first layer,\nan eleventh step for depositing a sixth layer in a sixth biocompatible material and for passivation of the fifth layer, the sixth layer covering the totality of the fifth layer except for its contact area forming the electric output terminal of the micro-electrode.",
        "18. The manufacturing method according to claim 11, wherein\nthe first material is a biocompatible material which may withstand the growth conditions of the diamond, i.e. electrically insulating, for example comprised in the set formed by SiO2, Si3N4, quartz, glass, GaN, i.e. electrically conductive, for example comprised in the set formed by Pt, PtIr, Ti, TiN, TiPt alloys, diamond doped with boron."
    ]
}
