Repository: boschresearch/Pap2Pat

# Pap2Pat Dataset

### File Schema

Every directory in `data` corresponds to one patent-paper pair and contains the full texts of both patent and paper, as well as the patent outlines. We include all information in JSON for programmatic parsing and Markdown for manual inspection.

```yaml
data/:
    paper_id-patent_id/:
        # Nested JSON format
        patent.json: JSON file containing patent metadata and full-text, as well as all outlines
        paper.json: JSON file containing paper metadata and full-text
        # Markdown format
        patent.md: patent full-text formatted in markdown
        paper.md: paper full-text formatted in markdown

File: Pap2Pat/data/W2936384170-US20210054027/patent.json (part 2 of 3)
{
                        "Design of stimuli-responsive SAPs for activatable gelation in vivo. SAPs undergo spontaneous assembly through electrostatic and amphiphilic interactions into ordered nanostructures.34,35 In many instances, variation of sequence and charge distribution in SAPs can influence properties such as secondary structure,36 fiber diameter,37 and bulk viscoelasticity38. The present invention began with a gellable core based on a SAP consisting of the repeat sequence (KLDL)3 (SEQ ID NO:3) (referred to in this study as KLDL), which has been studied as a non-immunogenic, non-hemolytic, and antimicrobial scaffold for tissue engineering applications.39-41 This peptide self-assembles spontaneously into \u03b2-sheets through cationic and anionic crosslinking of the Lys and Asp residues and hydrophobic interactions along the Leu residues. As a proof-of-concept for sequence control, an analogue of KLDL was chosen to alter secondary structural assembly and achieve modified gel properties. For this purpose, (KFDF)3 (SEQ ID NO:4) (referred to as KFDF) was designed, in which the incorporation of aromatic Phe residues introduce \u03c0-\u03c0 interactions. From the KLDL and KFDF SAPs, a small library of functionalized SAPs and progelators was engineered for studying assembly within a biological relevant environment (FIGS. 2a-2c and FIGS. 9a-11). We first evaluated whether the addition of non-gelling amino acids from the MMP-2/9 recognition sequence (PLG|LAG) (SEQ ID NO:2) and cysteine residues used for macrocyclization into the SAP sequences would interfere with their ability to self-assemble (FIG. 2a). Predictive computational modeling with open-access FibPredictor software42 provided initial evidence that functionalized KLDLLinear and KFDFLinear SAPs would experience a switch in self-assembly orientation from antiparallel to parallel \u03b2-sheets. Regardless, such a design would retain the capacity to form fibrillar bilayers (FIGS. 2b-c and Tables 1-2). Notably in KFDFLinear, Phe residues on each strand are sandwiched with analogous residues on neighboring strands, which facilitate \u03c0-\u03c0 stacking and stronger hydrophobic interactions than those of Leu-containing peptides. Indeed, with the design validated in silico, synthetic preparation of the KFDF SAP resulted in materials with increased mechanical strength without sacrificing re-healing capacity or fibrous morphology, inherent to the known KLDL system43 (FIGS. 12a-12d).",
                        "In practice, modified SAPs capable of going on to form the cyclic progelators, namely KLDLLinear and KFDFLinear, retained the capacity to self-assemble (both experimentally and predicted) despite modest changes in secondary structure and viscoelastic properties (FIGS. 3a-3h). Experimental CD demonstrated that KLDLLinear and KFDFLinear retained \u03b2-sheet conformations (n\u2192\u03c0* transition at 215 nm). However, the positive peak at \u02dc200 nm (\u03c0\u2192\u03c0* transition) found in KLDL and KFDF is blue-shifted to \u02dc195 nm, indicative of a parallel to antiparallel orientation switch (FIG. 3a-3b).44 Additionally, KFDFLinear reveals a new high energy minimum at 203 nm corresponding to \u03c0-\u03c0* effects resulting from aromatic \u03c0-\u03c0 interactions in the hydrophobic interior of the bilayer structure (FIG. 3b).27 This transition is predicted in theoretical spectra from DichroCalc45 for KFDFLinear (202 nm) and not for KLDLLinear, which contains no aromatic residues. (FIG. 3c-3d). Regardless of altered secondary structure, fiber morphology and bulk viscoelastic properties exhibited minimal changes to that of unmodified KLDL and KFDF (FIG. 3e-3h). Slight drops in storage moduli for KLDLLinear and KFDFLinear are attributed to the decreasing molar concentration of amino acids (hydrogels prepared with respect to weight at 15 mg/mL) contributing to \u03b2-sheet formation. Regardless, no significant disruptive effects to gelling capacity, as defined by tan \u03b4<1 (FIG. 3g-3h) or strain tolerance (FIGS. 13a-13f) were observed through the introduction of over 66% more amino acid residues to the SAP sequence. This exemplifies the robustness of these linear SAPs to sequence modification and potential capacity to tolerate functional moieties such as fluorescent tags or small molecule drugs.",
                        "Cyclization and progelator formulation. SAP steric constraint provides a simple and versatile engineering approach for preventing network assembly in a biological environment (FIGS. 4a-4k). Functionalized SAP analogues containing an Fmoc protecting group or rhodamine dye on the N-terminus were cyclized through oxidation of terminal cysteine residues to generate unlabeled and labeled progelators (FIG. 4a). Fmoc was temporarily used for unlabeled progelators to improve peak separation during purification and to monitor cyclization by HPLC and ESI (FIG. 4b-4e). Dilute solution phase macrocyclization was complete within 125 min by LCMS (FIG. 4f,4h). Combined, MALDI, HRMS and Tandem-MS confirm synthesis of the cyclic products (FIGS. 14a-16d and Tables 3-4). UV spectra confirm the presence of rhodamine absorbance in Rho-KLDLCyclic and Rho-KFDFCyclic progelators (FIG. 4g,4i). Nonviscous progelators (FIG. 4j-4k) were dialyzed into milliQ H2O, sterile filtered (0.2 \u03bcm PES), and lyophilized for storage prior to use in vitro and in vivo. To ensure synthetic reproducibility and appropriate biological analysis in this study, our cyclic progelators were structurally characterized and formulated by first dissolving in aqueous solution under basic conditions, followed by neutralization to give final solutions in 1\u00d7DPBS, pH 7.4 (10 mM peptide). This formulation was determined by searching for conditions that minimized aggregation in different solvents and pH values as determined by light scattering and TEM (FIGS. 17a-18). Conformational rigidification via macrocyclization is suspected to have induced limited oligomerization via intermolecular stacking of cyclic constructs into transient nanotubes (FIG. 19), as has been reported in the literature.46-48 Despite these observed secondary structural characteristics, large structures were absent by TEM (FIGS. 18a-18e). Thus, our formulated cyclic progelators persist as free-flowing solutions for easy injection in vivo.",
                        "Cyclic progelators are responsive to inflammation associated enzymes. Labeled cyclic peptide progelators were tested for their responsiveness to inflammatory-related proteases overexpressed post-MI (FIGS. 5a-5f). The initial inflammatory response is marked by the recruitment of abundant neutrophils, which contribute to the release of proteases such as matrix metalloproteinases (MMPs) and elastase in the first days post-MI.31,49 The fibrotic phase (weeks post-MI) is notable for residually high MMP concentrations2,31 and elevated sources of elastase from neutrophil extracellular traps (NETs), remaining weeks after neutrophil apoptosis.32,33Rho-KLDLCyclic and Rho-KFDFCyclic were incubated with MMP-9 catalytic domain and porcine elastase to cleave at preferential cut sites (FIGS. 5a,5d). Enzymatic cleavage by active MMP-9 and elastase (FIGS. 20a-20d) induced visible aggregation in the reaction vial and entangled fibrous meshes by TEM, whereas denatured enzymes elicited no response (FIGS. 5b,5e). At the site of MI, the presence of very high MMP and elastase concentrations is expected to induce rapid cleavage, forcing the peptide progelator to assemble and solidify at the target site. However, other inflammation-associated enzymes or constitutively expressed extracellular proteases could play a role in nonspecific degradation. Thus, thermolysin was used as a robust nonspecific enzyme to assess general stability of our material to excess proteolysis and subsequent hydrogel disassembly in vivo.50 Despite the promiscuous activity of thermolysin, incubation with Rho-KLDLCyclic and Rho-KFDFCyclic induced fiber formation by TEM (FIGS. 5b,5e). CD revealed structural rearrangements during this linearization process (FIGS. 5c,5f and FIGS. 21a-21b). The similar responsiveness of both unlabeled progelators to inflammatory enzymes and resistance to dissolution by thermolysin demonstrate the versatility of our conformational control strategy.",
                        "Progelators assemble as viscoelastic and rehealable hydrogels despite robust proteolysis. The concept behind our cyclic peptide progelators is that upregulated enzymes will initiate assembly and ultimately viscoelastic gel formation at the site of MI. However, this location contains a soup of robust proteases involved in the degradation of peptides and proteins. Thus, excess proteolysis in vivo may prevent gelation or retention of hydrogels at the site of MI. To simulate this environment, we treated our material with a large quantity of the robust and non-specific enzyme, thermolysin. Hydrogel assembly kinetics and resulting mechanical properties were then measured rheologically (FIGS. 6a-6g). Initially, KLDLCyclic and KFDFCyclic progelators formulated as non-viscous liquids displayed overlapping G\u2032 and G\u2033, indicative of free-flowing solutions lacking significant crosslinks or chemical interactions (FIG. 6a). Upon incubation with thermolysin, a gradual increase in G\u2032 and divergence from G\u2033 shows the formation of viscoelastic hydrogels. A steady state was reached at 200 min and continuous measurement of both shear moduli revealed no change for up to 3 days in the presence of thermolysin. The tightly entangled macromolecular scaffolds are suspected to confer some degree of resistance to further proteolysis. Furthermore, the resulting gels displayed rapid healing capacity when subjected to repeat cycles of excess strain (100%) (FIG. 6b-6c). Resulting bulk scale hydrogels and dilute TEM images of fiber assemblies from the rheometer are depicted in FIG. 6d-6e. Synthetic product analogue SAPs in which the gelator sequence contained flanking substrate residues (KLDLControl and KFDFControl) were used for simple comparison with enzyme-induced gelation (FIGS. 22a-22e). Indeed, secondary assembly characteristics (CD), fibril morphology (TEM), and viscoelastic properties (rheology) of KFDFControl match closely to that of enzymatically cleaved KFDFCyclic in FIGS. 6a-6g. However, KLDLControl SAP produced a viscoelastically stronger gel than that demonstrated by KLDLCyclic following enzyme directed linearization.",
                        "To understand the initial stages of self-assembly when progelators first encounter their target protease in vivo, slow step-wise cleavage of KFDFCyclic progelator was achieved through serial additions of dilute thermolysin (FIG. 6f). CD reveals that linearization by enzyme cleavage causes an increase in peptide flexibility, shown by a steep decrease in the signal at 204 nm, and unchanged \u03b2-sheet signal from lateral alignment at 215 nm. Tris(2-carboxyethyl)phosphine (TCEP) was used as a positive control to represent ideal assemblies of linearized peptides through complete reduction of the disulfide bond (FIG. 6f and FIGS. 23a-23b). By TEM, reduced peptides assemble as tangled fibrils, similarly to enzymatically cleaved peptides (FIG. 6g). Thus, the enzyme-induced gels observed in FIGS. 6a-6g are likely forming through the same self-assembly mechanisms predicted with KFDFControl. The rheological and spectroscopic results presented here indicate that our system has to potential to tolerate excess proteolytic degradation in vivo.",
                        "Catheter compatibility of cyclic peptide progelators. Minimally invasive injection of hydrogels into the heart is typically performed through transendocardial injections. Unlike direct epicardial injections performed in small animal models, transendocardial delivery has certain constraints that are not amenable to most hydrogel systems, namely materials should be able to reside within the catheter during an up to hour long procedure, yet still be injectable over multiple injections during this time, and finally only form a solid gel once it has entered the tissue.17,51 Rapid gelation and/or high viscosity prohibit many injectable hydrogels from being considered for this minimally invasive delivery route. KLDLCyclic and KFDFCyclic progelators were amenable to cardiac catheter injection (FIGS. 7a-7d). As shown in FIG. 7a, both unmodified SAPs and cyclic progelators exhibit shear-thinning behavior, but the viscosities for the latter are over 20\u00d7lower for both KLDLCyclic and KFDFCyclic. Thus, conformational constraint of \u03b2-sheet forming SAPs was sufficient to disrupt favorable unimer alignment and weakened structural interactions. We reasoned that SAP cyclization would be sufficient to prevent clogging during catheter injection (FIG. 7b).",
                        "To mimic injection of the cyclic progelators through a cardiac injection catheter in vivo, both (2 mol % labeled for visualization) were flowed through the inner nitinol tubing of a 27G (0.21 mm inner diameter) MyoStar transendocardial injection catheter at 37\u00b0 C. using a syringe pump (FIG. 7c). No excess resistance was detected by manual operation following incubation of cyclic progelator within the catheter loop for 60 min for either peptide. In contrast, unmodified KLDL and KFDF SAPs caused immediate catheter clogging. Excess resistance from high viscosity and tendency to rapidly self-assemble during shearing injection could explain why there are no previous reports of SAPs for cardiac catheter delivery. To ensure that the shear forces the cyclic progelator are exposed to during catheter injection do not inhibit enzyme activation and prevent gelation in vivo, the cyclic peptides were injected through the catheter into a vial containing thermolysin and incubated for 3 hr (37\u00b0 C.), resulting in hydrogel formation (FIG. 7e).",
                        "Hemocompatibility and intramyocardial injections in a rat myocardial infarction model. For proof-of-concept analyses in biological systems, we examined the KFDFCyclic progelator in hemocompatibility studies and assessed in vivo gelation (FIGS. 8a-8g). Biomaterial leakage is a concern with transendocardial injection since injections are performed into a beating heart.52 Therefore, we assessed hemocompatibility of the cyclic progelator to ensure that modification and cyclization of the SAPs would not generate a thrombogenic response. Whole human blood clotting times, hemostasis kinetics, red blood cell (RBC) hemolysis, and pro-thrombotic profiles were evaluated in the presence of increasing cyclic peptide progelators concentrations in blood. Activated clotting times (ACT) were used as a standard method53 that encompasses intrinsic and common coagulation pathways to assess thrombogenicity. Furthermore, as this method is influenced by increased sample viscosity due to clot formation, potential peptide cleavage by blood proteases and resulting self-assembly would decrease clotting times. No adverse effects were observed for up to 1:10 peptide:blood concentrations (FIG. 8a and Table 5). In contrast, collagen showed a significant clot time reduction, and chelation of calcium prevented clotting altogether. Whole blood clotting kinetics were also measured in the absence of an activator to monitor the influence of progelator on hemostasis. Similarly, no statistical difference in clotting was observed between the vehicle and the highest progelator concentration (1:10) at any timepoint (FIG. 8b and FIG. 25). In contrast, collagen and glass controls increased the clot rate.",
                        "Red blood cell (RBC) hemolysis in the presence of progelator was used to assess acute toxicity (FIG. 8c and Table 6). Doses up to 1:10 revealed <5% hemolysis, which is below the limit for consideration as a nonhemolytic biomaterial.54 Finally, a pro-thrombotic assay using platelet poor plasma (PPP) was used to monitor non-platelet and phospholipid-specific effects on blood (FIG. 8d), such as potential to inhibit thrombin activity, prevent crosslinking of fibrinogen, or sequestration of calcium for decreased platelet activation. This assay has the advantage of monitoring the intrinsic pathway only, which is useful for studying surface contact activation in blood-biomaterial interactions. The onset of coagulation is indicated by a steep rise in the absorbance vs time curve. A plateau in absorbance was reached within a few minutes and maintained over time, indicating a fully formed, stable clot. No changes to coagulation rate (slope), half-maximal coagulation time, and extent of coagulation (FIGS. 26a-26c) were observed in samples incubated with progelator up to doses of 1:100 peptide/blood.",
                        "With hemocompatibility verified, we applied the progelator in an initial proof-of-concept study in vivo. Enzyme-responsive progelator, KFDFCyclic, doped with a small amount of Rho-KFDFCyclic (5 mol %) for imaging, was injected into the infarct region 7 days post-MI in a rat ischemia-reperfusion model (FIG. 8e). Assessment of hearts at 24 hr post-injection confirmed that progelator effectively gelled at the heart (FIG. 8e, FIGS. 27a-27b). Histological and fluorescence analysis of heart sections revealed hydrogel assembly occurred at the site of MI in all rats (FIGS. 8f-8g). This experiment demonstrates the activation and subsequent gelation of MMP responsive progelators to inflamed biological tissue.",
                        "The number of candidate biomaterials amenable to minimally invasive cardiac catheter delivery to the heart post-MI is limited. Consequently, translation of promising scaffolds from preclinical to clinical trials has been rare. Provided herein is a platform modification strategy to enable one class of hydrogels, SAPs, to be injectable via a cardiac injection catheter by conformationally constraining linear SAPs into macrocyclic progelators which resist self-assembly (FIGS. 1a-1c). These progelators were further modified with a substrate recognition sequence for endogenously expressed MI-associated proteases. The invention provides peptide sequences based on a known SAP, and then utilizing in silico modeling to provide preliminary insight into any modifications that may cause disruption of gelation (FIGS. 2a-2c). These modified sequences were then prepared synthetically for testing. Subsequent experimental analysis of self-assembly characteristics and mechanical properties agreed well with these predictions, namely that sequences modifications did not interfere with self-assembly as \u03b2-sheets into fibrils and viscoelastic hydrogels (FIGS. 3a-3h). It is hypothesized that the platform for modifications could be well-tolerated by other known SAP sequences used for biomedical applications.55,56",
                        "The versatility of the platform is demonstrated through the functionalization of two different SAPs sequences, which exhibit disparate self-assembly mechanisms, and yet form progelators with identical responsiveness. Cyclic progelators synthesized in FIGS. 4a-4k lacked the capacity to gel when sterically constrained. However, they exhibited responsiveness to enzymes that are inherently active in the MI during both the acute inflammatory phase and fibrotic phase (FIGS. 5a-5f). Despite the different cut sites recognized by MMP-9 catalytic domain, elastase, and thermolysin, similar secondary structure and nanoscale morphology changes were observed. Bulk cleavage of these sterically constrained materials resulted in healable viscoelastic hydrogels that were stable against excess proteolysis (FIGS. 6a-6g).",
                        "The development of smart structurally dynamic and responsive materials for tissue engineering post-MI is a relatively untapped field. With many scaffolds, the common issue remains that chemical modification (e.g. crosslinks, binding moieties, targeting motifs, or therapeutics drugs) can negatively impact material properties such as sample viscosity and gelation kinetics, which would preclude their use in catheters. With the present design, mechanical differences (e.g. stiffness or healing kinetics) in the resulting hydrogel would not affect the initial progelator formulation. Importantly, we provide the first demonstration of low viscosity peptide-based progelators for use in a cardiac injection catheter with little resistance to flow (FIGS. 7a-7d). The results of these experiments demonstrate that the cyclic progelator acts as a Newtonian fluid for smooth catheter-based injection and still retains the capacity to solidify when acted upon by endogenously expressed inflammatory enzymes in the heart, suggesting this could provide a useful strategy for cardiac catheter delivery in vivo.",
                        "With the potential for tissue leakage into the bloodstream, thrombogenicity of transendocardially injected biomaterials is a concern. Synthetic modifications to the KFDF SAP were shown to be hemocompatible and non-thrombogenic through a comprehensive assessment of whole blood clotting times, hemostatic kinetics, RBC hemolysis, and pro-thrombotic assays (FIGS. 8a-8g). A dosing analysis shows no statistically significant difference in hemostasis due to increasing progelator concentration in whole blood. The extent of coagulation in platelet poor plasma was only altered at the highest peptide dose which indicates that local high concentrations of peptide have an minor anti-coagulative effect on the intrinsic coagulation (contact-based) pathway; furthermore, the impact that the peptide does have on coagulation was shown to be independent of platelet-dependent thrombus formation, a key player in the pathogenesis of acute MI.57 This conclusion is supported by the lack of change in pro-thrombotic profiles when incubated with collagen, which increases clotting rates only through the activation of platelet aggregation.58 Given a \u201cstandard\u201d clinical concentration of 1:10,000,59 which assumes that no material was injected into the heart wall and instead escaped into the bloodstream, no adverse effects were observed on coagulation at this clinically relevant dose. These results indicate that this platform for generating an inert cyclic adduct of known SAPs should not result in unwanted blood interactions during delivery.",
                        "The present platform enables facile delivery of a free-flowing progelator, and on-demand gelation at the site of inflammation (FIG. 8). In vivo analysis of KFDFCyclic progelator revealed successful gelation of activated hydrogel scaffolds in a rat MI model. As such, the invention demonstrated a simplistic strategy that uses the naturally complex MI microenvironment for delivery and smart assembly in tissue. This proof-of-concept test paves the way for exploring the amenability of various other SAP systems (e.g. RAD16-II) with the progelator system for cardiac catheterization in vivo. In addition, there exists the potential to combine this approach with various therapeutics. In this study, appendage of a rhodamine dye to cyclic progelators did not disrupt gelation. The invention envisions a modular system to deliver and sustain any number of covalently bound therapeutics (e.g. small molecule drugs or short peptides). For larger therapeutics (e.g. stem cells and growth factors), simple formulation as a nonviscous solution for delivery, and subsequent encapsulation within the locally activated networks, might provide a means for targeted drug delivery without the need for complex synthetic manipulation. Ultimately, the simple strategy for structural control of self-assembling peptides can be employed for minimally invasive delivery of therapeutic peptides to other forms of injury or disease where MMPs are upgregulated, including osteoarthritis,60 cartilage tissue repair,41 nerve damage,61,62 and acute brain injury63.",
                        "General information. Amino acids used in Fmoc SPPS were purchased from AAPPTec and NovaBiochem. All other synthetic materials were obtained from Sigma-Aldrich and used without further purification unless otherwise noted. MMP-9 (recombinant human catalytic domain) (BML-SEro360) was acquired from Enzo Life Sciences, as a 1.0 mg/mL solution at 40 U/\u03bcL in 50 mM TRIS, pH 7.5, 1 mM CaCl2, 300 mM NaCl, 5 \u03bcM ZnCl2, 0.1% Brij-35, and 15% glycerol. Porcine pancreatic elastase (3246821000U) was acquired from EMD Millipore, as a lyophilized powder (22 U/mg). Thermolysin (V400A) was acquired from Promega, as a lyophilized powder. Unspun whole human blood (citrated, non-heparinized) was obtained from Biological Specialty Corporation (LS23 95099) and stored at 1-6\u00b0 C.",
                        "Peptide synthesis. Peptides were synthesized in an AAPPTec Focus XC peptide synthesizer. Peptides with C terminal amides were synthesized on rink amide MBHA resin and peptides with C-terminal carboxylic acids were synthesized on Wang-OH resin using double coupling conditions for the first amino acid. HBTU (N,N,N\u2032,N\u2032-tetramethyl-O-(1H-benzotriazol-1-yl) uronium hexafluorophosphate) was used as the general coupling agent. When included, rhodamine was incorporated during the synthesis at the N-terminus of the sequence as 5(6)-carboxytetramethyl rhodamine using HATU (1-[Bis(dimethylamino)methylene]-1H-1,2,3-triazolo[4,5-b]pyridinium 3-oxid hexafluorophosphate) as the coupling agent. 5(6)-carboxytetramethyl rhodamine was synthesized as previously described.64 General peptide cleavage and deprotection was performed in 95:2.5:2.5 (% v/v) trifluoroacetic acid (TFA), triisopropyl silane (TIPS), and H2O, respectively, for 2 hr. Cleaved peptides were precipitated in cold anhydrous ether (3\u00d7) to yield solid crude. Semi-protected peptides containing Cys(acm) were purified prior to cyclization. To synthesize cyclic progelators, iodine was used to simultaneously deprotect Cys(acm) and initiate disulfide bond formation under dilute conditions to favor intramolecular macrocyclization.65 To a solution of semi-protected peptides (500 \u03bcM) in a mixture of acetic acid/methanol/H2O (1:16:4) was slowly added 0.1 M methanolic iodide until the yellow color persisted (\u02dc4-5 eq). The reaction was vigorously stirred at room temperature for 2 h and reaction completion was confirmed by LCMS. After 2 hr reaction, Amberlite IRA-400 Resin (chloride form) was stirred in the solution for 1 hr to quench excess iodine and absorb reacted iodide ions. Filtrated was placed on a rotary evaporator to remove acetic acid and methanol. The remaining solution was diluted with H2O and lyophilized to a white powder. By HPLC no dimerization was observed. For cyclization kinetics analysis (FIGS. 2c-2e), the N-terminal Fmoc was temporarily left on unlabeled peptides for improved peak separation during purification.",
                        "Peptide purification and analysis. Analytical scale RP-HPLC analysis of peptides was performed on a Jupiter Proteo90A Phenomenex column (150\u00d74.60 mm) using a Hitachi-Elite LaChrom L2130 pump with a UV-Vis detector (Hitachi-Elite LaChrom L-2420) monitoring at 214 nm, 256 nm, 290 nm, and 565 nm. Gradients performed over 30 min. LCMS was performed with a Waters AQUITY UPLC System using a C-18 column over a 4 or 10 min gradient. Peptides were purified with a Jupiter Proteo90A Phenomenex column (2050\u00d725.0 mm) on an Armen Glider CPC preparatory phase HPLC over a 43 min gradient to yield 90-95% purity. For all RP-HPLC assays and purifications, gradient solvent systems utilized Buffer A (H2O with 0.1% TFA) and Buffer B (acetonitrile with 0.1% TFA). For all LCMS assays, gradient solvent systems used Buffer A (H2O) and Buffer B (acetonitrile with 0.1% formic acid). Crude peptide was prepared for purification in 5:25:70 acetic acid/Buffer A/Buffer B via initial dissolution in acetic acid with sonication, followed by addition of ACN then H2O. Unless otherwise stated, peptides were purified using a gradient of 25-45% Buffer B over 30 min and 50 min for analytical HPLC and preparatory phase HPLC, respectively. Following purification, product was analyzed by ESI to verify identity (see FIGS. 11a-11m). Due to the large number of cis/trans configurational isomers that our cyclic progelators could adopt,66,67 and amphiphilic self-assembling nature of our peptides, peak resolution via HPLC was low in many instances. We relied on various mass spectrometry techniques (ESI, MALDI, HRMS, and Tandem-MS) to verify purity of isolated materials.",
                        "Mass spectrometric (MS) analysis of peptides. General mass spectra were obtained at the UCSD Chemistry and Biochemistry Molecular Mass Spectrometry Facility using a Micromass Quattro Ultima Triple Quadrupole Electrospray Ionization (ESI) mass spectrometer or Bruker Biflex IV MALDI-TOFMS using HCCA (1:1 v/v) as the matrix. HRMS on a Thermo LTQ Orbitrap XL MS and Tandem-MS on a Thermo LCQdeca-MS were collected for cyclic progelators to discern conformation as cyclic or linear. DisConnect software68 was used to unambiguously characterize disulfide connectivity. The following settings were used: MS2 fragmentation ions, monoisotopic mass calculations, tolerance\u00b13 Da, normal peptide fragments (no losses), and calculations based on ion-trap filtering.",
                        "UV Absorbance Spectra. UV absorbance spectra of peptide labeling was measured on a ThermoScientific Nanodrop 2000c.",
                        "Progelator sterilization and formulation for in vivo analysis HPLC purified peptides were dialyzed with 1 kDa MW cutoff tubing into milliQ H2O, sterile filtered through a 0.2 \u03bcm PES filter, and lyophilized to a powder. Peptide was reconstituted prior to injection with sterile pH 9 H2O to form a clear solution (11.11 mM) then diluted further with sterile 10\u00d7DPBS to a final concentration of 10 mM peptide in 1\u00d7 DPBS (pH 7.4). Solutions for in vivo analysis contained 5 mol % rhodamine labeled progelator (0.5 mM labeled+9.5 mM unlabeled) for fluorescence imaging purposes.",
                        "Transmission electron microscopy (TEM). Formvar/Carbon-coated 400 mesh Cu grids (Ted Paella, Inc.) were glow discharged for 90 s and spotted with 4-5 \u03bcL peptide sample (100 \u03bcM) and set for 5 min. Grids were washed with distilled H2O (10 drops), stained with 1% w/w uranyl acetate (3 drops), and wicked dry with filter paper. TEM images were acquired on an FBI Tecnai G2 Sphera at 200 kV.",
                        "Static and dynamic light scattering (SLS and DLS). Light scattering measurements were performed on a Wyatt DynaPro NanoStar at 37\u00b0 C. (\u03bb=657 nm). For each DLS measurement, 10 acquisitions for 10 sec were taken. Samples were prepared at 1 mg/mL in either H2O, 1\u00d7DPBS, or 295 mM sucrose (pH 7.4). Experiments with enzyme activation used 1:4500 enzyme/substrate molar ratio. Experimental circular dichroism (CD). Peptides were dissolved at a final concentration of 125 \u03bcM (labeled peptides) or 500 \u03bcM (unlabeled peptides) in 10 mM Tris buffer or H2O (for TCEP reduction only) at pH 7.4, to reduce signal interference seen with DPBS at lower wavelengths. UV-Vis circular dichroism (CD) was measured on a Jasco J-810 Spectropolarimeter to evaluate the secondary structure of peptide samples. Measurements were taken using the following settings: wavelength range=190-260 nm, scanning speed=50 nm/min, response time=2 s, data pitch=1 nm, band width=1 nm, accumulations=3, pathlength=1 mm, and temperature=37\u00b0 C. Spectra are presented as an average of all accumulations. Sample voltage was monitored to verify the signal intensity did not exceed 800 mV within the wavelength range. Spectra were converted from units of millidegrees (mdeg) to molar ellipticity [\u03b8] using the following equation:",
                        "\\({\\lbrack\\theta\\rbrack = \\frac{{mdeg}*M}{C*L*1\ue89e0}},\\)",
                        "where mdeg is the measured absorbance of circularly polarized light, C is concentration in g/L, M is the mean residual weight in g/mol, and L is the cell pathlength in cm.",
                        "Computational modeling with FibPredictor. FibPredictor was utilized as a commercially available software for generating native-like amyloid fibril structures.42 This software was chosen for our study due to its unique ability to reliably model all classes of amyloid fibrils starting from sequence-only input. The algorithm combines \u03b2-sheet model building, \u03b2-sheet replication, and symmetry operations with side-chain prediction and statistical scoring functions, for computational predictions on amyloid fibril structures of self-assembling peptides utilized in this study. From each random model generated, a SCRWL internal scoring function was used by SCWRL4 to predict the energetically lowest side chain orientations. This scoring function was used to calculate the minimal total energy of the entire model and outputs coordinates for the structure as a PDB file with predicted side chains using the same residue numbering and chain identifiers as the input structure. To identify the most energetically favorable candidate structures in the ensemble, both Amb_3 b (computationally more efficient)69 and GOAP (more accurate)70 statistical scoring functions were used to calculate total energies of the protein structure. Reported energies are unitless as they are empirically derived scores, thus it is not advisable to interpret results as kcal/mol. Normalized GOPA scores are useful for comparing fibrils of different sizes. Three generations of modeling were performed with literature-recommended parameters shown in Table 1. Results of top model for each peptide sequence from the third-generation analysis are reported in Table 2. Corresponding structures and raw PDB files are provided in the main text FIG. 2. Output PDB files, containing the atomic coordinates of the chromophores, from top models were used to generate theoretical CD spectra with DichroCalc.45",
                        "Theoretical CD spectra with DichroCalc. DichroCalc was used to calculate CD spectra using predicted PDB from FibPredictor. This web interface predicts secondary structure type using a variety of matrix method parameters, which have been derived from ab initio calculations.45 These parameters include the peptide chromophore in the far-UV, charge-transfer between neighboring peptide groups in the deep-UV, and aromatic side chain chromophores with transitions in the near-UV. Full analysis CD spectra were output in units of molar ellipticity [0] vs wavelength.",
                        "In vitro enzyme cleavage of cyclic peptide progelator. Unless otherwise stated, enzyme cleavage experiments were performed on progelator at a final concentration of 500 \u03bcM in 1\u00d7 enzyme cleavage buffers. MMP-9 cleavages were performed at 1:1000 enzyme/substrate molar ratio in 1\u00d7 buffer (50 mM Tris-HCl, 200 mM NaCl, 5 mM CaCl2), 1 mM ZnCl2, pH 7.5) for 5 hr. Elastase cleavages were performed at 1:250 enzyme/substrate molar ratio in 1\u00d7 buffer (100 mM Tris-HCl, 0.2 mM NaN3, pH 8.0), and thermolysin (50 mM Tris-HCl, 0.5 mM CaCl2)) for 5 hr. Thermolysin cleavages were performed at 1:4500 enzyme/substrate molar ratio in 1\u00d7 buffer (1\u00d7DPBS, pH 7.4) for 15 min. Analysis of unlabeled cyclic peptide progelator cleavage by CD (FIG. 4c) was conducted with serials additions of thermolysin (4\u00d71:18,000 enzyme/substrate) over a period of 73 hr. Control samples utilized denatured enzymes under the same conditions. MMP and elastase were heat denatured with 10 min incubation at 65\u00b0 C. Thermolysin was inactivated by incubation with 10% (v/v) EDTA (0.5 M, pH 8.0)",
                        "Rheological characterization. All peptide samples were prepared at 10 mM peptide, except for those used to assess the effect of SAP functionalization with respect to weight (15 mg/mL). Viscous and viscoelastic properties were assessed using a stress-controlled rheometer (TA Instruments AR-G2) equipped with a Peltier plate to control temperature and a 20 mm diameter parallel plate geometry. Unless otherwise stated all measurements were taken at an angular frequency of 2.5 rad s\u22121, strain of 0.5%, and temperature of 37\u00b0 C. Measurements were performed with a gap height of 1000 \u03bcm and repeated three times (except for step-strain tests) to ensure reproducibility. To prevent water evaporation, mineral oil was wrapped around the edge of the geometry at the air-sample interface. For viscoelastic measurements the apparatus was used in oscillatory mode. To ensure the measurements were made in the linear viscoelastic regime (LVR), strain sweeps were performed between 0.05-50% strain and showed no variation in storage (G\u2032) and loss (G\u2033) moduli up to a strain of 0.5%. The dynamic moduli of the hydrogels were measured as a function of frequency in the range (L25-100 rad s\u22121 at a strain of 0.5%. Continuous step-strain oscillations were used to monitor hydrogel healing through disruption (3 min, 100% strain) and recovery (15 min. 0.5% strain) cycles (n=3). Temperature sweeps were measured by increasing the apparatus temperatures from 21-40\u00b0 C. at a ramp rate of 0.5\u00b0 C./min. For viscosity measurements the apparatus was used in steady state flow mode. The viscosity of the samples was measured as a function of shear rate in the range 0.1-10 s\u22121 (5% tolerance).",
                        "In vitro catheter injections and effect on assembly. In vitro injection of peptide systems through the 27G inner nitinol tubing of a MyoStar catheter was performed, as previously described.51 Peptide solution (0.6-0.8 mL) was prepared at 10 mM in 1\u00d7DPBS (pH 7.4) and loaded into a 1 mL Leur Lock syringe attached to a syringe pump set to a flow rate of 0.6 mL/min Catheters were inspected for potential clogging during injection.",
                        "Hemocompatibility analysis. For all measurements, peptide stocks in 1\u00d7DPBS were prepared such that the final concentration (v/v) in blood or plasma were 1:10, 1:100, 1:500, 1:1000, 1:5000, 1:10000, and 1:20000 (peptide:fluid volume). Controls with collagen as a procoagulant initial platelet-adhesive surface (0.095 mg/mL as per literature71 or 1:240 dilution) or with calcium chelated by sodium citrate utilized 1\u00d7DPBS as a vehicle to ensure consistent blood dilution in all experiments. Peptide stocks, whole human blood, isolated red blood cells (RBCs), and platelet poor plasma (PPP) were warmed to 37\u00b0 C. immediately prior to use. Plate reader measurements were conducted on an EnSpire Multimode Plate Reader with 96-well tissue culture plates (TCP).",
