Repository: boschresearch/Pap2Pat

# Pap2Pat Dataset

### File Schema

Every directory in `data` corresponds to one patent-paper pair and contains the full texts of both patent and paper, as well as the patent outlines. We include all information in JSON for programmatic parsing and Markdown for manual inspection.

```yaml
data/:
    paper_id-patent_id/:
        # Nested JSON format
        patent.json: JSON file containing patent metadata and full-text, as well as all outlines
        paper.json: JSON file containing paper metadata and full-text
        # Markdown format
        patent.md: patent full-text formatted in markdown
        paper.md: paper full-text formatted in markdown

File: Pap2Pat/data/W3135070358-US20220081329/patent.json (part 2 of 4)
{
                        "Natural resources (e.g.\u2014coconut shells, peanut shells, biochar, leaves) have been used for decades to make porous carbon electrodes by carbonization. After chemical or physical treatment of raw materials, activated carbons (ACs) exhibit high specific surface area, high electrical conductivity, and are low-cost due to abundancy. Because of these characteristics, ACs are one of the most commonly used materials for a wide range of electrode applications such as supercapacitors, Li-ion and Na-ion batteries, and CDI. Remarkably, the raw material is almost never used with its intact natural architecture, and is instead crushed and treated to generate a final material. Retaining the microscale structure of an evolutionarily designed, high porosity structure during carbonization was a compelling opportunity to solve some of the vexing challenges of FT-CDI.",
                        "In addition, globally, over 1 billion tons of food is wasted or lost on an annual basis. Among these materials, bread is one of the most wasted foods across the world. We hypothesized that bread would be an ideal material from which to generate a CDI electrode based on its high content of carbon due to plant-based ingredients, inherently porous microstructure, and tremendously high availability. Herein, we report the development of a sustainable bread-derived desalination system that can be deployed at very low cost. We fabricated freestanding electrodes with a hierarchical pore structure using both a conventional laboratory technique and a decentralized point-of-use technique with controlled heating from firewood. The bread-derived electrodes exhibited a competitive desalination performance in a FT-CDI system and one of the highest values for hydraulic permeability reported to date. Furthermore, when coupled with solar energy, the bread-derived desalination system produced good-quality drinking water from unpalatable salty water.",
                        "In the following examples, intact natural architecture of specific plant-derived and food waste-derived materials were employed to develop freestanding CDI electrodes with ultra-high hydraulic permeability and competitive desalination performances in comparison to common CDI electrodes. Importantly, our plant/waste-derived electrodes did not require additional materials (current collectors, binders, conductive additives) which are typically necessary for common CDI electrode fabrication."
                    ],
                    "subsections": [
                        {
                            "title": "Example 1\u2014Aerenchyma-Based Electrode",
                            "paragraphs": [
                                "When considering the need for micron-sized interconnected pores in FT electrodes we were captivated by the idea that if mangrove aerenchyma was conductive, it would be an ideal electrode. We therefore explored to what degree aerenchyma architecture and micro- or nanostructure were retained during carbonization. We used one-step carbonization of a plant with developed aerenchyma tissue (a biological adaptation) to enable highly-permeable, freestanding flow-through capacitive deionization electrodes. We showed that carbonized aerenchyma from red mangrove roots reduces the resistance to water flow through electrodes by 65-fold relative to carbonized common woody biomass. We then demonstrated the practical use of the intact carbonized red mangrove roots as electrodes in a flow-through capacitive deionization system.",
                                "**Materials and Methods**",
                                "Plant material and carbonization process. Red mangrove (Rhizophora mangle) plants (\u02dc1 meter tall) were grown indoors (20-25\u00b0 C.) and provided with 16 g L\u22121 saltwater every 3-4 days as well as being grown in a 12-hour photoperiod. Common woody biomass samples were collected from non-specific woody trees (i.e.\u2014plants that synthesize wood, also known as the secondary xylem, as their main structural component). RMRs and common woody biomass samples were cut to a length of approximately 7.5-10 mm immediately before carbonization. The carbonization was accomplished through heating the samples to 800\u00b0 C. for 1 hour under 95-100 cm3 min\u22121 argon flow at a heating rate of 5\u00b0 C. min\u22121 in a Lindberg 54553-VH tube furnace. After carbonization, the samples were rinsed with DI H2O three times and then dried at 80\u00b0 C. for at least 6 hours. The length and diameter of the RMR samples post-carbonization ranged from 5.5-7.5 mm and 7.0-9.5 mm, respectively. The mass of each sample ranged from 25-45 mg.",
                                "In preparation for examining the hydraulic permeability and integrations into the FT-CDI experiments, the pith (center) of each sample was filled with epoxy to limit water transport to the aerenchyma and the secondary xylem, which represents the bulk of the cross-section for RMRs and common woody biomass, respectively. In preparation for the FT-CDI experiments, approximately 250 mL of DI H2O was delivered through the aerenchyma of the carbonized RMRs to remove residual salts and minerals. After each FT-CDI experiment, 50 mL of DI H2O was delivered through the aerenchyma of the carbonized RMRs. The samples were then dried at 80\u00b0 C. for at least 6 hours and stored at room temperature until further testing.",
                                "Imaging and cross-sectional pore area analysis. The structure of the aerenchyma tissue was determined by imaging the natural plant autofluorescence using a Zeiss Cell Observer Spinning Disk Confocal Microscope (excitation-488 nm; emission-525 nm). Layers of these images were processed and combined together to create 3D image stacks. Post-carbonization images were generated by scanning electron microscopy (SEM) using a Jeol JSM 6400 and Philips XL-30 FEG SEM.",
                                "Cross-sectional area analysis of the tube-like structures in the aerenchyma of the carbonized RMR and in the secondary xylem of the carbonized common woody biomass samples was done using ImageJ. SEM images were converted to black-and-white images using the automatic thresholding tool in ImageJ. The periphery of each pore was then identified using the particle analysis tool, which calculated the cross-sectional area for each element. Pores that intersected the scale bar or that were cut off at the edge were not considered for analysis.",
                                "Characterization. The specific surface area of the carbonized mangrove root samples was characterized by Brunauer-Emmet-Teller (BET) for nitrogen adsorption isotherms using a Micromeritics Gemini VII Surface and Porosity instrument. Raman spectroscopy was performed by NT-MDT NTEGRA spectra using a laser power of 2.38 mW and 532 nm excitation. The spectra were recorded with an acquisition time of 30 seconds at five separate locations on three independently prepared carbonized RMRs. The ID/IG ratio was calculated using the peak intensity at the D-band and G-band. EDX was performed using a Philips XL-30 FEG SEM. Measurements were conducted at three separate locations on four independently prepared carbonized RMRs.",
                                "Hydraulic permeability. Flow velocity through carbonized plant tissue was examined using a water column pressure system. Samples were wrapped in Parafilm and connected to the bottom of a water column using a custom-fabricated silicone coupling. The samples were wrapped in Parafilm to direct the bulk flow of water through the carbonized tissue rather than between the sample and the coupling. The time for the meniscus of the water column to drop 2 cm, which equalled a permeate volume of 1 mL, was recorded and used to calculate the flow rate for six different applied pressures ranging from 0.96-2.04 kPa. The applied pressure was calculated by averaging the pressure head of the water column before and after 1 mL of water permeated through the plant tissue based on:",
                                "\u0394P=\u03c1g(H\u2212\u0394h/2)",
                                "where \u0394P is the pressure, \u03c1 is the density of water, g is the acceleration of gravity, H is the height of the water column before any water permeated through the carbonized plant tissue, and \u0394h is the change in the height of the water column after 1 mL of water permeated through the carbonized plant tissue. The flow rate through each sample was normalized by the ratio of the sample length to the average sample length. This is important because the flow rate under a given applied pressure is inversely proportional to the length of the sample based on Darcy's Law. The normalized flow velocity of water through each sample was calculated by dividing the respective normalized flow rate by the available cross-sectional permeation area of each sample. The hydraulic permeability was calculated at each applied pressure using Darcy's Law:",
                                "\u03ba=(Q\u03bcL)/(\u0394PA)",
                                "where \u03ba is permeability (m2), Q is flow rate (m3 s\u22121), p is dynamic viscosity (Pa s), L (m) is length of the sample, \u0394P (Pa) is the applied pressure differential, and A (m2) is the available cross-sectional area of the sample (total cross-sectional area\u2212pith cross-sectional area).",
                                "Flow-through capacitive deionization. Flow-through CDI experiments were conducted in single-pass mode with an initial stopped-flow charging phase. Two carbonized RMRs were individually wrapped in Parafilm and arranged in series approximately 1-3 mm apart through a custom-fabricated silicone coupling. The length and diameter of the RMR electrodes ranged from 5.5-7.5 mm and 7.0-9.5 mm, respectively. The carbonized RMRs were connected to a DC power supply (BK Precision Model 1670) through 0.3 mm graphite rods. Three independently prepared carbonized RMR electrode pairs with a net mass of 58.3, 70.4, and 83.9 mg were tested. In each experiment the FT-CDI cell was initially dry. A 1200 mg L\u22121 NaCl solution was then delivered through the FT-CDI system for approximately 15 minutes at a flow rate of 0.475 mL min-. The flow was then stopped for 15, 45, or 135 minutes while a potential of 1.5 V was applied to the FT-CDI cell. After the stopped-flow charging phase, flow was reinitiated for 30 minutes at 0.475 mL min\u22121 while maintaining the applied voltage potential.",
                                "The NaCl concentration of the permeate from the FT-CDI cell was calculated using conductivity measurements with a custom-built flow-through system. A calibration curve which related salt concentration to conductivity was generated before and after each experiment by flowing NaCl standards ranging from 800-1300 mg L\u22121 through the conductivity meter. Salt adsorption was calculated by measuring the area under the curve of the permeate during the 30-minute flow phase with respect to the stock salt concentration of 1200 mg L\u22121. Control experiments were performed to determine the accuracy of our measurement and calculation techniques for quantifying the change in salt concentration and total salt adsorption.",
                                "The charging current in each experiment was measured using a Fluke 287 multimeter with a sampling frequency of 0.5 Hz. The charge efficiency was calculated according to:",
                                "\u039b=(\u0393*F)/\u03a3",
                                "where \u0393 is the salt adsorption capacity (mol g\u22121), F is the Faraday constant (96485 C mol\u22121), and \u03a3 is the net charge passed through the CDI circuit from the power supply (C g\u22121). The net charge was calculated by integrating the charging current with respect to time. The ASAR during cyclic operation was calculated by dividing the SAC measured from the 15-minute flow phase by the total cycle time (60 minutes).\n\nStatistical analysis. All statistical analysis was conducted using a two-tailed paired Student's t-test.",
                                "**Results**",
                                "Carbonized mangrove root structure and characteristics. To develop a biologically derived FT-CDI system we first determined whether carbonization would destroy the low-resistance structure in aerenchyma tissue of the RMR. We used a combination of confocal microscopy and electron microscopy to compare the microstructure before and after carbonization (FIG. 2). We found that, on average, the RMRs retained approximately one third of their dry weight after carbonization with a dramatic retention of microstructure. We imaged the naturally occurring autofluorescence in the tissue of the RMR to observe the structure of the aerenchyma in a fresh, unaltered state. Using our 2D confocal images we generated 3D constructions of the aerenchyma in both the transverse and longitudinal directions (FIG. 2 (b,c)). The natural architecture of the aerenchyma was composed of tube-like structures that were extremely well retained after carbonization (FIG. 2 (e,f)). A higher magnification image revealed that there were interconnecting pores in the longitudinal walls of the tubular structures. These structures have been found in the aerenchyma of other mangrove species and, if retained after carbonization, we hypothesized that they would keep flow resistance low in a FT-CDI system, thus enabling a high-efficiency desalination.",
                                "To further understand the structure of the carbonized RMR, we investigated the carbon structure, chemical composition, and specific surface area through Raman spectroscopy, energy-dispersive X-ray (EDX) spectroscopy, and Brunauer-Emmet-Teller (BET) analysis for nitrogen adsorption isotherms. The Raman peaks at 1336 cm\u22121 and 1585 cm\u22121 represented the defect (D) and graphitic (G) bands of carbon. The high ID/IG ratio, ranging from 1.05-1.15, indicated that disorder existed in the carbon matrix. EDX analysis showed high carbon content in the carbonized RMRs with trace amounts of Mg, O, Cl, and Ca. The specific surface area of the carbonized RMRs was between 3 to 216 m2 g\u22121. Although this range was large, micro/macro-scale features of the harvested aerenchyma (the cross sectional area of tubular structures) would be expected to vary within the root of the mangrove plant as a function of specific root type, distance from the root apex, and developmental maturity.",
                                "Flow-through characteristics of carbonized mangrove root and common woody biomass. We next compared the structure of the carbonized RMR to other plants which lacked aerenchyma. We carbonized non-specific common woody biomass from trees that do not grow in high salinity or oxygen deprived environments. Within these trees the secondary xylem occupied most of the cross-section and contained tube-like structures, similar to the aerenchyma in RMRs. Detailed microscopic comparisons of the carbonized plant tissues (FIG. 3 (a,b)) revealed that the average cross-sectional area of the tube-like structures in the aerenchyma was approximately 10 times more than that of the secondary xylem. Furthermore, the total cross-sectional area percentage that the tube-like structures occupied, which represents potential permeation area for water flow, was 18% higher in the aerenchyma when compared to the secondary xylem. These points suggested that the aerenchyma would provide less resistance to water flow in comparison to the secondary xylem. To understand this approach further, we predicted the permeability of both structures using a bundle of capillaries model for FT-CDI electrodes. The permeability was expressed as:",
                                "\u03ba=\u03b5r2/8\u03c4",
                                "where \u03b5 is the porosity of the carbonized cross-section, r is the radius of the tube-like structures, and \u03c4 is the tortuosity of the tube-like structures. The porosity was estimated to be the total cross-sectional area percentage that the tube-like structures occupied in the aerenchyma or secondary xylem; unity was assumed for tortuosity. The permeability of the aerenchyma was predicted to be an order of magnitude greater than that of the secondary xylem.",
                                "To determine experimentally if the aerenchyma posed less resistance to water flow than the secondary xylem, we measured the flow velocity of water through each carbonized structure at low pressures. The flow velocity through the carbonized RMR was on average 65 times faster when compared to the common woody biomass at similar pressures (FIG. 3 (c)). The large difference in flow resistance between the samples in comparison to the theoretical calculations was likely due to a portion of the tube-like structures in the secondary xylem being closed-cell, where the water could permeate into the structure but not through it. In addition, a portion of the tube-like structures in the aerenchyma may not extend all the way through the carbonized RMR samples. However, interconnecting pores between the tubes could allow for radial flow, enabling an otherwise closed-cell to conduct water. The average hydraulic permeability of the carbonized RMR (1.13\u00d710\u221211 m2) was calculated to be 65-fold greater than that of the common woody biomass (1.66\u00d710\u221213 m2) and on the same order of magnitude as the highest reported value for flow-through electrodes (Guyes, E. N. et al., \u201cSeveral orders of magnitude increase in the hydraulic permeability of flow-through capacitive deionization electrodes via laser perforations\u201d (2017) RSC Advances 7:21308-21313).",
                                "Desalination performance of intact mangrove root electrodes in flow-through capacitive deionization system. After demonstrating that the intact carbonized RMR exhibited high flow-through characteristics, our next objective was to characterize their performance as electrodes in a FT-CDI system. We used a flexible, custom-fabricated silicone coupling to maintain the carbonized RMR in series. The coupling fit tightly around the outer diameter of the carbonized RMR and directed water flow through the aerenchyma. To provide power for the desalination, the electrodes were connected to a power supply using 0.3 mm graphite rods, which were pressed through the coupling and brought into contact with the carbonized RMR.",
                                "The FT-CDI experiments were conducted in single-pass (SP) mode with an initial stopped-flow charging (salt adsorption) phase. The SP mode more closely resembles a CDI application, although the CDI cell can also be charged while continuously recycling the feed solution as batch-mode (BM). In FT-CDI experiments the electrodes were initially dry and then a 1200 mg L\u22121 NaCl solution was pumped through the carbonized RMRs at 0.475 mL min\u22121 for approximately 15 minutes. The flow was then stopped and a potential of 1.5 V was applied to the carbonized RMRs for 15, 45, or 135 minutes. After the initial stopped-flow charging stage, the stock 1200 mg/L NaCl solution was pumped into the FT-CDI cell at 0.475 mL min\u22121 for 30 minutes while the voltage potential was maintained. The partially desalinated volume in the carbonized RMRs was subsequently displaced and flowed downstream to the conductivity meter. The salt concentration downstream of the FT-CDI cell was 1200 mg L\u22121 until flow resumed.",
                                "The change in salt concentration over time was an important measure of how well our mangrove-inspired CDI system functioned. The sharp decrease in salt concentration at the start of the 30-minute flow phase (FIG. 4 (a)) was the displaced volume from one pair of carbonized RMRs. We tested multiple independently prepared sets of carbonized RMRs to investigate how reproducible the performance was in the FT-CDI system. The total mass of the electrode pairs was 58.3, 70.4, and 83.9 mg. For each pair of electrodes, increasing the stopped-flow charging time enabled the carbonized RMRs to adsorb more salt, which resulted in greater reductions in feed concentration (FIG. 4 (b)). The highest reduction in feed concentration we observed was 250 mg L\u22121. As flow continued, the salt concentration of the permeate gradually returned to the concentration of the feed solution. Even after a stopped-flow charging time of 15, 45, or 135 minutes and 30 minutes of flow, the carbonized RMRs were still adsorbing salt (the permeate solution did not return to 1200 mg L\u22121). The extended time to reach a saturated state was most likely due to the large length of, and gap between, the electrodes (the electrodes were approximately 5 and 40 times the length and gap, respectively, of other reported FT-CDI systems). Surprisingly, although the carbonized RMRs did not reach a saturated state, they still exhibited an average SAC as high as 7 mg g\u22121 (FIG. 4 (b)) and a maximum observed SAC of 9.6 mg g\u22121. This SAC is competitive with recently reported FT-CDI electrodes (Table 1 (FIG. 5)) and biomass-based CDI electrodes (Table 2 (FIG. 6)). Furthermore, our intact mangrove root electrodes require far less fabrication material and processing compared to most FT and biomass-based electrodes (FIGS. 5 and 6).",
                                "We further examined the performance of the carbonized RMRs in the FT-CDI system by calculating the charge efficiency (\u039b), which is the ratio of salt adsorbed to the electric charge that accumulated in the electrode pair. Energy consumption for the CDI process normally decreases with increasing \u039b, therefore, values as close to unity (theoretical maximum) are highly desirable. Common reported values for \u039b range between 0.5 to 0.8. We observed an average \u039b of 0.62, 0.50, and 0.43 for stopped-flow charging times of 15, 45, and 135 minutes, respectively (FIG. 4 (c)) relative to the end of the 30-minute flow phase. The maximum \u039b during the flow-phase was reached at a permeate volume of approximately 6 mL and then decreased thereafter.",
                                "CDI systems are continuously cycled through adsorption and desorption phases to produce a desalted solution and brine solution, respectively. Therefore, we also investigated the desalination performance of the carbonized RMRs when operated cyclically. In each cycle the flow was first stopped for 15 minutes and a potential of 1.5 V was applied. Next, flow was initiated at 0.475 mL min\u22121 while maintaining the applied potential for 15 minutes. Finally, the potential was reduced to 0 V and flow continued for 30 minutes. We observed a sharp decrease in salt concentration as the partially desalinated solution was being displaced from the carbonized RMRs when the flow was initiated (FIG. 4 (d)). Interestingly, the performance of the carbonized RMRs increased after the first cycle.",
                                "A larger reduction in feed concentration was observed, as well as an increased \u039b and average salt adsorption rate (ASAR). The FT electrode arrangement has been shown to enable a higher ASAR, which allows more desalinated water to be produced in a given time frame. The ASAR of the mangrove-based CDI system during cyclic operation ranged between 0.063 to 0.075 mg g\u22121 min\u22121, which was not as fast as some FT-CDI systems, but comparable to FB-CDI systems. As previously mentioned, however, the length of, and gap between, the carbonized RMR electrodes were much larger than fully optimized FT-CDI systems and would be expected to decrease the ASAR. Lastly, the charging current for each cycle was very consistent and exhibited a repeatable increase when flow was initiated after the stopped-flow charging phase. Once the applied potential was reduced to 0 V, the current direction reversed (discharge current).",
                                "In this example, work, we demonstrated that the intact natural architecture of a biomass can serve as an effective and easily fabricated, low-cost intact FT-CDI electrode. The carbonized RMRs were shown to decrease the feed concentration of a 1200 mg L\u22121 salt solution by as much as 250 mg L\u22121 and exhibit a SAC as high as 9.6 mg g\u22121. We also demonstrated that the properties of the biomass have important implications on the performance of the electrodes. Biological adaptations, such as the development of aerenchyma tissue, improve the hydraulic permeability of the freestanding electrode by almost two orders of magnitude in comparison to common plant structures. Intact carbonized plant materials couple the exquisite designs of nature with the ruggedness of the synthetic world."
                            ],
                            "subsections": [],
                            "outline_long": [
                                "introduce need for micron-sized interconnected pores in FT electrodes",
                                "motivate use of mangrove aerenchyma as ideal electrode",
                                "describe carbonization of plant with developed aerenchyma tissue",
                                "show reduction of resistance to water flow through electrodes",
                                "demonstrate practical use of carbonized red mangrove roots as electrodes",
                                "describe plant material and carbonization process",
                                "detail carbonization procedure",
                                "describe sample preparation for hydraulic permeability measurement",
                                "explain hydraulic permeability measurement method",
                                "calculate flow rate and hydraulic permeability",
                                "describe imaging and cross-sectional pore area analysis",
                                "detail SEM imaging procedure",
                                "describe cross-sectional area analysis",
                                "characterize specific surface area using BET analysis",
                                "perform Raman spectroscopy",
                                "analyze EDX results",
                                "describe hydraulic permeability measurement results",
                                "compare hydraulic permeability of carbonized RMR and common woody biomass",
                                "describe FT-CDI experiment setup",
                                "detail FT-CDI experiment procedure",
                                "calculate salt adsorption capacity",
                                "calculate charge efficiency",
                                "describe results of FT-CDI experiments",
                                "show decrease in salt concentration over time",
                                "compare performance of multiple electrode pairs",
                                "discuss extended time to reach saturated state",
                                "compare SAC to other FT-CDI electrodes",
                                "discuss advantages of intact mangrove root electrodes",
                                "calculate charge efficiency",
                                "discuss charge efficiency results",
                                "describe cyclic operation of FT-CDI system",
                                "show decrease in salt concentration during cyclic operation",
                                "compare performance of carbonized RMRs during cyclic operation",
                                "discuss ASAR during cyclic operation",
                                "compare ASAR to other FT-CDI systems",
                                "discuss charging current during cyclic operation",
                                "highlight effectiveness of intact natural architecture as FT-CDI electrode",
                                "discuss implications of biomass properties on electrode performance",
                                "highlight advantages of biological adaptations",
                                "discuss coupling of natural designs with synthetic materials",
                                "conclude on potential of intact carbonized plant materials"
                            ],
                            "num_characters": 20789,
                            "outline_medium": [
                                "introduce aerenchyma-based electrode",
                                "describe plant material and carbonization process",
                                "detail sample preparation",
                                "describe imaging and cross-sectional pore area analysis",
                                "characterize specific surface area",
                                "perform Raman spectroscopy",
                                "perform EDX analysis",
                                "measure hydraulic permeability",
                                "describe flow-through capacitive deionization experiment setup",
                                "detail stopped-flow charging phase",
                                "describe flow phase",
                                "calculate salt adsorption capacity",
                                "calculate charge efficiency",
                                "describe control experiments",
                                "perform statistical analysis",
                                "describe carbonized mangrove root structure and characteristics",
                                "compare structure of carbonized RMR to common woody biomass",
                                "predict permeability of both structures",
                                "measure flow velocity of water through each carbonized structure",
                                "calculate hydraulic permeability"
                            ],
                            "outline_short": [
                                "motivate mangrove aerenchyma for FT electrodes",
                                "describe carbonization process of mangrove roots",
                                "characterize carbonized mangrove root structure",
                                "analyze cross-sectional pore area of aerenchyma tissue",
                                "measure hydraulic permeability of carbonized plant tissue",
                                "describe FT-CDI experiment setup and procedure",
                                "analyze desalination performance of carbonized mangrove root electrodes",
                                "calculate charge efficiency and salt adsorption capacity",
                                "examine cyclic operation of carbonized mangrove root electrodes",
                                "discuss results and implications for FT-CDI systems"
                            ]
                        },
                        {
                            "title": "Example 2\u2014Bread-Based Electrode",
                            "paragraphs": [
                                "Moving towards a more sustainable approach, we also created freestanding capacitive deionization electrodes from food waste (bread). Each year approximately 1.3 billion tons of food is either wasted or lost. One of the most wasted foods in the world is bread. Our bread-derived electrodes possessed a hierarchical pore structure that enabled both high salt adsorption capacity and one of the highest reported values for hydraulic permeability to date in a flow-through capacitive deionization system. We also developed a sustainable technique for electrode fabrication that does not require the use of common laboratory equipment and that could be deployed in developing countries with low-financial resources. To accomplish this, we developed a firewood-based carbonization technique to produce bread-derived electrodes. After coupling the firewood-based electrodes with energy from inexpensive solar panels, we were able to produce drinking water from unpalatable salty water.",
                                "**Materials and Methods**",
                                "Electrode fabrication (Laboratory-based). Bread (Pepperidge Farm\u00ae Stone Ground 100% Whole Wheat) was cut into 20\u00d720\u00d74 mm cubes and 60 mm long graphite rods (0.5 mm diameter) were inserted into the samples. The bread blocks were then dried at 80\u00b0 C. between two pieces of acrylic for approximately 4 hours. The samples were carbonized in a Lindberg 54553-VH tube furnace at 800\u00b0 C. for 1 hour under 95-100 cm3 min\u22121 nitrogen flow at a heating rate of 5\u00b0 C. min\u22121. Following carbonization, the samples were washed with DI water 3 times and dried at 80\u00b0 C. for at least 3 hours. The samples were then soaked in a 3.5 M KOH solution for 2 hours at a KOH:sample mass ratio of 3.5:1. Immediately following KOH treatment the samples were heated to 800\u00b0 C. for 1 hour under 95-100 cm3 min\u22121 nitrogen flow at a heating rate of 5\u00b0 C. min\u22121. The samples were thoroughly rinsed by flowing DI water through the porous carbon structure. The final dimensions of the electrodes were approximately 12.7\u00d712.7\u00d72.6 mm.",
                                "Electrode fabrication (Fire-based). The bread was cut into 8 mm thick blocks with a (width)\u00d7(length) ranging from 20\u00d720 mm to 75\u00d762.5 mm. Then, 100 mm long graphite rods (0.7 mm diameter) were inserted into the bread blocks. The samples were put into a metal container with a small hole (\u02dc1 cm diameter) in the top of it and placed in the middle of a square-lined fire for 1 hour. Firewood was added the fire around the samples to increase temperature and minimize oxygen content. After 1 hour, the samples were recovered from the fire and the metal can housing the samples was immediately placed top down on the ground. This was done to minimize the amount of oxygen diffusing into the can through the small hole in the lid. The samples were washed with DI water 3 times and dried at 80\u00b0 C. for at least 3 hours. The samples were then soaked in a 3.5 M KOH solution for 2 hours at a KOH:sample mass ratio of 3.5:1. Immediately following KOH treatment the samples were again heated in the high temperature fire for 1 hour. Following thermal treatment, the samples were thoroughly rinsed by flowing DI water through the porous carbon structure.",
                                "Characterization. The structure of the freestanding carbonized bread was characterized by scanning electron imaging (SEM) on an FEI Quanta 600 FEG SEM. Specific surface area was determined by the Brunauer-Emmet-Teller (BET) method for nitrogen adsorption isotherm using a Micromeritics Gemini VII Surface and Porosity instrument. Pore distribution was based on the Barret-Joyner-Halenda (BJH) model for the adsorption isotherm. Raman spectroscopy was performed by NT-MDT NTEGRA spectra. The acquisition time was 30 seconds, the laser power was 2.38 mW, and the excitation was 532 nm. Mechanical analysis was examined using a TA Instruments RSA-G2 Solids Analyzer with an axial loading rate of 20 um s\u22121. Compressive failure strength was classified by a sharp drop off in the stress-strain curve.",
                                "The applied pressure needed to retain a defined flow rate of water through the bread electrodes was examined. The flow rate was controlled through using a syringe pump (New Era Pump System Inc., Model NE-300) and the upstream pressure was measured through a pressure sensor (Honeywell ASDX005G24R) mounted to an Arduino UNO R3. The output voltage from the pressure sensor was correlated to applied pressure through a calibration curve obtained immediately before testing. Three pairs of carbonized bread electrodes arranged in series were used for testing. The permeation area was approximately 100 mm2 and the average thickness of each electrode was 2.6 mm. The hydraulic permeability was calculated according to Darcy's Law:",
                                "\u03ba=(Q\u03bcL)/(\u0394PA)",
                                "where \u03ba is permeability (m2), Q is flow rate (m3s\u22121), \u03bc is dynamic viscosity (Pa s), L (m) is total length of the electrodes, \u0394P (Pa) is the applied pressure differential, and A (m2) is permeation area.",
                                "Flow-through capacitive deionization experiments. Two bread electrodes with dimensions of approximately 12.7\u00d712.7\u00d72.6 mm and a net mass of 165 mg were arranged in series in a FT-CDI device. Two nylon membranes (Millipore NY20) were used as insulators to separate the electrodes by approximately 110 um. A solution of 1200 mg L\u22121 NaCl was delivered through the electrodes at 0.3 mL min\u22121 and cycles of charging-discharging were applied at 1.2 V-0 V. Each cycle lasted 180 minutes with an even charge-discharge duration. The salt concentration of the solution exiting the FT-CDI cell was measured using a custom-built conductivity meter which is described in detail in Wood et al. 2019 (Wood, A. R. et al., \u201cIntact mangrove root electrodes for desalination\u201d (2019) RSC Advances 9:4735-4743). The salt adsorbed was calculated by quantifying the area between the stock solution (1200 mg L\u22121) and the permeate solution during the charging phase of the CDI cycle. The SAC was calculated by dividing the salt adsorbed by the net mass of the electrodes. Charge efficiency was calculated by: \u039b=(\u0393 *F)/\u03a3, where \u0393 is the salt adsorbed (mol g\u22121), F is the Faraday constant (96485 C mol\u22121), and E is charge transferred (C g\u22121).",
                                "FT-CDI experiments with multiple electrode pairs arranged in series were conducted in continuous flow mode at a rate of 0.36 mL min\u22121 with a 1200 mg L\u22121 NaCl solution. The electrode pairs had an average mass of 194 mg and were spaced approximately 1.75 mm apart in the FT-CDI device. Nylon membranes were used as insulators between the individual electrodes in each pair and separated the electrodes by approximately 110 um. First, six charge-discharge cycles at 1.2 V-0 V were applied to all five electrode pairs. The total duration of each cycle was 180 minutes with an even charge-discharge phase. The first three cycles were used to condition the electrodes. Then, the first and second electrode pairs in reference to the cell inlet were disconnected from the power supply and three charge-discharge cycles were applied to the remaining pairs. Finally, the third and fourth electrode pairs were disconnected from the power supply and three charge-discharge cycles were applied to the fifth pair.",
                                "Solar-powered desalination with fire-based bread electrodes. Two bread electrodes with dimensions of approximately 15\u00d715\u00d74 mm and a net mass of 200 mg were submerged in a 3 mL reservoir of 1200 mg L\u22121 NaCl solution. The electrodes were briefly degassed (60 seconds or less) to remove air and a nylon membrane was place between the electrodes for electrical insulation. The electrodes were connected to a 1.5 V solar cell (AMX3D 1.5 V; 400 mA; 80\u00d760 mm) and placed outside for 2.5 hours in the afternoon during the month of February in Pittsburgh, Pa., USA. After charging, the electrodes were briefly removed from the reservoir and the remaining volume was removed from the housing device and tested to determine the NaCl concentration. An equivalent volume of stock NaCl solution (1200 mg L1) was immediately inserted back into the housing device and the electrodes were placed back in the reservoir without being connected to the solar cell. After 2 hours, the salt concentration of the reservoir was characterized.",
