Repository: boschresearch/Pap2Pat

# Pap2Pat Dataset

### File Schema

Every directory in `data` corresponds to one patent-paper pair and contains the full texts of both patent and paper, as well as the patent outlines. We include all information in JSON for programmatic parsing and Markdown for manual inspection.

```yaml
data/:
    paper_id-patent_id/:
        # Nested JSON format
        patent.json: JSON file containing patent metadata and full-text, as well as all outlines
        paper.json: JSON file containing paper metadata and full-text
        # Markdown format
        patent.md: patent full-text formatted in markdown
        paper.md: paper full-text formatted in markdown

File: Pap2Pat/data/W2793294193-US20200046884/patent.json (part 3 of 3)
{
                                "One percent DMTMM (w/v) in KSFM was compared to a concentration of 0.5% (w/v) EDC and 0.16% (w/v) of its co-reactant, NHS, a crosslinker that was previously used to crosslink CLP PEG. Exposure times of 5 and 15 min were tested. The results are depicted in FIG. 18B and FIG. 19. Exposure of HCEC to 1% DMTMM or 0.5% EDC with 0.16% NHS for 5 minutes did not result in any marked differences in viability. However, more dead cells were observed in cultures exposed to EDC-NHS than DMTMM after a 15 min exposure. The live (green) and dead (red) cells immediately after incubation with EDC-NHS system revealed very high toxicity as expected even at a very low concentration (EDC+NHS\u20140.5%+0.16%) but very little to nearly no cytotoxicity was observed when the cells were incubated with rather high concentrations of DMTMM (1% DMTMM) for 15 min.",
                                "**Example 16: Long-Term Cytotoxicity Determination of DMTMM**",
                                "The results the long-term toxicity of DMTMM on HCEC was tested. HCECs were incubated for 2 and 5 min with 4% DMTMM and was kept in culture for up to 7 days. Staining for live (green) and dead (red) cells at various time points showed no toxicity caused by DMTMM. Rather the cells seemed to fully recover from any stress and grow as normally as on the tissue culture plastics (TCP) at later time points. From these experiments, it is concluded that the DMTMM crosslinking system has no long-term toxicity on cells in the required concentration range and should enable us to even encapsulate cells and eventually lead to the fabrication of corneal implants loaded with patients' own stem and stromal cells. This is unprecedented in the field of chemical protein crosslinking wherein the crosslinking system does not cause any acute or long-term toxicity on cells despite the presence of the very same functional groups in the cellular milieu.",
                                "FIG. 20 depicts the results of the experiments wherein the effect of 4% DMTMM has been tested on HCECs.",
                                "In another experiment to test cytotoxicity, DMTMM crosslinker at concentrations of 1 and 4% (w/v) in KSFM were then added to the cells after aspiration of culture medium. Cells were exposed to the crosslinker for 2 and 5 min, after which the crosslinker-containing medium was washed off with three rinses of KSFM.",
                                "Live-dead staining was performed using 0.01M PBS containing calcein-AM and ethidium homodimer-1 (Live/dead Viability/Cytotoxity Kit, Invitrogen, Oregon, USA) at various time points from 1 to 7 days to evaluate the viability of HCEC. Pictures of the viable cells (green fluorescence) and the necrotic cells (red fluorescence) were taken for three different fields of view per disk using a confocal laser-scanning microscope (LSM800 Carl Zeiss, Gottingen, Germany). Control cultures consisted of cells that were exposed to culture medium only.",
                                "To determine whether cells were adversely affected over the long term, HCECs were split at 7 days after DMTMM exposure and plated onto collagen type 1-coated plates (BioCoat, Corning, USA) and the ability of the cells to stratify upon airlifting was examined at 21 days.",
                                "The results as depicted in FIG. 19B shows that increasing the concentration of DMTMM to 4% did not result in any significant changes in cell death, after an exposure of 2 min to the crosslinker. This was the amount of time required for crosslinking a 15% (w/w) aqueous CLP-PEG to form a hydrogel. After a 5 min exposure, which was more than double the exposure time required, there were more dead cells observed but most cells were still alive. Thus, DMTMM has no long term cytotoxic effects on the human corneal epithelial cells.",
                                "**Example 17: Ex Vivo Perforation and Sealing**",
                                "Ethical approval for the ex vivo study of bursting pressures for alternate sealing methods in standardized corneal perforations was obtained from the Moorfields Biobank Ethics Committee. Human corneoscleral buttons were mounted on an artificial anterior chamber (Barron Artificial AC; Katena, New Jersy, USA) and standardized corneal defects were made. 2 mm skin biopsy punches (Acu-Punch; Acuderm, Florida, USA) were marked at 400 \u03bcm using a 400 \u03bcm disposable astigmatic keratotomy blade as a gauge. The 2 mm punches were used to partially trephine test corneas centrally to the pre-marked depth of 400 \u03bcm. Lamellar dissection of the cap was performed with a paediatric crescent blade, leaving a residual stromal depth of approximately 400 \u03bcm. A subsequent central full thickness defect was created in the central stromal bed with a 1 mm skin biopsy punch to mimic a full thickness corneal perforation commonly encountered in clinical practice.",
                                "For testing the bursting pressure of CLP-PEG/Fibrinogen glue and fibrin glue, standardized corneal defects were made on porcine corneoscleral buttons. A 4 mm punch was used to partially trephine test corneas centrally to a depth of approx. 200 \u03bcm. Lamellar dissection of the cap was performed with a pediatric crescent blade, leaving a residual stromal depth which was then trephined with a 3 mm punch to a depth of approx. 200 \u03bcm. A subsequent central full thickness defect was created in the central stromal bed with a lmm skin biopsy punch to mimic a full thickness corneal perforation commonly encountered in clinical practice.",
                                "After preparation of standardized corneal perforations as described above, the experimental conditions for sealing the corneal defect were tested. Five types of sealing methods were tried.",
                                "The first sealing method was the current standard treatment ab externo patching using cyanoacrylate glue and a 3 mm clear plastic patch. In brief, an air bubble was inserted via a paracentesis to help create a dry ocular surface, and arrow-tip surgical sponges were used to dry any residual fluid after corneal epithelial debridement around the standard perforations. 3 mm plastic patches were punched from a clear polyethylene surgical drape (Unomedical Sterile Surgical Drapes, Oklahoma City, USA) using a skin-biopsy punch. A single patch was applied externally directly onto the test defects after coating with cyanoacrylate glue. Using the same method, the corneal defects were sealed using fibrin glue.",
                                "The second sealing method was using the 100 \u03bcm thickness chemically crosslinked collagen-hydrogel ab interno patch alone. A collagen hydrogel sheet that could be cut into the required shape, inserted and positioned with an air bubble as in DSAEK surgery was evaluated.22 Here, a 3.2 mm 3-step limbal incision was made with a surgical keratome through which a 3 mm diameter disc of the test hydrogel was inserted with forceps. Discs were positioned under the defect and floated into place using an air bubble, as in endothelial keratoplasty. Patches were centred with a 30-gauge needle. Once a satisfactory position was achieved, the infusion was increased and bursting pressures were measured.",
                                "The third condition was the collagen-hydrogel ab interno patch coupled with the CLP-PEG filler glue. Hydrogel based ab interno patches were inserted as given in the second sealing method. A single drop of fibrin glue was placed into the defect to coat the base and walls of the defect. Subsequently, the CLP-PEG filler glue was administered to completely fill the defect and the anterior surface was smoothed with a cellulose ophthalmic sponge (Weck-Cel; Beaver-Visitec, Massachusetts, USA) to resemble the anterior corneal surface. After drying, the infusion was increased and bursting pressures were measured.",
                                "The fourth condition was using CLP-PEG-Fibrinogen glue in combination with thrombin. The defect was coated with 250 U/mL thrombin. The CLP-PEG/Fibrinogen glue was injected to completely fill the defect. After allowing the glue to dry the infusion was increased and the bursting pressures were measured.",
                                "FIG. 13 shows an example of a human cornea with a macro-perforation and a diagrammatic scheme showing recreation of such a defect in a simplified, standardized ex vivo human corneal model. The standardized defect comprised a central full thickness defect of 1 mm in diameter with a surrounding partial thickness defect of 2 mm in diameter and a depth of 400 \u03bcm. The three modes of patching tested were as follows: A) A cyanoacrylate glue patch applied externally to the standardized defect. The glue was applied to the internal surface of a 3 mm plastic disc cut from a surgical drape and applied to the cornea. B) A 100 \u03bcm, 3 mm diameter crosslinked collagen patch was applied internally to the standardized defect as an ab interno patch. C) Combination of a 100 \u03bcm, 3 mm collagen ab interno patch with external application of the CLP-PEG hydrogel to seal the standardized defect and replace lost corneal tissue.",
                                "**Example 18: Bursting Pressure Evaluation**",
                                "For evaluating the bursting pressure of the seals made in the previous example, Artificial anterior chambers were connected via an intra-arterial blood pressure monitor (Infinity 540; Draeger, Lubeck, Germany) to a normal saline infusion using a blood pressure cuff to regulate infusion pressure. After application of test patches, the infusion pressure was increased until the seal gave way, resulting in fluid egress. Bursting pressure (mmHg) was then recorded as the peak in a continuous trace of infusion pressure verses time. A one-way ANOVA followed by a Tukey post-hoc test was used to compare the difference in bursting pressures among the three conditions. The bursting pressures recorded for the three different patching modalities is summarized in Table 4.",
                                "Conventional ab externo patching using cyanoacrylate glue achieved the highest bursting pressure with a mean (standard deviation) bursting pressure of 325.9\u00b130.4 mmHg followed by ab externo patching using fibrin glue. However, the surface obtained was rough and in 3 of 13 experimental perforations, leaking occurred in using cyanoacrylate glue as seals failed to form.",
                                "Ab interno patching using 100 \u03bcm thick collagen hydrogels produced an effective seal in 10 out of 10 samples. However, while an adequate seal was achieved, the mean bursting pressure was only 46.3\u00b13.7 mmHg and bulging of the patch was observed.",
                                "Bulging was less evident with the use of the CLP-PEG filler-glue in conjunction with the 100 \u03bcm ab interno patch, as the CLP-PEG filler-glue reinforced the hydrogel patch, helping to prevent its protrusion through the corneal defect. A higher mean bursting pressure was observed with this technique (86.6\u00b15.4 mmHg).",
                                "Though best results were obtained using the cyanoacrylate glue, it lacks the effectiveness CLP based hydrogels. Amongst, hydrogels based on CLP-PEG, CLP-PEG-Fibrinogen glue gave the best results as compared to the other CLP-PEG based hydrogels.",
                                "FIG. 14 depicts A) example of a perforated human cornea. B) experimental set up showing an in vitro perforated corneal model within an artificial anterior chamber device. C) perforated cornea model filled with CLP-PEG containing fibrin glue. Other vitro cornea models patched with D) conventional ab externo patching with cyanoacrylate glue (control), E) a collagen hydrogel as an ab interno patch only, F) collagen hydrogel an interno patch with CLP-PEG filler.",
                                "**Example 19: Suturability of the Corneal Implants**",
                                "The suturability of the hydrogels was tested on excused pig eyes by placing 12 interrupted sutures and the implants were found to withstand multiple interrupted sutures with little breaks. The results of in vitro sutures test on excised pig eyes are depicted in FIG. 8.",
                                "**Example 20: FTIR Spectroscopy of Hydrogel to Evaluate Long-Term Integrity of Sample**",
                                "The storage conditions of the developed CLP implants were tested. CLP-PEG hydrogels either freshly made or stored over a long period were subjected to FTIR spectroscopy to check for any changes in the spectra. For this purpose, hydrogels were frozen with liquid nitrogen and lyophilised. The lyophilised dry hydrogels were subjected to FTIR spectroscopy on a Perkin Elmer IR spectrophotometer using universal ATR. Samples were subjected to a wave-scan ranging 650-4000 cm\u22121. The results are summarised in FIG. 15. No significant differences in the spectra could be found between samples indicating the integrity of the implants over the storage duration of 10 days to 14 months.",
                                "**Example 21: Corneal Thickness Measurement**",
                                "The hydrogels prepared in the previous examples were grafted into New Zealand white male rabbits by deep anterior lamellar keratoplasty (DALK) to determine their capability for corneal regeneration. Implants were strong enough to tolerate trephination, implantation procedure and suturing. No adverse inflammatory reactions were observed in 3 of 4 rabbits post-operatively. At 1 month post-operatively all implants and surrounding rabbit corneas were clear with full epithelial coverage, as demonstrated by fluorescein staining. Healing process was accompanied by mild cornea neovascularization in all animals. However, neovessels gradually resolved and were absent at 3 months after implantation in all animals. However, all implants remained transparent and covered with epithelium.",
                                "Corneal thickness changes of both eyes of all animals before and in different time points after surgery is presented in Table 5. Intraocular pressure remained within normal ranges in all animals.",
                                "**Example 22: In Vivo Safety Evaluation in Pigs**",
                                "In compliance with the OECD Principle of Good Laboratory Practice (GLP), NV/MC/CHEM (98) 17, 1997, and with local ethical permission from Stockholms Norra Djurf\u00f6rs\u00f6ksetiska N\u00e4mnd, CLP-PEG implants comprising 9.7% CLP (w/w) crosslinked with DMTMM were grafted into the corneas of four Gottingen mini-pigs that had received controlled alkali burns. Implants comprising CLP-PEG with incorporated MPC, comprising 8.5% CLP, were tested in the animals.",
                                "Implants 6.75 mm in diameter and 500 \u03bcm thick were implanted into one cornea of each pig by anterior lamellar keratoplasty after excision of a 500 \u03bcm thick, 6.5 mm button of the pig's own central corneal tissue under full anaesthesia. The implants were held in place with overlying sutures. An antibacterial and anti-inflammatory ophthalmic solution (TOBRASONE\u00ae, suspension with 3 mg/mL dexamethasone and 1 mg/mL tobramycine, Alcon, Sweden) was administered post operatively for 5 weeks, at which point the sutures were removed. The corneas were monitored for any adverse effects for a period of 12 months.",
                                "FIG. 16 shows all 8 operated animals at 12 months post-operation. Some blood vessels are seen in the eyes along with haze. Overall, the haze and vascular is slightly more prominent and even within the CLP-PEG group while the haziness in the MPC containing group is peripheral within the implant. Analyses of the collagen content showed that CLP-PEG implants had a higher overall content of collagens 1 and V than healthy unoperated corneas, while CLP-PEG-MPC implants had overall significantly less collagen. However, CLP-MPC showed a similar amount of high molecular weight, i.e. mature collagen fibrils as the healthy unoperated controls.",
                                "**Example 23: Anti-Scarring Properties of the Hydrogel**",
                                "For analyzing the anti-scarring properties of the hydrogels, CLP only and CLP containing a RGDSPG motif as represented by SEQ ID NO:8 from fibronectin were tested.",
                                "Skin dermal fibroblasts and epidermal keratinocytes on CLP-PEG hydrogels with and without RGDSPG were tested. Control cells were grown on tissue culture plastic (TCP). Fibroblasts were supported by TCP and CLP-RGDSPG-PEG. These are positively stained with an anti-body against smooth muscle actin (SMA) suggesting that these cells are activated fibroblasts. FIG. 21 depicts the results of the experiment.",
                                "In another experiment, the comparative properties of dermal fibroblasts cultured on tissue culture plastic (TCP), porcine type I collagen hydrogels (PC) and CLP-PEG and CLP-RGDSPG-PEG hydrogels were studied.",
                                "The fibroblasts were activated by plating on TCP without any treatment. Some fibroblasts were treated using TGF-beta (10 ng/mL) prior to seeding onto the substrates (\u201cpre-treated\u201d) or after seeding onto the substrates (\u201cpost-treated\u201d). Similarly, porcine type I collagen hydrogels (PC), CLP-PEG and CLP-RGDSPG-PEG hydrogels were also treated and activated as shown by the positive staining by anti-SMA antibody.",
                                "FIG. 22 exhibits the in vitro culture of primary dermal fibroblasts on tissue culture plastic (TCP) and hydrogels of porcine collagen (PC), CLP-PEG (CLP) and CLP-RGDSPG-PEG (CLP-RGD). The cells were left untreated or treated with TGF-beta (10 ng/ml) prior to seeding onto the substrates (\u201cpre-treated\u201d) or after seeding onto the substrates (\u201cpost-treated\u201d). Red staining indicates cells that are positive for smooth muscle actin. DAPI counterstain of nuclei appear blue. The results show the ability of CLP analogs to be potentially used as regeneration scaffolds or templates, preformed or in situ cured, to have an anti-scarring effect.",
                                "**Example 24: Induction of Extracellular Vesicle Production**",
                                "Mini-pig neo corneas were investigated to characterize the exosomes and immunohistochemistry performed on sections of implanted with CLP-PEG and RHCIII-MPC showed differential staining for CD9 marker for exosomes, and Rab-7, a marker for endosomes.",
                                "TEM images of the mini-pigs implanted with RHCIII-MPC and CLP-PEG implants show a characteristic basal surface morphology with numerous invaginations and exosome like vesicles below the basal surface.",
                                "CLP-PEG implanted corneas showed increased staining for CD9 but not the RHCIII-MPC compared to healthy unoperated controls.",
                                "Both CLP-PEG and RHCII-MPC implanted corneas showed an increase in staining for Rab7. Further examination was done in in vitro studies by culturing human corneal epithelial cells on the CMP-PEG and RHCIII-MPC implants. A network of CD9 stained vesicles connecting the cells both in CMP-PEG and RHCIII-MPC implants was observed.",
                                "On the other hand, Rab7 stained vesicles exclusively remained intracellular and were increased in cells cultures in both the implants compared to tissue culture plastic.",
                                "Therefore, it is concluded that cell-free CLP-PEG implants in the cornea promotes regeneration. There was an elevated release of exosomes in these implants compared to RHCIII-MPC implants. Examination of their cargo showed these included collagen and other macromolecules associated with repair and regeneration. CLP-PEG implants are able to stimulate exosome production in vitro, in cell cultures when seeded with corneal epithelial cells. Therefore, CLP-PEG stimulates production of the exosomes that in turn promoted regeneration.",
                                "FIG. 23 depicts the results of the experiments.",
                                "FIG. 23 (a) shows TEM of cornea of a mini-pig implanted with CLP-PEG at 12 months post-operation. The regenerated neo-cornea epithelial-stromal interface region shows production of electron dense extracellular vesicles. These were visualized by 3D reconstruction of en bloc face SEM sections. FIG. 23 (b) shows the extracellular vesicles as yellow colored. FIG. 23 (c) is a 3D reconstruction of CD9-positive extracellular vesicles of control, RHC-III MPC and the CLP-PEG. The immunohistochemically labelled sections are labelled sections in FIG. 23 (d). FIG. 23 (e) shows EVs stained for Rab7. FIG. 23(f) shows differential EV patterns in corneal epithelial cells cultured on the different substrates.",
                                "**Example 25: Enhancement of Cellular Specificity and Growth**",
                                "Implants prepared by CLP-PEG incorporated with RGDSPG and IKVAV peptide motifs as represented by SEQ ID NO:8 and SEQ ID NO:10 were used.",
                                "Morphology, as well as proportions of the various cell types, was dependent upon the presence of cell adhesion peptide sequences as well as percentage solid content of the CLP-PEG hydrogels. Cerebellar explants on the surface of 6% (w/w) CLP-PEG hydrogels differentiated into confluent layers of microglia with neuronal-astrocyte rings on top resembling the glial tubes of retina and optic nerve as depicted in the results. On 12% (w/w) CLP-PEG hydrogels, cells growing out from the cerebellar explants did not adhere as tightly to the hydrogel surfaces and instead formed small spheroids after plating.",
                                "The ensuing outgrowth of astrocytes and neurons retained the spheroidal structures. Incorporating of RGDSPG and IKVAV sequences within 12% (w/w) hydrogels increased cellular adhesion and stimulated the outgrowth of longer neurites in comparison to CLP alone, resulting in a larger area covered per neuron, particularly in CLP-RGDSPG containing hydrogels.",
                                "CLP-RGDSPG-PEG produced an evenly distributed neuronal-glial culture with high neurite density and amoeboid-shaped microglia that were physically entangled within the neuron-astrocyte mat. On CLP-IKVAV-PEG, however, the neuronal-astrocyte network that differentiated was organized into discrete bundles of neurons and microglia had either round or rod-shaped morphologies.",
                                "Similar to the differential growth of neural cells on CLP tagged with of cell attaching peptides compared to the CLP alone, primary skin fibroblasts show hampered growth on the CLP alone gels while show enhanced cell attachment and proliferation in the presence of RGDS. These results showcase the pivotal role of cell attaching peptides to optimize the cell binding, proliferation and differentiation capabilities of the implants that mimics the original collagen protein. Use of CLP-PEG crosslinked with DMTMM as solid implants or as fillers that incorporate these other bioactive motifs will allow for regeneration of cornea (or skin) wounds without transplantation.",
                                "FIG. 24 shows primary neurons and glia from rat cerebellum on day 6 in vitro after planting on 6% and 12% CLP-PEG, and CLP-PEG that have incorporated RGDS and IKVAV peptides. Neurons (yellow) are immunolabelled with anti-microtubule-associated protein 2, and astrocytes (red) with anti-glial fibrillary acidic protein. Microglia are stained green with isolectin GS-IB4. All nuclei were stained blue with Hoechst33342. Also shown are fibroblasts which are activated by the presence of RGDS but CLP alone will not support these scar regenerating cells, even though they clearly support nerves and glia."
                            ],
                            "subsections": [],
                            "outline_long": [
                                "prepare CLP-PEG/Fibrinogen mixture",
                                "heat mixture for 5 minutes at 50\u00b0 C",
                                "transfer mixture to syringe",
                                "prime T-piece system with PBS",
                                "attach syringe to T-piece system",
                                "heat T-piece system in incubator",
                                "mix solution 75 times",
                                "prepare DMTMM solution",
                                "add DMTMM solution to T-piece system",
                                "mix solution 75 times",
                                "cast hydrogel into corneal molds",
                                "tighten molds with jig",
                                "place molds in humidity chamber",
                                "soak molds in water",
                                "demold and transfer implants to vial",
                                "introduce thrombin",
                                "reconstitute thrombin",
                                "mix thrombin solution",
                                "apply thrombin to wound bed",
                                "apply filler glue to wound",
                                "convert fibrinogen to fibrin",
                                "incorporate anti-inflammatory biopolymer",
                                "attach small drug molecule",
                                "test CLP-based implant with pre-loaded stem cells",
                                "characterize CLP-PEG corneal implant",
                                "conduct oscillatory rheology studies",
                                "perform differential scanning calorimetric analysis",
                                "introduce example 17: ex vivo perforation and sealing",
                                "describe preparation of standardized corneal perforations",
                                "describe five types of sealing methods",
                                "describe first sealing method: cyanoacrylate glue patch",
                                "describe second sealing method: collagen-hydrogel ab interno patch",
                                "describe third sealing method: collagen-hydrogel ab interno patch with CLP-PEG filler glue",
                                "describe fourth sealing method: CLP-PEG-Fibrinogen glue with thrombin",
                                "show figure 13: human cornea with macro-perforation and diagrammatic scheme",
                                "introduce example 18: bursting pressure evaluation",
                                "describe bursting pressure evaluation method",
                                "present results of bursting pressure evaluation",
                                "introduce example 19: suturability of corneal implants",
                                "describe suturability testing method",
                                "present results of suturability testing",
                                "introduce example 20: FTIR spectroscopy of hydrogel",
                                "describe FTIR spectroscopy method",
                                "present results of FTIR spectroscopy",
                                "introduce example 21: corneal thickness measurement",
                                "describe corneal thickness measurement method",
                                "present results of corneal thickness measurement",
                                "introduce example 22: in vivo safety evaluation in pigs",
                                "describe in vivo safety evaluation method",
                                "present results of in vivo safety evaluation",
                                "introduce example 23: anti-scarring properties of hydrogel",
                                "describe anti-scarring properties testing method",
                                "present results of anti-scarring properties testing",
                                "introduce example 24: induction of extracellular vesicle production",
                                "describe extracellular vesicle production testing method",
                                "present results of extracellular vesicle production testing",
                                "introduce example 25: enhancement of cellular specificity and growth",
                                "describe cellular specificity and growth testing method",
                                "present results of cellular specificity and growth testing",
                                "show figure 24: primary neurons and glia on CLP-PEG hydrogels",
                                "summarize results of cellular specificity and growth testing",
                                "conclude advantages of CLP-PEG hydrogels",
                                "finalize example 25"
                            ],
                            "num_characters": 32122,
                            "outline_medium": [
                                "prepare CLP-PEG/Fibrinogen mixture",
                                "heat and mix CLP-PEG/Fibrinogen mixture",
                                "add DMTMM solution to CLP-PEG/Fibrinogen mixture",
                                "mix and cast into corneal molds",
                                "tighten molds and place in humidity chamber",
                                "soak in water and demold",
                                "transfer to sterile vial",
                                "apply thrombin to wound bed",
                                "apply filler glue to wound",
                                "convert fibrinogen to fibrin",
                                "incorporate anti-inflammatory biopolymer",
                                "attach small drug molecule",
                                "test for adverse effects",
                                "introduce example 17: ex vivo perforation and sealing",
                                "describe preparation of standardized corneal perforations",
                                "describe five types of sealing methods",
                                "describe first sealing method: cyanoacrylate glue patch",
                                "describe second sealing method: collagen-hydrogel ab interno patch",
                                "describe third sealing method: collagen-hydrogel ab interno patch with CLP-PEG filler glue",
                                "describe fourth sealing method: CLP-PEG-Fibrinogen glue with thrombin",
                                "introduce example 18: bursting pressure evaluation",
                                "describe bursting pressure measurement method",
                                "present results of bursting pressure evaluation",
                                "introduce example 19: suturability of corneal implants",
                                "describe suturability testing method",
                                "introduce example 20: FTIR spectroscopy of hydrogel",
                                "describe FTIR spectroscopy method",
                                "present results of FTIR spectroscopy",
                                "introduce example 21: corneal thickness measurement",
                                "describe corneal thickness measurement method",
                                "present results of corneal thickness measurement"
                            ],
                            "outline_short": [
                                "prepare CLP-PEG/Fibrinogen mixture",
                                "add crosslinker DMTMM to mixture",
                                "cast hydrogel into corneal molds",
                                "prepare thrombin solution",
                                "apply thrombin and filler glue to wound",
                                "convert fibrinogen to fibrin",
                                "introduce ex vivo perforation and sealing method",
                                "describe preparation of standardized corneal perforations",
                                "outline five types of sealing methods tested",
                                "evaluate bursting pressure of seals made",
                                "test suturability of corneal implants",
                                "evaluate long-term integrity of CLP implants using FTIR spectroscopy",
                                "measure corneal thickness and evaluate in vivo safety of CLP-PEG implants",
                                "analyze anti-scarring properties of hydrogels",
                                "induce extracellular vesicle production and enhance cellular specificity and growth"
                            ]
                        }
                    ],
                    "outline_long": [],
                    "num_characters": 0,
                    "outline_medium": [],
                    "outline_short": []
                }
            ],
            "outline_long": [],
            "num_characters": 0,
            "outline_medium": [],
            "outline_short": []
        }
    ],
    "claims": [
        "1. A modified nucleic acid comprising a nucleotide sequence selected from a group comprising of SEQ ID NO:7, SEQ ID NO:9, SEQ ID NO:11, SEQ ID NO:13 and SEQ ID NO: 15.",
        "2. A pCOLDI expression vector comprising the modified nucleic acid as claimed in claim 1.",
        "3. A recombinant E. coli BL-21(DE3) host cell comprising the vector as claimed in claim 2.",
        "4. A collagen-like peptide (CLP) comprising the polypeptide of SEQ ID NO:5 operably fused to one or more peptide motifs selected from a group comprising of SEQ ID NO: 6, SEQ ID NO: 8, SEQ ID NO: 12 and SEQ ID NO: 14.",
        "5. The CLP as claimed in claim 4 comprising the polypeptide of SEQ ID NO:10.",
        "6. A CLP-polyethylene glycol maleimide conjugate (CLP-PEG) comprising the CLP of claim 4.",
        "7. The CLP-PEG as claimed in claim 6, wherein polyethylene glycol-maleimide is having 8-Arm and molecular weight of 40 kDa.",
        "8. A hydrogel comprising collagen or CLP-PEG, wherein\na. CLP-PEG is as claimed in claim 6; and\nb. collagen or CLP-PEG is crosslinked into a network using 4-(4,6-Dimethoxy-1,3,5-triazin-2-yl)-4-methylmorpholinium chloride (DMTMM).",
        "9. The hydrogel as claimed in claim 8, further comprising fibrinogen.",
        "10. The hydrogel as claimed in claim 8, further comprising corneal stem cells.",
        "11. The hydrogel as claimed in claim 8, further comprising a second network of an anti-inflammatory biopolymer, wherein the anti-inflammatory biopolymer is 2-methacryloyloxyethyl phosphorylcholine (MPC).",
        "12. A corneal implant comprising the hydrogel as claimed in claim 8.",
        "13. A CLP-PEG filler glue comprising the hydrogel as claimed in claim 8, wherein the concentration of DMTMM is 4% (w/v).",
        "14. A CLP-PEG filler glue comprising the hydrogel as claimed in claim 9, wherein the concentration of CLP-PEG is 10% (w/w), the concentration of DMTMM is 2% (w/w) and the concentration of fibrinogen is 1% (w/w).",
        "15. A method of preparing the hydrogel as claimed in claim 8, comprising the steps of:\na. preparing a solution comprising CLP-PEG as claimed in claim 6; and\nb. mixing a crosslinking agent with the solution, wherein the crosslinking agent is 4-(4,6-Dimethoxy-1,3,5-triazin-2-yl)-4-methylmorpholinium chloride (DMTMM).",
        "16. A method of preparing the corneal implant as claimed in claim 12, comprising the steps of:\na. preparing a solution comprising CLP-PEG as claimed in 6, wherein the concentration of CLP-PEG is between 10% to 18% (w/w);\nb. mixing a crosslinking agent 4-(4,6-Dimethoxy-1,3,5-triazin-2-yl)-4-methylmorpholinium chloride (DMTMM) with the solution, wherein the concentration of the crosslinking agent is between 5% to 20% (w/w).\nc. moulding the mixture as cornea shaped implants; and\nd. curing the moulded implants in a humidified chamber under inert or non-oxidizing atmosphere.",
        "17. A method of preparing the CLP-PEG filler glue as claimed in claim 13, comprising the steps of:\na. preparing a solution comprising CLP-PEG as claimed in claim 6, wherein the concentration of CLP-PEG is between 10% to 18% (w/w); and\nb. mixing 4% DMTMM with the buffered solution.",
        "18. A method of preparing the filler glue as claimed in claim 14, comprising the steps of:\na. preparing a solution comprising CLP-PEG as claimed in claim 6, wherein the concentration of CLP-PEG is between 10% to 18% (w/w);\nb. mixing fibrinogen with the solution; and\nc. mixing a crosslinking agent 4-(4,6-Dimethoxy-1,3,5-triazin-2-yl)-4-methylmorpholinium chloride (DMTMM) with the solution, wherein the concentration of the crosslinking agent is between 5% to 20% (w/w).",
        "19. A method of treating a condition of the eye characterized by a corneal defect, said method comprising:\na. making a limbal incision in the area affected by the corneal defect in a subject;\nb. inserting a collagen based ab interno patch; and\nc. administering the filler glue as claimed in claim 13 over the corneal defect.",
        "20. A method of treating a condition of the eye characterized by a corneal defect, said method comprising:\na. administering thrombin in the area affected by the corneal defect in a subject; and\nb. administering the filler glue as claimed in claim 14 over the corneal defect."
    ]
}
