Repository: boschresearch/Pap2Pat

# Pap2Pat Dataset

### File Schema

Every directory in `data` corresponds to one patent-paper pair and contains the full texts of both patent and paper, as well as the patent outlines. We include all information in JSON for programmatic parsing and Markdown for manual inspection.

```yaml
data/:
    paper_id-patent_id/:
        # Nested JSON format
        patent.json: JSON file containing patent metadata and full-text, as well as all outlines
        paper.json: JSON file containing paper metadata and full-text
        # Markdown format
        patent.md: patent full-text formatted in markdown
        paper.md: paper full-text formatted in markdown

File: Pap2Pat/data/W3049175092-US20220406508/patent.json (part 3 of 3)
{
                        "highlight application of oxygen induced DMI in spintronics",
                        "introduce experimental approach to measure unknown DMI contributions",
                        "describe measurement of DW spin texture as a function of layer thickness",
                        "motivate development of DMI-tuneable platforms",
                        "choose tungsten and palladium for opposite DMI and epitaxial film growth",
                        "describe Ni/Co bilayers grown on top for perpendicular magnetic anisotropy",
                        "show Pd thickness dependent switching of DW chirality",
                        "define parameter \u03b1 for domain wall chirality analysis",
                        "show histograms of angle \u03b1 for different Pd thicknesses",
                        "describe compound SPLEEM images and DW magnetization orientation",
                        "examine chemisorbed oxygen induced DW chirality on Ni(111)",
                        "describe phase diagram of oxygen chemisorbed on Ni(111)",
                        "show oxygen coverage dependent chirality evolution",
                        "illustrate oxygen coverage dependent evolution of N\u00e9el-type chirality",
                        "quantify chemisorbed oxygen induced DMI",
                        "show phase diagram of magnetic chirality in dO-dPd space",
                        "compare Pd-induced DMI and chemisorbed oxygen-induced DMI",
                        "model film thickness dependence of chirality transition",
                        "determine DMI strength of the system",
                        "summarize magnitude of DM vector at Ni/[non-magnetic material] interfaces",
                        "summarize magnitude of DM vector at Co/[non-magnetic material] interfaces",
                        "discuss quantitative extraction of DMI strengths",
                        "introduce DMI values",
                        "compare DMI values",
                        "motivate tailoring chirality",
                        "describe oxygen-induced DMI",
                        "illustrate manipulation of chirality",
                        "describe role of oxygen-induced DMI",
                        "motivate reversible chemisorption/desorption",
                        "describe LEEM IV spectra",
                        "illustrate work function response",
                        "describe hydrogen chemisorption on Ni(111)",
                        "describe hydrogen chemisorption on Co(0001)",
                        "describe hydrogen chemisorption on Ni/Co/Pd/W(110)",
                        "motivate exploring interfacial DMI",
                        "describe direct measurement of magnetic chirality",
                        "illustrate exploring chemisorbed hydrogen-induced DMI",
                        "describe chirality switching",
                        "illustrate \u03b1 histograms",
                        "describe hydrogen exposure dependent evolution",
                        "summarize values of Dij",
                        "motivate quantifying DMI contributions",
                        "describe tracking magnetic chirality evolution",
                        "illustrate chirality transition",
                        "describe statistical approach",
                        "illustrate average domain wall chirality",
                        "describe estimation of strength of chemisorbed hydrogen-induced DMI",
                        "describe systematic dPd spacer layer thickness-dependent chirality studies",
                        "describe achiral state of domain walls",
                        "describe relative change of DMI",
                        "describe change of effective DMI",
                        "estimate DMI induced by chemisorbed hydrogen",
                        "describe limitations of DMI measurement",
                        "describe potential applications of DMI",
                        "describe future directions for DMI research",
                        "conclude DMI measurement",
                        "present DMI values for various elements adjacent to Ni",
                        "compare DMI strengths",
                        "introduce hydrogen-assisted reversible control of chirality",
                        "describe SPLEEM experiment setup",
                        "illustrate reversible switching of magnetic chirality via hydrogen",
                        "analyze domain wall chirality evolution",
                        "discuss origin of hydrogen-induced DMI",
                        "explain electric surface dipole moment induced by charge transfer",
                        "describe work function change induced by hydrogen adlayer",
                        "discuss theoretical prediction of DMI and electronegativity",
                        "introduce writing/deleting magnetic skyrmions via hydrogen chemisorption",
                        "describe SPLEEM observation of skyrmion creation/annihilation",
                        "analyze real-time SPLEEM image sequence",
                        "discuss reversibility of skyrmion creation/annihilation",
                        "introduce significant DMI and PMA induced by chemisorbed organic molecules",
                        "describe chemisorption of BCP on Ni(111) surface",
                        "illustrate SPLEEM observation of BCP-induced magnetic chirality switching",
                        "analyze domain structure and DMI change due to BCP layer",
                        "discuss role of BCP on PMA",
                        "describe measurement of critical ferromagnetic layer thickness at SRT",
                        "illustrate SPLEEM observation of BCP-induced enhancement of PMA",
                        "analyze Ni-thickness dependent domain structure",
                        "discuss SRT shift due to presence of BCP layer",
                        "introduce Ni/Co/Pd/W system",
                        "describe SRT and PMA",
                        "discuss BCP advantages",
                        "motivate novel device functionality",
                        "discuss DMI induced by materials",
                        "describe charge transfer and hybridization",
                        "discuss writing of magnetic skyrmions",
                        "discuss switching of domain wall chirality",
                        "list potential DMI and PMA materials",
                        "discuss sign change of DMI",
                        "describe chirality switching of domain walls",
                        "discuss 180\u00b0 magnetization switching",
                        "motivate spintronics memory/logic devices",
                        "describe \"racetrack\" type of magnetic memories",
                        "discuss chemisorption species manipulation",
                        "describe gas-sensing applications",
                        "discuss magneto-ionics",
                        "describe hydrogen-based magneto-ionics",
                        "discuss multilayer heterostructures",
                        "describe device embodiment",
                        "discuss reservoir layer and ferromagnet layer",
                        "describe ionization and chemisorption process",
                        "discuss switching of domain wall chirality",
                        "describe artificial synapses",
                        "summarize DMI and PMA induced by chemisorbed species",
                        "describe sample preparation",
                        "discuss oxygen exposures",
                        "discuss hydrogen exposures",
                        "describe time-dependent work function measurement",
                        "describe time-dependent in-plane domain wall analysis",
                        "discuss image denoising methods",
                        "discuss scope of the invention"
                    ],
                    "num_characters": 58729,
                    "outline_medium": [
                        "introduce DMI and PMA induced by chemisorbed species on ferromagnets",
                        "motivate oxygen-induced DMI on Ni/Co/Pd/W(110) multilayers",
                        "describe experimental approach to quantify DMI",
                        "introduce tuneable platform for measuring unknown DMI contributions",
                        "describe Pd thickness dependent switching of DW chirality",
                        "analyze SPLEEM images to quantify DW chirality",
                        "examine chemisorbed oxygen induced DW chirality",
                        "illustrate oxygen coverage dependent chirality evolution",
                        "quantify chemisorbed oxygen induced DMI",
                        "summarize oxygen coverage dependent chirality at each Pd thickness",
                        "illustrate phase diagram of magnetic chirality in dO-dPd space",
                        "model film thickness dependence of chirality transition",
                        "extract strengths of DMI contributions",
                        "introduce DMI values",
                        "compare DMI at oxygen/Ni interface to other DMI values",
                        "motivate tailoring chirality of spin textures via oxygen",
                        "describe manipulation of chirality of magnetic bubble and domain wall",
                        "illustrate oxygen-induced DMI on regular skyrmions",
                        "discuss potential of oxygen as alternative to rare noble metals",
                        "introduce reversible chemisorption/desorption of hydrogen on Ni(111) and Co(0001) surfaces",
                        "describe measurement of work function on solid surfaces",
                        "illustrate reversible chemisorption/desorption of hydrogen on Ni(111) and Co(0001) surfaces",
                        "discuss hydrogen chemisorption on Ni/Co/Pd/W(110) multilayer samples",
                        "explore interfacial DMI induced by chemisorbed hydrogen",
                        "describe direct measurement of magnetic chirality",
                        "illustrate hydrogen-induced chirality switching in compound SPLEEM images",
                        "quantify chirality transition upon hydrogen chemisorption",
                        "estimate strength of chemisorbed hydrogen induced DMI",
                        "discuss systematic dPd spacer layer thickness-dependent chirality studies",
                        "estimate magnitude of hydrogen induced DMI",
                        "present DMI values for various elements adjacent to Ni",
                        "compare DMI strengths at different interfaces",
                        "describe hydrogen-assisted reversible control of chirality",
                        "illustrate reversible switching of magnetic chirality via hydrogen",
                        "discuss origin of hydrogen-induced DMI",
                        "describe writing/deleting magnetic skyrmions via hydrogen chemisorption",
                        "illustrate reversible writing/deleting of magnetic skyrmions",
                        "discuss significant DMI and PMA induced by chemisorbed organic molecules",
                        "illustrate BCP-induced magnetic chirality switching",
                        "discuss BCP-induced enhancement of PMA",
                        "illustrate SPLEEM observation of BCP-induced enhancement of PMA",
                        "introduce Ni/Co/Pd/W system",
                        "discuss SRT and induced PMA",
                        "motivate BCP for magnetic multilayer structures",
                        "discuss DMI induced by materials with strong spin-orbit coupling",
                        "summarize device applications",
                        "discuss chiral spintronics and racetrack memory",
                        "discuss gas sensing capabilities",
                        "discuss magneto-ionics and reversible switching",
                        "describe multilayer heterostructures",
                        "summarize chemisorption-based results",
                        "discuss embodiments for multilayer heterostructures",
                        "summarize experiments and results",
                        "describe sample preparation",
                        "discuss oxygen and hydrogen exposures",
                        "describe time-dependent work function measurement",
                        "describe time-dependent in-plane domain wall analysis"
                    ],
                    "outline_short": [
                        "introduce DMI and PMA in ferromagnets",
                        "motivate oxygen-induced DMI measurement",
                        "describe tuneable platform for measuring unknown DMI contributions",
                        "examine chemisorbed oxygen-induced DW chirality",
                        "quantify chemisorbed oxygen-induced DMI",
                        "discuss determination of DMI strength",
                        "compare DMI values",
                        "tailor chirality of spin textures via oxygen",
                        "demonstrate oxygen-induced DMI on magnetic bubbles and skyrmions",
                        "describe reversible chemisorption/desorption of hydrogen on Ni and Co surfaces",
                        "explore hydrogen chemisorption properties on Ni/Co/Pd/W multilayer structures",
                        "explore interfacial DMI induced by chemisorbed hydrogen",
                        "quantify DMI induced by chemisorbed hydrogen on Ni/Co/Pd/W multilayer",
                        "estimate strength of chemisorbed hydrogen induced DMI",
                        "present experimental results on DMI induced by hydrogen chemisorption",
                        "demonstrate reversible control of chirality via hydrogen chemisorption/desorption cycles",
                        "discuss origin of hydrogen-induced DMI and its relation to electronegativity",
                        "show writing/deleting of magnetic skyrmions via hydrogen chemisorption",
                        "demonstrate significant DMI and PMA induced by chemisorbed organic molecules",
                        "motivate Ni/Co/Pd/W system",
                        "discuss DMI and PMA induced by BCP",
                        "discuss device applications of DMI and PMA",
                        "describe multilayer heterostructures for chemisorption",
                        "summarize chemisorption-based results",
                        "describe sample preparation methods",
                        "describe time-dependent work function measurement",
                        "describe time-dependent in-plane domain wall analysis"
                    ]
                }
            ],
            "outline_long": [],
            "num_characters": 0,
            "outline_medium": [],
            "outline_short": []
        }
    ],
    "claims": [
        "1.-90. (canceled)",
        "91. An apparatus for generating a Dzyaloshinskii-Moriya interaction or a perpendicular magnetic anisotropy comprising:\na thin film ferromagnetic structure; and\na substance chemisorbed on a surface of the thin film ferromagnetic structure.",
        "92. The apparatus of claim 91, wherein the thin film ferromagnetic structure comprises layers selected from transition metals, alkali metals, and lanthanides, including but not limited to Manganese, Iron, Cobalt, Nickel, Molybdenum, Ruthenium, Rhodium, Palladium, Cesium, Hafnium, Tantalum, Tungsten, Rhenium, Iridium, Platinum, Gadolinium, Terbium, Dysprosium, Holmium, and their alloys, or selected from a group of other non-metallic materials, including but not limited to ferrites, garnets, rare-earth oxides, Heusler alloys, CrO2, graphene, CrI3, and Cr2Ge2Te6.",
        "93. The apparatus of claim 91, wherein the Dzyaloshinskii-Moriya interaction or the perpendicular magnetic anisotropy is controlled based on a thickness of at least one layer of the thin film ferromagnetic structure.",
        "94. The apparatus of claim 91, wherein the substance chemisorbed on the surface of the thin film ferromagnetic structure is selected from a group comprising O2, H2, N2, F2, NH3, H2O, CH3, CH4, CO, CO2, fullerene (C60 and C70), bathocuproine, Tris(8-hydroxyquinoline)aluminum(III), and their ionic species such as O2\u2212, H+, N3\u2212, F\u2212 and OH\u2212.",
        "95. The apparatus of claim 91, wherein changing a coverage of the surface by the chemisorbed substance changes the Dzyaloshinskii-Moriya interaction or the perpendicular magnetic anisotropy of the apparatus and thereby changes a magnetic domain wall chirality or a skyrmion size.",
        "96. The apparatus of claim 91, wherein monitoring the chemisorption-induced Dzyaloshinskii-Moriya interaction is used as a gas sensor detecting presence of gases including at least one of O2, H2, N2, F2, or NH3.",
        "97. The apparatus of claim 91, wherein the Dzyaloshinskii-Moriya interaction is controlled so as to move a domain wall or skyrmion in a racetrack memory, including a three dimensional racetrack memory, by changing a coverage of the chemisorbed substance.",
        "98. An apparatus for generating a Dzyaloshinskii-Moriya interaction or a perpendicular magnetic anisotropy comprising:\na thin film ferromagnetic structure;\na reservoir containing a substance; and\ncircuitry configured to drive at least some of the substance from the reservoir to the surface of the thin film ferromagnetic structure so as to cause chemisorption of the substance on the surface of the thin film ferromagnetic structure to induce the Dzyaloshinskii-Moriya interaction or a perpendicular magnetic anisotropy at an interface between the chemisorbed substance and the thin film ferromagnetic structure.",
        "99. The apparatus of claim 98, wherein the reservoir is insulating and contains ions of the substance to be chemisorbed.",
        "100. The apparatus of claim 98, wherein the reservoir comprises a metal and the stored substance is hydrogen and the circuitry comprises a heater for driving the hydrogen out of the reservoir.",
        "101. A method for generating a Dzyaloshinskii-Moriya interaction or a perpendicular magnetic anisotropy comprising:\ngenerating a thin film ferromagnetic structure; and\nchemisorbing a substance on a surface of the thin film ferromagnetic structure.",
        "102. The method of claim 101, wherein the thin film ferromagnetic structure comprises layers selected from transition metals, alkali metals, and lanthanides, including but not limited to Manganese, Iron, Cobalt, Nickel, Molybdenum, Ruthenium, Rhodium, Palladium, Cesium, Hafnium, Tantalum, Tungsten, Rhenium, Iridium, Platinum, Gadolinium, Terbium, Dysprosium, Holmium, and their alloys, or selected from a group of other non-metallic materials, including but not limited to ferrites, garnets, rare-earth oxides, Heusler alloys, CrO2, graphene, CrI3, and Cr2Ge2Te6.",
        "103. The method of claim 101, wherein the Dzyaloshinskii-Moriya interaction or the perpendicular magnetic anisotropy is controlled based on a thickness of at least one layer of the thin film ferromagnetic structure.",
        "104. The method of claim 101, wherein the substance chemisorbed on the surface of the thin film ferromagnetic structure is selected from a group comprising O2, H2, N2, F2, NH3, H2O, CH3, CH4, CO, CO2, fullerene (C60 and C70), bathocuproine, Tris(8-hydroxyquinoline)aluminum(III), and their ionic species such as O2\u2212, H+, N3\u2212, F\u2212 and OH\u2212.",
        "105. The method of claim 101, wherein changing a coverage of the surface by the chemisorbed substance changes the Dzyaloshinskii-Moriya interaction or the perpendicular magnetic anisotropy of the apparatus and thereby changes a magnetic domain wall chirality or a skyrmion size.",
        "106. The method of claim 101, further comprising sensing the presence of a gas by monitoring the chemisorption-induced Dzyaloshinskii-Moriya interaction, wherein the gas comprises at least one of O2, H2, N2, F2, or NH3.",
        "107. The method of claim 101, further comprising: changing a coverage of the chemisorbed substance to control the Dzyaloshinskii-Moriya interaction so as to move a domain wall or skyrmion in a racetrack memory, including a three dimensional racetrack memory.",
        "108. The method of claim 101, further comprising:\nstoring the substance to be chemisorbed in a reservoir;\ndriving the stored substance from the reservoir to the surface of the thin film ferromagnetic structure so as to cause chemisorption of the substance on the surface of the thin film ferromagnetic structure to induce the Dzyaloshinskii-Moriya interaction at an interface between the chemisorbed substance and the thin film ferromagnetic structure.",
        "109. The method of claim 101, wherein the reservoir is insulating and contains ions of the substance to be chemisorbed.",
        "110. The method of claim 101, wherein the reservoir comprises a metal and the stored substance is hydrogen and the circuitry comprises a heater for driving the hydrogen out of the reservoir."
    ]
}
