Repository: boschresearch/Pap2Pat

# Pap2Pat Dataset

### File Schema

Every directory in `data` corresponds to one patent-paper pair and contains the full texts of both patent and paper, as well as the patent outlines. We include all information in JSON for programmatic parsing and Markdown for manual inspection.

```yaml
data/:
    paper_id-patent_id/:
        # Nested JSON format
        patent.json: JSON file containing patent metadata and full-text, as well as all outlines
        paper.json: JSON file containing paper metadata and full-text
        # Markdown format
        patent.md: patent full-text formatted in markdown
        paper.md: paper full-text formatted in markdown

File: Pap2Pat/data/W2586093407-US20160285130/patent.json (part 6 of 7)
{
                                "Rw, Rx, Ry and Rz are independently halogen, C1-C20alkyl, C1-C20alkyl which is partly or fully fluorinated, C1-C20alkoxy, C1-C20alkoxy which is partly or fully fluorinated, C1-C20alkyl-COO or C1-C20alkyl-COO which is partly or fully fluorinated and\n\nOO is independently a bidentate group derived from the \u2014OH groups of a 1,2- or 1,3-diol, a 1,2- or 1,3-dicarboxylic acid or from a 1,2- or 1,3-hydroxycarboxylic acid and\n\nwhere any one CF2 group may be replaced by O, S(O)2, NR or CH2.\n\nE9. A battery according to embodiment 7 where the anion is F2P(C2F5)4\u2212, F3P(C2F5)3\u2212, F4P(C2F5)2\u2212, F2P(C3F7)4\u2212, F3P(C3F7)3\u2212, F4P(C3F7)2\u2212, F2P(C4F9)4\u2212, F3P(C4F9)3\u2212, F4P(C4F9)2\u2212, perfluoroalkylcarboxylate, perfluoroalkylsulfonate, bis(perfluoroalkylsulfonyl)imide, (perfluoroalkylsulfonyl)(perfluoroalkylcarboxyl)imide, tris(perfluoroalkylsulfonyl)methide, trifluoroacetate, trifluoromethanesulfonate (triflate), bis(trifluoromethylsulfonyl)imide, tris(trifluoromethylsulfonyl)methide, tetrafluoroborate or a spiro-oxo borate or spiro-oxo phosphate, for example bisoxalatoborate (BOB), difluorooxalatoborate (dFOB), di(trifluoroacetato)oxalatoborate (d(Ac)OB), trisoxalatophosphate, tetrafluorooxalatophosphate or di(trifluoroacetato)oxalatoaluminate.\n\nE10. A battery according to embodiment 7 where the ionic liquid contains a carboxylate anion of formula RCOO\u2212 where R is hydrogen or hydrocarbyl; such as formate, acetate (ethanoate), acrylate, propanoate, n-butanoate, i-butanoate, n-pentanoate, i-pentanoate, octanoate, decanoate, benzoate, salicylate, thiosalicylate, 2-, 3- or 4-nitrobenzoate; citrate, oxalate, tartrate, glycolate, gluconate, malate, mandelate, a carboxylate of nitrilotriacetic acid, a carboxylate of N-(2-hydroxyethyl)-ethylenediaminetriacetic acid, a carboxylate of ethylenediaminetetraacetic acid, a carboxylate of diethylenetriaminepentaacetic acid or a haloalkylcarboxylate such as fluoroacetate, difluoroacetate, trifluoroacetate, chloroacetate, dichloroacetate or trichloroacetate.\n\nE11. A battery according to embodiment 7 where the ionic liquid contains\n\nan imide anion such as dicyanamide, N(SO2F)2\u2212((bisfluorosulfonyl)imide), a bis(perfluoroalkylsulfonyl)imide such as [N(SO2CF3)2]\u2212(bistriflimide), bis(pentafluoroethylsulfonyl)imide or N(CF3SO2)(CF3(CF2)3SO2)\u2212 or a (perfluoroalkylsulfonyl)(perfluoroalkylcarboxyl)imide; or\n\na methide such as a tris(perfluoroalkylsulfonyl)methide, for example tris(trifluoromethylsulfonyl)methide, C(CF3SO2)3\u2212; or\n\nbifluoride (HF2\u2212); or\n\nchloride, bromide, iodide or fluoride; or\n\na borate such as orthoborate, tetrahydroxyborate, tetraborate, tetraphenylborate, [B(3,5-(CF3)2C6H3)4]\u2212 (BARF), B(C2O4)2\u2212(bis(oxalato)borate) (BOB), difluoro(oxalato)borate (dFOB), di(trifluoroacetato)oxalatoborate (D(Ac)OB), B(C6F5)4\u2212 or BF4\u2212(tetrafluoroborate); or\n\na phosphate such as dihydrogen phosphate, hydrogen phosphate, alkyl phosphate, dialkyl phosphate, phosphate, PF6\u2212(hexafluorophosphate), HPO3F\u2212(fluorohydrogen phosphate), trisoxalatophosphate (TOP), tetrafluorooxalatophosphate (TFOP) or a fluoro(perfluoroalkyl)phosphate such as F2P(C2F5)4\u2212, F3P(C2F5)3\u2212(tris(pentafluoroethyl)trifluorophosphate or FAP), F4P(C2F5)2\u2212, F2P(C3F7)4\u2212, F3P(C3F7)3\u2212, F4P(C3F7)2\u2212, F2P(C4F9)4\u2212, F3P(C4F9)3\u2212 or F4P(C4F9)2\u2212; or\n\na sulfonate such as an alkylsulfonate, arylsulfonate or perfluoroalkylsulfonate, for instance trifluoromethanesulfonate (triflate), p-toluenesulfonate (tosylate) or methanesulfonate (mesylate); or\n\na sulfate such as hydrogensulfate, sulfate, thiosulfate or an alkylsulfate such as methylsulfate or ethylsulfate; or\n\na carbonate anion such as carbonate, hydrogencarbonate or an alkylcarbonate such as methylcarbonate, ethylcarbonate or butylcarbonate; or\n\nan aluminate such as Al(OC(CF3)3)4\u2212, di(trifluoroacetato)oxalatoaluminate (d(Ac)OAl), tetrachloroaluminate, tetrafluoroalurninate, tetraiodoaluminate or tetrabromoaluminate.\n\nE12. A battery according to any of embodiments 1 to 4 where the electrolyte composition comprises an ionic liquid selected from the group consisting of diethylmethylammonium trifluoromethanesulfonate (DEMA TfO), ethylammonium nitrate, triethylammonium methanesulfonate, 2-methylpyridinium trifluoromethanesulfonate, ammonium fluoride, methylammonium nitrate, hydroxyethylammonium nitrate, ethylammonium nitrate, dimethylammonium nitrate, 1-methylimidazolium nitrate, 1-ethylimidazolium nitrate, t-butylammonium tetrafluoroborate, hydroxyethylammonium tetrafluoroborate, methylbutylammonium tetrafluoroborate, triethylammonium tetrafluoroborate, imidazolium tetrafluoroborate, 1-methylimidazolium tetrafluoroborate, 1,2-dimethylimidazolium tetrafluoroborate, t-butylammonium triflate, 2-fluoropyridinium triflate, hydroxyethylammonium triflate, 1,2-dimethylimidazolium triflate, imidazolium triflate, 1-methylimidazolium hydrogensulfate, 1-methylimidazolium chloride, 1-methylimidazolium triflate, hydronium triflate, methylammonium mesylate, ethylammonium mesylate, butylammonium mesylate, methoxyethylammonium mesylate, dimethylammonium mesylate, dibutylammonium mesylate, triethylammonium mesylate, dimethylethylammonium mesylate, hydronium hydrogensulfate, ammonium hydrogensulfate, methylammonium hydrogensulfate, ethylammonium hydrogensulfate, propylammonium hydrogensulfate, n-butylammonium hydrogensulfate, t-butylammonium hydrogensulfate, dimethylammonium hydrogensulfate, diethylammonium hydrogensulfate, di-n-butylammonium hydrogensulfate, methylbutylammonium hydrogensulfate, ethylbutylammonium hydrogensulfate, trimethylammonium hydrogensulfate, triethylammonium hydrogensulfate, tributylammonium hydrogensulfate, dimethylethylammonium hydrogensulfate, dibutylammonium fluorohydrogen phosphate, triethylammonium fluorohydrogen phosphate, tributylammonium fluorohydrogen phosphate, hydronium dihydrogen phosphate, methylammonium dihydrogen phosphate, ethylammonium dihydrogen phosphate, propylammonium dihydrogen phosphate, n-butylammonium dihydrogen phosphate, methoxyethylammonium dihydrogen phosphate, dimethylammonium dihydrogen phosphate, dibutylammonium dihydrogen phosphate, methylbutylammonium dihydrogen phosphate, ammonium bifluoride, methylammonium bifluoride, ethylammonium bifluoride and dimethylammonium bifluoride.\n\nE13. A battery according to any of embodiments 1 to 4 where the electrolyte composition comprises an ionic liquid selected from the group consisting of 1-ethyl-3-methylimidazolium trifluoromethanesulfonate (EMIM TfO), 1-ethyl-3-methylimidazolium tetrafluoroborate (EMIM BF4), 1-ethyl-3-methylimidazolium bis(trifluoromethylsulfonyl)imide (EMIM TFSI), 1-ethyl-3-methylimidazolium acetate (EMIM Ac), 1-butyl-3-methylimidazolium trifluoromethanesulfonate (BMIM TfO), 1-butyl-3-methylimidazolium acetate (BMIM Ac), 1-butyl-3-methylimidazolium bis(trifluoromethylsulfonyl)imide (BMIM TFSI), tri-n-butylmethylammonium methylsulfate, 1-ethyl-2,3-dimethylimidazolium ethylsulfate, 1-butyl-3-methylimidazolium thiocyanate, 1-butyl-3-methylimidazolium tetrachloroaluminate, 1-butyl-3-methylimidazolium methylsulfate, 1-butyl-3-methylimidazolium methanesulfonate, 1-butyl-3-methylimidazolium hydrogencarbonate, 1-butyl-3-methylimidazolium hydrogensulfate, 1-butyl-3-methylimidazolium chloride, 1,2,3-trimethylimidazolium methylsulfate, tris-(hydroxyethyl)methylammonium methylsulfate, 1,2,4-trimethylpyrazolium methylsulfate, 1,3-dimethylimdiazolium hydrogencarbonate, 1-ethyl-3-methylimidazolium hydrogencarbonate, 1-ethyl-3-methylimidazolium chloride, 1-ethyl-3-methylimidazolium tetrachloroaluminate, 1-ethyl-3-methylimidazolium thiocyanate, 1-ethyl-3-methylimidazolium methanesulfonate, 1-ethyl-3-methylimidazolium hydrogensulfate, 1-ethyl-3-methylimidazolium ethylsulfate, 1-ethyl-3-methylimidazolium nitrate, 1-butylpyridinium chloride, 1-ethyl-3-methylimidazolium dicyanamide, 1-ethyl-3-methylimidazolium hexafluorophosphate, 1-butyl-3,5-dimethylpyridinium bromide, 1-ethyl-3-methylimidazolium bis(pentafluoroethylsulfonyl)imide, 1-ethyl-2,3-dimethylimidazolium methylcarbonate, carboxymethyl-tributylphosphonium bis(trifluoromethylsulfonyl)imide, N-carboxyethyl-methylpyrrolidinium bis(trifluoromethylsulfonyl)imide, N-carboxymethyl-trimethylammonium bis(trifluoromethylsulfonyl)imide, N-carboxymethyl-methylpyridinium bis(trifluoromethylsulfonyl)imide, hexyltrimethylammonium bis(trifluromethylsulfonyl)imide, tetrabutylphosphonium methanesulfonate, triethylmethylammonium methylcarbonate, 1-ethyl-1-methylpiperidinium methylcarbonate, 4-ethyl-4-methylmorpholinium methylcarbonate, 1-butyl-1-methylpyrrolidinium methylcarbonate, triethylmethylammonium dibutylphosphate, tributylmethylphosphonium dibutylphosphate, triethylmethylphosphonium dibutylphosphate, tetrabutylphosphonium tetrafluoroborate, tetrabutylphosphonium p-toluenesulfonate, tributylmethylphosphonium methylcarbonate, 1-ethyl-3-methylimidazolium hydrogencarbonate, tributylmethylammonium methylcarbonate, tributylmethylammonium dibutylphosphate, 1-ethyl-3-methylimidazolium dibutylphosphate, 1-butyl-3-methylimidazolium dibutylphosphate, 1-(cyanomethyl)-3-methylimidazolium chloride, 1-(3-cyanopropyl)-3-methylimidazolium chloride, 1-(3-cyanopropyl)-3-methylimidazolium bis(trifluoromethylsulfonyl)imide, 1-(3-cyanopropyl)-3-methylimidazolium dicyanamide, 1-(3-cyanopropyl)pyridinium chloride, 1-(3-cyanopropyl)pyridinium bis(trifluoromethylsulfonyl)imide, 1,3-bis(cyanomethyl)imidazolium chloride, 1,3-bis(cyanomethyl)imidazolium bis(trifluoromethylsulfonyl)imide, 1,3-bis(cyanopropyl)imidazolium chloride, 1,3-bis(3-cyanopropyl)imidazolium bis(trifluoromethylsulfonyl)imide, 1-butyl-3-methylimidazolium hexafluorophosphate, 1-butyl-3-methylimidazolium tetrafluoroborate, 1-ethyl-3-methylimidazolium tetrafluoroborate, 1-ethyl-3-methylimidazolium chloride, 1-ethyl-3-methylimidazolium bromide, 1-butyl-3-methylimidazolium bromide, 1-hexyl-3-methylimidazolium chloride, tributylmethylphosphonium methylsulfate, triethylmethylphosphonium dibutylphosphate, trihexyltetradecylphosphonium bis(trifluromethylsulfonyl)imide, trihexyltetradecylphosphonium bis(2,4,4-trimethylphenyl)phosphinate, trihexyltetradecylphosphonium bromide, trihexyltetradecylphosphonium chloride, trihexyltetradecylphosphonium decanoate, trihexyltetradecylphosphonium dicyanamide, 3-(triphenylphosphonio)propane-1-sulfonate and 3-(triphenylphosphonio)propane-1-sulfonic acid tosylate.\n\nE14. A battery according to any of the preceding embodiments where the electrolyte composition comprises a protic acid such as\n\nhydrochloric acid, nitric acid, phosphoric acid, sulfuric acid, boric acid, hydrofluoric acid, hydrobromic acid, hydroiodic acid, perchloric acid or periodic acid; or\n\na bisulfate such as sodium bisulfate, potassium bisulfate or ammonium bisulfate; or\n\nHAsF6, HBF4, H(OEt2)BF4, HPF6, H[N(SO2CF3)2] or H[N(SO2CF2CF3)2].\n\nE15. A battery according to any of the preceding embodiments where the electrolyte composition comprises an organic protic acid such as a carboxylic acid of formula RCOOH where R is hydrogen or hydrocarbyl, for example formic acid, acetic acid, acrylic acid, fluoroacetic acid, difluoroacetic acid, trifluoroacetic acid, chloroacetic acid, dichloroacetic acid, trichloroacetic acid, propanoic acid, butyric acid, 3-methylbutanoic acid, valeric acid, hexanoic acid, heptanoic acid, caprylic acid, nonanoic acid, benzoic acid, salicylic acid, 2-, 3- or 4-nitrobenzoic acid; citric acid, oxalic acid, tartaric acid, glycolic acid, gluconic acid, malic acid, mandelic acid, nitrilotriacetic acid, N-(2-hydroxyethyl)-ethylenediaminetriacetic acid, ethylenediaminetetraacetic acid or diethyleneaminepentaacetic acid.\n\nE16. A battery according to any of the preceding embodiments where the electrolyte composition comprises a protic sulfonic acid of formula RSO3H where R is alkyl or aryl or alkyl or aryl substituted by one to three halogens, such as p-toluenesulfonic acid, phenylsulfonic acid, methanesulfonic acid or trifluoromethanesulfonic acid.\n\nE17. A battery according to any of the preceding embodiments where the electrolyte composition comprises a protic acid which is an oxonium ion associated with a highly non-coordinating ion such as Brookhart's acid (BARF acid), [H(OEt2)2][B[3,5-(CF3)2C6H3]4], [H(OEt2)2][B(C6F5)4](oxonium acid) or [H(OEt2)2][Al(OC(CF3)3)4].\n\nE18. A battery according to any of the preceding embodiments where the electrolyte composition comprises an organic solvent, for instance an organic solvent selected from the group consisting of organic carbonates, ethers, glymes, ortho esters, polyalkylene glycols, esters, lactones, glycols, formates, sulfones, sulfoxides, amides, alcohols, ketones, nitro solvents, nitrile solvents and combinations thereof.\n\nE19. A battery according to any of the preceding embodiments where the electrolyte composition comprises an organic solvent such as\n\nan organic carbonate, for example a cyclic or acyclic organic carbonate such as ethylene carbonate (EC), propylene carbonate (PC), trimethylene carbonate, 1,2-butylene carbonate (BC), dimethyl carbonate (DMC), diethyl carbonate (DEC), ethylmethyl carbonate (EMC), vinylene carbonate, difluoroethylene carbonate or monofluoroethylene carbonate; or\n\nan ether or glyme such as dimethoxymethane (DMM), diethoxymethane, 1,2-dimethoxyethane (DME or ethyleneglycol dimethylether or glyme), diglyme, triglyme, tetraglyme, ethyleneglycol diethylether (DEE), ethyleneglycol dibutylether, diethyleneglycol diethylether, tetrahydrofuran (THF), 2-methyltetrahydrofuran (2-MeTHF), 1,3-dioxane, 1,3-dioxolane (DIOX), 4-methyl-1,3-dioxolane (4-MeDIOX), 2-methyl-1,3-dioxolane (2-MeDIOX), 1,4-dioxane, dimethylether, ethylmethylether, diethylether, di-n-butylether, di-t-butylether, di-isopropylether, methyl-t-butylether, ethyl-t-butylether or t-amyl-methylether; or\n\nan ortho ester such as trimethoxymethane, triethoxymethane, 1,4-dimethyl-3,5,8-trioxabicyclo[2.2.2]octane or 4-ethyl-1-methyl-3,5,8-trioxabicyclo[2.2.2]octane; or\n\na polyalkylene glycol, that is a homo- or cooligomer or homo- or copolymer of C1-C4alkylene glycols, such as polyethylene glycol (PEG) or monomethyl, dimethyl or diethyl (end-capped) polyethylene glycol with weight average molecular weights (Mw) for example from about 200 to about 1200 g/mol, from about 200 to about 1000 g/mol, from about 200 to about 900 g/mol, from about 200 to about 700 g/mol or from about 200 to about 500 g/mol, for example oligomers of 4 monomers or more, for instance tetraethylene glycol, fluorinated tetraethylene glycol or tetrapropylene glycol, for instance PEG 200, PEG 300, PEG 400, PEG 500, PEG 600, PEG 700, PEG 800, PEG 900 or PEG 1000; or\n\nan ester or lactone such as \u03b3-butyrolactone (GBL), \u03b3-valerolactone, \u03b4-valerolactone, ethyl acetate (EA), 2-methoxyethyl acetate, 2-ethoxyethyl acetate, 2-butoxyethyl acetate, 2-(2-butoxyethoxy)ethyl acetate (diethylene glycol butyl ether acetate, DBA), ethylene glycol diacetate (EGDA), 3-ethoxy ethyl propionate (EEP), methyl butyrate (MB), n-amyl acetate (NAAC), propylene glycol methyl ether acetate (PMA), ethyl butryate (EB), diethyl malonate or dimethyl malonate; or\n\na dibasic ester mixture such as methyl esters of adipic, glutaric or succinic acids; or\n\na glycol such as ethylene glycol, propylene glycol, 2-methoxyethanol, 2-ethoxyethanol, 2-propoxyethanol, 2-isopropoxyethanol, 2-butoxyethanol (ethylene glycol butyl ether, EB), 2-phenoxyethanol, 2-benzyloxyethanol, 2-(2-methoxyethoxy)ethanol, 2-(2-ethoxyethoxy)ethanol, 2-(2-butoxyethoxy)ethanol (diethylene glycol butyl ether, DB), propylene glycol butyl ether (PB), propylene glycol methyl ether (PM), triethylene glycol (TEG), dipropylene glycol methyl ether (DPM), diethylene glycol methyl ether, 1,3-butanediol, 1,4-butanediol, 1,5-pentanediol, perfluoro-1,4-butanediol, perfluoro-1,5-butanediol, fluorinated diethylene glycol methyl ether, fluorinated triethylene glycol, fluorinated triethylene glycol methyl ether or fluorinated diethylene glycol butyl ether; or\n\na formate such as methyl formate, ethyl formate, isobutyl formate or tert-butyl formate; or\n\na sulfone or sulfoxide such as methylsulfonylmethane (MSM or dimethylsulfone), ethylmethylsulfone, sulfolane or dimethylsulfoxide (DMSO); or\n\nan amide such as dimethylformamide (DMF), dimethylacetamide (DMA), N-methylpyrrolidone (NMP), 2-pyrrolidone, 1,3-dimethyl-2-imidazolidinone (DMI), hexamethylphosphoramide (HMPA) or N,N\u2032-dimethyl-N,N\u2032-trimethyleneurea (1,3-dimethyl-3,4,5,6-tetrahydro-2(1H)-pyrimidinone (DMPU)); or\n\nan alcohol such as benzylalcohol (BA), ethanol, trifluoroethanol (2,2,2-trifluoroethanol), methanol, isopropanol, t-butanol or n-butanol; or\n\na ketone such as methylethylketone (MEK) or methyl-isoamylketone (MIAK); or\n\na nitro solvent such as nitrobenzene, nitromethane or nitroethane; or\n\na nitrile solvent such as acetonitrile, propionitrile, butyronitrile or adiponitrile.\n\nE20. A battery according to any of the preceding embodiments where the electrolyte composition contains \u226610 ppm water or \u22669, \u22668, \u22667, \u22666, \u22665 or \u22664 ppm water by weight, based on the total weight of the electrolyte composition.\n\nE21. A battery according to any of the preceding embodiments where the electrolyte composition comprises an ionic liquid and a protic acid where the weight/weight ratio of the ionic liquids in total to the protic acids in total is for instance from about 99.5/0.5 to about 0.5/99.5, from about 99/1 to about 1/99, from about 95/5 to about 5/95, from about 90/10 to about 10/90, from about 80/20 to about 20/80, from about 70/30 to about 30/70 or from about 60/40 to about 40/60.\n\nE22. A battery according to any of the preceding embodiments where the electrolyte composition comprises an ionic liquid and an organic solvent where the weight/weight ratio of the ionic liquids in total to the organic solvents in total is for instance from about 99.5/0.5 to about 0.5/99.5, from about 99/1 to about 1/99, from about 95/5 to about 5/95, from about 90/10 to about 10/90, from about 80/20 to about 20/80, from about 70/30 to about 30/70 or from about 60/40 to about 40/60.\n\nE23. A battery according to any of the preceding embodiments where the electrolyte composition contains one or more additives, for instance one or more additives selected from the group consisting of corrosion inhibitors, solid electrolyte interface (SEI) improvers, proton evolution improvers, self-discharge inhibitors, anti-gassing agents, viscosity adjusting agents, cathode protection agents, salt stabilizers, conductivity improvers and solvating agents.\n\nE24. A battery according to any of the preceding embodiments where the electrolyte composition contains one or more additives selected from the group consisting of\n\nfluorinated oil, sodium stannate, sodium citrate or polyacrylic acids;\n\nHF or KF, oxides or hydroxides of rare earths such as Y, metal porphines, for example Ni or Fe porphine, vinylene carbonate, vinylethylene carbonate, methylene ethylene carbonate or fluoro-ethylene carbonate;\n\npolyglycols, polyglycol alkyl ethers, polyglycol alkyl phosphate esters or polysorbates such as polyethylene glycol (PEG), polypropylene glycol, polysorbate 20, polysorbate 40 or polysorbate 80 or a mixture of PEG 600 and polysorbate 20 or a mixture of PEG 600 and ZnO;\n\nphosphate ester-based surfactants, propane sultone or fluoropropane sultone; and",
                                "**DMSO;**",
                                "for example at a level of from about 0.1% to about 15% by weight, based on the total weight of the electrolyte composition.\n\nE25. A battery according to any of the preceding embodiments where the positive electrode comprises one or more cathode active materials selected from the group consisting of transition metals, transition metal oxides, transition metal hydroxides, transition metal oxide/hydroxides and transition metal fluorides.\n\nE26. A battery according to any of the preceding embodiments where the positive electrode comprises one or more cathode active materials selected from the group consisting of\n\ntransition metals, transition metal oxides, transition metal hydroxides, transition metal oxide/hydroxides and transition metal fluorides,\n\nwhere in the metal oxides, metal hydroxides and metal oxide/hydroxides, nickel may be present at a level of \u22665, \u226610, \u226615, \u226620, \u226625, \u226630, \u226635, \u226640, \u226645, \u226650, \u226655, \u226660, \u226665, \u226670, \u226675, \u226680 or \u226685 atomic percent, for instance \u226690 atomic percent, based on the total metals of the metal oxides, metal hydroxides and metal oxide/hydroxides.\n\nE27. A battery according to any of the preceding embodiments where the positive electrode comprises one or more cathode active materials selected from the group consisting of transition\n\nmetals, transition metal oxides, transition metal hydroxides, transition metal oxide/hydroxides and transition metal fluorides; for example, one or more cathode active materials selected from the group consisting of"
                            ],
                            "subsections": [],
                            "outline_long": [
                                "define Rw, Rx, Ry, Rz, and OO",
                                "specify CF2 group replacement options",
                                "introduce embodiment 7",
                                "list anion options for embodiment 7",
                                "specify carboxylate anion options",
                                "introduce imide anion options",
                                "introduce methide anion options",
                                "list bifluoride and halide anion options",
                                "introduce borate anion options",
                                "introduce phosphate anion options",
                                "introduce sulfonate anion options",
                                "introduce sulfate anion options",
                                "introduce carbonate anion options",
                                "introduce aluminate anion options",
                                "introduce embodiment 12",
                                "list ionic liquid options for embodiment 12",
                                "introduce embodiment 13",
                                "list ionic liquid options for embodiment 13",
                                "conclude ionic liquid options",
                                "list ionic liquids",
                                "list protic acids",
                                "list bisulfates",
                                "list organic protic acids",
                                "list protic sulfonic acids",
                                "list oxonium ions",
                                "list organic solvents",
                                "list organic carbonates",
                                "list ethers or glymes",
                                "list ortho esters",
                                "list polyalkylene glycols",
                                "list esters or lactones",
                                "list glycols",
                                "list formates",
                                "list sulfones or sulfoxides",
                                "list amides",
                                "list alcohols",
                                "list ketones",
                                "list nitro solvents or nitrile solvents",
                                "specify electrolyte composition",
                                "define cathode active materials",
                                "provide specific examples"
                            ],
                            "num_characters": 20793,
                            "outline_medium": [
                                "define Rw, Rx, Ry, Rz and OO",
                                "specify anion options",
                                "describe embodiment 7",
                                "list carboxylate anions",
                                "list imide anions",
                                "list methide anions",
                                "list other anions",
                                "describe embodiment 12",
                                "list ionic liquids",
                                "list ionic liquids",
                                "list protic acids",
                                "list organic protic acids",
                                "list protic sulfonic acids",
                                "list oxonium ions",
                                "list organic solvents",
                                "list electrolyte compositions with ionic liquids and protic acids",
                                "list electrolyte compositions with ionic liquids and organic solvents",
                                "list additives",
                                "specify electrolyte composition"
                            ],
                            "outline_short": [
                                "define Rw, Rx, Ry, Rz and OO",
                                "specify anion options",
                                "list ionic liquid options",
                                "provide embodiment variations",
                                "list ionic liquids",
                                "list protic acids",
                                "list organic solvents",
                                "list additives",
                                "specify electrolyte composition"
                            ]
                        },
                        {
                            "title": "Sc, Ti, V, Cr, Mn, Fe, Co, Ni, Cu, Zn, Y, Zr, Nb, Mo, Tc, Ru, Rh, Pd, Ag, Cd, Lu, Hf, Ta, W, Re, Os, Ir, Pt or Au;",
                            "paragraphs": [
                                "oxides of Sc, Ti, V, Cr, Mn, Fe, Co, Ni, Cu, Zn, Y, Zr, Nb, Mo, Tc, Ru, Rh, Pd, Ag, Cd, Lu, Hf, Ta, W, Re, Os, Ir, Pt or Au;\n\nhydroxides of Sc, Ti, V, Cr, Mn, Fe, Co, Ni, Cu, Zn, Y, Zr, Nb, Mo, Tc, Ru, Rh, Pd, Ag, Cd, Lu, Hf, Ta, W, Re, Os, Ir, Pt or Au;\n\noxide/hydroxides of Sc, Ti, V, Cr, Mn, Fe, Co, Ni, Cu, Zn, Y, Zr, Nb, Mo, Tc, Ru, Rh, Pd, Ag, Cd, Lu, Hf, Ta, W, Re, Os, Ir, Pt or Au and\n\nfluorides of Sc, Ti, V, Cr, Mn, Fe, Co, Ni, Cu, Zn, Y, Zr, Nb, Mo, Tc, Ru, Rh, Pd, Ag, Cd, Lu, Hf, Ta, W, Re, Os, Ir, Pt or Au."
                            ],
                            "subsections": [],
                            "outline_long": [
                                "list metal compounds"
                            ],
                            "num_characters": 522,
                            "outline_medium": [
                                "list metal compounds"
                            ],
                            "outline_short": [
                                "list metal compounds"
                            ]
                        }
                    ],
                    "outline_long": [
                        "describe metal hydride battery",
                        "introduce electrolyte composition",
                        "define ABx type alloy",
                        "list examples of ABx type alloys",
                        "describe Ti\u2014V\u2014Mn alloys",
                        "describe Ti\u2014V\u2014Zr\u2014Ni alloys",
                        "describe (Vy\u2032-yNiyTix\u2032-xZrxCrz)aMb alloys",
                        "describe ZrModNie alloys",
                        "describe ZrMnwVxMyNiz alloys",
                        "describe LaNi5 type alloys",
                        "describe TiV2-xNix alloys",
                        "describe TiaZrbNicCrdMx alloys",
                        "describe Ti1-xZrxMn2-y-zCryVz alloys",
                        "describe LnM5 alloys",
                        "describe V, Ti, Zr, Ni, Cr and Mn alloys",
                        "describe (metal alloy)aCobFecAldSne alloys",
                        "describe AB, AB2, AB5 and A2B type alloys",
                        "describe ZrNi, ZrCo, TiNi, TiCo and modified forms",
                        "describe Mg2Ni and modified forms",
                        "describe AB2 type alloys",
                        "describe LaNi5 and modified forms",
                        "describe TiMn2 type alloys",
                        "describe Zr3.63Ti29.8V8.82Cr9.85Mn39.5Ni2.0Fe5.",
                        "describe A5B19 type structures",
                        "describe Ln1-XMgxNia-b-cAlbZc alloys",
                        "describe crystalline structure having multiple phases",
                        "describe Ln1-xMgxNiy-a-bAlaMb alloys",
                        "describe Ln1-xMgx(Ni1-yTy)z alloys",
                        "describe La, Nd, Mg, Ni and Al alloys",
                        "describe TiAZrB-XYXVCNiDME alloys",
                        "describe A2B7 type hydrogen storage alloys",
                        "describe ABx high capacity hydrogen storage alloys",
                        "describe Mg and Ni containing alloys",
                        "define metal hydride alloys",
                        "specify atomic ratio of Mg and Ni",
                        "introduce Co and/or Mn in metal hydride alloys",
                        "describe metal hydride alloys with additional elements",
                        "reference prior art for MH alloys",
                        "specify hydrogen storage capacity of MH alloys",
                        "introduce formula for metal hydride alloys",
                        "describe cathode materials",
                        "introduce nickel hydroxide active materials",
                        "describe multi-phase disordered nickel hydroxide material",
                        "reference prior art for cathode materials",
                        "describe disordered multi-phase nickel hydroxide matrix",
                        "introduce nickel hydroxide modified with group II elements",
                        "describe cathode materials with cobalt and carbon powder",
                        "introduce metal oxide and Co, Ca, Ag, Mn, Zn, V, Sb, Cd, Y, Sr, Ba",
                        "describe cathode materials with nickel hydroxide and modifiers",
                        "introduce method for preparing cathode materials",
                        "describe cathode materials with nickel hydroxide and cobalt oxyhydroxide",
                        "describe cathode materials with nickel hydroxide, cobalt monoxide, and elemental zinc",
                        "introduce particles of nickel hydroxide or manganese hydroxide",
                        "describe cathode materials with nickel hydroxide and carbon material",
                        "introduce separator and ionic liquids",
                        "describe cations and anions of ionic liquids"
                    ],
                    "num_characters": 29105,
                    "outline_medium": [
                        "define metal hydride battery",
                        "describe electrolyte composition",
                        "introduce ABx type alloys",
                        "list examples of ABx type alloys",
                        "describe metal hydride alloys with Ti, V and Mn",
                        "describe metal hydride alloys with Ti, V, Zr and Ni",
                        "describe metal hydride alloys with LaNi5 type alloys",
                        "describe metal hydride alloys with TiNi based alloys",
                        "describe metal hydride alloys with Mg and Ni",
                        "describe metal hydride alloys with Zr, Ti, V, Cr, Mn and Ni",
                        "describe metal hydride alloys with A2B type structures",
                        "describe metal hydride alloys with AB2 type structures",
                        "describe metal hydride alloys with AB5 type structures",
                        "describe metal hydride alloys with TiMn2 type alloys",
                        "describe metal hydride alloys with A5B19 type structures",
                        "describe metal hydride alloys with high capacity hydrogen storage",
                        "define metal hydride alloys",
                        "describe properties of metal hydride alloys",
                        "introduce cathode materials",
                        "describe nickel hydroxide active materials",
                        "summarize cathode materials with modifiers",
                        "describe preparation of cathode materials",
                        "introduce polymeric binders",
                        "describe general cathode active materials",
                        "introduce separator and ionic liquids",
                        "describe cations of ionic liquids",
                        "describe anions of ionic liquids"
                    ],
                    "outline_short": [
                        "define metal hydride battery composition",
                        "describe electrolyte composition",
                        "introduce ABx type metal hydride alloys",
                        "list examples of metal hydride alloys",
                        "describe MH alloys with LaNi5 type structure",
                        "introduce A2B type metal hydride alloys",
                        "describe MH alloys with TiMn2 type structure",
                        "summarize various MH alloy formulas",
                        "define metal hydride alloys",
                        "describe cathode materials",
                        "summarize preparation methods",
                        "list ionic liquids",
                        "specify anions and cations"
                    ]
                },
                {
                    "title": "EXAMPLES",
                    "paragraphs": [
                        "In the following examples, all measurements are performed at ambient conditions of 25\u00b0 C. and 1 atm, unless specified otherwise."
                    ],
                    "subsections": [
                        {
                            "title": "Electrolyte Compositions Comprising Ionic Liquid and Acetic Acid",
                            "paragraphs": [
                                "Electrolyte compositions are prepared by mixing ionic liquids with acetic acid (AA). Acetic acid concentration is reported in mol/L (M) in the ionic liquid. Conductivity of each composition is measured and reported in mS/cm at 25\u00b0 C. Results are below.",
                                "It is seen that the presence of acetic acid in an ionic liquid leads to increased conductivity.",
                                "The electrolyte compositions are employed in a SWAGELOK cell assembly. A smaller anode is employed and therefore limits the capacity. Specific capacity is calculated based on the weight of the anode active material. The anode contains an AB5 rare earth/nickel based metal hydride active material. The cathode contains Ni(OH)2 active material and the separator is a conventional non-woven material.",
                                "Pure ionic liquids exhibit poor cell performance. Electrolyte compositions comprising an ionic liquid and 1 M acetic acid show improved cell performance. The compositions containing BMIM Ac especially show very good performance in terms of charge/discharge overpotentials and cycle stability."
                            ],
                            "subsections": [],
                            "outline_long": [
                                "prepare electrolyte compositions",
                                "test conductivity and cell performance"
                            ],
                            "num_characters": 1042,
                            "outline_medium": [
                                "prepare and test electrolyte compositions"
                            ],
                            "outline_short": [
                                "prepare and test electrolyte compositions"
                            ]
                        },
                        {
                            "title": "Electrolyte Composition Comprising Ionic Liquid and Solvent",
                            "paragraphs": [
                                "A 1:1 volume mixture of 1-ethyl-3-methylimidazolium acetate (EMIM Ac) and methanol is prepared and tested in a cell as an electrolyte as in Example 1. A discharge capacity of 78 mAh/g is obtained for a charge capacity of 400 mAh/g."
                            ],
                            "subsections": [],
                            "outline_long": [
                                "prepare and test electrolyte composition"
                            ],
                            "num_characters": 231,
                            "outline_medium": [
                                "prepare and test 1:1 volume mixture of EMIM Ac and methanol"
                            ],
                            "outline_short": [
                                "prepare and test electrolyte composition"
                            ]
                        },
                        {
                            "title": "Electrolyte Compositions Comprising Ionic Liquid and Protic Acid",
                            "paragraphs": [
                                "Electrolyte compositions of 1 M H3PO4 in EMIM TFSI, EMIM TfO and DEMA TfO are prepared. The electrolytes are tested in a cell as in Example 1. The cells exhibit good charge/discharge characteristics. The example is repeated replacing phosphoric acid with each of citric acid, acrylic acid, methanesulfonic acid and oxalic acid."
                            ],
                            "subsections": [],
                            "outline_long": [
                                "prepare and test electrolyte compositions"
                            ],
                            "num_characters": 327,
                            "outline_medium": [
                                "prepare and test electrolyte compositions with various protic acids"
                            ],
                            "outline_short": [
                                "prepare and test electrolyte compositions"
                            ]
                        },
                        {
                            "title": "Electrolyte Composition Containing 2 M Acetic Acid in EMIM Ac",
                            "paragraphs": [
                                "A charge/discharge test is performed employing 2 M acetic acid/EMIM Ac electrolyte composition in a cell as in Example 1. The NiMH cell is charged to 40 mAh/g and discharged until a cutoff voltage of 0.7 V. Several cycles are required to activate the cell. Charge voltage drops and specific capacity increases dramatically over the first 20 cycles. Coulombic efficiency reaches 70% at 23 cycles. The cell starts to degrade slightly after 50 cycles; after 147 cycles coulombic efficiency drops to 58%. The AB5 anode exhibits a specific capacity of 178 mAh/g when the cell is charged with a capacity of 400 mAh/g."
                            ],
                            "subsections": [],
                            "outline_long": [
                                "perform charge/discharge test"
                            ],
                            "num_characters": 611,
                            "outline_medium": [
                                "perform charge/discharge test with 2 M acetic acid/EMIM Ac electrolyte"
