Repository: boschresearch/Pap2Pat

# Pap2Pat Dataset

### File Schema

Every directory in `data` corresponds to one patent-paper pair and contains the full texts of both patent and paper, as well as the patent outlines. We include all information in JSON for programmatic parsing and Markdown for manual inspection.

```yaml
data/:
    paper_id-patent_id/:
        # Nested JSON format
        patent.json: JSON file containing patent metadata and full-text, as well as all outlines
        paper.json: JSON file containing paper metadata and full-text
        # Markdown format
        patent.md: patent full-text formatted in markdown
        paper.md: paper full-text formatted in markdown

File: Pap2Pat/data/W2025499326-US20160285350/paper.json
{
    "id": "https://semopenalex.org/work/W2025499326",
    "authors": [
        "Janez Mo\u017eina",
        "Peter Gregor\u010di\u010d",
        "B. Zajec",
        "David Vegelj"
    ],
    "title": "Adaptive Pulsed-Laser Welding of Electrical Laminations",
    "date": "2014-02-15",
    "abstract": "In this contribution we develop and describe a new, adaptive, pulsed-laser welding method for thin electrical laminations. By using a reflective laser sensor and a custom-made control unit with the appropriate software the system triggers the laser pulse only at the contacts between the laminations. In this way the total laser pulse energy and, consequently, the specific power losses of the electromotor, where the stack is used, are significantly reduced. This new method has great potential in the serial production of electromotors.",
    "sections": [
        {
            "title": "INTRODUCTION",
            "paragraphs": [
                "The laser welding of electrical laminations is a new technology that has been developed in the past decade and is of great interest in the field of manufacturing highly efficient electromotors for both hybrid and pure-electric vehicles, where the stator and rotor stacks are made of thin electrical steel laminations in order to reduce the eddy currents. In alreadyestablished procedures, the laminations are made using a technology of stamping or blanking [1] and then fastened together in stacks by riveting, interlocking, conventional and laser welding, and sticking technology [2] to [4]. The main problem with these classic methods is that they all have a significant effect on the magnetic properties of the stack.",
                "In the past few years, interest in the technology of laser welding electrical laminations has rapidly increased; this is because the laser welds tend to be small and, consequently, their influence on the magnetic properties of the stacks is smaller than the influence of the already-established procedures [5]. Additionally, the classic interlocking system is becoming less reliable as the thickness of the laminations decreases [6]; this is especially important in high-end products. It is with such cases that laser technology shows a great deal of promise. Laserwelding technology also uses less energy, while ensuring that the mechanical properties of the welds are satisfactory for use in electrical motors.",
                "In general, there are two techniques for laser welding that are currently in use: (i) continuous-laser welding and (ii) pulsed-laser welding, with a large degree of overlap [7] and [8]. Although other authors [9] and [10] have compared these two regimes and shown that, in general, there is a significant difference between them, there is no research that analyses the differences in the specific application of welding laminations. Here, in both regimes, the laser radiation melts the whole material of the lamination surface. However, this is unnecessary, since the joints are only needed at the contacts between the individual laminations. The main aim of our work is therefore to upgrade the existing methods by developing a pulsed-laser welding system that reduces the volume of molten material. In this contribution we present the developed system, which (i) significantly reduces the total-pulse energy per weld needed for the production of mechanically sufficient and acceptable welds, and (ii) enables smaller total magnetic losses and a higher relative permeability of the stator or rotor stack."
            ],
            "subsections": []
        },
        {
            "title": "COMPARISON OF DIFFERENT LASER-WELDING APPROACHES",
            "paragraphs": [
                "The main ideas behind the different approaches to the laser welding of electrical laminations are schematically presented in Fig. 1. The electrical laminations with the marked regions of the welds are sketched in the middle of different schemes for pulsepower vs. distance.",
                "The main idea behind the classic, continuous welding is presented in Fig. 1a. Here, a continuous laser with a constant power is used. The main advantages of such an approach are reliable welds, fast welding, no need for extra sensors, and less maintenance of the laser source.",
                "On the other hand, since the laser power is all the time higher than the threshold for the material melting, this leads to strong and large welds, resulting in significant magnetic losses for the electromotor.",
                "Continuous welding can be improved in the context of reducing the volume of molten material by employing adaptive, continuous welding, which is shown in Fig. 1b. Although this approach still uses a continuous laser, we modulate its power during the processing so that the maximum power is achieved at the gaps between the laminations, while the minimum power is maintained on the lamination surfaces, where the welds are unnecessary. During such a procedure, less laser energy is needed, since less material is being melted. However, if we keep the maximum power at the same level as in the case of continuous welding, this approach leads to unreliable welds with frequent cracks and blowholes. In contrast, increasing the total energy per a weld results in appropriate welds in terms of the mechanical properties, but in this case there is no advantage of using adaptive, continuous welding in comparison with the classic, continuous welding; the welds are still large and they have a significant influence on the magnetic properties of the electromotor.",
                "Another possible regime is pulsed-laser welding, which is schematically presented in Fig. 1c. Here, the laser pulses start at the beginning of the stack and finish at the end of the stack, with a large overlapping of the pulses. This approach is usually slower than continuous welding, since we need a certain frequency of the pulses to achieve a sufficient degree of overlapping (usually around 70%) at the desired speed. The advantages of pulsed welding are smaller but deeper welds and less energy consumption in comparison with continuous welding.",
                "The classic form of pulsed welding can be significantly improved by using an adaptive, pulsedwelding method, schematically presented in Fig. 1d. In this case we only trigger the pulses at the gaps between the laminations. In this new approach, a sensor for monitoring the gaps is necessary, since the laminations are not equally thick due to the manufacturing process of the electrical steel; their thicknesses can vary by up to 8% [11]."
            ],
            "subsections": []
        },
        {
            "title": "MATERIALS AND METHODS",
            "paragraphs": [],
            "subsections": [
                {
                    "title": "Experimental Setup",
                    "paragraphs": [
                        "We have developed a new, adaptive, pulsed-laser welding system, which is schematically presented in Fig. 2. Our system first determines the position of the gap between two laminations and then triggers the laser pulse that welds two successive laminations.",
                        "In order to determine the gaps between the laminations we use a reflective laser sensor (Keyence LV-NH37, Japan) with a working distance of 70\u00b15 mm. It consists of a probe laser (\u03bb = 660 nm) that illuminates the laminations and the receiving sensor that observes the amount of reflected probe-laser light. The spot diameter of the probe beam at the working distance is 50 \u00b5m. At the output the sensor gives an analog signal in the range 1 to 5 V. Its response time is shorter than 1 ms. The analog signal from the sensor is first amplified and filtered using a low-pass, 30-Hz filter (Stanford Research Systems SR560). The signal from the amplifier goes to the control unit.",
                        "The control unit uses two microcontrollers (Arduino Mini) for the signal processing and a relay for the laser triggering. Microcontroller 1 (see Fig. 2) The main idea of our A/D conversion is to eliminate the noise in the signal. The processed signal is then converted into a digital signal, which is transferred to the second microcontroller (Microcontroller 2 in Fig. 2). This second microcontroller allows the setting of the delay between the input digital signal and the output triggering signal. The setting of this delay is necessary in order to synchronize the positions of the sensor and the processing laser beam. The triggering signal is then connected to the relay, which triggers the laser according to the detected gaps. For such control we wrote custom software in the open-source Arduino programming language."
                    ],
                    "subsections": []
                }
            ]
        },
        {
            "title": "Fig. 2. A schematic presentation of our adaptive pulsed-laser welding system with three main components: (i) reflective-laser sensor, (ii) control unit, and (iii) welding laser",
            "paragraphs": [
                "As the welding laser we used a high-energy Nd:YAG laser (SpotLight Plus, Fotona, Slovenia, \u03bb = 1064 nm). The laser works in a pulsed mode with pulse energy in the range 1 to 120 J. The laser beam was focused onto the surface of the laminations using a lens with a focal length of 95 mm. Due to the zoom beam-expander built into the welding laser, we were able to change the beam diameter at the focus from 0.3 to 2.0 mm. In our experiments we used the laserwelding parameters that are presented in Table 1.",
                "During the experiments we chose the lowest possible pulse energies still ensuring the appropriate mechanical properties of the weld. During the welding we also used argon as a shielding gas with a flow of approximately 6 l/min. The samples were attached to a linear, motorized stage (Standa, model 8MT177-100) connected to a PC. The motorized stage moves with a constant velocity of 1 to 3 mm/s. The velocity depends on the thickness of the sample. The laser pulses were only irradiated when a gap between the laminations was detected by the reflective laser sensor.",
                "At the end of each weld we obtained the totalpulse energy by multiplying the single-pulse energy by the measured number of pulses that corresponds to the number of laminations in a single stack. "
            ],
            "subsections": [
                {
                    "title": "Electrical-Lamination Samples",
                    "paragraphs": [
                        "The experiments with our laser spot-welding system were performed on three different stator stacks (A, B and C). The laminations of each stack had the same dimensions, but different material grades, chemical composition and thickness. The characteristics of samples' laminations are listed in Table 2. All the laminations had a circular shape (e.g., see Fig. 3a) with an outside diameter of 50\u00b10.05 mm and an inside diameter of 46\u00b10.05 mm. The electrical laminations were built into a stator stack manually, i.e., they were fixed with a custom-made clamping tool, as shown in Fig. 3b. The black dotted line in Fig. 3b represents the position of the weld. All the manually made stacks had the same height of 16.3\u00b10.2 mm.",
                        "Each sample was welded four times on the outside diameter where the welds were shifted by 90\u00b0 around the symmetrical axes going through the center of the laminations. For each sample we performed 10 experiments and from these measurements we calculated the average and the standard deviation. "
                    ],
                    "subsections": []
                },
                {
                    "title": "A Real Stator Stack",
                    "paragraphs": [
                        "In addition to the experiments made on the sample that we described in Subsection 3.2, we also tested our new, adaptive, pulsed-laser welding system on an example of a real stator stack. As a real sample we used the stator core of a hybrid vehicle that is already being manufactured using classic, continuous-laser welding. The laminations are made of the material M270-35A, which is very similar to the material M330-35A described in Table 2 (see sample C). The stator has an outside diameter of 180.0\u00b10.1 mm, a height of 140.0+0.7 mm and a weight of approximately 9.9 kg. When fully assembled, the electromotor reaches around 30 kW in its normal operating mode. We compared the magnetic properties of a motor with a stator stack that was welded (i) classically, i.e., with continuous-laser welding, and (ii) with our new, adaptive, pulsed-laser welding method. In both cases we made 10 welds around the perimeter of the stack."
                    ],
                    "subsections": []
                },
                {
                    "title": "Magnetic-Properties Testing",
                    "paragraphs": [
                        "Magnetic measurements are very important for assessing the quality of the manufactured stator or the rotor stacks. Thus, after the welding we measured the relative permeability (\u00b5 r ) and specific core power losses (P S ) of all the samples.",
                        "Here, the specific power losses are the losses that occur due to the rotation of the core in the magnetic field of the poles and they are a combination of the hysteresis and eddy-current losses [1], [12] and [13]. They are calculated on the basis of the mass of the tested stack. While the welding does not affect the hysteresis losses, it causes the laminations to come into electrical contact and thus increase the eddycurrent losses. The specific power losses appear as heat and thus raise the temperature of the electromotor. On the other hand, the permeability is the degree of magnetization that a material achieves in response to an applied magnetic field. The relative permeability is the ratio between the permeability of the material and that of free space."
                    ],
                    "subsections": []
                }
            ]
        },
        {
            "title": "Fig. 4. Magnified image of the lamination's surface of sample a) A, b) B, and c) C; the circles indicate the gaps between the laminations",
            "paragraphs": [
                "For measuring purposes we used a Brockhaus Messtechnik MPG 100D AC/DC system that is widely used in the automotive industry. The measurements on this system were made according to the ISO standard IEC 60404. More details of the magnetic measurements can be found elsewhere, e.g., in [14] and [15]. To determine the magnetic properties of the samples A, B and C, they were wrapped with 257 primary and secondary coils, while the real stator was wrapped with 90 primary and secondary coils. During the measurements we used flux densities of 1.5 T. Since high-end applications usually work at frequencies higher than 50 Hz, we used frequencies of 50 and 400 Hz in our testing."
            ],
            "subsections": [
                {
                    "title": "Breaking-Force Measurement",
                    "paragraphs": [
                        "The tensile strength of a weld is only important until the winding of the copper wire. After the winding, the welds lose their functionality and only represent a distraction that affects the magnetic properties of the electromotor [15]. This does not mean that the welds can have cracks or other errors. It only means that the welds should be as small as possible, while still being mechanically acceptable. In this context we tested our samples with a modified breaking-force test.",
                        "For the testing of the welds we used an Instron 4206 tensile system. We attached the samples to the lower and upper plates of the tensile system with a two-component adhesive and tore them apart with a constant speed of 5 mm/min. Load was applied in the longitudinal direction of the samples. In this way we measured the breaking force at which the first of four welds on the sample was broken, i.e., it has not joined the laminations anymore. For all the small sample stators we decided that the welds were acceptable if they sustain a breaking force larger than 100 N. This force threshold was set on the basis of production demand."
                    ],
                    "subsections": []
                }
            ]
        },
        {
            "title": "RESULTS AND DISCUSSION",
            "paragraphs": [
                "The advantage of our new, adaptive method is clear from Fig. 5, which shows a comparison between the weld produced using classic, pulsed welding (Fig. 5a) and the weld produced using our new, adaptive, pulsed-laser welding system (Fig. 5b). In the case of the classic, pulsed method, a large overlap of the laser pulses is seen. On the other hand, our new method only irradiates the processing pulses at the gaps between the laminations. Thus, in this case a significantly smaller total-pulse energy is necessary. For this particular example (presented in Fig. 5), our method uses only 23% of the total-pulse energy in comparison with the classic, pulsed-welding method. Typical cross-section in the transversal direction (e.g., see the broken line A-A in Fig. 5b) is presented in Fig. 6. In this particular case the pulse energy was 4.7 J and the thickness of the laminations was 0.5 mm (sample B). The shape of the weld suggests that our laser parameters were close to the threshold for the keyhole welding. "
            ],
            "subsections": [
                {
                    "title": "Total-Pulse Energy Reduction",
                    "paragraphs": [
                        "The dependence of the breaking force as a function of the total-pulse energy for all three samples and for both laser-welding techniques, i.e., for our new, adaptive pulsed-laser welding and for the classic, pulsed-welding method, are presented in Figs. 7 (for samples A), 8 (for samples B) and 9 (for samples C).",
                        "The horizontal dotted lines in all the figures show the smallest, still acceptable, breaking force (i.e., larger than 100 N), while the dashed lines show a linear fit to the measured data. From these results we can conclude that for still-acceptable mechanical properties of the weld, our method uses significantly less energy in comparison with the classic, pulsedwelding technique. The ratio:",
                        "between the total-pulse energy needed per stillacceptable weld for our adaptive (E APW ) and for the classic, pulsed-welding (E PW ) method equals around 21% for samples A, 29% for samples B and 52% for samples C. Fig. 7 shows the breaking force versus totalpulse energy per weld for samples A. In this case the thicker laminations (1 mm; see Table 2) were used and the stack consisted of 15 laminations. From these results it can be concluded that our new method needs a significantly lower total-pulse energy than the classic, pulsed-welding method for welds with similar mechanical properties. For example, for the welds to sustain a tensile force of approximately 200 N, five-times less total-pulse energy per weld is needed with our new welding method (105 J per weld) in comparison with the classic, pulsed technique (490 J per weld). When using a lower total-pulse energy per weld than 105 J, the laminations in the stack welded with our method do not stand together. Similarly, the lowest total-pulse energy per weld with the classic method is 490 J; if a lower total-pulse energy is used with this method, the stack decays into laminations as soon as it is taken out of the clamping tool.",
                        "The dependence of the breaking force on the total-pulse energy for the samples B is shown in Fig. 8. Here, the stacks were assembled from 33 laminations with a thickness of 0.5 mm (see Table 2). In this case the lowest total-pulse energy per still-acceptable weld is around 100 J for our method and 350 J for the classic, pulsed-welding method. So, our new method in this case enables stillacceptable welds with only 29% of the total-pulse energy of the classic method. On the other hand, for the same breaking force (around 200 N), our method uses around 2 to 3 times less total-pulse energy than the classic welding method for the laminations of type B.",
                        "Fig. 9 shows the dependence of the breaking force as a function of the total-pulse energy per weld for samples C. Here, thinner laminations with a thickness of 0.35 mm were used and the stack consisted of 47 laminations. In this case the lowest total-pulse energy per still-acceptable weld (i.e., a weld retaining a tensile force larger than 100 N and without cracks or other errors after the welding) equals 215 J for our adaptive method and 415 J for the classic, pulsedwelding method. Thus, the ratio \u03b7 [see Eq. ( 1)] in this case equals 52%. At this point it should be noted that the samples C are made from the material M330-35A that is less appropriate for welding due to its high Si content (see Table 2). For this reason, the welds obtained with the classic method do not hold the stack together for total-pulse energies lower than approximately 400 J. If a lower energy is used, the stack decays into individual laminations as soon as it is taken out of the clamping tool. From the results presented in Figs. 7 to 9 the trend of \u03b7 is clearly visible. When the lamination thickness goes to zero, the ratio \u03b7 goes to 1. The reason for this lies in the fact that for the laminations thinner than the spot size, there is no difference between our new, adaptive method and the classic, pulsed-welding method, since in both cases an overlapping of the successive pulses is achieved. On the other hand, our method gives significantly better results in the context of the total-pulse energy per weld reduction in the case of thick laminations (e.g., for samples A, where the thickness of the laminations is 1 mm)."
                    ],
                    "subsections": []
                },
                {
                    "title": "Magnetic Properties of the Welds",
                    "paragraphs": [
                        "The influence of the welds produced by our adaptive, pulsed-laser welding and classic, laser pulsed welding on (i) the specific power losses and (ii) the relative permeability was examined by measuring the magnetic properties of the electrical-lamination samples as well as of a real stator stack. Different authors [14] and [16] compared the welded and non-welded stacks and showed that the specific power losses increase, while the relative permeability decreases, when the stack is welded.",
                        "The specific power losses at a frequency of 400 Hz and a flux density 1.5 T as a function of the total-pulse energy per weld for all three electricallamination samples are shown in Figs. 10a (for samples A), 10b (for samples B) and 10c (for samples C). From our results it can be concluded that there is no significant difference in the specific power losses between classic welded stacks (the full triangles in Fig. 10) and the stacks welded using our new, adaptive method (the full rectangles in Fig. 10). The difference in this case is within \u00b11%, which is also the measurement uncertainty of the measuring system. We can explain this result with the size of the welds. Since the samples are small, their welds do not significantly influence the magnetic properties of the sample stacks.",
                        "However, we developed our method for welding the real stator stacks that are used in the electromotors of vehicles. Thus, we also tested the magnetic properties of a real stator stack welded with our new welding method. In contrast to the electricallamination samples, a real sample of a stator stack is much larger, as already described in Subsection 3.3.",
                        "All the tested real samples had fully acceptable mechanical properties. In the case of a real stator stack that means that the welds were strong enough to hold the laminations together during the winding of the copper wire. The welds in all the tested real samples were also free of cracks and other failures.",
                        "The specific power losses and the relative permeability as a function of the total-pulse energy for the real stator sample are presented in Fig. 11. Here, the full rectangles show the measurements obtained from the stacks that were welded with our new, adaptive, pulsed-laser welding method, while the full triangles correspond to the samples welded with a classic,continuous welding technique (already used in serial production). All the measurements were obtained at a frequency of 50 Hz and a flux density 1.5 T."
                    ],
                    "subsections": []
                }
            ]
        },
        {
            "title": "Fig. 11. a) the specific power losses (PS), and b) the relative permeability (\u00b5r) as a function of the total-pulse energy for a real stack welded with the classic, continuous-welding technique (triangles) and with our new, adaptive pulsed method (squares)",
            "paragraphs": [
                "From the results in Fig. 11a it can be concluded that our new method results in around 10% lower specific power losses than the classic, continuous welding method and needs only 70 % of the totalpulse energy compared to the classic method. Similarly, Fig. 11b reveals that our new method provides a 16% higher permeability of the stator stack than the classic technique. Here, we should also note that the classic, continuous welding technique is already used in serial production and therefore already optimized, while there is still space for further parameter optimization in our new, adaptive, pulsedwelding method.",
                "The results in Fig. 11 confirm our hypothesis that the adaptive welding technique (i) results in significantly lower specific power losses than the already-established continuous welding technique, and (ii) it ensures acceptable mechanical properties with a significantly less total-pulse energy weld."
            ],
            "subsections": []
        },
        {
            "title": "CONCLUSIONS",
            "paragraphs": [
                "We have developed and presented an experimental system for the new technique of adaptive, pulsed-laser welding. The system is based on an on-line monitoring of the gap positions between the electrical laminations and thus enables the efficient welding of the laminated electrical cores for electromotors.",
                "The results of visual, mechanical and magnetic testing on two different groups of samples, i.e., the small experimental stator samples and the real stator samples, revealed that (i) our system is capable of producing laser welds that are made with up to five times less total-pulse energy per a weld, while maintaining equal mechanical strength in comparison with the classic, pulsed-welding technique, and (ii) that adaptive, pulsed welds produce lower specific power losses and increase the relative permeability of the samples in comparison with conventional, continuous laser welding that is already used in industrial production.",
                "Thus, our method brings advantages to the production as well as to the final product and can be easily implemented in serial manufacturing."
            ],
            "subsections": []
        },
        {
            "title": "ACKNOWLEDGMENT",
            "paragraphs": [
                "This research has been partly supported and financed by the European Union, European Social Fund, 2009."
            ],
            "subsections": []
        }
    ]
}

File: Pap2Pat/data/W2025762136-US20140249612/patent.json (part 1 of 3)
{
    "id": "US20140249612",
    "authors": [
        "Giorgio Bonmassar",
        "Emad Eskandar"
    ],
    "title": "MRI COMPATIBLE LEADS FOR A DEEP BRAIN STIMULATION SYSTEM",
    "date": "2014-05-16 00:00:00",
    "abstract": "A lead including a liquid crystal polymer including conductive particles dispersed therein. The lead may be adapted to conduct direct current for deep brain stimulation treatment or for use in other in vivo medical devices, while limiting the heat in implants in implants when exposed to MRI environments. Related methods of making the lead are also provided.",
    "sections": [
        {
            "title": "DESCRIPTION",
            "paragraphs": [],
            "subsections": [
                {
                    "title": "STATEMENT OF FEDERALLY SPONSORED RESEARCH OR DEVELOPMENT",
                    "paragraphs": [
                        "Not applicable."
                    ],
                    "subsections": [],
                    "outline_long": [
                        "statement of federally sponsored research"
                    ],
                    "num_characters": 15,
                    "outline_medium": [
                        "state no federal sponsorship"
                    ],
                    "outline_short": [
                        "state no federal sponsorship"
                    ]
                },
                {
                    "title": "BACKGROUND",
                    "paragraphs": [
                        "The present invention relates to brain stimulation systems. In particular, this invention relates to leads for brain stimulation systems that are compatible with magnetic resonance imaging.",
                        "Deep brain stimulation (DBS) is a surgical treatment in which an implanted medical device is used to regulate abnormal impulses or affect certain chemicals or cells in the brain. Typically this implanted medical device includes a brain pacemaker, often implanted under the skin in the upper chest, that sends electrical impulses to specific parts of the brain. DBS in select brain regions has provided therapeutic benefits for otherwise treatment-resistant movement and affective neurological disorders such as chronic pain, Parkinson's disease, tremors and dystonia. Deep brain stimulation is also being studied as an experimental treatment for epilepsy, cluster headaches, Tourette syndrome, chronic pain, stroke recovery, hypertension, Alzheimer's disease, addiction disorders, obesity, brain injury, minimally conscious states, anorexia, tinnitus and major depression.",
                        "Many patients with DBS would benefit from regular magnetic resonance imaging (MRI) examinations, as MRI is the preferred diagnostic tool for monitoring structural changes in the brain and for diagnosing injury due to trauma or evaluate comorbidities (for example, stroke and cancer, among others). Whole-body MRI examination is used in many common disorders including cancer, cardiovascular disease and trauma. Moreover, functional MRI could be potentially useful to study the effects of electrical stimulation of the basal ganglia.",
                        "Unfortunately, it has been found that magnetic MRI may cause deep brain stimulation (DBS) electrodes to become excessively hot and seriously damage adjacent brain tissue. Commercially-available DBS leads utilize crude metal wire, which act as antenna for the MRI radio frequency (RF) waves that are used during imaging to elicit signals from the brain tissue being imaged. The applied RF field induces currents along the conductive leads that can increase the RF power deposition at the distal tip of the leads and potentially result in excessive local heating at the electrode. To provide an appreciation of the potential heating effect, temperature increases up to 30\u00b0 C. were recently recorded on the electrodes of a DBS implant in an ultra-field MRI (at 9.4 T). Furthermore, FIG. 1B illustrates a map of specific absorption rate deposition from an electromagnetic simulation in which a sharp increase is predicted at a tip of an electrode in a brain.",
                        "In view of this risk, the Food and Drug Administration (FDA) has only approved the use of metal wire in DBS leads by restricting their use to transmit head-only coils and fields up to 1.5 T. However, by excluding the use of transmit body coils (by far the most common type of transmit coils used) and 3 T or greater systems, MRI is severely limited as a diagnostic tool in patients with DBS implants. For example, the conditions under which the Medtronic MR-conditional DBS system can be used are extremely restrictive: it is possible to scan patients with DBS implants only with a transmit head coil and with a whole-head averaged Specific Absorption Rate (SAR) of only 0.1 W/kg. Notably, the normal operating mode allows whole-head SAR of 3.2 W/kg. Transmit body coil, 3 T systems, and the state-of-the-art MRI multichannel transmit coils are all contraindicated.",
                        "Thus, while there are over 75,000 patients with DBS implants worldwide, only approximately one patient in twenty is assessed with MRI because of the restrictions on its use. More generally, because of safety concerns with the heating of leads, each year approximately 300,000 patients with implants such as implantable cardioverter defibrillator (ICD), pacemaker, and DBS as well as guidewires, such as ablation catheters, are denied MRI.",
                        "Such restrictions are not misplaced, as two cases of serious, permanent neurological injury related to the antenna effect and excessive heating of DBS leads during MRI have been reported including one patient that experienced a temporary dystonia and another patient that developed a permanent hemiparalysis. In one case, a patient with two bilateral implants underwent a routine MRI of the lumbar spine and the high RF-induced currents generated by the body coil on the DBS implants (notably of different length) produced edema near one of the implants, illustrated in FIG. 1A, resulting in consequent paralysis.",
                        "MRI adverse events in DBS patients are anticipated to continue to be problematic because of an increasing number of scans. Further, as MRI is becoming available even in the smallest rural or private medical centers where MRI Safety educational training to clinical and technical personnel in MRI sites may not be readily available.",
                        "Hence, a need exists for an improved DBS system that is fully MRI-compatible."
                    ],
                    "subsections": [],
                    "outline_long": [
                        "introduce deep brain stimulation",
                        "describe DBS treatment",
                        "discuss limitations of DBS",
                        "motivate MRI compatibility",
                        "describe MRI heating effect",
                        "illustrate temperature increase",
                        "discuss FDA restrictions",
                        "highlight limitations of current DBS systems",
                        "emphasize need for improved DBS system"
                    ],
                    "num_characters": 4887,
                    "outline_medium": [
                        "introduce deep brain stimulation",
                        "describe benefits of DBS",
                        "explain limitations of current DBS leads",
                        "highlight need for MRI-compatible leads"
                    ],
                    "outline_short": [
                        "introduce deep brain stimulation",
                        "limitations of current DBS leads in MRI"
                    ]
                },
                {
                    "title": "SUMMARY OF THE INVENTION",
                    "paragraphs": [
                        "An improved lead is disclosed. According to one aspect, the lead is a lead for a deep brain stimulation system in which the lead is adapted for electrical communication with a neurostimulator and extends to a distal tip for attachment to at least one electrode. The lead comprises a lead wire comprising a liquid crystal polymer including conductive particles dispersed therein.",
                        "The liquid crystal polymer may include polyesterpolyarylate fibers. The conductive particles may nanoparticles such as, for example, gold nanoparticles having an average diameter of 4 to 5 \u03bcm or carbon nanoparticles having an average diameter of less than 1 \u03bcm. However, other polymers, conductive particles, and sizes of particles might be used in order to provide the DBS and MR compatible leads. The conductive particles may be melt polymerized with the liquid crystal polymer to disperse the conductive particles throughout the liquid crystal polymer. Other materials may also be used as fillers (apart from conductive particles), such as fiberglass, to improve physical characteristics.",
                        "The conductive nanoparticle or micro particles are also non-ferromagnetic and biocompatible, and may include carbon, gold, platinum, titanium, niobium, tantalum, cobalt-chromium, cobalt, stainless steel, chromium and zirconium. Alloys of non-ferromagnetic biocompatible nanoparticles and microparticles may also be used.",
                        "It is also contemplated that coated nano- or micro-particles that are non-ferromagnetic, biocompatible and conductive may be also used as conductive filler.",
                        "A coating can be introduced to improve other physical characteristics, such as: thermal conductivity, thermal expansion, corrosion resistance, density, elongation, fatigue endurance limit, melting and boiling points, hardness, impact energy, modulus of elasticity, corrosion behavior, Poisson's ratio, reflectance, shear strength, specific gravity, electrical conductivity, electrical permittivity, tensile strength, yield strength, Young's modulus, and/or fracture toughness. Chemical compounds can be formed also to change the sintering temperature, surface porosity, and color, and, of particular importance in implantable lead to improve biocompatibility.",
                        "It is contemplated that in some forms of the invention, the liquid crystal polymer fibers or the lead implant itself may be coated with gold or other biocompatible metal (such as, for example, platinum) using either vacuum coating, sputtering, ion beam assisted/induced deposition, cathodic arc deposition, electrospray and matrix-assisted laser desorption/ionization. This can help to disperse the conductive phase in the polymer or liquid crystal polymer.",
                        "The lead wire has abrupt variations in resistance over its length which can prevent undesirable RF heating from occurring at the ends of the leads. This means the improved leads may be implanted, used for treatment in DBS systems or the like, and moreover imaged at the currently contraindicated MR operating conditions for existing leads. As one example, when the lead is implanted in a patient and subjected to radio frequency waves in an MRI device, the lead may not heat more than 2 degrees Centigrade in an applied field of 3 Telsa.",
                        "The lead may also have a packaging similar to existing leads (for example, may be approximately 1.3 mm in diameter). An insulating outer coating, such as a polyurethane coating, may be received on the lead wire. The lead may include multiple bundles (for example, four bundles), in which each bundle includes a lead wire that with an insulating outer coating, and these multiple bundles are packaged together in a single lead. In this instance, each of the multiple bundles may be received in additional liquid crystal polymer (to strengthen the lead) and may have an insulating sheathing for insulation as well as biocompatibility.",
                        "Based on the disclosed design, the lead wire may be adapted to conduct direct current for deep brain stimulation treatment, while remaining substantially transparent in clinically-applicable MR environments, including those which are currently contraindicated but highly valuable for treatment of patients.",
                        "According to one aspect, a deep brain stimulation device is provided including a neurostimulator, an electrode, and a lead (as described above or elsewhere in this disclosure) in which the lead places the neurostimulator and the electrode in electrical communication with one another.",
                        "However, it will be appreciated that the lead might be useable in other non-DBS systems such as, for example, pacemakers. Other applications may include, but are not limited to: functional electrical stimulation used in spinal cord injury, back pain and stroke; median nerve stimulation used in epilepsy; cortical stimulation used in epilepsy, brain computer interface and to promote awakening from vegetative state or coma; sub-epidermal Electric Stimulator Implant for migraine; occipital nerve stimulation for occipital neuralgia and chronic migraines; neuromodulation for managing urinary function or to control chronic pain and Sacral nerve stimulation to control the bladder; cochlear implants, gastric neurostimulator implant; and implantable bone growth stimulation.",
                        "According to yet another aspect, an MR-compatible lead is disclosed generally in which a lead wire includes a polymer (which may be a LCP or another biocompatible polymer such as for example, but not limited to, PEEK, PAI, PEI, PPSU, POM and implantable grade ultra high molecular weight polyethylene which all are currently approved for long-term implantation) with a conductive phase (either particles dispersed therein or a conductive coating on a sheet that is rolled as described below). Again, the lead may be able to transmit a direct current signal while being substantially MR transparent in clinically applicable MR environments.",
                        "According to still another aspect, a method of making a lead is disclosed. A liquid crystal polymer and conductive particles are mixed to form a mixture in which the conductive particles are dispersed in the liquid crystal polymer and, from the mixture, a lead wire is formed. This forming may involve, in some embodiments, extruding the mixture to similarly orient fibers of the liquid crystal polymer in a direction of extrusion.",
                        "It is contemplated that the improved lead may not be limited to conductive particles dispersed in a liquid crystal polymer, but may include other polymers. These polymers may include, but are not limited to, PEEK, PAI, PEI, PPSU, POM and implantable grade ultra high molecular weight polyethylene. Likewise, the conductive phase may not be limited to conductive nanoparticles of gold and carbon, but may include (but are not limited to) gold, platinum, titanium, niobium, tantalum, cobalt-chromium, cobalt, stainless steel, chromium and zirconium.",
                        "According to one embodiment, a wire may be built from a wrapped up, rolled up, or coiled thin sheet of polymeric material. In one form, the sheet may be approximately 25 microns thick. This rolled design is also workable because the DBS electrode needs to be stiff and it is a straight lead. The polymer sheet is transformed into a conductor before it is coiled by either dispersing fine non-ferromagnetic, biocompatible and conductive particles into a molten form of the sheet or by coating the sheet. Coating may be performed either by vacuum coating or by applying a fine non-ferromagnetic, biocompatible and conductive medium that is then cured leaving a conductive surface. This deposited coating creates a \u201cprimer\u201d layer and conductivity can then be controlled by building up thickness by resistance or timing controlled electrical metal fine non-ferromagnetic, biocompatible and conductive electro plating. Different metals or carbon can be used in electroplating with different conductivity to match the different RTS layers. The metals may include: gold, platinum, titanium, niobium, tantalum, cobalt-chromium, cobalt, stainless steel, chromium and zirconium.",
                        "These and other advantages of the present invention will be apparent from the description below and the accompanying drawings. While a preferred embodiment is described and depicted, it should be understood that this disclosure is not made by way of limitation."
                    ],
                    "subsections": [],
                    "outline_long": [
                        "introduce improved lead",
                        "describe lead composition",
                        "specify conductive particles",
                        "discuss liquid crystal polymer",
                        "describe lead wire structure",
                        "introduce abrupt variations in resistance",
                        "discuss lead wire properties",
                        "describe insulating outer coating",
                        "introduce multiple bundles",
                        "discuss lead wire adaptation",
                        "describe deep brain stimulation device",
                        "discuss other applications",
                        "introduce MR-compatible lead",
                        "describe conductive phase",
                        "discuss method of making lead",
                        "introduce rolled design"
                    ],
                    "num_characters": 8270,
                    "outline_medium": [
                        "introduce improved lead design",
                        "describe lead wire composition",
                        "explain conductive particle properties",
                        "discuss lead wire properties",
                        "describe lead wire advantages",
                        "introduce deep brain stimulation device",
                        "discuss potential applications",
                        "summarize MR-compatible lead design"
                    ],
                    "outline_short": [
                        "introduce improved DBS lead",
                        "describe lead composition and structure",
                        "summarize lead benefits in MRI",
                        "contemplate other applications"
                    ]
                },
                {
                    "title": "DETAILED DESCRIPTION",
                    "paragraphs": [
                        "As outlined above, both electromagnetic simulations in human head models with implants and case studies have shown that traditional leads implanted in the brain can produce local heating during magnetic resonance imaging.",
                        "To overcome the problems with existing leads, in this disclosure, we present new neural prosthetic leads that can be used as MR-conditional intracranial implants in human subjects. These leads, which may be used in DBS systems or the like, are based on resistive tapered striplines (RTS) technology such as is found in the literature. See, for example, Bonmassar G. \u201cResistive Tapered Stripline (RTS) in Electroencephalogram Recordings During MRI.\u201d IEEE Trans on Microw Theory and Tech. 2004; 52(8):1992-8. The RTS-type lead design reduces the RF-induced currents along the DBS implant as well as the related increase of RF power deposition and potential tissue heating near the tip of the leads. As used herein, the improved leads may be referred to, for example, as \u201cRTS leads,\u201d \u201cLCP leads,\u201d \u201cDBS leads\u201d, or simply \u201cleads.\u201d In the instance in which the improved leads are being compared to conventional leads, or are being prototyped, it will be so indicated by the context of the detailed description.",
                        "The principle behind the RTS design can be best understood by recalling oceanic science, where standing waves (called clapotis) are sometimes formed. Special constructions called caisson-type breakwaters have been reinforced with wide rubble-mound beams to break up wave energy over some distance, preventing the formation of clapotis.",
                        "Similarly, the disclosed design incorporates a lead with abrupt variation of resistance along its length, which essentially breaks up the energy of the RF wave in the wire by scattering. Specifically, this disclosed design embeds RF transparency in a conductive liquid crystal polymer (LCP) and modifies it with a tapered dielectric structure in the form of nanoparticles. In some specific forms, the LCP material can have a high tensile strength and is up to five times stronger than the current leads, which occasionally fracture. Prototypes of these DBS leads can be built using current bench-level polymer thick film (PTF) technology.",
                        "The RTS leads are divided into segments with different unmatched impedances that allow reflecting back to the input parts of the incoming RF emitted from the MR transmit coil, thereby minimizing RF deposition into the patient. Conversely, the RTS-type structure reduces the low-frequency resistance (that is, the real part of the impedance) to preserve the battery life of the neurostimulator. The RTS-type structure of the leads allows for very low overall DC resistance of the leads using the novel materials and thus the novel DBS system will still have a standard battery life, which cannot be achieved using traditional purely resistive leads.",
                        "This improved lead design significantly impacts the neural prosthetics field by creating a new state-of-the-art lead for a medical implant that is compatible with a wider range of MRI use. As the disclosed leads achieve a high degree of RF-transparency, maintain the current DBS lead form factor, and containing only minimal amount of metal, this allows for the scanning of patients even under very broad conditions, presently absolutely contraindicated. These conditions include: the use MRI in normal operating mode (whole-body SAR of 2 W/kg, whole-head SAR of 3.2 W/kg), the use of 3 T or higher static fields, the use of RF transmit body coil, and the use of multichannel transmit coils.",
                        "This allows patients with DBS implants to benefit from the complete diagnostic benefits of MRI, including for example disease diagnosis in body soft tissues. This will have a high-impact on public health because, while MRI and non-soft tissue CT examinations are ranked by physicians as the most important technologies affecting their ability to treat patients, currently less than 5% of the patients with DBS benefit from MRI, and even then only a partial MRI given the recited restrictions on use.",
                        "It is contemplated that besides the FDA approved applications of Parkinson's disease, dystonia, and obsessive compulsive disorder, the proposed leads implementing RTS technology may be employed in future clinical applications of DBS including major depressive disorder, disorder and epilepsy and potentially, with further testing, in other active implants such as cardiac pacemakers which are implanted in hundreds of thousands of patients worldwide.",
                        "Moreover, the disclosed leads may offer other benefits unrelated to their improved MRI compatibility. For, example, these leads may be less susceptible to electromagnetic interference (EMI) from external RF sources such as for example, metal detectors, anti-theft systems and communication systems (for example, cell phones, RF towers).",
                        "Referring particularly to FIG. 2, a DBS system 10 is illustrated including an electrode probe 12 that is capable of both stimulating populations of neurons and measuring single-unit neuronal activity. The probe 12 is typically implanted in a targeted area, for example, the subthalamic nucleus (STN), and connected to an insulated lead 14 that is passed under the skin of the head, neck, and shoulder and terminated at a neurostimulator 16. The neurostimulator 16 typically sits inferior to the clavicle and is programmed to operate the DBS system 10. A pulse generator 18, a controller 20, and battery pack 22 that powers the apparatus are all included in the neurostimulator 16.",
                        "Still referring to FIG. 2, in operation, the DBS system 10 acquires neuronal activity, or spike train, data with the electrode probe 12. This neuronal activity data is carried via the lead 14 to the neurostimulator 16 where it is processed by the controller 20. The controller 20 analyzes this data and predicts a responsive stimulation signal that will prevent future pathological neural events. The stimulation signal is generated by the pulse generator 18 and delivered via the lead 14 to the electrode probe 12, which administers the stimulation signal to the targeted area. It is contemplated that the response may inhibit the neuron, excite the neuron, or do nothing.",
                        "Turning now to FIG. 3, the LCP material is illustrated for the improved lead design. The LCP fiber in this instance is a polyesterpolyarylate fiber belonging to the class of aromatic polyesters and its chemical structure is illustrated in FIG. 3C. The fiber is based on HBA/HNA (that is, p-hydroxybenzoic/phydroxynapthodic acids) copolyesters, prepared by melt polymerization at 250\u00b0-280\u00b0 for 4 hours. Comparing FIGS. 3A to 3B, the oriented LCP fibers are shown in comparison to randomly distributed polyester molecules. The LCP fibers possess unique properties, such as: high strength for mechanically biostable leads, excellent creep resistance to ensure long life of the chronic implants, high abrasion resistance to sustain the repetitive wire linear motion during subject's movement, excellent flex/fold characteristics optimal for bending reliability as will be outlined below, minimal moisture absorption for avoiding leaking/corrosion and improving biostability, excellent chemical resistance for biocompatibility, low coefficient of thermal expansion for lead fabrication, high dielectric strength for insulation (notable, since conductive particles will be mixed with the LCP fibers), outstanding cut resistance for avoiding electrical breaks in the implant lead, excellent retention properties for prolonged implant life, high impact resistance, and good shock absorbance for reducing potential neuroprosthetics leads damage during accidents. LCP fibers orientated as in FIG. 3A are five times stronger than steel and ten times stronger than aluminum. Outgassing tests show that LCP fibers perform well within parameters for medical applications including DBS. LCP may also offer decreased UV degradation for resilience to implant sterilization.",
                        "LCPs are extremely biocompatible given that they are exceptionally inert. LCPs are capable of withstanding most chemicals at elevated temperatures, including aromatic or halogenated hydrocarbons, strong acids, bases, ketones, and so forth. Chronically implanted electrodes often can provoke an immune reaction against them. Histopathology analysis often shows gliosis and spongiosis around the electrode track, which forms an encapsulation layer referred to as a \u201cglial scar.\u201d",
                        "Since LCPs are non-conductive, a doping step with gold nanoparticles (AuNPs) and/or carbon nanoparticles (CNPs) is added to the melt polymerization process of the LCP manufacturing in order to produce the material for the leads and to impart the conductive qualities used in DBS treatment. It is contemplated that other conductive materials may be used and, rather than being particles dispersed in a mixture with the polymer, they may be a conductive layer formed on a thin polymeric sheet that is subsequently rolled or coiled to form a wire lead. The target conductivities may be determined using electromagnetic simulations as outlined below. Depending on size, shape, and chemical surface of AuNPs, a layer of oxidation or a protein corona may occur. The potential problem is that the water-gold reduction (2 Au+3 H2O\u2192Au2O3+3 H2) modifies the local pH and may generate inflammation in the surrounding tissue or by other mechanisms that ultimately may prompt an immune reaction.",
                        "Since any chemical element is toxic at high dose, it will be established that AuNPs and CNPs are not toxic at the low concentration at which they may leak in the tissue. A recent review suggests that AuNPs are biocompatible at low dose, as they are being evaluated as neurological drug delivery agents in clinical trials. Similarly, CNPs are considered safe in humans as they have been used in electrodes for decades (carbon black). To further ensure the biocompatibility of the proposed fibers, the AuNPs and CNPs are tested for biocompatibility in rats by the Charles River Laboratories International (CRL), Inc., Wilmington Mass. to test that the RTS leads do not have a worse glial scar/immune response when compared to the polyurethane used in the commercial DBS sets.",
                        "A numerical framework based on a combination of Finite Differences Time Domain (FDTD) and Finite Element Method (FEM) simulations are used to optimize the design of the RTS leads. Anatomically precise head models with implanted DBS leads with a multiscale resolution of 1-0.1 mm3 isotropic have been developed which allow for accurate geometrical modeling of the implanted leads as well as precise computation of 1 g- and 10 g-averaged SAR. The FDTD simulations have been validated with temperature measurements and have been shown to provide accuracy of 20% as predicted by the bioheat equation for whole-body SAR and phantom. However, the use of the whole-head SAR or even 10 g-averaged SAR as dosimetric parameter for safety profile with thin-wire (PEC) such as the RTS leads may be potentially inaccurate and local SAR should be considered instead. The bioheat equation predicts that minimizing the local SAR is equivalent to minimizing the tissue heating. The underlying assumption of lack of perfusion used for in vitro study represents a worst-case scenario for temperature changes at the distal tip and related tissue injury. Thus, the in-vitro temperature measurements are currently the only reliable safety validation tool with metallic implants as shown by several groups and are used to confirm the RTS simulations. FDTD simulations are performed using different number of RTS layers and the simulation is coupled with an optimization algorithm in FEM to estimate the ideal RTS parameters for each layer, such as length and conductivity.",
                        "The final optimization result of the combined FDTD/FEM simulations provides the specifications to build the leads using the PTF technology available at the Analog Brain Imaging Laboratory at Massachusetts General Hospital. The leads are tested at field strengths of 0.5 T, 1 T, 1.5 T and 3 T on the gold standard head and torso phantom specified by ASTM (ASTM 2182-11). Temperature measurements are performed with fluoroptic temperature probes, extensively used by the scientific community for use in MRI. Based on the simulations and prototype PTF leads, LCP fibers with RTS layers are then produced, by changing the concentration of AuNPs and CNPs as similarly done with the prototype PTF leads.",
                        "The overall resistance of each lead is preferably below 25% of the maximum electrodes/tissue contact impedance of the DBS system or more preferably below 10%. Additionally, the battery life of the simulator should preferably be able to last at least six months using the new lead design.",
                        "Specific examples of the processes used to develop, prototype, and test the improved leads for a DBS system are provided below. These examples are offered for illustrative purposes only, and are not intended to limit the scope of the present invention in any way. Indeed, various modifications of the invention in addition to those shown and described herein will become apparent to those skilled in the art from the foregoing description and the following examples and fall within the scope of the appended claims."
                    ],
                    "subsections": [
                        {
                            "title": "Example I",
                            "paragraphs": [
                                "In consideration of whether conductive polymer would produce image artifacts in the MRI, previous work and results using an InkCap were considered. See, Vasios et al. \u201cEEG/(f)MRI measurements at 7 Tesla using a new EEG cap (\u201cInkCap\u201d).\u201d Neuroimage. 2006; 33(4):1082-92.",
                                "As illustrated in FIG. 4, Polymer Thick Film (PTF)-based leads have been successfully used in an InkCap for simultaneous EEG-fMRI recordings in human subjects at 7 T. The InkCap shown in FIG. 4A are made of conductive polymer microstrips measuring approximately 750 \u03bcm wide by 18 \u03bcm (\u00b130%) thick. The resistance per unit length of the microstrips was 2 k\u03a9/m and their length varied between 35 and 56 cm. The resistivity of the microstrips was chosen in accordance with manufacturing constraints. The electrodes were Ag/AgCl-printed rings and two motion sensors were placed on the temporal regions of the cap.",
                                "This InkCap was tested in three different ways: FDTD simulations depicted in FIG. 4B, temperature measurements in an electrically conductive phantom head at 7 T, and EEG recordings during structural and functional MRI at 7 T in 12 healthy human volunteers. To compute electromagnetic fields and SAR, the XFDTD program (REMCOM Co., State College, Pa. \u2014based on the FDTD algorithm) was used. All simulations were performed at the RF frequency of 300 MHz, corresponding to proton imaging with a static B0 field of 7 T, and with a 16-rods birdcage coil.",
                                "Based the InkCap results, in which the substrate used was also a plastic-like LCP, it can be said with confidence that there will be no image artifacts from the use of LCP, and they will not be visible apart from the lack of MRI signal inside the RTS leads, given that plastics do not usually contain any water molecules (and hence have no MRI signal). However, MRI artifacts may arise if the gold nanoparticles are contaminated by ferromagnetic metals. To confirm the lack of ferromagnetic contaminants in the gold nanoparticles prior to lead fabrication, the nanoparticles may be tested first using MRI, for example."
                            ],
                            "subsections": [],
                            "outline_long": [
                                "consider image artifacts in MRI",
                                "use InkCap for simultaneous EEG-fMRI recordings",
                                "test InkCap in three different ways",
                                "confirm lack of image artifacts from use of LCP"
                            ],
                            "num_characters": 2049,
                            "outline_medium": [
                                "consider image artifacts in MRI using conductive polymer",
                                "describe InkCap results and implications for LCP leads"
                            ],
                            "outline_short": [
                                "discuss InkCap results and implications for RTS leads"
                            ]
                        },
                        {
                            "title": "Example II",
                            "paragraphs": [
                                "Polymer Thick Film (PTF)-based RTS prototypes are manufactured. The desired conductive ink with dielectric properties matching the values of the simulation are made at the AA Martinos Center at Harvard Medical School by mixing carbon, gold inks, and all traces are coated with dielectric coating. The printing is done on standard polyester film (Melinex\u00ae, DuPont Teijin Film, Chester Va.) substrate using a PTF deposition system (GS100 ITW Imtran, available from Haverhill, Mass.) equipped with micromanipulator as illustrated in FIG. 10 for precise RTS fabrication. Otherwise, screen printing technology can be used to create longer RTS traces.",
                                "Electrical impedance spectroscopy measurements were obtained to study two common PTF inks both at low frequency and in the frequency range of interest (32-128 MHz, the Larmor frequency range of 0.5 T-3 T). Traces were built by a PTF manufacturer (GM Nameplate of Seattle, Wash.) with a 32 mils width, resistivities as the ones of the Inkcap, and of five different lengths. All traces were silk screen printed on top of a Melinex\u00ae polyester film substrate (obtained from DuPont Teijin Films of Chester, Va.) using two different sets of conductive ink mixtures each having its own dielectric ink layer on top. The two sets were based on a different binder system, namely on a two parts epoxy for the first set (set #1) and acrylic for the second set (set #2). Set #1 was a mixture of Ag-based PTF ink, (CI-1001, from Engineered Conductive Materials LLC of Delaware, Ohio; hereafter \u201cECM\u201d), and C-based PTF ink (CI-2001, ECM). The electrodes in set #1 were made out of Ag/AgCl based PTF (CI-4006, ECM), and the dielectric ink PTF (DI-7510, ECM) was UV-cured ink while all the others were temperature-cured. Set #2 was also mixture of Ag based-PTF ink [Electrodag 725 A (6S-61) from Acheson-Henkel Electronic Materials LLC, of Irvine, Calif.; hereafter \u201cAcheson\u201d] and C-based PTF ink (Electrodag 440B, Acheson). The electrodes in set #2 were made out of Ag/AgCl based PTF, (Electrodag 7019, Acheson), and the dielectric ink PTF (Electrodag PF-455B, Acheson), was UV cured ink while all the others were temperature cured.",
                                "The low frequency measurements were performed using a BK Precision 889 Bench LCR/ESR Meter. The results, which are illustrated in FIG. 5C, suggest that there is very low impedance dispersion over the range of frequencies. That is, the response of the magnitude of the impedance is flat in frequency (100 Hz-200 kHz). All the RF measurements were performed using a network analyzer (E5061B obtained from Agilent Technologies, Inc., Santa Clara, Calif.) and the Agilent 16093/A binding post fixture, which required a double calibration and which is illustrated in the photo of FIG. 5A and the equivalent electrical circuit of FIG. 5B.",
