Repository: boschresearch/Pap2Pat

# Pap2Pat Dataset

### File Schema

Every directory in `data` corresponds to one patent-paper pair and contains the full texts of both patent and paper, as well as the patent outlines. We include all information in JSON for programmatic parsing and Markdown for manual inspection.

```yaml
data/:
    paper_id-patent_id/:
        # Nested JSON format
        patent.json: JSON file containing patent metadata and full-text, as well as all outlines
        paper.json: JSON file containing paper metadata and full-text
        # Markdown format
        patent.md: patent full-text formatted in markdown
        paper.md: paper full-text formatted in markdown

File: Pap2Pat/data/W2094630803-US20160126558/paper.json
{
    "id": "https://semopenalex.org/work/W2094630803",
    "authors": [
        "Ke Sun",
        "Jennifer A. Lewis",
        "Shen J. Dillon",
        "Byung Yoon Ahn",
        "Jungyun Seo",
        "Teng Sing Wei"
    ],
    "title": "3D Printing of Interdigitated Li-Ion Microbattery Architectures",
    "date": "2013-06-18",
    "abstract": "3D interdigitated microbattery architectures (3D-IMA) are fabricated by printing concentrated lithium oxide-based inks. The microbatteries are composed of interdigitated, high-aspect ratio cathode and anode structures. Our 3D-IMA, which exhibit high areal energy and power densities, may find potential application in autonomously powered microdevices. As a service to our authors and readers, this journal provides supporting information supplied by the authors. Such materials are peer reviewed and may be re-organized for online delivery, but are not copy-edited or typeset. Technical support issues arising from supporting information (other than missing files) should be addressed to the authors. Please note: The publisher is not responsible for the content or functionality of any supporting information supplied by the authors. Any queries (other than missing content) should be directed to the corresponding author for the article.",
    "sections": [
        {
            "title": "DOI: 10.1002/adma.201301036",
            "paragraphs": [
                "The proliferation of microscale devices, such as micro-electromechanical systems (MEMS), [ 1 ] biomedical sensors, [ 2 , 3 ] wireless sensors, [ 4 ] and actuators [ 5 ] drives demand for power sources with commensurate form factors. 3D microbattery designs based on micro-and nanostructured architectures [6][7][8][9][10] could potentially double the energy density by fully utilizing the limited space available. To date, such architectures have been produced in planar and 3D motifs by conventional lithography [11][12][13] and colloidal templating methods, [ 14 ] respectively. Here, we print 3D Li-ion microbatteries composed of high-aspect ratio anode and cathode micro-arrays that are interdigitated on a sub-millimeter scale, which exhibit amongst the highest areal energy and power densities reported to date.",
                "Our facile 3D printing technique allows functional inks to be precisely patterned in fi lamentary form over areas ranging from 100s \u03bc m 2 to 1 m 2 with minimum feature sizes as small as 1 \u03bc m. [15][16][17][18][19][20] We harness these capabilities to fabricate 3D interdigitated microbattery architectures (3D-IMA) composed of Li 4 Ti 5 O 12 (LTO) and LiFePO 4 (LFP), which serve as the anode and cathode materials, respectively ( Figure 1 ). These active materials exhibit minimal volumetric expansion, i.e., LTO ( \u03b5 linear \u223c 0%) [ 21 ] and LFP ( \u03b5 linear \u223c 2.2%), [ 22 ] thereby reducing the requirement for compliance in the electrode to accommodate strain that accompanies charge and discharge processes. To create 3D-IMA, we fi rst designed and optimized concentrated cathode and anode inks. We then printed interdigitated electrodes, packaged, and electrochemically characterized these 3D Li-ion microbatteries.",
                "To print high aspect ratio electrode architectures, the composition and rheology of each ink must be optimized to ensure reliable fl ow through fi ne deposition nozzles, promote adhesion between the printed features, and provide the structural integrity needed to withstand drying and sintering without delamination or distortion. Concentrated anode and cathode inks are prepared by suspending Li 4 Ti 5 O 12 (LTO, mean diameter of 50 nm) and LiFePO 4 (LFP, mean diameter of 180 nm) nanoparticles in a solution composed of deionized water, ethylene glycol, glycerol, and cellulose-based viscosifi ers via multistep process that involves particle dispersion, centrifugation, and homogenization (experimental methods). Each powder is centrifuged to remove particles above 300 nm in diameter to minimize ink clogging during printing. We produced LTO and LFP inks of varying solids loading and found that those with respective solids loadings of 57 wt% and 60 wt% exhibited the desired rheological and printing behavior ( Figures 2 a). Figure 2 b shows their apparent viscosity as a function of shear rate. Each ink exhibits highly shear thinning behavior with respective apparent viscosities ranging from 10 3 -10 4 Pa \u2022 s at 1 s -1 . Figure 2 c shows their storage modulus ( G' ) as a function of shear stress. The plateau modulus of each ink is \u223c 10 6 Pa, while their shear yield stress ( \u03c4 y ) ranges from 10 2 -10 3 Pa, respectively. The magnitude of these key rheological parameters are in good agreement with those reported for other colloidal inks designed for 3D fi lamentary printing. [17][18][19][20] We printed high aspect ratio, multilayer electrodes onto a glass substrate by depositing these inks through 30 \u03bc m cylindrical nozzles (Figure 2 d). To control ink solidifi cation and adhesion during patterning, a graded volatility solvent system is used in which water (boiling point, b.p. 100 \u00b0 C) evaporation during printing induces partial solidifi cation of the printed features ensuring their structural integrity, while ethylene glycol (b.p. 197.3 \u00b0 C) and glycerol (b.p. 290 \u00b0 C) serve as humectants that promote bonding between individual layers (Figure 2 e). Printed features with aspect ratios ( h/w , where h is height and w is width) of \u223c 0.8 are obtained in a single pass with a minimum width of \u223c 30 \u03bc m and high-aspect ratio features are readily obtained through a layer-by-layer printing sequence (Figure 2 e). The SEM images reveal that interfaces of the printed layers are well bonded to one another. Figure 2 f shows the height and width of LTO and LFP structures as a function of the number of printed layers. Notably, their height increases linearly with layer number, while their width is nearly constant. The aspect ratios of the patterned microelectrodes range from \u223c 0.8 to 11 for single to 16-layer high aspect ratio walls.",
                "After printing, the dried LTO and LFP microelectrode arrays are heated to 600 \u00b0 C in inert gas to remove the organic additives and promote nanoparticle sintering. Thermal gravimetric analysis (TGA) reveals that the organic species are largely removed by \u223c 300 \u00b0 C (Figure S1). At higher temperatures, the LTO and LFP particles undergo initial stage sintering leading to neck COMMUNICATION formation at particle-particle contacts. The annealed structures remain highly porous, which is desirable for electrolyte penetration (Figure S2). The electrical resistivities of the annealed LTO and LFP fi lms measured by four-point probe are 2.1 \u00d7 10 5 \u03a9 \u2022 cm, 2.3 \u00d7 10 3 \u03a9 \u2022 cm, respectively. These values are signifi cantly lower than their intrinsic electrical resistivities ( \u223c 10 9 \u03a9 \u2022 cm). [ 23 , 24 ] We speculate that such differences may arise from residual carbon formed by decomposing the polymeric additives in an inert atmosphere (Figure S3). [ 25 ] To investigate their electrochemical performance, we printed 8-layer and 16-layer 3D-IMA (960 \u03bc m \u00d7 800 \u03bc m, electrode width = 60 \u03bc m, spacing = 50 \u03bc m) on glass substrates ( Figure 3 a) followed by drying and annealing at 600 \u00b0 C for 2 h in an inert atmosphere (Figure 3 b). The fi nal test structures exhibited minor distortion, but no sign of shorting via contact between adjacent electrodes or delamination from the substrate. We fi rst measured discharge properties for half-cells composed of LFP (Figure 3 c) and LTO (Figure 3 d) electrodes at varying C rates.  "
            ],
            "subsections": []
        },
        {
            "title": "COMMUNICATION",
            "paragraphs": [
                "total contribution to the capacity results from the same depletion region in both electrodes. Strategies to enhance electronic transport, e.g., through the inclusion of conductive fi llers, are currently being pursued to enable higher aspect ratio 3D-IMAs.",
                "Figure 3 e depicts the areal capacity of an 8-layer LTO-LFP 3D-IMA as a function of C rate. The battery delivers \u223c 1.5 mAh cm -2 at a stable working voltage of 1.8 V when discharged below 5C. The result corresponds well with the LFP and LTO halfcell results. Figure 3 f demonstrates the cycle life of the 3D-IMA. Minimum decay in capacity occurs up to 30 cycles. LFP and LTO both exhibit good cycle life due to their low-strain topotactic reactions that take place at relatively low and high voltages, respectively.",
                "Figure 4 shows a packaged 3D-IMA. A small plastic case (inner dimensions: 2.1 mm \u00d7 2.1 mm \u00d7 1.5 mm) fabricated by",
                "The specifi c capacities for these 8-layer structures at 1 C are calculated to be 160 and 131 mAh g -1 , respectively, in good agreement with their respective theoretical values of 170 and 175 mAh g -1 . A common feature of both data is the non-monotonic variation in discharge capacity with electrode volume between the 8-layer structures and the 16-layers structures at the lowest rate (1 C). The results indicate that the height of the structure will constrain the kinetics of the reaction. Electronic transport is the only height dependent property in the system, and likely limits the functional height of the 3D-IMA in its current incarnation. At 5 C and 10 C, the 16-layer and 8-layer LFP electrodes exhibit the same current density of 8.33 mA cm -2 . The complete overlap in these data supports the hypothesis that electronic conduction limits their rate capability, as the  "
            ],
            "subsections": []
        },
        {
            "title": "COMMUNICATION",
            "paragraphs": [
                "architectures. Careful design of concentrated LFP and LTO viscoelastic inks enabled printing of these thin-walled anode and cathode structures. Using this LFP-LTO chemistry, we have demonstrated 3D-IMA with a high areal energy density of 9.7 J cm -2 at a power density of 2.7 mW cm -2 . These microbatteries may fi nd potential application in autonomously powered microelectronics and biomedical devices."
            ],
            "subsections": [
                {
                    "title": "Experimental Section",
                    "paragraphs": [
                        "LTO and LFP Inks : LTO powder (mean diameter = 50 nm, specifi c surface area = 32.6 m 2 \u2022 g -1 , density = 3.539 g \u2022 cm -3 ) was purchased from Sigma Aldrich. LFP powder (particle size < 300 nm, density = 2.947 g \u2022 cm -3 ) is synthesized by a solid-state reaction, as described in detail elsewhere. [ 38 ] Highly concentrated LTO (57 wt% solids) and LFP (60 wt% solids) inks are prepared by fi rst dispersing 4.5 g of LTO nanoparticles in 110 mL of deionized (DI) water and 40 mL of ethylene glycol (EG, Fisher Scientifi c) and 3.0 g of LFP nanoparticles in 80 mL of DI water and 40 mL of EG. These suspensions are ball milled for 24 h at room temperature and then classifi ed by a two-step centrifugation process. The suspensions are fi rst centrifuged at 4000 rpm for 5 min to eliminate large agglomerates, followed by centrifugation at 3500 rpm for 2 h to collect fi ne particles (mean diameter of 180 nm). The collected nanoparticles are re-dispersed with appropriate addition of glycerol (Fisher Scientifi c), 3.5 wt% aqueous hydroxypropyl cellulose (HPC, Sigma Aldrich, Mw \u223c 100,000) solution, and 3 wt% aqueous hydroxyethyl cellulose (HEC, Sigma Aldrich) solution. The resultant homogenized LTO mixture is composed of (relative to their solids content) 27 wt% Glycerol, 20 \u223c 30 wt% EG, 9 wt% HPC, 1 wt% HEC, and DI water; whereas the LFP contained 20 wt% glycerol, 20 \u223c 30 wt% EG, 8 wt% HPC, 2 wt% HEC, and DI water. Through solvent evaporation at room temperature, their fi nal solids loading (nanoparticles and cellulose) is optimized to be 55 -65 wt%. Ink rheology is measured in both shear viscometry and oscillatory modes using a controlled-stress rheometer (C-VOR, Malvern Instruments, Malvern, UK) equipped with C14 cup and bob at 25 \u00b0 C in the presence of a solvent trap to prevent evaporation. The apparent viscosity ( \u03b7 ) is acquired as a function of shear rate (0.01-500 s -1 ) in a logarithmically ascending series. The shear storage ( G \u2032 ) and viscous loss ( G \u2032 \u2032 ) moduli are measured in an oscillatory mode as a function of controlled shear stress (10-10000 Pa) at a frequency of 1 Hz with increasing amplitude sweep.",
                        "3D printing : Before printing, interdigitated gold current collector patterns (960 \u03bc m \u00d7 800 \u03bc m, digit width = 70 \u03bc m, digit spacing = 50 \u03bc m) are patterned on glass substrates by a combination of lithographic patterning and e-beam deposition. The inks are printed using a 3-axis micropositioning stage (ABL 900010, Aerotech Inc., Pittsburgh, PA), whose motion is controlled by computer-aided design software (RoboCAD, 3D Inks, Stillwater, OK). The LFP and LTO inks are housed in separate syringes (3 mL barrel, EFD Inc., East Providence, RI), which are attached by luer-lok to a borosilicate micronozzle (30 \u03bc m in diameter produced using a P-2000 micropipette puller, Sutter Instrument Co., Novato, CA). An air-powered fl uid dispenser (800 ultra dispensing system, EFD Inc.) is used to pressurize the barrel and control the ink fl ow rate. The typical printing speed for both LTO and LFP inks by a 30-\u03bc m nozzle is \u223c 250 \u03bc m s -1 at 600 psi. After printing, the structures are annealed at 600 \u00b0 C for 2 h in argon gas using a tube furnace. Their microstructures are characterized using SEM (Hitach S-4700). The calculated active mass of the printed LFP and LTO electrodes are 15 and 16 \u03bc g per layer, respectively, based on their fi lament geometry and the measured solids loading of each ink.",
                        "Microbattery packaging : A thin-walled poly(methyl methacrylate) (PMMA) preform is laser cut and placed around the microbattery and sealed with PDMS gel (Sylgard 184, Dow Corning, Inc.), cured at 150 \u00b0 C. The assembly is fi lled with liquid electrolyte and sealed with small glass cover using additional PDMS. laser machining contains the microbattery and liquid electrolyte (Figure 4 a). The case dimensions far exceed those needed, and may be reduced by directly printing the polymeric case and liquid (or gel) electrolyte. Cyclic voltammetry performed on the packaged 3D-IMA between 1.0 and 2.5 V at a scan rate of 5 mV s -1 is shown in Figure 4 b. Stable reduction and oxidation peaks occur at 1.3 V and 2.4 V. After cyclic voltammetry, galvanostatic charge and discharge was conducted at a rate of 0.5 C (Figure 4 c). The capacity of the packaged 3D-IMA is 1.2 mAh cm -2 , normalized to the area of the current collector. The packaged battery does not exhibit long-term cyclability due to lack of hermeticity. Effectively packaging microbatteries ( < 1 mm 3 ) that contain liquid (or gel) electrolyte is quite challenging and few examples of stable packaged microbatteries have been reported to date. [ 34 ] Further optimization of microbattery packaging via 3D printing is currently under investigation.",
                        "The Ragone plot in Figure 5 compares the areal energy and power densities of our 3D-IMA with other relevant data recently reported in the literature. [ 10 , 13 , 26-37 ] A complementary Ragone plot that compares their performance in terms of volumetric energy and power density is provided in Figure S4. We do not include data for the fully packaged 3D-IMA in either plot due to the excessively large, non-optimized package dimensions. The printed 3D-IMA compares favorably against its rechargeable counterparts in terms of both areal energy and power density. The excellent performance results from the fabrication of highaspect structures that occupy a small areal footprint, while maintaining reasonably small transport length scales to facilitate facile ion and electron transport during charging and discharging processes. While the low voltage electrochemical couple demonstrated here limits the volumetric energy density, our approach can readily be extended to other commercial lithium ion chemistries, such as LiCoO 2 /graphite, to yield volumetric energy densities competitive with those reported elsewhere. [ 34 , 37 ] In summary, we have printed novel 3D microbatteries composed of high-aspect ratio electrodes in interdigited "
                    ],
                    "subsections": []
                },
                {
                    "title": "Acknowledgements",
                    "paragraphs": [
                        "This material is based upon work supported by the National Science Foundation under award number DMI-0749028 (K.S. and S.J.D.; powder synthesis and battery characterization) and the DOE Energy Frontier Research Center on Light-Material Interactions in Energy Conversion under grant DE-SC0001293 (B.Y.A., T.-S.W., and J.A.L., ink design, formulation and printing). J.Y.S. was supported by a Global Ph.D. Fellowship from the Korean government."
                    ],
                    "subsections": []
                },
                {
                    "title": "Supporting Information",
                    "paragraphs": [
                        "Supporting Information is available from the Wiley Online Library or from the author."
                    ],
                    "subsections": []
                }
            ]
        }
    ]
}

File: Pap2Pat/data/W2101152391-US20150141238/paper.json
{
    "id": "https://semopenalex.org/work/W2101152391",
    "authors": [
        "Donghai Wang",
        "David F. Moore",
        "Keith L. Hohn",
        "Tej B. Shrestha",
        "Stefan H. Bossmann",
        "Deryl L. Troyer",
        "Xiaorong Wu",
        "Prem Thapa",
        "Hongwang Wang",
        "Myles Ikenberry",
        "Jim Hodgson"
    ],
    "title": "Carbon dioxide hydrogenation to aromatic hydrocarbons by using an iron/iron oxide nanocatalyst",
    "date": "2014-06-02",
    "abstract": "The quest for renewable and cleaner energy sources to meet the rapid population and economic growth is more urgent than ever before. Being the most abundant carbon source in the atmosphere of Earth, CO2 can be used as an inexpensive C1 building block in the synthesis of aromatic fuels for internal combustion engines. We designed a process capable of synthesizing benzene, toluene, xylenes and mesitylene from CO2 and H2 at modest temperatures (T = 380 to 540 \u00b0C) employing Fe/Fe3O4 nanoparticles as catalyst. The synthesis of the catalyst and the mechanism of CO2-hydrogenation will be discussed, as well as further applications of Fe/Fe3O4 nanoparticles in catalysis.",
    "sections": [
        {
            "title": "Introduction",
            "paragraphs": [
                "The diminishing fossil reserves and the ever-increasing CO2 emissions have been of great concern amongst the scientific community. Since the industrial revolution, a significant increase of CO2 concentration in the atmosphere because of the combustion of carbon-rich fossil fuels has been witnessed, which consequently leads to global warming and drastic climate changes [1\u20133]. As a result, the quest for renewable and cleaner energy sources to meet the rapid population and economic growth is more urgent than ever before. Being the most abundant carbon source in the atmosphere of Earth, CO2 can be used as a cheap and non-toxic C1 building block in many chemical processes [4\u20137]. To achieve this goal, CO2 should come from the atmosphere and H2 should be created by using solar energy from water [8\u201310]. Iron-based heterogeneous catalysts have been intensively studied for CO2 hydrogenation reactions. Earlier research showed that bulk iron and iron oxides catalyze CO2 hydrogenation, producing mainly methane. These catalysts were rapidly deactivated due to carbon deposition [11\u201312]. Doping with promoters such as potassium [13\u201318], manganese [19\u201321] and copper [22] had significant effect on both the reactivity and selectivity of the iron-based catalysts. Higher olefins and aliphatic hydrocarbons, as well as improved CO2 conversion, were achieved. Al2O3 was found to be an excellent structural promoter to sustain the catalyst activity of iron-based catalysts by preventing sintering of active particles during the reaction [23\u201324]. When using zeolites as solid supports, the product distribution was highly dependent on the structure and acidity of the zeolites [25\u201327]. Iron\u2013zeolite composites were reported as dual functional catalysts, which promoted multistep CO2 hydrogenation reactions [28].",
                "In spite of all the efforts to date, the direct formation of aromatic hydrocarbons in a one-step reaction from carbon dioxide, without forming aliphatic hydrocarbons first, remained elusive. Here, we report the selective formation of aromatic hydrocarbons from CO2 and H2 via a novel iron nanocatalyst."
            ],
            "subsections": []
        },
        {
            "title": "Results And Discussion",
            "paragraphs": [],
            "subsections": [
                {
                    "title": "Advantages Of Nanomaterials As Heterogeneous Catalysts",
                    "paragraphs": [
                        "Due to their unique properties, such as a large surface-area-to-volume ratio, nanomaterials have attracted massive attention in catalysis applications [29\u201331]. Using newly developed in-situ characterization technologies, detailed atomic- and molecular-level information of the catalytic reaction mechanisms has been revealed [32\u201333]. Elegant protocols to synthesize monodispersed composite iron-based or iron-containing nanomaterials with controlled size and shape have been developed [34\u201341]. The application of such materials in cancer diagnosis and cancer treatment, such as MRI and magnetic hyperthermia are intensively studied [42\u201344]. The use of iron-containing nanomaterials as catalysts for the methanol oxidation reaction [45], and oxygen reduction reaction [46\u201348] have been reported."
                    ],
                    "subsections": [
                        {
                            "title": "Synthesis Of Fe/Fe3O4 Nanoparticles",
                            "paragraphs": [
                                "Here we report the selective formation of aromatic hydrocarbons from CO2 hydrogenation reactions catalyzed by an Fe/Fe3O4 nanocatalyst. Recently, Sun\u2019s group reported a facile method for synthesizing highly crystalline Fe/Fe3O4 nanoparticles [49]. These nanoparticles were found to be robust against deep oxidation because of the formation of a protective crystalline Fe3O4 shell upon the direct oxidation of the bcc-Fe core. The synthesis of the Fe/Fe3O4 nanoparticles was slightly modified and scaled up by a factor of three (see Experimental section). To avoid violent Fe(CO)5 reflux, three portions of 0.70 mL Fe(CO)5 were added to the mixture of the ligands oleylamine and hexadecylammonium hydrochloride (HDA\u00b7HCl) and solvent (1-octadecene, ODE) every 20 min at 180 \u00b0C instead of adding the iron precursor all at one time. After the third addition, the reaction mixture was kept for 40 min at 180 \u00b0C to permit a controlled nanoparticle growth, and then allowed to cool down to rt. After decanting of the supernatant, the nanoparticles that were accumulated on the stirring bar were thoroughly washed with hexane and then ethanol (sonication) to remove the free ligands. The NPs were dried in high vacuum, and the yield based on iron was found to be 95%."
                            ],
                            "subsections": []
                        },
                        {
                            "title": "Co2 Hydrogenation Reaction",
                            "paragraphs": [
                                "The Fe/Fe3O4 nanoparticle-catalyzed CO2 hydrogenation reaction was performed in a custom-built reactor (see details in the Experimental section). 50 mg Fe/Fe3O4 nanoparticles were subjected to a continuous supply of (1:1 mol/mol) CO2/H2 atmosphere at 1 atm pressure. Gas samples were withdrawn from the reactor and analyzed by GC\u2013MS during the reaction. The GC profile of the products during the reaction is shown in Figure 1. Upon heating from rt to 400 \u00b0C, traces of butane (2.881 min), benzene (4.135 min) and toluene (5.819 min) were observed, together with a major peak (2.989 min) and minor peak (5.765 min) in the GC profile corresponding to m/z 68 and 71. We have assigned these two species to carbon suboxide (C3O2) and its partially reduced form (C3O2H3). Upon raising the temperature to 440 \u00b0C, three new peaks appeared at 7.915 min, 8.100 min, 8.688 min, all of these correspond to m/z 106. By comparing with commercially available standard samples, these three peaks were identified as m-xylene, p-xylene and o-xylene, respectively. The reaction temperature was raised at a rate of 1 \u00b0C/min afterwards, and gas samples were subjected to GC\u2013MS analysis every 20 min. We found that, with the increase of reaction temperature, the intensity of the peak at 2.989 min (C3O2), decreased gradually. At the same time, the intensity of the benzene peak (4.135 min) and toluene peak (5.819 min) increased. At 480 \u00b0C, the peak at 2.989 min (C3O2) disappeared completely, while the peak at 5.765 min (C3O2H3) still persisted until the temperature reached 500 \u00b0C. Further increasing temperature to 520 \u00b0C led to the decrease of the xylene peaks. The decrease of the toluene peak and the increase of the benzene peak were observed while keeping the reaction at 520 \u00b0C for 40 min. A heterogeneous rate constant of 0.00113 s\u22121\u00b7g\u22121 for the consumption of CO2 at 400 \u00b0C was calculated from the kinetic data shown in the Supporting Information File 1 (Figure S1). The catalyst was reused 10 times. No decrease of the catalytic activity was observed. This observation is based on the consumption efficiency of CO2 from the gas phase and product analysis by GC\u2013MS."
                            ],
                            "subsections": []
                        },
                        {
                            "title": "Characterization Of The Catalysts (Tem, Hrtem, Xrd, Xps)",
                            "paragraphs": [
                                "The TEM image reveals that the newly synthesized Fe/Fe3O4 nanoparticles are roughly spherical with a core/shell structure (Figure 2). The mean core diameter is 12 nm, and the shell thickness is 2 nm. HRTEM indicate that each Fe/Fe3O4 nanoparticle assumes polycrystalline structure with rigid edges.",
                                "TEM images (Figure 3) of recycled catalyst after 10 runs of reactions shows that the nanoparticles fused to larger irregularly shaped particles with crystalline substructures on the surface. HRTEM reveal that the substructure is polycrystalline.",
                                "The XRD patterns of the Fe/Fe3O4 nanoparticles as a function of the number of catalytic runs is shown in Figure 4. The XRD characterization of the freshly prepared Fe/Fe3O4 nanoparticles confirmed the crystalline structure as previously reported [50]: Only the (110) and (200) peaks corresponding to bcc-Fe are observed. XRD characterization of the recycled nanoparticles after each run of catalysis demonstrated that the crystallinity of the catalyst changed from bcc-Fe to a mixture of bcc-Fe and Fe3O4 (run 1 to run 17), and eventually to Fe3O4 (after run 18 of catalysis reaction). The observed conversion of bcc-Fe to Fe3O4 in the presence of H2O at the reported temperature is in agreement with literature findings [51]."
                            ],
                            "subsections": []
                        },
                        {
                            "title": "Xps Analysis Of The Surface Of The Catalyst",
                            "paragraphs": [
                                "The XPS analysis [52] of the fresh catalyst (Table 1) is consistent with iron oxide that is covered by a molecular layer of oleylamine/HDA\u00b7HCl. XPS indicates a decreased carbon composition after the first five runs, followed by an increased carbon loading from run 5 through run 10, as shown in Figure 5. This is consistent with the hypothesis that the surface loses the coordinating HDA ligands during the initial runs. The concurrent loss of nitrogen and chlorine is consistent with this mechanistic assumption. The lost carbon by displacement of HDA is overcompensated during runs 6\u201310 by the deposition of carbon from the catalytic reaction. Carbon deposition is typically observed during the reaction of carbon dioxide or carbon monoxide with molecular hydrogen at iron oxide [53]. Interestingly, carbon can be (partially) removed from the surface by hydrogen, as the hydrogenation after run 6 indicates.",
                                "The Fe 2p region (Figure 6) yields information about the oxidation state of iron in the particles. The small peak around 706.5 eV, which indicates Fe(0) is present in the fresh catalyst, but is absent after the catalyst has undergone 5 runs. It appears again in the sample that was reduced by H2. This indicates that the surface layer of the as-synthesized particles contains a small amount of Fe0 in addition to the Fe2+ and Fe3+, which is in agreement with the literature [54]. However, deconvolution of the Fe 2p region is rather difficult due to the large number of peaks necessary for an accurate curve fitting. From the experimental finding that the catalytic rate of the reaction remains practically unchanged at 0.00113 \u00b1 0.00005 s\u22121g\u22121 for the consumption of CO2 at 400 \u00b0C, we have concluded that the presence of Fe(0) is not necessary for the observed formation of aromatic hydrocarbons. This multistep reaction (see below) proceeds apparently at the surface of freshly formed Fe3O4, which is produced through the reaction of H2O with Fe(0) in the temperature range in which the formation of aromatic hydrocarbons is observed [55]."
                            ],
                            "subsections": []
                        },
                        {
                            "title": "Reaction Mechanism",
                            "paragraphs": [
                                "It is well accepted that the formation of aliphatic hydrocarbons from iron catalyzed CO2 hydrogenation reactions proceeds through a 2-step reaction process. In the first step, there is conversion of CO2 to CO via the reverse water-gas shift reaction (RWGS) [56].",
                                "",
                                "In the second step, hydrocarbon chains are built up through the Fischer\u2013Tropsch reaction (FT) [57].",
                                "",
                                "However, only methane (minor fraction), propane, butane and propanal could be identified as aliphatic products of the reaction of carbon dioxide and hydrogen at Fe/Fe3O4 nanocatalysts. Based on these findings and the characterization of the surfaces of the catalyst, we propose the following mechanism for the selective formation of aromatic hydrocarbons in the Fe/Fe3O4 nanoparticle catalyzed CO2 hydrogenation reaction. In the first step, the iron nanoparticle catalyzes the reverse water gas shift (RWGS) reaction to produce CO from CO2, as discussed above [56]. This step is the same as in the Fischer\u2013Tropsch reaction [57]. In the second step of the manifold of reactions leading to aromatic products, the reaction of two CO molecules results in deposition of carbon on the surface of the catalyst and the formation of CO2. This \u201cBoudouard reaction\u201d is well established [53]:",
                                "",
                                "In the third step, two CO molecules react stepwise with the freshly deposited carbon on the catalyst to yield carbon suboxide (C3O2).",
                                "",
                                "This exothermic reaction has been reported in 1973 by Kammula and Shevlin [58]: C3O2 has been identified by comparison of the mass spectrum (Supporting Information File 1) with the reference spectrum available from the Wiley collection [59]. C3O2 is metastable and undergoes rapid polymerization at temperatures above 400 \u00b0C [60]. It is noteworthy that the formation of polymers at the surface of the catalyst was not observed in the reaction system studied here. Instead, C3O2 is reduced by H2 to H2C3O2 (Scheme 1, see mass spectrum in Supporting Information File 1).",
                                "In the fourth step, H2C3O2 trimerizes at the surface of Fe3O4 to the symmetrical 2,4,6-trioxocyclohexane-1,3,5-tricarbaldehyde (Scheme 2).",
                                "Fe3O4 predominantly grows along the (111) and (001) planes, while (110) planes are less abundant [61]. The (001) plane can be viewed as alternating sequence of one layer with tetrahedrally coordinated Fe cations and a second layer with octahedrally coordinated Fe cations. Both coordination environments of Fe cations have been found at the surface [62\u201364]. A recent computational study found six possible terminations of the (111) plane. Again, two of them were found to be most stable, featuring either tetrahedrally or octahedrally coordinated Fe cations at the surface. Experimental evidence supporting these predictions is also available [65]. Further HRTEM experiments will have to be conducted to elucidate the exact nature of the active plane in Fe3O4, which is constantly formed from Fe and H2O under the working conditions of the CO2/H2 reaction to aromatic hydrocarbons [23].",
                                "The fifth step consists of the keto\u2013enol tautomerization from 2,4,6-trioxocyclohexane-1,3,5-tricarbaldehyde to 2,4,6-trihydroxybenzene-1,3,5-tricarbaldehyde (Scheme 3). This step is exergonic because of the aromatic resonance energy of the formed triphenol, which is approx. 30\u201335 kJ\u00b7mol\u22121 [66].",
                                "The symmetrical trihydroxybenzene-derivative is then reduced to the principal reaction product mesitylene (C9H12) (Scheme 4).",
                                "At high temperature in the presence at Fe3O4, mesitylene undergoes stepwise demethylation to form xylenes, toluene and finally, benzene (Scheme 5). The byproduct of this reaction consists of a mixture of aliphatic hydrocarbons. Note that the reduction of C3O2 by 6 H2 is also able to form propane, which, therefore, does not necessarily have to come from demethylation processes.",
                                "It is noteworthy that all aromatic reaction products (mesitylene, o-, m-, and p-xylene, toluene and benzene) are high-octane components of gasoline [67]. Therefore, this catalytic reaction is able to transform gaseous hydrogen and carbon dioxide into high-quality fuel, which can be distributed by using the existing distribution infrastructure. Our findings are corroborated by Wright et al. (US patent 4,565,831), in which the authors describe a process for producing a mixture of aliphatic and aromatic hydrocarbons from carbon monoxide and water at modest temperatures on iron/thallium catalysts [68]. Although no mechanisms are discussed, it is of importance that Wright et al. also found that aromatic hydrocarbons are easily formed on Fe3O4. The latter is formed from Fe in the presence of H2O in the temperature range of interest.",
                                "Finally, it should be noted that carbon suboxide undergoes thermolysis to carbon monoxide and dicarbon monoxide (C2O) [69]. Although this process is observed at distinctly higher temperatures in the gas phase, it may also occur at the surface of the catalyst. It is very likely that dicarbon monoxide will then be hydrogenated to ketene (H2C=C=O). The presence of ketene would offer a pathway to xylenes, toluene, and benzene without the need to postulate a demethylation mechanism of mesitylene."
                            ],
                            "subsections": []
                        },
                        {
                            "title": "Tests Of The Mechanistic Paradigm",
                            "paragraphs": [
                                "To verify the formation of mesitylene, the CO2 hydrogenation reaction was carried out at 520 \u00b0C using exactly the same conditions as described previously. A peak at 10.417 min, corresponding to m/z 120 was observed in the GC\u2013MS. This compound was identified as mesitylene by comparing with a standard sample. This proved unambiguously that mesitylene is formed from CO2 and H2 at the surface of the Fe/Fe3O4 nanocatalysts."
                            ],
                            "subsections": []
                        },
                        {
                            "title": "Product Selectivities",
                            "paragraphs": [
                                "We have calculated the product selectivities, defined as the number of moles of a specific product over the total number of moles of product, based on the GC\u2013MS results obtained at 440 \u00b0C, 480 \u00b0C, 500 \u00b0C, and 520 \u00b0C and our calibration data using chemical standards. The results obtained for all reaction products that were clearly identified are summarized in Figure 7."
                            ],
                            "subsections": []
                        }
                    ]
                }
            ]
        },
        {
            "title": "Experimental",
            "paragraphs": [],
            "subsections": [
                {
                    "title": "Synthesis Of The Fe/Fe3O4 Nanocatalysts",
                    "paragraphs": [
                        "Iron nanoparticles were prepared with slight modification of a literature procedure described by Lacroix et al [49]. A 250 mL, three-necked, round-bottom flask equipped with a magnetic stir bar, one cold water cooled jacketed condenser on the middle neck, one septum and one temperature probe on each of the outer necks is charged with 60 mL 1-octadecene (ODE), 0.9 mL oleylamine and 0.831 g hexadecylammonium hydrochloride (HDA\u00b7HCl). The reaction system was connected to a Schlenk line through the top of the jacketed condenser. The reaction mixture was degassed at 120 \u00b0C for 30 min under vigorous stirring. After being refilled with argon, the reaction mixture was heated to 180 \u00b0C. Three portions of 0.7 mL Fe(CO)5 were injected into the reaction mixture via a syringe every 20 min. The reaction mixture was kept at 180 \u00b0C for another 40 min after the last injection, and allowed to cool to room temperature. The supernatant was decanted, and the iron nanoparticles accumulated on the magnetic stir bar were washed with hexane (5 \u00d7 10 mL) and ethanol (5 \u00d7 10 mL). The product was then dried in vacuum. Based on iron, the yield of the reaction was 95%."
                    ],
                    "subsections": [
                        {
                            "title": "Catalytic Reduction Of Co2/H2 Mixtures To Aromatic Hydrocarbons",
                            "paragraphs": [
                                "The CO2/H2 mixture (1:1 mol/mol) was heated for 4 h in a tubular reactor (d = 20 mm) containing 50 mg of iron nanocatalyst in a porcelain microvessel in a quartz reaction tube (inner diameter = 0.80 cm, l = 40 cm). After the reaction mixture was allowed to cool down to rt, the gas phase was analyzed by using GC\u2013MS. The reaction temperature was between 380 \u00b0C and 520 \u00b0C.",
                                "GC\u2013MS analysis was carried out on an Agilent Technologies 7890A GC/5975C VL MSD with triple-axis detector using a HP5 capillary column. The compounds were identified by comparing their MS spectra with the standards in the Wiley data base, as well as by co-injection.",
                                "Powder X-ray diffraction (XRD) patterns were obtained on a Bruker D8 X-ray diffractometer with Cu K\u03b1 radiation.",
                                "Transmission electron microscopy (TEM): Sample preparation and data collection are similarly described in a previous paper [70]. Briefly, samples were prepared by suspending the catalyst in ethanol and agitating in an ultrasonic bath for 15 min. A catalyst sample (10 \u00b5L) was placed onto copper mesh grid with lacey carbon film. The wet grids were allowed to air-dry for several minutes prior to being examined under TEM. The catalyst particle size and morphology were examined by bright-field and dark-field transmission electron microscopy (TEM) using an FEI Technai G2 transmission electron microscope at an electron acceleration voltage of 200 kV. High resolution images were captured using a standardized, normative electron dose and a constant defocus value from the carbon-coated surfaces.",
                                "X-ray photoelectron spectroscopy (XPS): Sample preparation and data collection are similarly described in a previous paper [71]. Data was recorded with a Perkin-Elmer PHI 5400 electron spectrometer using acrochromatic Al K\u03b1 radiation (1486.6 eV). Analysis was carried out under vacuum (p < 5\u00b710\u22129 Torr) and heated to 120 \u00b0C to remove any adsorbed molecules on the surface. The XPS binding energies were measured with a precision of 0.025 eV. The analyzer pass energy was set to 17.9 eV, the contact time was 50 ms, and the area scanned was 4 mm2."
                            ],
                            "subsections": []
                        }
                    ]
                }
            ]
        },
        {
            "title": "Conclusion",
            "paragraphs": [
                "We have obtained evidence for the formation of aromatic hydrocarbons (benzene, toluene, xylenes and mesitylene) from carbon dioxide and hydrogen mixtures at 1 atm on Fe/Fe3O4 nanocatalysts. A minor fraction of aliphatic hydrocarbons is formed as well. This finding offers a viable pathway towards the direct and efficient formation of hydrocarbon mixtures that are suitable as chemical starting materials and high-quality biofuels from CO2 and hydrogen. This technology is, principally compatible with solar heat and hydrogen technology and has the potential to mitigate the impacts of global warming by making use of the existing distribution technology for gasoline."
            ],
            "subsections": []
        },
        {
            "title": "Supporting Information",
            "paragraphs": [
                "CO2 conversion data at 400 \u00b0C, characterization of all relevant intermediates and products by GC\u2013MS, and XRD analysis of the catalyst before and after catalysis are supplied as Supporting Information."
            ],
            "subsections": []
        }
    ]
}
