Repository: boschresearch/Pap2Pat

# Pap2Pat Dataset

### File Schema

Every directory in `data` corresponds to one patent-paper pair and contains the full texts of both patent and paper, as well as the patent outlines. We include all information in JSON for programmatic parsing and Markdown for manual inspection.

```yaml
data/:
    paper_id-patent_id/:
        # Nested JSON format
        patent.json: JSON file containing patent metadata and full-text, as well as all outlines
        paper.json: JSON file containing paper metadata and full-text
        # Markdown format
        patent.md: patent full-text formatted in markdown
        paper.md: paper full-text formatted in markdown

File: Pap2Pat/data/W2166043488-US20140356443/patent.json (part 1 of 4)
{
    "id": "US20140356443",
    "authors": [
        "Magnus Brisander",
        "Mustafa Demirb\u00fcker",
        "G\u00e9rald Jesson",
        "Martin Malmsten",
        "Helene D\u00e9rand"
    ],
    "title": "PHARMACEUTICAL COMPOSITION COMPRISING STABLE, AMORPHOUS, HYBRID NANOPARTICLES OF AT LEAST ONE PROTEIN KINASE INHIBITOR AND AT LEAST ONE POLYMERIC STABILIZING AND MATRIX-FORMING COMPONENT",
    "date": "2013-01-11 00:00:00",
    "abstract": "The present invention relates to the field of methods for providing pharmaceutical compositions comprising poorly water-soluble drugs. In particular the present invention relates to compositions comprising stable, amorphous hybrid nanoparticles, comprising at least one protein kinase inhibitor and at least one polymeric stabilizing and matrix-forming component, useful in pharmaceutical compositions and in therapy.",
    "sections": [
        {
            "title": "DESCRIPTION",
            "paragraphs": [],
            "subsections": [
                {
                    "title": "FIELD OF THE INVENTION",
                    "paragraphs": [
                        "The present invention relates to the field of pharmaceutical compositions comprising poorly water-soluble drugs. In particular the present invention relates to pharmaceutical compositions comprising stable, amorphous hybrid nanoparticles of protein kinase inhibitors (PKIs) and polymeric stabilizing and matrix-forming components. Furthermore, the present invention relates to a method of treating proliferative disorders in a patient in need thereof, comprising administering a therapeutically effective amount of said compositions."
                    ],
                    "subsections": [],
                    "outline_long": [
                        "relate to pharmaceutical compositions"
                    ],
                    "num_characters": 533,
                    "outline_medium": [
                        "relate to pharmaceutical compositions"
                    ],
                    "outline_short": [
                        "relate to pharmaceutical compositions"
                    ]
                },
                {
                    "title": "BACKGROUND OF THE AND INVENTION",
                    "paragraphs": [
                        "Components of cellular signal transduction pathways that regulate the growth and differentiation of normal cells can, when dysregulated, lead to the development of cellular proliferative disorders and cancer. Mutations in cellular signaling proteins may cause such proteins to become expressed or activated at inappropriate levels or at inappropriate times during the cell cycle, which in turn may lead to uncontrolled cellular growth or changes in cell-cell attachment properties.",
                        "Many proliferative disorders, such as tumors and cancers, have been shown to involve overexpresion or upregulation of protein kinase activity. Protein kinases are kinase enzymes that modify proteins by chemically adding phosphate groups (phosphorylation). Phosphorylation usually results in a functional change of the target protein by changing enzyme activity, cellular location, or association with other proteins. Protein kinases can be subdivided or characterised by the amino acids of the target protein whose phosphorylation they control: most kinases act on both serine and threonine, the tyrosine kinases act on tyrosine, and a number (dual-specificity kinases) act on all three. There are also protein kinases that phosphorylate other amino acids, including histidine kinases that phosphorylate histidine residues. The human genome contains about 500 protein kinase genes and up to 30% of all human proteins may be modified by protein kinases. Kinases are known to regulate the majority of cellular pathways, especially those involved in signal transduction. Dysregulation of protein kinases by mutation, gene rearrangement, gene amplification, and overexpression of both receptor and ligand has been implicated in the development and progression of human cancers. Protein kinase inhibiting compounds or protein kinase inhibitors (PKIs) are therefore useful for treating diseases caused by or exacerbated by overexpression or upregulation of protein kinases. For example, tyrosine kinase inhibitors (TKIs also known as tyrphostins) have been shown be effective anti-tumor agents and anti-leukemic agents (Lowery A et. al., Front Biosci. 2011 Jun. 1; 17:1996-2007).",
                        "A major objective of formulation chemistry is to improve drug efficiency and safety, by e.g. improving bioavailability and stability as well as convenience to the patient. Bioavailability means the rate and extent to which an active substance or therapeutic is absorbed from a pharmaceutical form and becomes available at the site of action. The most common and preferred method of delivery due to convenience, ease of ingestion, and high patient compliance to treatment is the oral route of drug delivery. However, for certain drugs, drug absorption from the gastrointestinal tract is limited by poor aqueous solubility and/or poor membrane permeability of the drug molecules.",
                        "PKIs are generally weak bases that dissolve only slightly at low pH (e.g. 100-1000 mg/L) and are practically insoluble at neutral pH (e.g. 0.1-10 mg/L). Therefore, enhancing the solubility and dissolution rate of PKI-based drugs is important for improving the bioavailabitity and efficacy of most of these drugs. Typical PKIs exhibit non-polypetide structure and have relatively low molecular weights, such as \u226610000 dalton or \u22665000 dalton.",
                        "Several methods to improve the dissolution characteristics of poorly water soluble drugs have been reported, including micronisation, formation of salts or solvates, complexes and microspheres. Additionally, attempts have been made to improve bioavailability provided by solid dosage forms by forming particles comprising the drug or by mixing the poorly water soluble drug with hydrophilic excipients. Traditionally, however, these methods carry inherent limitations concerning physical stabilities of the particles on storage, problems with grinding or difficulty of removal of the frequently toxic solvent. Furthermore, it is important that the drug released from the solid phase does not precitipitate in the gastrointestinal tract, or precipitates as little as possible, but remains water-soluble in the aqueous fluids of the gastrointestinal tract, since such precipitation results in low bioavailability (see e.g. Herv\u00e9 J. et al. Pharm Dev Technol. 2011 June; 16(3):278-86).",
                        "pH-dependent solubility is a well-known issue for many oral formulations of poorly water-soluble substances, such as PKIs, since most of the absorption of the drug occurs in the small and large intestine, where pH is close to neutral. There is thus a continuing need to develop and improve the dissolution characteristics of oral solid dosage forms of PKI-based drugs. (Budha N R, Frymoyer A, Smelick G S, Jin J Y, Yago M R, Dresser M J, Holden S N, Benet L Z, Ware J A. Clin Pharmacol Ther. 2012 August; 92(2):203-13). Therefore, methods for improving dissolution of PKI-based drugs, as well as of other poorly water-soluble drugs, at neutral (intestinal) pH are highly desirable.",
                        "US20090203709 discloses a pharmaceutical dosage form comprising a solid dispersion product of at least one tyrosine kinase inhibitor, at least one pharmaceutically acceptable polymer and at least one pharmaceutically acceptable solubilizer. Further the reference discloses methods for preparing the above-mentioned pharmaceutical dosage form, comprising preparing the homogenous melt of at least one tyrosine kinase inhibitor, at least one pharmaceutically acceptable polymer and at least one pharmaceutically acceptable solubilizer, and allowing the melt to solidify to obtain a solid dispersion product.",
                        "EP2105130 discloses pharmaceutical formulations comprising a solid dispersion or solid solution, containing a polymer and an active agent in amorphous form. Further, the formulation comprises an external polymer to stabilize the solution, such that the % by weight of the external polymer is less than 20% of the total weight of the pharmaceutical formulation. Additionally, the reference discloses a hot melt extrusion method for production of the above-mentioned formulation."
                    ],
                    "subsections": [],
                    "outline_long": [
                        "motivate proliferative disorders",
                        "explain protein kinase activity",
                        "describe phosphorylation",
                        "classify protein kinases",
                        "discuss dysregulation of protein kinases",
                        "introduce protein kinase inhibitors",
                        "motivate formulation chemistry",
                        "explain bioavailability",
                        "describe limitations of PKIs",
                        "discuss methods to improve dissolution",
                        "motivate pH-dependent solubility",
                        "discuss prior art"
                    ],
                    "num_characters": 6029,
                    "outline_medium": [
                        "motivate proliferative disorders",
                        "explain protein kinase activity",
                        "describe limitations of PKIs",
                        "discuss formulation chemistry",
                        "summarize methods to improve dissolution",
                        "highlight need for improved dissolution"
                    ],
                    "outline_short": [
                        "motivate proliferative disorders",
                        "explain protein kinases",
                        "discuss limitations of prior art"
                    ]
                },
                {
                    "title": "SUMMARY OF THE INVENTION",
                    "paragraphs": [
                        "The present invention relates pharmaceutical compositions comprising stable, amorphous hybrid nanoparticles, comprising at least one protein kinase inhibitor and at least one polymeric stabilizing and matrix-forming component. Optionally, one or more solubilizers may be added to the particles, present separately from the particles, or within the particles."
                    ],
                    "subsections": [],
                    "outline_long": [
                        "introduce pharmaceutical compositions"
                    ],
                    "num_characters": 358,
                    "outline_medium": [
                        "introduce amorphous hybrid nanoparticles"
                    ],
                    "outline_short": [
                        "introduce amorphous hybrid nanoparticles"
                    ]
                },
                {
                    "title": "DETAILED DESCRIPTION OF THE INVENTION",
                    "paragraphs": [
                        "All patents, patent applications, and publications cited herein are hereby incorporated by reference in their entirety.",
                        "As used herein, the phrase \u201chybrid nanoparticles\u201d refers to a group of particles, typically in the average size range of from 1 to 1000 nm, composed of at least two components, one of which is the PKI and the other a polymeric stabilizing and matrix-forming component. The particles can be either crystalline or amorphous, or a mixture thereof. Typically, in the sense of the present disclosure, the particles are \u201camorphous\u201d, or \u201cessentially amorphous\u201d. This means that almost all, if not all, content of the particles comprise amorphous protein kinase inhibitor and polymeric stabilizing and matrix-forming component. The level or degree of amorphicity is at least 60%, such as 70%, such as 80% or 85%, preferably at least 90% and more preferably >95%, wherein 100% represents that all material is amorphous in the particles.",
                        "Quantification of crystalline PKI or absence of crystalline PKI may be measured by X-ray powder diffraction methods as described in Saleki-Gerhardt A et al. Int J Pharm. 1994; 101:237-247) or by water vapor sorption as described in Dash A K et al. J Pharm Sci. 2002 April; 91(4):983-90.",
                        "The term \u201csolid dispersion particles\u201d relates to \u201chybrid nanoparticles\u201d as defined above, however, solid dispersion particles are typically larger or much larger in size (typically \u03bcm-mm, as described in Wu K. et al. J Pharm Sci. 2009 July; 98(7):2422-3). The smaller size of hybrid nanoparticles contributes to further stabilizing the PKI against crystallization. Typically, hybrid nanoparticles is in the average size range of from 1 to 1000 nm, such as below 500 nm, preferably below 250 nm.",
                        "The phrase \u201cstable\u201d refers to the level of stability of produced particles by the methods of the present invention and may be measured as the capability of the hybrid nanoparticles to remain in their physical state for 6-12 months storage at ambient temperature (e.g. 18-25\u00b0 C.). The level of stability may be measured by AUC measurements of dissolution rate over for instance 80 minutes of the particles, after such storage.",
                        "By the phrase \u201cprotein kinase inhibitor\u201d or \u201cPKI\u201d is meant a type of enzyme inhibitor that specifically blocks the action of one or more protein kinases. PKIs include, but are not limited, to protein kinase inhibitors and tyrosine kinase inhibitors, such as axitinib, afatinib, bosutinib, crizotinib, cediranib, dasatinib, erlotinib, fostamatinib, gefitinib, imatinib, lapatinib, lenvatinib, lestaurtinib, motesanib, mubritinib, nilotinib, pazopanib, pegaptanib, ruxolitinib, sorafenib, semaxanib, sunitinib, tandunitib, tipifamib, vandetanib and vemurafenib; or salts or hydrates or solvates thereof, or combinations thereof.",
                        "By the phrase \u201cpolymeric stabilizing and matrix-forming component\u201d is meant the component present in the hybrid nanoparticles together with the PKI. Typically, said polymeric stabilizing and matrix-forming component exhibits a polymeric structure, such as, but not limited to, methyl cellulose, hydroxyethyl cellulose, hydroxypropyl cellulose (e.g. HPC ef, HPC If and HPC jf), hydroxypropyl methylcellulose (e.g. Methocel E3 and E15 and Pharmacoat), hydroxypropyl methylcellulose acetate succinate (HPMC AS), hydroxypropyl methylcellulose phthalate (e.g. HPMCP-HP55), polyvinylpyrrolidone (e.g. PVP 30K and PVP 90K), polyvinyl acetate phthalate (PVAP), copolyvidone (e.g. Kollidon VA 64), crospovidon (e.g. Kollidon CL), methacrylic acid and ethylacrylate copolymer (e.g. Kollicoat ME), methacrylate acid and methyl methacrylate copolymer (e.g. Eudragit L100), polyethylene glycol (PEG), DL lactide/glycolide copolymer, poly DL-lactide, cellulose acetate phthalate (CAP), aminoalkyl methacrylate copolymers (e.g. Eudragit RL100, RL PO or RS PO), carbomer homopolymer Type A (e.g. Carbopol 971P), carbomer homopolymer Type B (e.g. Carbopol 974P) and Poloxamers (e.g. Pluronics, Kolliphor).",
                        "The term \u201cpolymer\u201d or \u201cpolymeric\u201d is here used to mean a compound that is made of monomers connected together to form a larger molecule. A polymer generally consists of 20 or more monomers connected together, however less than 20 monomers connected together are here also referred to as polymers.",
                        "The term \u201csolubilizer\u201d is here used to mean a compound that increases the solubility of a substance, such as, but not limited to, polyvinyl caprolactam-polyvinyl acetate-polyethylene glycol copolymer (Soluplus), d-\u03b1-tocopherol acid polyethylene glycol 1000 succinate (TPGS), PEG-40 hydrogenated castor oil (Cremophor RH40), PEG-35 castor oil (Cremophor EL), PEG-40 stearate (MYRJ 540), hard fat (e.g. Gelucire 33/01), polyoxylglycerides (e.g. Gelucire 44/14), stearoyl polyoxylglycerides (e.g. Gelucire 50/13), PEG-8 caprylic/capric glycerides (e.g. Labrasol) and Poloxamers (e.g. Pluronics, Kolliphor).",
                        "As used herein, the phrase \u201cprimary particles\u201d refers to the smallest particulate entities formed during the precipitation process. The boundaries of the particles are analyzed by SEM microscopy. Depending on process parameters, the primary particles may build together a more or less dense and porous network forming larger, agglomerated or bridging particles. Parameters affecting the agglomeration are e.g. temperature that may modify the softness of the primary particles; ratio solvent/antisolvent affecting precipitation time, concentration of the PKI solution; and the nature of the polymeric stabilizing and matrix-forming agent(s). The average size of the primary particles is typically between 1 to 1000 nm, preferably below 500 nm, more preferably below 250 nm.",
                        "As used herein, the phrases \u201csupercritical\u201d and \u201csupercritical fluid\u201d refer to that a chemical substance that is set to both a temperature higher or equal than its critical temperature (Tc) and a pressure higher or equal than its critical pressure (Pc).",
                        "As used herein, the phrases \u201csubcritical\u201d and \u201csubcritical fluid\u201d refer here to that one of critical temperature (Tc) or critical pressure (Pc) is set to a temperature or pressure higher than its critical temperature (Tc) or critical pressure (Pc), respectively, and the other of critical temperature (Tc) or critical pressure (Pc) is set to a temperature or pressure lower than its critical temperature (Tc) or critical pressure (Pc), respectively.",
                        "By the phrase \u201carea under the curve (AUC)\u201d is meant the area under the concentration-time curve, where the x-axis represents time and the y-axis represents solubilized drug concentration.",
                        "By the phrase \u201capparent solubility\u201d is meant the concentration of material at apparent equilibrium. See further in the Examples section.",
                        "The term \u201csupersaturation\u201d is here used to mean that a solution contains more of the dissolved substance than could be dissolved by the solvent or media under normal circumstances.",
                        "As used herein, the term \u201cSoluplus\u201d or \u201csoluplus\u201d refers to polyvinyl caprolactam-polyvinyl acetate-polyethylene glycol copolymer.",
                        "As used herein, the term \u201cTPGS\u201d refers to d-\u03b1-tocopherol acid polyethylene glycol 1000 succinate.",
                        "As used herein, the term \u201cChremophor RH40\u201d refers to PEG-40 hydrogenated castor oil.",
                        "As used herein, the term \u201cPVAP\u201d refers to polyvinyl acetate phthalate.",
                        "As used herein, the term \u201cPVP 90K\u201d refers to polyvinylpyrrolidone K-90.",
                        "As used herein, the term \u201cPVP 30K\u201d refers to polyvinylpyrrolidone K-30.",
                        "As used herein, the term \u201cHPMC-AS\u201d refers to hydroxypropyl methylcellulose acetate succinate.",
                        "As used herein, the term \u201cHPMCP HP55\u201d refers to hydroxypropyl methyl cellulose phthalate.",
                        "As used herein, the term \u201cHPC\u201d refers to hydroxypropyl cellulose, such as HPC EF and HPC LF.",
                        "As used herein, the term \u201cKollidon VA64\u201d refers to copolyvidone.",
                        "As used herein, the term \u201cCAP\u201d refers to cellulose acetate phthalate.",
                        "The dissolution mediums used for purposes of testing hybrid nanoparticles of the present invention, includes Fasted State Stimulated Intestinal Fluid, referred to as FaSSIF, Fed State Stimulated Intestinal Fluid, referred to as FeSSIF, and Simulated Gastric Fluid, referred to as SGF. FaSSIF media is tailored to represent a fasting state and has a pH of about 6.5 as well as particular osmolaric properties. FeSSIF media is tailored to represent a fed state and has a pH of about 5 as well as specific osmolaric properties. SGF is tailored to represent gastric fluid and has a pH of about 1.4 as well as particular osmolaric properties. FaSSIF, FeSSIF and SGF media are generally used in in vitro models for dissolution of poorly water-soluble drugs. The choice of medium will be dependent of the where in the intestinal tract and under what conditions (fasted or fed) particles are desired to dissolve and be taken up. Further details regarding these fluids are described in e.g. Herv\u00e9 J. et al. Pharm Dev Technol. 2011 June; 16(3):278-86 and Jantratid, E., and Dressman, J. Dissolut. Technol. 2009 8, 21-25.",
                        "By the phrase \u201camorphous form\u201d is meant non-crystalline solid form. The ease of dissolution may at least in part be attributed to the amount of energy required for dissolution of the components from a crystalline or amorphous solid phase. Amorphous particles require less energy for dissolution as compared to crystalline particles of the same compound.",
                        "The inventive compositions comprise particles with a PKI or a combination of two or more PKIs. However, the particles may comprise a combination of one or more PKIs and at least one further active ingredient, such as one or more drugs. Various kinds of PKIs can be effectively utilized.",
                        "The term PKIs (protein kinase inhibitors) as used herein, is intended to include also the hydrates, solvates (alcoholates), pharmaceutically acceptable acid salts, base salts or co-crystals of such protein kinase inhibiting compounds.",
                        "As used herein, the term water-insoluble or poorly water soluble (or hydrophobic) compounds, refers to compounds whose solubility in water at 25\u00b0 C. is less than 1 g/100 ml, especially less than 0.1 g/100 ml in pure water at neutral pH.",
                        "The stable, amorphous hybrid nanoparticles comprised in the compositions of the present invention are typically in the form of particles as described elsewhere in this specification. There are a number of different methods for the formation of larger particles, e.g. granulation, melt extrusion, spray drying, precipitation etc. all of which typically encompass starting with formation of a mixture between the Active Pharmaceutical Ingredient (API) and the polymeric stabilizing and matrix-forming component. The particles comprised in the compositions of the present invention are produced with continuos processes for generating hybrid nanoparticles. Continuous processes in this context means that particle formation is continuously ongoing while at the same time continuously withdrawing/collecting/retaining hybrid nanoparticles from the mixture after their formation. In the preferred methods, i.e. precipitation methods, this means that a fluid which is a solution of the PKI, preferably in the form of a fluid stream, is mixed with an antisolvent fluid, preferably in the form of an antisolvent fluid stream. The polymeric stabilizing and matrix-forming component may be present in either one or both of the two fluids depending on its solubility characteristics. The mixing of the two fluids is taking place in a mixing function, e.g. a mixing chamber. In the case the process is continuous, i.e. the two fluids are fluid streams, the mixing function typically is associated with a particle formation and separation function wherein the mixed fluid stream may pass through while retaining the hybrid nanoparticles. Agents modifying the particle characteristics without being incorporated into the particles may be added to either one or both of the two fluids before the mixing step. The fluids typically are conventional liquids or supercritical fluids, where supercritical fluids also include subcritical fluids (i.e. fluids for which only one of pressure and temperature is above its supercritical value). Typical combinations are, a) conventional (i.e., non-supercritical) liquids for both the API solution and the antisolvent, b) supercritical solution of the API combined with conventional liquid for the antisolvent, c) conventional liquid for the API solution combined with supercritical fluid for the antisolvent, and d) supercitical fluids for both of the two fluids. In certain variants the antisolvent may be omitted. A fluid stream, preferably supercritical, containing both the API and the polymeric stabilizing and matrix-forming component is then allowed to expand into the particle formation function. It is preferred that at least one of the fluids is in a supercritical state in the precipitation methods described above. These kinds of precipitation methods are discussed in WO 2005061090 (Censdelivery AB), WO 2009072950 (XSpray Microparticles AB), WO 2009072953 (XSpray Microparticles AB), WO 2011159218 (XSpray Microparticles AB) and references cited in these publications.",
                        "The term \u201csolution\u201d encompasses that the solute is either a true solute or minute particles of colloidial dimensions (typically 1-1000 nm) and less than the particles to be produced.",
                        "A preferred particle formation system is the \u201cRight Size system\u201d developed by XSpray Microparticles AB, Sweden. A detailed description of the technology can be found in the WO-publications given in the preceding paragraph. An important characteristic of the system is that the two fluid streams should merge within a nozzle at an angle in the interval 45\u00b0-135\u00b0, with preference for about 90\u00b0 and sprayed into a particle formation/separation function. In principle the system allows for producing particles of predetermined size and/or morphology. Here the Right Size system and apparatus will be described using the non-limiting example of a PKI as the drug and CO2 as a supercrititcal fluid antisolvent.",
                        "The system consists of one pumping set-up for the PKI dissolved in a liquid solvent, referred to as the API solution, and one pumping set-up for an antisolvent, for example CO2, however also other antisolvents may be used when suitable. Each pumping set-up includes instruments such as a flow meter and a pressure meter that are used to control the process conditions. These two pumping set-ups are fluidically connected at a spray nozzle.",
                        "A stream of liquid API solution is mixed with a stream of CO2 under flow conditions within the spray nozzle. The polymeric stabilizing and matrix-forming component is present in either the API solution or in the stream of CO2. These streams are sprayed at the outlet of the nozzle into a precipitation vessel under controlled conditions (typically pressure and temperature). CO2 acts as an antisolvent and makes the API to precipitate together with the polymeric stabilizing and matrix-forming component into fine particles. Particles are retained in the vessel by a filtering set-up. A back pressure regulator is typically used to control the pressure inside the precipitation vessel.",
                        "For preparing hybrid nanoparticles of certain drugs, for example but not limited to pazopanib and erlotinib, it may be advantageous to have an extra pumping set-up for injecting an additional solvent, referred to as a modifier, into the CO2. Here a pumping set-up control is set up for the modifier and the modifier is mixed with the CO2 in a mixer before entering the nozzle.",
                        "When using the system, the system operator typically starts by equilibrating the system by pumping CO2, an \u201cPKI like solution\u201d (a solution similar in composition to the PKI solution but containing no PKI and no excipient) and the modifier (if used) through the system until flow rates, pressure and temperature have reached a desired steady state. Critical parameters for setting up the system are PKI solution composition, PKI solution flow rate, CO2 flow rate, CO2 pressure and temperature, nature of the modifier and modifier flow rate, if such is used.",
                        "Next, the \u201cPKI like solution\u201d is exchanged for the PKI solution and particles are produced and retained downstream of the mixing, e.g. downstream of the outlet of the nozzle. Afterwards, the system is typically cleaned by pumping the \u201cPKI like solution\u201d through the system. The particles are dried by flushing CO2 through the retained particles in order to extract any remaining solvent. The precipitation vessel is then depressurized and the particles can be collected.",
                        "The solution/solvent and the antisolvent are typically miscible with each other. The pressure and temperature in the particle formation function, and/or upstream of this function, such as in the mixing function, provide supercritical or subcritical conditions in relation to the antisolvent.",
                        "The concentration of the PKI in the solution is typically below its saturation concentration, such as \u226650%, such as \u226660%, such as \u226675%, such as \u226685% or such as \u226695% of the saturation concentration. Suitable concentrations are typically found in the interval \u226620%, such as \u226610% or \u22665% or \u22663% with lower limits being \u2266005% or 0.1% (all in w/v-%). The term \u201cvolatile\u201d for solvents typically means boiling points of \u2266200\u00b0 C., such as \u2266150\u00b0 C. or \u2266100\u00b0 C., at atmospheric pressure. Examples are inorganic solvents and organic solvents with particular emphasis of dimethyl sulfoxide and trifluoroethanol and mixtures thereof. The term solvent includes mixtures of liquids which are miscible with each other. The solutions may contain agents that enhance or diminish the solubility of the PKI, e.g. acidic, alkaline, buffer components and/or other organic solvents.",
                        "Illustrative fluids which can be used as an antisolvent are\n\n\n- - a) gaseous at room temperature and atmospheric pressures, or\n  - b) liquid at room temperature and atmospheric pressure.",
                        "The antisolvent is typically selected for its ability to be readily dispersed into small droplets and for its ability to act as an atomizing agent and antisolvent against the PKI present in the solution.",
                        "Compounds/elements according to group (a) may be selected from carbon dioxide (Pc=74 bar and Tc=31\u00b0 C.) (preferred), nitrous oxide (Pc=72 bar and Tc=36\u00b0 C.), sulphur hexafluoride (Pc=37 bar and Tc=45\u00b0 C.), ethane (Pc=48 bar and Tc=32\u00b0 C.), ethylene (Pc=51 bar and Tc=10\u00b0 C.), xenon (Pc=58 bar and Tc=16\u00b0 C.), trifluoromethane (Pc=47 bar and Tc=26\u00b0 C.), chlorotrifluoromethane (Pc=39 bar and Tc=29\u00b0 C.) and nitrogen (Pc=34 bar and Tc=\u2212147\u00b0 C.) and mixtures containing these compounds/elements. Pc stands for critical pressure and Tc for critical temperature. Compounds according to group (b) are typically selected amongst conventional liquids of the same general types as discussed for solvents above but with the difference that the PKI present in the solution must be poorly soluble in the antisolvent. Particular liquids of group (b) comprise methanol, ethanol, acetone water and mixtures containing one or more of these fluids.",
                        "The antisolvents of group (a) above are typically used at pressures and temperatures providing i) supercritical conditions (supercritical fluid) or ii) a subcritical conditions (subcritical fluid) in the particle formation function and/or upstream of this function, such as in the mixing function and upstream of this latter function.",
                        "Variant (i) means pressures and temperatures which are typically above the critical pressure Pc and critical temperature Tc of the antisolvent used. For the pressure this typically means pressures in the interval (1.0-7.0)\u00d7Pc or in the interval \u226710 bar, suitably \u226720 bar with preference for \u226730 bar, higher than Pc with illustrative upper limits being 100 bar, 200 bar and 300 bar higher than Pc. For the temperature this typically means temperatures within (1.0-4.0)\u00d7Tc or in the interval of \u22675\u00b0 C., suitably \u226710\u00b0 C. with preference for \u226715\u00b0 C. above Tc with illustrative upper limits being 10\u00b0 C., 40\u00b0 C. and 50\u00b0 C. above Tc.",
                        "Variant (ii) means that at least one of temperature and pressure, with preference for only the temperature, is/are below the critical value. (Tc and Pc, respectively). Thus the temperature may be in the interval of (0.1-1)\u00d7Tc, such as (0.5-1)\u00d7Tc, or lower. Further, the temperature may be low, such as \u221210\u00b0 C. or \u221230\u00b0 C. These temperatures may be combined with pressures as defined in the preceding paragraph or with pressures lower than the Pc of the used antisolvent. For carbon dioxide this means that the temperature in the particle formation function is <+31\u00b0 C., such as about +25\u00b0 C. or lower combined with a pressure above or below 74 bar.",
                        "The antisolvents of group (b) above are typically used in the subcritical state, i.e. as a subcritical fluid.",
                        "In one aspect of the invention, there is provided a pharmaceutical composition comprising stable, amorphous hybrid nanoparticles of at least one protein kinase inhibitor and at least one polymeric stabilizing and matrix-forming component; which composition optionally further comprises at least one pharmaceutically acceptable solubilizer.",
                        "In one embodiment of this aspect, there is provided a pharmaceutical composition comprising stable, amorphous hybrid nanoparticles of at least one protein kinase inhibitor and at least one polymeric stabilizing and matrix-forming component; which composition further comprises at least one pharmaceutically acceptable solubilizer. Typically, said solubilizer is present separated from the hybrid nanoparticles in the composition. Or, typically, said solubilizer is distributed to the surface of the hybrid nanoparticles. Said solubilizer may be selected from polyvinyl caprolactam-polyvinyl acetate-polyethylene glycol copolymer, d-\u03b1-tocopherol acid polyethylene glycol 1000 succinate and a hydrogenated castor oil, such as PEG-40 hydrogenated castor oil or PEG-35 hydrogenated castor oil. Furthermore, said solubilizer may be a poloxamer.",
                        "The compositions comprising stable, amorphous hybrid nanoparticles comprising at least one protein kinase inhibitor and at least one polymeric stabilizing and matrix-forming component, display increased dissolution rate.",
                        "Consequently, in another embodiment of this aspect, there is provided a composition comprising stable, amorphous hybrid nanoparticles, comprising at least one protein kinase inhibitor and at least one polymeric stabilizing and matrix-forming component, wherein said hybrid nanoparticles display an increased dissolution rate of said protein kinase inhibitor, compared to the dissolution rate of said protein kinase inhibitor in raw, crystalline form.",
                        "Typically, said dissolution rate is measured by a flow through cell system in sink conditions, e.g., according to the US Pharmacopea (USP4). Dissolution measurement in sink conditions of hybrid nanoparticles may be measured in a method consisting of adding the wished amount of powder into a flow through cell system (SOTAX, Allschwill, Switzerland), mounting the cell onto its apparatus and then pumping the appropriate medium (typically FaSSIF, FeSSIF, SGF) through the powder. The temperature of the apparatus is typically set to 37\u00b0 C. The amount of powder added into the cell depends on drug load of the powder: The exact amount of powder can be calculated from results obtained from drug load analysis of the powders. The PKI may be added into the flow through cell and a flow rate between 5 and 25 ml medium/min is pumped through the powder. One ml samples of the medium passing through the cell is collected at predetermined times and subsequently analyzed by HPLC (e.g. C18 column Eclipse, 4.6 mm\u00d715 cm, 1 ml/min, detection 254 to 400 nm). Samples are typically taken after 0, 0.5, 1, 1.5, 2, 3, 4, 5, 6, 7, 8, 9, 10, 15, 20, 25, 30, 35 and 40 min from the moment the medium comes out from the flow through cell. The accumulated % solubilized of the amount of active substance added into the flow through cell can be calculated and plotted against time (min). The initial slope (\u201cinitial dissolution rate\u201d, representing 0-10 minutes) of the graph may be estimated and taken as the dissolution rate of the material in sink condition at 37\u00b0 C. in the given dissolution medium.",
                        "Preferably, the dissolution rate is measured within the initial 0 to 10 minutes of dissolution.",
                        "The increased dissolution rate is preferably measured in a solution as a dissolution rate ratio of said stable, amorphous hybrid nanoparticles and said protein kinase inhibitor in raw, crystalline form. Preferably said ratio is from about 1.5:1 to about 500:1, such as from about 10:1 to about 30:1.",
                        "Preferably, the dissolution rate is measured in a solution with intestinal pH, such as FaSSIF or FeSSIF or in a solution with gastric pH, such as SGF.",
                        "Typically, said dissolution rate is measured by a flow through cell system, for instance in sink conditions. Dissolution measurement in sink conditions of stable, amorphous hybrid nanoparticles may be measured in a method consisting of adding the wished amount of powder into a flow through cell system (SOTAX, Allschwill, Switzerland), mounting the cell onto its apparatus and then pumping the appropriate medium (typically FaSSIF, FeSSIF, SGF) through the powder. The temperature of the apparatus is typically set to 37\u00b0 C. The amount of powder added into the cell depends on drug load of the powder: The exact amount of powder can be calculated from results obtained from drug load analysis of the powders. The PKI may be added into the flow through cell and a flow rate between 5 and 25 ml medium/min is pumped through the powder. One ml samples of the medium passing through the cell is collected at predetermined times and subsequently analyzed by HPLC (e.g. C18 column Eclipse, 4.6 mm\u00d715 cm, 1 ml/min, detection 254 to 400 nm). Samples are typically taken after 0, 0.5, 1, 1.5, 2, 3, 4, 5, 6, 7, 8, 9, 10, 15, 20, 25, 30, 35 and 40 min from the moment the medium comes out from the flow through cell. The accumulated % solubilized of the amount of active substance added into the flow through cell, can be calculated and plotted against time (min). The initial slope (\u201cinitial dissolution rate\u201d, representing 0-10 minutes) of the graph can be estimated and taken as the dissolution rate of the material in sink condition at 37\u00b0 C. in the given dissolution medium.",
