Repository: boschresearch/Pap2Pat

# Pap2Pat Dataset

### File Schema

Every directory in `data` corresponds to one patent-paper pair and contains the full texts of both patent and paper, as well as the patent outlines. We include all information in JSON for programmatic parsing and Markdown for manual inspection.

```yaml
data/:
    paper_id-patent_id/:
        # Nested JSON format
        patent.json: JSON file containing patent metadata and full-text, as well as all outlines
        paper.json: JSON file containing paper metadata and full-text
        # Markdown format
        patent.md: patent full-text formatted in markdown
        paper.md: paper full-text formatted in markdown

File: Pap2Pat/data/W2594943964-US20180136493/patent.json (part 1 of 2)
{
    "id": "US20180136493",
    "authors": [
        "Himanshu Jain",
        "Volkmar Dierolf",
        "Keith J. Veenhuizen"
    ],
    "title": "Graded index single crystal active waveguide in glass",
    "date": "2017-11-17 00:00:00",
    "abstract": "In one aspect the invention provides a graded refractive index single crystal waveguide having a glass block containing at least one crystal core, the crystal core having a central portion extending along an axis from a first end to a second end; an interface defining a peripheral boundary of the crystal core at a junction of the crystal core and an adjacent portion of the glass block, and a continuous, radially symmetric misorientation transverse to the central portion; wherein the misorientation has a misorientation angle that increases with increasing distance from the central portion towards the interface.",
    "sections": [
        {
            "title": "DESCRIPTION",
            "paragraphs": [],
            "subsections": [
                {
                    "title": "BACKGROUND OF THE INVENTION",
                    "paragraphs": [
                        "Modern telecommunications relies on the transmission of data through an extremely low loss medium such as optical fibers. In the push towards miniaturizing and integrating optical components, as has been done in the electronics industry, new waveguides are needed. There is a need in the art for economically efficient low-loss waveguides. This disclosure addresses that need."
                    ],
                    "subsections": [
                        {
                            "title": "FIELD OF THE INVENTION",
                            "paragraphs": [
                                "This invention pertains to grade refractive index single crystal waveguides and methods of making the same."
                            ],
                            "subsections": [],
                            "outline_long": [
                                "define invention scope"
                            ],
                            "num_characters": 107,
                            "outline_medium": [
                                "define invention scope"
                            ],
                            "outline_short": [
                                "define invention scope"
                            ]
                        }
                    ],
                    "outline_long": [
                        "motivate low-loss waveguides"
                    ],
                    "num_characters": 376,
                    "outline_medium": [
                        "motivate low-loss waveguides"
                    ],
                    "outline_short": [
                        "motivate low-loss waveguides"
                    ]
                },
                {
                    "title": "BRIEF SUMMARY OF THE INVENTION",
                    "paragraphs": [
                        "In one aspect the invention provides a graded refractive index single crystal waveguide having a glass block containing at least one crystal core, the crystal core having a central portion extending along an axis from a first end to a second end; an interface defining a peripheral boundary of the crystal core at a junction of the crystal core and an adjacent portion of the glass block, and a continuous, radially symmetric misorientation transverse to the central portion; wherein the misorientation has a misorientation angle that increases with increasing distance from the central portion towards the interface.",
                        "In various embodiments, the crystal core is uniaxial and has negative birefringence.",
                        "In various embodiments, the crystal core is oriented along the central portion of the crystal core.",
                        "In various embodiments, the crystal core comprises LiNbO3.",
                        "In various embodiments, the glass block comprises 35Li2O-35Nb2O5-30SiO2 glass.",
                        "In various embodiments, the misorientation angle reaches a maximum of about 15\u00b0 at the interface of the crystal core.",
                        "In various embodiments, the misorientation has a slope between about 0.5\u00b0/\u03bcm and about 2\u00b0/\u03bcm",
                        "In a further aspect, the invention provides a method of making a graded refractive index single crystal waveguide, by providing a block of glass; focusing a plurality of femtosecond (fs) laser pulses having a power density on a focal point within the block of glass, thereby heating the glass and inducing crystallization; translating the focal point through the glass along an axis at a scanning speed, thereby generating a single crystal within the glass, the crystal comprising a lattice oriented along the axis, wherein the single crystal comprises a central portion extending along the axis, an interface defining a peripheral boundary of the crystal core at a junction of the crystal core and an adjacent portion of the glass block and a continuous, radially symmetric misorientation transverse to the central portion; wherein the misorientation has a misorientation angle that increases with increasing distance from the central portion towards the interface.",
                        "In various embodiments, the misorientation angle reaches a maximum of about 15\u00b0 at the interface of the crystal core.",
                        "In various embodiments, the glass comprises 35Li2O-35Nb2O5-30SiO2 glass.",
                        "In various embodiments, the crystal core comprises LiNbO3.",
                        "In various embodiments, the power density is between about 151 GW/m2 and about 243 GW/m2.",
                        "In various embodiments, the laser scanning speed is between about 15 and about 75 \u03bcm/s.",
                        "In various embodiments, the power density and scanning speed are 243 GW/m2 and 15 \u03bcm/s; 243 GW/m2 and 25 \u03bcm/s; or 209 GW/m2 and 15 \u03bcm/s, respectively.",
                        "In various embodiments, the plurality of pulses has a frequency of about 200 kHz."
                    ],
                    "subsections": [],
                    "outline_long": [
                        "introduce graded refractive index waveguide",
                        "describe crystal core structure",
                        "specify crystal core materials",
                        "outline method of making waveguide",
                        "detail method parameters"
                    ],
                    "num_characters": 2793,
                    "outline_medium": [
                        "describe waveguide structure",
                        "outline method of making"
                    ],
                    "outline_short": [
                        "summarize graded refractive index waveguide"
                    ]
                },
                {
                    "title": "DETAILED DESCRIPTION OF THE INVENTION",
                    "paragraphs": [],
                    "subsections": [
                        {
                            "title": "Definitions",
                            "paragraphs": [
                                "Unless defined otherwise, all technical and scientific terms used herein have the same meaning as commonly understood by one of ordinary skill in the art to which this invention belongs. Although any methods and materials similar or equivalent to those described herein can be used in the practice or testing of the present invention, the preferred methods and materials are described. As used herein, each of the following terms has the meaning associated with it in this section.",
                                "The articles \u201ca\u201d and \u201can\u201d are used herein to refer to one or to more than one (i.e., to at least one) of the grammatical object of the article. By way of example, \u201can element\u201d means one element or more than one element.",
                                "\u201cAbout\u201d as used herein when referring to a measurable value such as an amount, a temporal duration, and the like, is meant to encompass variations of \u00b120% or \u00b110%, more preferably \u00b15%, even more preferably \u00b11%, and still more preferably \u00b10.1% from the specified value, as such variations are appropriate to perform the disclosed methods.",
                                "\u201cMisorientation\u201d as used herein means changes in lattice orientation as one traverses (typically radially outward) transverse to the laser scanning direction.",
                                "\u201cMisorientation angle\u201d as used herein means the angle of deviation of lattice orientation relative to the center of the waveguide.",
                                "Ranges: throughout this disclosure, various aspects of the invention can be presented in a range format. It should be understood that the description in range format is merely for convenience and brevity and should not be construed as an inflexible limitation on the scope of the invention. Accordingly, the description of a range should be considered to have specifically disclosed all the possible subranges as well as individual numerical values within that range. For example, description of a range such as from 1 to 6 should be considered to have specifically disclosed subranges such as from 1 to 3, from 1 to 4, from 1 to 5, from 2 to 4, from 2 to 6, from 3 to 6 and so forth, as well as individual numbers within that range, for example, 1, 2, 2.7, 3, 4, 5, 5.3, and 6. This applies regardless of the breadth of the range."
                            ],
                            "subsections": [],
                            "outline_long": [
                                "define technical terms",
                                "explain article usage",
                                "define \"about\"",
                                "define ranges"
                            ],
                            "num_characters": 2166,
                            "outline_medium": [
                                "define technical terms",
                                "explain usage of articles and terms"
                            ],
                            "outline_short": [
                                "define technical terms"
                            ]
                        },
                        {
                            "title": "DESCRIPTION",
                            "paragraphs": [
                                "The invention is based in part on the development of a device called a graded index single crystal (GRISC) waveguide in glass and a method for fabricating the device. The fabrication method has been verified by initial observations from electron backscatter diffraction data collected on commercially important lithium niobate crystal lines formed in glass as shown in the figures and examples. In various embodiments, such waveguides achieve significantly reduced transmission losses by confining transmitted light to a tighter region in the core of the crystal.",
                                "Graded Refractive Index Single Crystal Waveguides",
                                "In one aspect the invention provides a graded refractive index single crystal waveguide having a glass block containing at least one crystal core, the crystal core having a central portion extending along an axis from a first end to a second end; an interface defining a peripheral boundary of the crystal core at a junction of the crystal core and an adjacent portion of the glass block, and a continuous, radially symmetric misorientation transverse to the central portion; wherein the misorientation has a misorientation angle that increases with increasing distance from the central portion towards the interface.",
                                "Without meaning to be limiting, in various embodiments the highly oriented crystal waveguide in glass described herein does not exhibit the grain boundaries of polycrystalline lines while improving upon single crystal waveguides with one orientation by eliminating the losses at the rough-crystal glass interface. These losses are eliminated in the highly oriented single crystal lines through a tighter confinement of the transmitted light at the center of the crystal, away from the interface, because of the graded refractive index profile of the graded refractive index single crystal waveguide (FIGS. 7 and 8).",
                                "Although various embodiments of the waveguide may be cylindrical or roughly cylindrical, a skilled person will recognize that the shape of the block of glass, thereby defining the exterior shape of the waveguide, is limited only by the shape that the glass will hold. In various embodiments, the block of glass may be rectangular. In various embodiments, the crystal core may be within a roughly planar block of glass having various thicknesses. In various embodiments, the glass block may be a cylinder.",
                                "The first end and second end of the waveguide are defined by the ends of the crystal core, more specifically the ends of the axis. In various embodiments, light travels from the first end to the second end through the crystal core, along or parallel to the central portion, and the lattice orientation of the crystal and the radially symmetric misorientation confines or partially confines light within the crystal core, away from the crystal/glass interface and avoids the inefficiencies associated with losses at the rough-crystal glass interface.",
                                "The crystal core is a single crystal that extends through the block of glass, thereby defining the first and second end. In various embodiments, the crystal is a uniaxial crystal with a lattice oriented along the length of the core. In certain embodiments, the waveguide will include more than one crystal core, each of which is a single crystal, for example running parallel to each other. In various embodiments, the crystal cores are discrete and there is no direct contact between the cores. A person of skill in the art will appreciate the distinction between multiple single crystal waveguides, by way of non-limiting example, in a single block of glass and a polycrystal. In various embodiments, the crystal core is a uniaxial crystal and has negative birefringence. In various embodiments, the crystal core is or includes LiNbO3.",
                                "In various embodiments, the glass block completely or substantially completely covers the crystal core. In various embodiments, the glass block extends from the first end to the second end. In various embodiments, the glass block does not cover the crystal core at the first end and/or the second end. As the term is used here, \u201ccovers\u201d means that the glass block contains the crystal core within the volume of the glass. In various embodiments, the glass block may comprise 35Li2O-35Nb2O5-30SiO2.",
                                "The central portion of the crystal core is the radial line along an axis from the first end to the second end, along which the lattice is oriented. A skilled person will recognize that the axis is not necessarily a straight line but could be, in various embodiments, curved or twisted or have one or more turns. The interface is the outer surface of the crystal core, though not generally the outer surface of the device, and is at some distance transverse from the central portion, typically at the interface between the crystal core and the adjacent portion of the glass block. The crystal core has a continuous, radially symmetric lattice misorientation transverse to the central portion, the misorientation having a misorientation angle that increases from the center of the crystal core to the interface. The misorientation is described as continuous and radially symmetric because the misorientation angle increases smoothly, or relatively smoothly, as a function of distance from the center. The misorientation angle has a minimum in the center and a maximum at the interface. Although the exact size of the central portion of the crystal core is unimportant for the practice of the invention, it can generally be considered to be the region in the center of the crystal core where the misorientation angle is zero, near zero or at its minimum. In various embodiments, the misorientation angle reaches a maximum of about 15\u00b0 at the interface of the crystal core. In various embodiments, the misorientation has a slope between about 0.5\u00b0/\u03bcm and about 2\u00b0/\u03bcm. The slope of the misorientation is illustrated in FIGS. 5 and 10.",
                                "Further discussion of the misorientation and its effects on the refractive index of the crystal may be found in the figures and in the examples below. In particular, FIG. 5 illustrates profiles of lattice misorientation in various embodiments. FIG. 7 shows the alignment of unit cells along the temperature gradient at the leading end of the laser focus that, in various embodiments, may be used as a method of making the claimed waveguides. FIG. 9 illustrates intensity profiles of various embodiments and highlights how various embodiments may reduce or avoid loss at the outer surface of the crystal core where the crystal interfaces with the glass block.",
                                "The invention is not limited to any particular application, however possible applications include photonics technologies and telecommunications. GRISC can be used as a low loss optical waveguide to improve integrated optics devices such as electro-optic modulators. With rare earth doping, GRISC can be used in optical quantum memory applications.",
                                "Methods of Making Graded Refractive Index Single Crystal Waveguides",
                                "In a further aspect, the invention provides a method of making a graded refractive index single crystal waveguide, by providing a block of glass; focusing a plurality of femtosecond (fs) laser pulses having a power density on a focal point within the block of glass, thereby heating the glass and inducing crystallization; translating the focal point through the glass along an axis at a scanning speed, thereby generating a single crystal within the glass, the crystal comprising a lattice oriented along the axis, wherein the single crystal comprises a central portion extending along the axis, an interface defining a peripheral boundary of the crystal core at a junction of the crystal core and an adjacent portion of the glass block and a continuous, radially symmetric misorientation transverse to the central portion; wherein the misorientation has a misorientation angle that increases with increasing distance from the central portion towards the interface.",
                                "The method produces a graded index single crystal (GRISC) in glass through control of the temperature distribution induced by femtosecond laser heating. GRISC waveguides confine the transmitted light within a tight region away from the crystal-glass interface. As this interface is largely responsible for light scattering losses observed in previously fabricated single crystal lines, GRISC waveguides offer reduced optical loss while providing active functionality.",
                                "Providing may, in various embodiments, encompass manufacturing the glass as described in Example 1 or acquiring by any means. In various embodiments, the glass may be any type of glass that may undergo laser induced crystallization. In various embodiments the glass is or includes 35Li2O-35Nb2O5-30SiO2. The block of glass may be in any amount or shape, limited only by the precision with which the laser may be controlled.",
                                "A plurality of fs laser pulses are focused on a focal point within the block of glass. The focal point is the focus of the laser. Heat generated by the pulses induces crystallization. The focal point of the laser is translated along an axis through the block of glass, inducing crystallization and forming a single crystal along that axis. A skilled person will recognize that the axis is not necessarily a straight line, but rather is defined by the path of the laser. In various embodiments, the crystal is LiNbO3.",
                                "In various embodiments, the axis begins and/or terminates at an edge of the block of glass. In these embodiments, the crystal extends throughout the block of glass. In other embodiments the axis is entirely within the block of glass and therefore the single crystal is completely contained within the block of glass. In various figures and examples herein, the axis is referred to as the x-axis.",
                                "Selection of the power density applied and the scanning speed at which the focal point of the laser is translated through the glass influences the temperature profile and therefore the crystallization and ultimately the properties of the GRISC. In various embodiments, the laser scanning speed is within the range between about 15 and about 75 \u03bcm/s. In various embodiments, the laser power density (power density) is within the range between about 151 GW/m2 (515 mW) and about 243 GW/m2 (830 mW). In various embodiments, the power density and scanning speed are 243 GW/m2 and 15 \u03bcm/s; 243 GW/m2 and 25 \u03bcm/s; and 209 GW/m2 and 15 \u03bcm/s, respectively. A skilled person will recognize that, based on the present disclosure, a person of skill in the art is able to determine further parameters for the laser and the motion by which it is moved along the path that will produce the claimed GRISCs and these are all within the scope of the present invention in its various embodiments.",
                                "Likewise, the repetition rate or frequency of the plurality of pulses will influence the temperature profile. In various embodiments, the plurality of pulses has a frequency of 200 kiloHertz (kHz.).",
                                "In various embodiments, within the glass, the femtosecond laser induced temperature profile is tailored to allow for crystallization upon heating ahead of the laser focus. The crystal's c-axis orients parallel to the temperature gradient (see Example 1, Discussion section), leading to a single crystal line with c-axis misorientation (c-axis here refers to an axis along the path) (FIGS. 4 and 5). The crystal cores exhibit a continuous, radially symmetric misorientation relative to the center of the crystal where the crystal possesses c-axis orientation parallel to the laser scanning direction (FIG. 5). The misorientation angle varies linearly with the radial distance from the center of the crystal (FIG. 5). In various embodiments, the crystal is a negative uniaxial crystal. In various embodiments, the crystal is lithium niobate. The misorientation results in a parabolic graded refractive index spatial profile with the refractive index highest in the very center of the crystal (FIG. 7 and Example 1, discussion section). This refractive index contrast leads to tight optical confinement of transmitted light in a Gaussian profile (FIGS. 7 and 8). Such a profile will lead to very low intensity near the crystal-glass interface (FIG. 8)."
                            ],
                            "subsections": [],
                            "outline_long": [
                                "introduce GRISC waveguide",
                                "describe fabrication method",
                                "explain advantages over polycrystalline lines",
                                "describe waveguide structure",
                                "define crystal core",
                                "describe misorientation",
                                "explain confinement of transmitted light",
                                "describe shape of glass block",
                                "define first and second end",
                                "describe lattice orientation",
                                "explain multiple crystal cores",
                                "describe glass block coverage",
                                "explain \"covers\" term",
                                "describe central portion",
                                "explain interface",
                                "describe misorientation angle",
                                "explain slope of misorientation",
                                "reference figures and examples",
                                "describe applications",
                                "introduce method of making GRISC waveguide",
                                "describe laser heating and crystallization",
                                "explain translation of focal point",
                                "describe control of temperature distribution",
                                "explain selection of power density and scanning speed"
                            ],
                            "num_characters": 12162,
                            "outline_medium": [
                                "introduce GRISC waveguide",
                                "describe fabrication method",
                                "explain advantages over polycrystalline lines",
                                "describe waveguide structure",
                                "explain misorientation angle",
                                "describe shape of glass block",
                                "explain light travel through waveguide",
                                "describe crystal core",
                                "explain glass block coverage",
                                "describe method of making GRISC waveguide",
                                "explain laser induced crystallization",
                                "discuss applications of GRISC"
                            ],
                            "outline_short": [
                                "introduce GRISC waveguide",
                                "describe fabrication method",
                                "detail waveguide structure",
                                "explain misorientation and refractive index",
                                "describe method of making GRISC waveguide",
                                "discuss applications and advantages"
                            ]
                        },
                        {
                            "title": "EXPERIMENTAL EXAMPLES",
                            "paragraphs": [
                                "The invention is further described in detail by reference to the following experimental examples. These examples are provided for purposes of illustration only, and are not intended to be limiting unless otherwise specified. Thus, the invention should in no way be construed as being limited to the following examples, but rather, should be construed to encompass any and all variations which become evident as a result of the teaching provided herein.",
                                "The materials and methods utilized in the following example are here described.",
                                "Glass Preparation.",
                                "Lithium niobosilicate glass of composition 35 Li2O-35 Nb2O5-30 SiO2 was made by mixing high purity SiO2 (99.99%), Li2CO3 (99.999%), and Nb2O5 (99.9985%) reagents into a 40-g batch. The mixture was melted in a Pt crucible at 1400\u00b0 C. for one hour, and the melt was subsequently quenched between two steel plates at room temperature. The glass was annealed in an oven at 500\u00b0 C. for 2 hours to relieve stresses, before cooling down slowly to room temperature. The glass was then cut into rectangular pieces of roughly 10 mm\u00d710 mm\u00d72.5 mm dimension and polished to optical quality.",
                                "Laser-Induced Crystallization.",
                                "A PHAROS femtosecond laser (model: SP-06-200-PP, Light Conversion, Vilnius, Lithuania) was used to create the crystals in glass. The laser was operated at a wavelength of 1026 nm, repetition rate of 200 kHz, and pulse duration of 175 fs. The laser polarization was oriented parallel to the laser scanning direction. The light was focused through a Nikon extra-long working distance 50\u00d7 objective with 0.6 NA. The glass piece was mounted on a heated stage brought to 500\u00b0 C. to eliminate cracking during crystal growth. The heated stage was mounted on motorized stages, enabling 3D motion of the laser focus within the glass. Laser scanning speed was varied between 15 and 75 \u03bcm/s and laser power density (power) was varied between 151 GW/m2 (515 mW) and 243 GW/m2 (830 mW). The power was measured after the objective, but before the heated stage's 1 mm thick silica window. The crystals were grown at an actual depth of 200 \u03bcm below the surface of the glass.",
                                "Materials Characterization.",
                                "After writing crystal lines at the specified parameters, EBSD measurements and analysis were carried out using a Hitachi 4300SE scanning electron microscope and the analysis package Orientation Imaging Microscopy Analysis, respectively. Raman measurements were made with a WITec Raman microscope (alpha300 RA) utilizing a 532-nm laser.",
                                "The samples for these analyses were either cut and polished to expose the crystal cross-sections or polished down from the top surface to expose the crystals along their length. In either case, the sample was polished with progressively finer grits down to a 0.1 \u03bcm finish.",
                                "To simulate the dependence of the waveguiding characteristics on the corresponding refractive index profile, we utilized the MODE Solutions software (Lumerical Solutions, Inc.). To simplify the calculation, the waveguides were reduced to cylindrical symmetry.",
                                "**Example 1: Fabrication of Graded Index Single Crystal in Glass**",
                                "Lithium niobate (LiNbO3) crystals were grown in 3D through localized heating by femtosecond laser irradiation deep inside 35Li2O-35Nb2O5-30SiO2 glass. Laser scanning speed and power density were systematically varied to control the crystal growth process and determine the optimal conditions for the formation of single crystal lines. EBSD measurements showed that, in principle, single crystals can be grown to unlimited lengths using optimal parameters. There is a tendency for the crystal line's lattice to gradually rotate during growth until the c-axis is parallel to the laser scanning direction. The parameters have been successfully tuned to a growth mode where nucleation and growth occur upon heating and ahead of the scanning laser focus. The crystal cross-sections possessed a symmetric, smooth lattice misorientation with respect to the c-axis orientation in the center of the crystal. This growth mode eliminates the problem reported in previous works of non-uniform polycrystallinity because of a separate growth mode where crystallization occurs during cooling behind the scanning laser focus. The observed misorientation leads to a decrease in the refractive index of the crystal line from the center moving outwards, producing a graded refractive index single crystal (GRISC) optically active waveguide within the glass.",
                                "The growth of single crystal in glass has been explored due to its potential application in optical data transmission. Several crystals have been fabricated through continuous wave (CW) and femtosecond (fs) laser induced heating of the host glass. While crystal growth induced via CW laser heating is limited to the glass surface, fs laser induced crystallization allows for crystal growth deep inside the glass. The use of fs lasers to alter the properties of a host material has opened a compelling opportunity for expanding integrated optics into dense, 3D geometries. Besides growing single crystal waveguides in glass, in addition, amorphous waveguides in glass, depressed cladding, type I, and type II waveguides in bulk single crystal are all made possible by the spatially selective nonlinear absorption of fs laser irradiation in transparent materials.",
                                "Crystals can be nucleated and grown because high repetition rates lead to heat accumulation, which produces temperatures in and around the focal volume from hundreds to thousands of Kelvin. The ability to produce ferroelectric crystals, such as LiNbO3 and Ba2TiSi2O8 in glass, opens the opportunity to realize their large linear electro-optic effect and optical nonlinearity for use in electrooptic modulators and nonlinear frequency converters.",
                                "In particular, LiNbO3 is of special interest due to its favorable properties that have already found widespread applications in optical modulators, frequency converters, and acousto-optical filters. LiNbO3 crystals in glass have previously been fabricated on both the surface of glass via CW laser irradiation and within glass via fs laser irradiation. However, a significant problem remains that the fs laser precipitated LiNbO3 crystals in glass possess a noticeably nonuniform, polycrystalline structure. These results point to a need to precisely control the interplay of nucleation and growth of crystals within the dynamic heating profile induced by the laser.",
                                "It requires a careful optimization of fs laser parameters and glass composition. Taking into consideration the material constraints and desired application for the crystal, one could then select between various crystal growth modes such as an all-solid state glass\u2192crystal transformation produced by a heat profile that yields convex crystal growth front ahead of the scanning laser focus, or via melt\u2192solid transformation that occurs with a concave crystal growth front behind the scanning laser focus.",
                                "The invention provides the formation of uniform, highly oriented LiNbO3 crystals in lithium niobosilicate glass of effectively unlimited length, which is constrained only by the homogeneity of the starting glass. The specific growth dynamics and the confined nature of the crystal growth method lead to new phenomena in terms of crystal orientation that can be studied in our high quality, highly oriented single crystal line: (1) After nucleation, the crystal orientation rotates until its c-axis is oriented along the laser scanning direction. (2) Once the crystal is oriented in this way, a systematic, gradually varying misorientation of the crystal axis that is symmetric in regards to the center of the crystal line cross-section. The second characteristic indicates that the parameters have been controlled such that the growth occurs upon heating in a convex growth front ahead of the scanning laser focus. The second characteristic of these crystal lines is expanded by detailing their potential application as graded index crystal waveguides in glass.",
                                "Results",
                                "FIG. 1A displays the influence of varying laser scanning speed on the crystal shape, size, and microstructure, while keeping the laser power density constant. The figure shows x-axis inverse pole figure (IPF) maps of crystal lines and their cross-sections for crystals written at a power density of 243 GW/m2 and at a scanning speed of 25, 35, 55, or 75 \u03bcm/s. A schematic in FIG. 1C illustrates the coordinate system used for electron back scatter diffraction (EBSD) analysis: the x-axis is parallel to the laser scanning direction; the z-axis is perpendicular to the sample surface; and the y-axis is perpendicular to both the x-axis and z-axis. Each IPF map is overlaid with an image quality map to darken areas where a quality Kikuchi pattern could not be measured, such as in the glass, at crystal grain boundaries, or along cracks or grooves created during polishing. Within the crystal, the Kikuchi patterns observed correspond to a LiNbO3 crystal structure.",
                                "A trend is exhibited in FIG. 1A where the crystallized volume decreases with increasing scanning speed. In addition, the scanning speed has a clear impact on the degree of polycrystallinity of the crystal line as noted in terms of the number and size of grains of varying orientation (i.e. colors in the figure). Parameters were found at which crystal lines where essentially the entire crystallized area in the cross-section is a single crystal (such as the 25 \u03bcm/s case in FIG. 1A) could be created with the c-axis nearly parallel to the scanning direction. As the scanning speed is increased, the single crystal is broken up into many grains, which increase in number and decrease in size.",
                                "Expanding the search of the parameter space in terms of laser heating, FIG. 2A displays the combined influence of both laser scanning speed and power density on crystal growth. The figure shows x-axis IPF maps of crystal line cross-sections for a variety of parameters. Several observations can be made from this figure. First, decreasing the power density reduces the crystallized volume. In addition, consistent with the results shown at 243 GW/m2 in FIG. 1A, at all power densities, increasing the scanning speed results in a reduction of the crystallized volume. Also at all power densities, as the scanning speed is increased, there is a transition from single crystal cross-sections to polycrystalline cross-sections with decreasing grain size (20-30 1 \u03bcm down to 2-3 \u03bcm). It is clear from FIG. 2A that for lower power densities this transition occurs at slower speeds.",
                                "The properties of the crystal lines formed with the best-case parameters (such as 243 GW/m2 and 15 \u03bcm/s; 243 GW/m2 and 25 \u03bcm/s; and 209 GW/m2 and 15 \u03bcm/s) were characterized. A Raman spectrum is shown in FIG. 3A for the crystal line grown at 209 GW/m2 and 15 \u03bcm/s, along with Raman spectra for the host glass and a reference stoichiometric LiNbO3 (SLN) single crystal. Raman spectroscopy probes the vibrational modes of the crystal and reveals a collection of characteristic peaks, which allow us to identify the crystal structure. Consistent with the Kikuchi patterns acquired from EBSD, the Raman spectrum of the crystal in glass is indicative of a LiNbO3 crystal structure. The apparent peak broadening of the Raman modes of the crystal in glass relative to the stoichiometric, unconfined single crystal can be attributed to the crystal in glass deviating in composition from stoichiometric LiNbO3, as well as inhomogeneous stresses from confinement by glass matrix.",
                                "In the backscattering geometry detailed in FIG. 3B, one would expect that the crystal line was c-axis oriented, based on the x-axis IPF map of this crystal in FIG. 2A. Then the Raman spectrum should appear as that of bulk z-cut LiNbO3 in backscattering geometry with laser probe beam incident along the c-axis. Our measurement of a bulk z-cut stoichiometric LiNbO3 Raman spectrum in FIG. 3A is indeed similar to the Raman spectrum of the crystal line grown in glass.",
