Repository: boschresearch/Pap2Pat

# Pap2Pat Dataset

### File Schema

Every directory in `data` corresponds to one patent-paper pair and contains the full texts of both patent and paper, as well as the patent outlines. We include all information in JSON for programmatic parsing and Markdown for manual inspection.

```yaml
data/:
    paper_id-patent_id/:
        # Nested JSON format
        patent.json: JSON file containing patent metadata and full-text, as well as all outlines
        paper.json: JSON file containing paper metadata and full-text
        # Markdown format
        patent.md: patent full-text formatted in markdown
        paper.md: paper full-text formatted in markdown

File: Pap2Pat/data/W2606131870-US20180031517/patent.json (part 1 of 2)
{
    "id": "US20180031517",
    "authors": [
        "Nathan Netzer",
        "Indrek Must",
        "Yupu Qiao",
        "Zhenqiang Wang",
        "Zhen Zhang",
        "Shi-Li Zhang"
    ],
    "title": "Devices, Systems and Methods for Use of Electrical Ion Sensors Based on Metal-Organic Supercontainers",
    "date": "2017-07-31 00:00:00",
    "abstract": "The disclosed apparatus, systems and methods relate to the use of metal-organic supercontainers as a size-selective ionophore by incorporation into a substrate for ion sensing electrodes.",
    "sections": [
        {
            "title": "DESCRIPTION",
            "paragraphs": [],
            "subsections": [
                {
                    "title": "TECHNICAL FIELD",
                    "paragraphs": [
                        "The disclosed technology relates generally to container molecules and in particular, to the systems, devices, methods, and design principles allowing the use of metal-organic supercontainers as a size-selective ionophore by incorporation into a mixed-matrix membrane for ion-selective electrodes. This has implications in a variety of industries in which there is a demand for rapid and efficient monitoring of molecular ions."
                    ],
                    "subsections": [],
                    "outline_long": [
                        "define technical field of invention"
                    ],
                    "num_characters": 426,
                    "outline_medium": [
                        "define technical field of invention"
                    ],
                    "outline_short": [
                        "define technical field of invention"
                    ]
                },
                {
                    "title": "BACKGROUND",
                    "paragraphs": [
                        "The disclosure relates to the systems, devices, methods, and design principles allowing for the use of metal-organic supercontainers (MOSCs) as a size-selective ionophore. In various implementations, the MOSCs are incorporated into a substrate such as a mixed-matrix membrane (MMM) for ion-selective electrodes (ISEs). In various implementations, ion sensing\u2014such as electrical ion sensing\u2014has a variety of applications, including, but certainly not limited to, water quality and environmental control and the detection of charged species in electrolytes for chemical, biological, and medical monitoring.",
                        "Currently, one method of forming MMMs is to incorporate ion-binding receptors, also known as \u201cionophores,\u201d with ion-exchange sites into a polymer matrix, allowing for mechanical stability and increased ion-selectivity. Another method incorporates charged ionophores without ion-exchange sites. Currently there are a variety of commercially available ionophores and protocols for fabricating ISEs with specific binding affinities to about 30 cations and anions.",
                        "While supramolecular host materials such as metal-organic frameworks (MOFs) have become popular in the electrical ion sensing field because they have favorable binding sites, MOFs are inherently insoluble in most common solvents and thus lack certain desirable characteristics needed for incorporation into ISEs, such as solution processability.",
                        "Thus, there is a need in the art for technologies that allow for rapid and precise monitoring of molecular ions for both environmental and biomedical applications."
                    ],
                    "subsections": [],
                    "outline_long": [
                        "introduce ion sensing technology",
                        "describe limitations of current ionophores",
                        "identify need for improved ion sensing technology"
                    ],
                    "num_characters": 1578,
                    "outline_medium": [
                        "discuss limitations of prior art"
                    ],
                    "outline_short": [
                        "discuss limitations of prior art"
                    ]
                },
                {
                    "title": "BRIEF SUMMARY",
                    "paragraphs": [
                        "To facilitate understanding of the disclosure, as used herein, the term \u201csolid-liquid junction sensing interface\u201d may be used to reference various embodiments of a sensing interface. In certain implementations, an MOSC is bound directly to a solid-contact. In further implementations a junction is formed between organic (MMM) and aqueous phases. For simplicity and brevity, and as would be understood, the MMM of the second definition may be referred to herein as a solid although it is truly an organic (solvent) phase with a phase transition.",
                        "In the various implementations, the ion sensing technology disclosed herein offers a significant improvement over the ion sensing technology found in the prior art, which does not have the capacity to accurately measure large molecular ions. Data provided herein demonstrates the ability of the disclosed system, devices and methods to accurately measure large molecular ions with an ISE using a MOSC incorporated into a substrate or scaffolding.",
                        "In certain embodiments, the disclosed is an improved apparatus for detection of molecular ions. The apparatus is designed to incorporate MOSCs into a substrate, which allows the MOSCs to selectively bind the desired molecular ion/s for accurate measurement using an ISE. The apparatus improves on the ion sensing capability of previously developed ISEs with incorporation of MOSC into the device, system or method.",
                        "According to certain embodiments, the ion sensing technology disclosed herein may be used to conduct analysis of water, sweat, blood, saliva and many other liquid samples. The liquid sample may consist of a complex matrix of small molecules, molecular ions, and elemental ions. Analysis of these samples can yield information regarding water contamination, an individual's physiological state or early disease diagnosis. For example, the glucose level in human sweat is closely correlated to the blood glucose level. The sweat lactate is potentially a very useful early indicator of pressure ischemia. Neurochemicals, as another example, which include neurotransmitters and important elemental ions are actively involved in cell growth, replication, response, and communication in the neuronal network.",
                        "Potentiometric sensors employing ion-binding receptors (ionophores) have been extensively studied in the prior art for selective detection of cations and anions. The prior art ionophores are mostly limited to detection of elemental and other small inorganic ions. The presently disclosed use of MOSCs as ionophores improves on the prior art in the ability to detect large molecular ions without resorting to high performance liquid chromatography and/or gas chromatography-spectrometry which require highly trained operators and expensive, bulky instrumentation. The unique structure of MOSCs creates chemically tunable exo- and endo-cavities enabling the design of novel ionophores for highly specific ion detection.",
                        "In various implementations, the device demonstrates a near-Nernstian response that allows for very accurate concentration measurements.",
                        "In various implementations, the device demonstrates many positive qualities including the lack of any observable leeching, shown in Example 2, and stability in a wide range of environments, shown in Example 3.",
                        "In certain implementations, the device can measure electrical response by using an ion sensing electrode constructed on the gate terminal of an ISFET, shown in Example 4.",
                        "One Example includes a chemically tunable metal-organic system including: a supercontainer including one or more of: an exo-cavity, an endo-cavity and a substrate, where the substrate is combined with the supercontainer to form a scaffold, and a reference probe, where the system is constructed and arranged to detect ions. Implementations of this Example may include one or more of the following features. The system where the system detects ions by measuring an electrical response. The system where the substrate includes: a mixed-matrix membrane, or a solid sensing surface. The system where the mixed-matrix membrane is a polymer matrix. The system where the solid sensing surface is selected from the group including of oxide, nitride, and metal. The system where the system measures electrical response using a solid-contact ion sensing electrode. The system where the system measures electrical response using an ion-sensing electrode with an inner filling solution and an internal Ag/AgCl reference electrode. The system where the system measures electrical response using an ion-sensing electrode constructed on an ion-sensitive field-effect transistor gate terminal. The device where the substrate is a mixed matrix membrane. The device where the mixed matrix membrane includes a variety of polymers. The device where the polymer is selected from a group including of polyvinyl chloride, polydimethylsiloxane, poly(methyl methacrylate), urushi, cellulose triacetate, poly aniline, poly urethane, siloprene, poly-(vinyl chloride-co-vinyl acetate-co-hydroxypropyl acrylate), and poly(vinyl chloride-co-vinyl acetate-co-vinyl alcohol). The device where the substrate is a solid sensing surface. The device where the solid sensing surface is selected from a group including of oxide, nitride, and metal. The device further including an ion-sensitive field-effect transistor. The system where the ion sensing electrode is a solid contact electrode and the substrate is placed on the electrode. The system where the system is placed on an ion-sensitive field-effect transistor gate terminal to measure drain current change of the ion-sensitive field-effect transistor. The system where the substrate is incorporated into the ion sensing electrode. The system where the plurality of metal organic super containers are MOSC-II-Co molecules.",
                        "Another Example includes a device for sensing ions including: a substrate, where the substrate includes metal organic super containers to form a scaffold, and an ion sensing electrode. The device also includes a reference probe. The device also includes where, the device is configured to detect specific ions by measuring electrical response. Implementations according to this Example may include one or more of the following features. The device where the substrate is a mixed matrix membrane. The device where the mixed matrix membrane includes a variety of polymers. The device where the polymer is selected from a group including of polyvinyl chloride, polydimethylsiloxane, poly(methyl methacrylate), urushi, cellulose triacetate, poly aniline, poly urethane, siloprene, poly-(vinyl chloride-co-vinyl acetate-co-hydroxypropyl acrylate), and poly(vinyl chloride-co-vinyl acetate-co-vinyl alcohol). The device where the substrate is a solid sensing surface. The device where the solid sensing surface is selected from a group including of oxide, nitride, and metal. The device further including an ion-sensitive field-effect transistor. The system where the ion sensing electrode is a solid contact electrode and the substrate is placed on the electrode. The system where the system is placed on an ion-sensitive field-effect transistor gate terminal to measure drain current change of the ion-sensitive field-effect transistor. The system where the substrate is incorporated into the ion sensing electrode. The system where the plurality of metal organic super containers are MOSC-II-Co molecules.",
                        "Another Example includes a system for sensing molecular ions including a substrate, where the substrate includes a plurality of metal organic super containers designed to selectively bind a target molecular ion, an ion sensing electrode, and a reference electrode, where the target molecular ion is detected by measuring an electrical response. Implementations according to this Example may include one or more of the following features. The system where the ion sensing electrode is a solid contact electrode and the substrate is placed on the electrode. The system where the system is placed on an ion-sensitive field-effect transistor gate terminal to measure drain current change of the ion-sensitive field-effect transistor. The system where the substrate is incorporated into the ion sensing electrode. The system where the plurality of metal organic super containers are MOSC-II-Co molecules.",
                        "While multiple implementations are disclosed, still other implementations of the disclosure will become apparent to those skilled in the art from the following detailed description, which shows and describes illustrative embodiments of the disclosed apparatus, systems and methods. As will be realized, the disclosed apparatus, systems and methods are capable of modifications in various obvious aspects, all without departing from the spirit and scope of the disclosure. Accordingly, the drawings and detailed description are to be regarded as illustrative in nature and not restrictive."
                    ],
                    "subsections": [],
                    "outline_long": [
                        "introduce solid-liquid junction sensing interface",
                        "describe MOSC-based ion sensing technology",
                        "highlight advantages over prior art",
                        "describe apparatus for detection of molecular ions",
                        "outline potential applications",
                        "describe potentiometric sensors",
                        "highlight limitations of prior art ionophores",
                        "describe unique structure of MOSCs",
                        "highlight near-Nernstian response",
                        "describe stability in various environments",
                        "describe measurement of electrical response",
                        "introduce Example 1",
                        "describe features of Example 1",
                        "introduce Example 2",
                        "describe features of Example 2",
                        "introduce Example 3",
                        "describe features of Example 3"
                    ],
                    "num_characters": 8892,
                    "outline_medium": [
                        "introduce solid-liquid junction sensing interface",
                        "describe ion sensing technology",
                        "highlight advantages over prior art",
                        "describe apparatus for detection of molecular ions",
                        "discuss potential applications",
                        "describe potentiometric sensors",
                        "highlight unique structure of MOSCs",
                        "describe device performance"
                    ],
                    "outline_short": [
                        "introduce solid-liquid junction sensing interface",
                        "describe advantages over prior art",
                        "outline improved apparatus for detection",
                        "highlight potential applications"
                    ]
                },
                {
                    "title": "DETAILED DESCRIPTION",
                    "paragraphs": [
                        "The various embodiments disclosed or contemplated herein relate to the use of metal-organic supercontainers (MOSCs) as a size-selective ionophore by incorporation into a substrate such as a mixed-matrix membrane (MMM) for ion-selective electrodes (ISEs).",
                        "The discovery of a new family of coordination container molecules\u2014metal-organic supercontainers (MOSCs) shown in FIG. 1\u2014resulted in structurally unique and diverse container molecules with a structurally unique, multi-pore architecture that displays both endo- and exo- nano-cavities with chemically tunable structures. It is understood that the exo- and endo- cavities mimic the binding pockets of proteins and enzymes.",
                        "As shown in FIG. 1, the MOSC structures may include, but are not limited to, face-directed octahedral 2, edge-directed octahedral 4, barrel-shaped 6, or cylinder-shaped 8 geometries using trigonal, linear, angular-planar, and angular-nonplanar carboxylate linkers, respectively, linking metal ions and sulfonylcalix[4]arenes. It is understood that further structures are possible. Additional discussion is found in U.S. patent application Ser. No. 13/862,651 which is incorporated by reference in its entirety for all purposes.",
                        "As best shown in FIG. 2, and simplified in FIG. 3, one aspect that makes MOSCs structurally unique is a multi-pore architecture that displays both exo-cavities 10 and endo-cavities 12. In exemplary implementations the cavities are chemically tunable structures that give the MOSC molecules the ability to function as extremely efficient host systems. This structural feature is important because the ability to design multiple nanocavities within a single host molecule capable of selecting ion species in a tunable fashion makes MOSCs extremely desirable for ion-specific sensing devices. The exemplary embodiment shown in FIGS. 2 and 3, is the MOSC-II-Co molecule 9 that selectively binds methylene blue (MB+), for example one MB+ per cavity, with an apparent binding constant of 1.42\u00d7104 M\u22121. It is understood that further implementations are possible.",
                        "As a result of the presence of these hierarchical cavities and their chemically tunable structure, MOSCs function as extremely efficient host systems. MOSCs are unique in their ability to show multiple nanocavities within a single host molecule, making them capable of selectively recognizing ionic species in a tunable fashion and giving them an advantage in generating ion-specific sensing devices. Particularly, the MOSC's tunable structure and solution processability make them very attractive for selective ion sensing for molecular ions. The presently disclosed system relates the use of MOSCs as a new type of ionophore at a sensor/sample interface in a selective ion detection system. MOSCs are described in U.S. patent application Ser. No. 13/862,651 which was incorporated by reference in its entirety for all purposes.",
                        "As best shown in FIGS. 4A-B, in exemplary implementations of the system 40 the MOSCs are incorporated into a substrate to form a scaffold 20A, 20B. In the examples of FIGS. 4A-B, the MOSC-substrate scaffolds 20A, 20B can take several forms, two non-limiting exemplary implementations being an MOSC-MMM 20A, comprising MOSC molecules 9 and a polymer matrix 22A (FIG. 4A), or an MOSC-solid sensing surface (SSS) scaffold 20B, comprising MOSC molecules 9 and an SSS substrate 22B (FIG. 4B).",
                        "As shown in FIGS. 4A-B and FIGS. 5-7, in various implementations, the MOSC 9 is directly incorporated into a MMM 22A to form the scaffold 20A. In these and other implementations, the MMM 22A may contain a variety of polymers. It is understood that other matrices, including, but not limited to, polydimethylsiloxane, poly(methyl methacrylate), Urushi, cellulose triacetate, poly aniline, poly urethane, siloprene, Poly-(vinyl chloride-co-vinyl acetate-co-hydroxypropyl acrylate), and Poly(vinyl chloride-co-vinyl acetate-co-vinyl alcohol) can also be utilized to form the MMM 22A.",
                        "In these implementations, the ion sensing device or system 40 therefore has a MOSC-MMM 20A structure, in which the MOSC molecules are directly incorporated into a polyvinyl chloride (PVC) based MMM. For example, the device might be placed on a solid contact (SC) and the electrical response between the solid-liquid sensing interface could be measured. Alternatively, the device or system 40 might be used to measure the electrical response between liquid-liquid junction sensing interfaces. In another example, the device might be used in conjunction with an ion-sensitive field-effect transistor 62 (ISFET) by placing the device on the gate terminal 21 of the ISFET 62 and measuring the drain current change of the ISFET 62.",
                        "Accordingly, discussed herein are various implementations relating to a device, system and methods for the use of MOSCs as a size-selective ionophore by incorporation into a substrate such as an MMM for ISEs. While there are many commercially available ionophores, the devices and methods currently available are useful mainly for detection of elemental or other small inorganic ions. The disclosed systems, methods, and devices allow for rapid and precise monitoring of molecular (e.g., organic) ions for environmental and biomedical applications.",
                        "In certain implementations, the device or system comprises a MOSC-solid sensing surface (SSS) structure 20B, in which chemical bonds allow the MOSCs to bind onto an SSS 20B, such as an oxide, nitride, or metal. For example, the MOSC-SSS 20B could be used to measure the electrical response between a solid-liquid junction sensing interface. Alternately, the device might be used in conjunction with an ISFET 62 by placing the device on the gate terminal 21 of the ISFET 62 and measuring the drain current change of the ISFET 62.",
                        "In various implementations, the size of the binding cavity and the number of binding sites (as shown for example in FIGS. 1-3), is created by altering constituent elements of the MOSCs. These cavities can be tuned to enable the design of a device for detection of a highly specific ion. For example, in Example 1 (discussed below) this implementation is demonstrated using methylene blue (MB+). It is understood that further implementations are of course possible.",
                        "Additionally, Example 1 shows this implementation using Tetrabutylammonium (TBA+). In various implementations the device has a decreased response to elemental and other small inorganic ions, providing an extremely effective measurement for local concentration of the larger target molecular ion. Other implementations are possible.",
                        "In use, and as best shown in FIG. 5, in certain implementations, the MMM scaffold 20A is placed on an solid contact (SC) electrode 23 and used in conjunction with a reference electrode 42 to create a system 40. The system 40 of these implementations is used to measure the electrical response (shown at 44) between the system's 40 solid-liquid junction sensing interface (shown generally at 19).",
                        "For example, to make an SC electrode 23 the MOSC might be incorporated by spin-coating a 1.5 \u03bcm SU8 layer on top of an SiO2-covered Si wafer with an oxide thickness of 650 nm. In this implementation, the SU8 film can then be pyrolyzed in a quartz tube flow-through furnace at 900 degrees Celsius in the reducing atmosphere of 95 percent N2 and 5 percent H2 for one hour. Then polyethylene wells with inner diameters of about 6 mm can be glued on top of the SU80-derived carbon using a quick setting epoxy. Finally, 40 \u03bcL of MMM solution is drop-casted inside the fabricated well on top of the pyrolyzed SU8, making a thin-film coating over the entire carbon electrode.",
                        "Turning to the implementation of FIG. 6, in this embodiment the system 40 includes the scaffold 20A and the reference electrode 42 is used to measure the electrical response (designated at 44) between the liquid-liquid interface. In various implementations, the reference electrode 42 can be an Ag/AgCl reference electrode or another reference electrode known to those with skill in the art.",
                        "As best shown in FIG. 7, in certain implementations the system 40 includes the scaffold 20A and the reference electrode 42. The system 40 is placed on the gate terminal 21 of an ISFET 62 and used to measure the drain current change of the ISFET 62, as would be understood.",
                        "As shown in FIGS. 4 and 7-9, in various implementations the MOSC 9 is incorporated into an SSS 22B to form a scaffold 20B. In certain implementations, the SSS 22B can be oxide, nitride, metal or other solid sensing surface structures, as would be understood. In certain implementations, the MOSC 9 can be attached to the SSS 22B with chemical bonds, weak non-covalent interactions, covalent bonds such as S\u2014Au (i.e., sulfur-gold) linkages, or other means of attachment known to those with skill in the art.",
                        "Similar to the MMM scaffold 20A depicted in the implementation of FIG. 5, in certain implementations, as shown in FIG. 8, a SSS scaffold 20B can be used in conjunction with a reference electrode 42 to form the system 40, which can be used to measure the electrical response 44 between a solid-liquid interface, as would be understood. Many alternate implementations are possible.",
                        "As shown in FIG. 9, in certain alternate implementations, the scaffold 20B and the reference electrode 42 will form the system 40 that can be placed on the gate terminal 21 of an ISFET 62. In these and other implementations, the system 40 can thereby be used to measure the relative or absolute drain current change of the ISFET.",
                        "In exemplary implementations, and as discussed in the examples below, the system 40 demonstrates a near-Nernstian response, a reduction in charge-transfer resistance (both shown in Example 1), and little to no visible leeching (shown in Example 2), indicating that the system 40 is highly effective in rapid and precise monitoring of molecular ions. In all implementations, the system 40 is environmentally stable (shown in Example 3). In various implementations, the system can include an ISFET for monitoring molecular ions with little interference from elemental or other small inorganic ions (shown in Example 4).",
                        "The following examples are put forth so as to provide those of ordinary skill in the art with a complete disclosure and description of how the articles, devices and/or methods claimed herein are made and evaluated, and are intended to be purely exemplary of the invention and are not intended to limit the scope of what the inventors regard as their invention. However, those of skill in the art should, in light of the present disclosure, appreciate that many changes can be made in the specific embodiments which are disclosed and still obtain a like or similar result without departing from the spirit and scope of the invention.",
                        "An exemplary study demonstrated herein in Examples 1-3 is found in \u201cBiomimetic supercontainers for size-selective electrochemical sensing of molecular ions\u201d by Netzer, N. L., Must, I., Qiao, Y., Zhang, S., Wang, Z., Zhang, Z. (Sci. Rep, 2017, 7, 45786), and is hereby incorporated by reference in its entirety for all purposes."
                    ],
                    "subsections": [
                        {
                            "title": "EXAMPLE 1: PROOF-OF-CONCEPT STUDY WITH MB+ AND TBA+",
                            "paragraphs": [
                                "The present example investigates the ability of a specialized MOSC, designated as MOSC-II-Co 9 (shown in FIG. 2), to selectively bind MB+ in both solution and in solid-state. The MOSC-II-Co molecule 9 was designed with its cavities matching the size of MB+, a known water contaminant. Both the MOSC and MB+ were combined with a polymeric MMM and incorporated into an MB+-selective electrode in the nanomolar to micromolar range. The results demonstrated the encouraging potential of MOSC-based ion sensors via exploiting the tunable nature and specific molecular recognition capability of the MOSC structures.",
                                "**Materials and Methods**",
                                "The exemplary MOSC-II-Co 9 was obtained from the reaction of Co(II), p-tert-butylsulfonyl-calix[4]arene, and 1,4-benzedicarboxylate. It had an edge-directed octahedral geometry and features an outer diameter of 3.3 nm, an inner diameter of 1.7 nm, and an internal volume of 1.2 nm3. It possesses a total of seven well-defined binding domains, including six exo-cavities (measuring 0.74 nm) and one endo-cavity (measuring 1.7 nm). The size of the cavities were designed to fit the dimensions of MB+, which has a length of 1.6 nm and a width of 0.7 nm.",
                                "After the MOSC-II-Co molecule 9 was created, it was combined with an MMM and incorporated onto an electrode to form an ion sensing device. For the study, a conventional ISE with an inner filling solution was chosen because of its versatility and ease of set-up. To facilitate reversible sorption of MB+ and fabricate a working MB+-ion-selective MMM using MOSC-II-Co, the ionic site of tetrakis(4-chlorophenyl)borate, MB+, and MOSC-II-Co 9 were dispersed into a solution of tetrahydrofuran (THF) and PVC. After the MMM solution was allowed to mix for two hours, an ISE with an inner filling solution and an internal Ag/AgCl reference was manufactured. First, the MOSC-II-Co MMM solution was drawn up into an empty pipette tip via capillary force. Once the membrane was set and the MOSC-II-Co MMM was formed at the tip of the tube, the inner filling solution and Ag/AgCl pellet were added. The membrane thickness was about 0.5 nm. The MOSC-II-Co MMM ISE's potential (Ewe) 44 was recorded versus a standard Ag/AgCl reference electrode, shown in FIG. 10. A solid-contact ISE was also fabricated with a pyrolyzed SU8-derived carbon (SU8-C) electrode. A simple drop-cast method was used to apply the MOSC-II-Co MMM onto the SU8-C electrode to create the MOSC-II-Co MMM-SC ISE. The MOSC-II-Co MMM-SC ISE was also recorded versus Ag/AgCl reference electrode, shown in FIG. 10. As FIG. 10 shows, there is little variation between the two methods.",
                                "The characteristics of the MOSC-II-Co MMM ISEs were investigated using both impedance spectroscopy and potentiometry. As shown in FIG. 11, the impedance of the MMM with MOSC-II-Co 9 reveals a reduction of the charge-transfer resistance by a factor of two when compared to the MMM without MOSC-II-Co 9. This is a strong indication of MOSC-II-Co 9 promoting MB+ ion transfer across the MMM-analyte interface, which shows that the MOSC molecule is a good candidate for potentiometric sensing. The MOSC-II-Co MMM ISEs were also investigated using K+, Ag+, and NH4+ to test binding of small molecules, and with TBA+ to test the binding of larger molecules with a similar structure to that of MB+.",
                                "**Results**",
                                "The potentiometric response shown in FIG. 12 is evidence of the ideal match of MB+'s dimensions with those of the MOSC cavities. The MOSC-II-Co MMM ISE gives a near-Nernstian response to the MB+ concentration, providing clear evidence for the suitability of MOSC-II-Co 9 as an ionophore and its direct implementation in ISE sensors. The size-selectivity was further verified by the response showing the binding event for TBA+, depicted in FIGS. 13 and 14. As shown in FIG. 15, the response time for the binding event was also extremely short and the potential stability was extremely high for the TBA+ test, further indicating the suitability of MOSC-II-Co 9 as an ionophore.",
                                "As also shown in FIGS. 13 and 16, the device expressed a very minimal response to the smaller ions, likely because their sizes were too small to allow effective binding. This is likely because the lower rim of the MOSC-II-Co 9 precursor calixarene serves only as a structural site by coordinating to Co(II) using its phenolic oxygen atoms. This simultaneously increases formation of critical MOSC structures while decreasing affinity to small metal ions because of a lack of binding groups. In addition, the six exo-cavities are orderly pre-organized around the central endo-cavity, providing an effective strategy to promote local concentration of the target ion while decreasing sensitivity to small metal ions."
                            ],
                            "subsections": [],
                            "outline_long": [
                                "introduce MOSC-II-Co molecule",
                                "describe materials and methods for study",
                                "describe design of MOSC-II-Co molecule",
                                "describe fabrication of ion sensing device",
                                "describe measurement of potential response with FIG. 10",
                                "describe impedance spectroscopy results with FIG. 11",
                                "describe potentiometric response results with FIG. 12",
                                "describe size-selectivity results with FIGS. 13-16",
                                "describe response time and potential stability results with FIG. 15"
                            ],
                            "num_characters": 4725,
                            "outline_medium": [
                                "introduce MOSC-II-Co molecule",
                                "describe materials and methods for study",
                                "present results of study, including impedance spectroscopy and potentiometry",
                                "discuss implications of results for MOSC-based ion sensing"
                            ],
                            "outline_short": [
                                "describe materials and methods for creating MOSC-II-Co molecule and incorporating it into an MMM",
                                "present results of potentiometric response and impedance spectroscopy"
                            ]
                        },
                        {
                            "title": "EXAMPLE 2: LEECHING STUDY",
                            "paragraphs": [
                                "A simple leeching test was performed by preparing two MMMs, one with MOSC-II-Co 9 and one without. All other constituents were kept constant. The MMMs were stored in deionized (DI) water for over one week. As shown in FIG. 17, no change in the color of the water for the MOSC-MMM was observed, indicating that MB+ was captured by MOSC-II-Co 9. However, the solution in contact with the MMM without MOSC-II-Co turned dark blue, indicating that the MB+ had leached out. Additionally, the ISEs used for measurement showed no dependence on MB+ concentration, strongly indicating that the MB+ sensitivity results from the inclusion of the MOSC."
                            ],
                            "subsections": [],
                            "outline_long": [
                                "describe leeching test results with FIG. 17"
                            ],
                            "num_characters": 639,
                            "outline_medium": [
                                "describe leeching test and results"
                            ],
                            "outline_short": [
                                "describe leeching test and results"
                            ]
                        },
                        {
                            "title": "EXAMPLE 3: SIMULATED WASTE WATER SAMPLE",
                            "paragraphs": [
                                "The MOSC-II-Co molecule 9 was tested in a simulated wastewater sample collected from the Fyris River in the city of Uppsala, Sweden to illustrate that the proof of concept protocols can be applied in a more practical setting. A wastewater sample was collected and controlled amounts of the pollutant MB+ were added. As demonstrated in FIG. 18, the response curve for the simulated waste-water remained near-Nernstian. Although FIG. 18 shows an apparent shift in the detection limit towards higher concentrations of MB+, the shift can be attributed to decreased oxygen levels in the sample caused by microorganism found in the river water, verified by the control experiment, in which an equal amount of MB+ was dissolved in DI water and water from the Fyris River. The loss of oxygen produces a reducing environment, which can in turn decrease the actual MB+ ion concentration by a certain amount and cause a small shift in the response curve."
                            ],
                            "subsections": [],
                            "outline_long": [
                                "describe response curve results in simulated wastewater sample with FIG. 18"
                            ],
                            "num_characters": 943,
                            "outline_medium": [
                                "describe test of MOSC-II-Co molecule in simulated wastewater sample"
                            ],
                            "outline_short": [
                                "describe testing of MOSC-II-Co molecule in simulated wastewater sample and results"
                            ]
                        },
                        {
                            "title": "EXAMPLE 4: MOLECULAR ION SENSING",
                            "paragraphs": [
                                "This example demonstrates uses of silicon nanowire based ISFET 62 (SiNW-ISFET) for electronic sensing of ions in conjunction with MOSC-incorporated MMMs 20A, as is shown generally in FIG. 7 for example.",
                                "**Materials and Methods**",
                                "The SiNW-ISFET chips were fabricated using standard silicon process technology on silicon-on-insulator wafers. The silicon layer in the channel region was thinned down from 260 to 40 nm via thermal oxidation. SiNWs were first defined by lithography and dry etching, and then were laterally shrunk to the desired width. To reduce the series resistance, PtSi/p+-Si leads were used for connecting the SiNW-ISFETs 62 to the contact pads placed at the edges of the chip. Finally, a fresh thin silicon oxide (SiO2) film was grown via rapid thermal oxidation to serve as gate insulator and passivation on the chip. An exemplary embodiment of SiNW-ISFETs covered by electrolyte are shown in FIG. 19A.",
                                "Four types of MMMs were prepared: MOSC-doped MMM premixed with MB (MB+-MMM1), MMM premixed with MB+ but without MOSC (MB+-MMM2), Na-ionophore doped MMM (Na+-MMM), and blank control MMM containing only ionic sites (Control-MMM). Once the solution was prepared and there were no visible particles, the MMMs were fabricated by drop casting the solution on the device area of the chips by pipettes. An exemplary embodiment of a chip formed by drop-casting is show in FIG. 19C. Then, the chips with MB+-MMM1 and MB+-MMM2 were placed in a fume hood for approximately 2 hours while the chips with Na+-MMM were left in ordinary atmosphere overnight. Before any measurement was performed, the chips with MB+-MMM1 and MB+-MMM2 were conditioned in a 10 \u03bcM MB+ solution overnight while the chips with Na+-MMM were conditioned in a 100 mM NaCl solution for 4 hours. All procedures of MMM preparation and conditioning were conducted at room temperature.",
