Repository: boschresearch/Pap2Pat

# Pap2Pat Dataset

### File Schema

Every directory in `data` corresponds to one patent-paper pair and contains the full texts of both patent and paper, as well as the patent outlines. We include all information in JSON for programmatic parsing and Markdown for manual inspection.

```yaml
data/:
    paper_id-patent_id/:
        # Nested JSON format
        patent.json: JSON file containing patent metadata and full-text, as well as all outlines
        paper.json: JSON file containing paper metadata and full-text
        # Markdown format
        patent.md: patent full-text formatted in markdown
        paper.md: paper full-text formatted in markdown

File: Pap2Pat/data/W2608623672-US20190241679/paper.json (part 1 of 3)
{
    "id": "https://semopenalex.org/work/W2608623672",
    "authors": [
        "Paul S. Fennell",
        "Jason P. Hallett",
        "T.M. Lammens",
        "Agnieszka Brandt-Talbot",
        "James Weale",
        "Florence J. V. Gschwend",
        "B.S. Tan"
    ],
    "title": "An economically viable ionic liquid for the fractionation of lignocellulosic biomass",
    "date": "2017-01-01",
    "abstract": "Cost-effective fractionation (pretreatment) of lignocellulosic biomass is necessary to enable its large-scale use as a source of liquid fuels, bio-based materials and bio-derived chemicals.",
    "sections": [
        {
            "title": "Introduction",
            "paragraphs": [
                "The vast majority of today's transportation fuels and organic chemicals are derived from fossil resources, mainly from oil. However, the continued use of oil-based fuels is unsustainable, since their utilisation currently contributes roughly a third of anthropogenic CO 2 emissions and is hence a driver of dangerous climate change. Wood or lignocellulosic biomass is an abundant, renewable and offers potentially carbon-neutral alternative to petroleum. 1 Biomass accounts for around 12% of the global energy supply today, but is mostly used for lowgrade heat applications. 2 In order to replace petroleum, the utilisation of lignocellulose needs to be evolved. 3,4 One option is to separate the main components of wood and valorise them individually through chemical and biological processing.",
                "Lignocellulose is a natural composite material, made of roughly 65% sugar polymers (40% cellulose and 25% hemicellulose), 25% lignin and ca. 10% other, minor components. The material is recalcitrant towards mild chemical and biological modification and thus requires a pretreatment step before the sugars contained in the biomass can be processed biologically (fermentation) or chemically. Several chemical and physical pretreatment methods have been proposed, including the use of steam, 5 ammonia, 6 dilute acid, 7 the organosolv process, 8 and, most recently, ionic liquids 9 liquid organic salts with tuneable solvent properties. 10 Pretreatment technologies such as dilute (aqueous) acid and steam explosion enable the hydrolysis of the sugar polymers without prior removal of lignin. However, pretreatment using a fractionative, lignin-extracting solvent has a number of advantages, including lower enzyme loadings in the saccharification step, due to reduced non-productive binding of enzymes, 11 and higher saccharification yields for hardwoods and softwoods due to reduced steric hindrance from lignin \u2020 Electronic supplementary information (ESI) available: Details of fractionation, compositional analysis, saccharification assay procedures and XPS analysis of the insoluble ash, GPC molecular weight profiles and unedited HSQC NMR spectra, numerical values for mass balances, assumptions for the economic estimations. See DOI: 10.1039/c7gc00705a \u2021 Both of these authors contributed equally to this work.",
                "adhering to the cellulose. 12 Additional benefits are higher titres of fermentation products due to the absence of carbohydrate and lignin derived inhibitors, 13 smaller reactors for hydrolysis and fermentation, and a lignin that is more suited for further valorisation. 14 Ionic liquid pretreatment is a comparatively new pretreatment technology, offering deconstruction of lignocellulose with low melting point salts. The use of ionic liquids as biomass processing solvents started with the discovery of cellulose dissolving ILs, 15 followed by investigations into the use of the identified ILs as alternative solvents for the spinning of man-made cellulose fibres (e.g. the Ioncell-F process). 16 Another area that has shown promise is the transformation of sugars into the platform chemical HMF, where ionic liquids excel through high yields and selectivities. 17 A number of review papers have summarised the research efforts into applying ILs in chemical processing 10,18 as well as bio-processing in particular. 19 Two distinct strategies for the ionic liquid pretreatment of lignocellulosic biomass are under development: 9 one strategy is the disruption of the lignocellulose composite including the crystalline cellulose (dissolution pretreatment), which evolved directly from cellulose dissolution using ionic liquids. [20][21][22][23] The second, more recent, strategy uses ionic liquids to fractionate lignocellulose through dissolving lignin and hemicellulose, but leaving behind the cellulose as a filterable solid (ionoSolv pretreatment). [24][25][26] This is similar to organosolv processing 8 but takes place at atmospheric pressure. Distinct features of ionic liquid based pretreatment compared to other pretreatment options are low process pressures, 27 reduced friction/ abrasion 28 and novel product separations. 29 The dissolution pretreatment relies on a relatively small number of ionic liquids containing highly hydrogen-bond basic anions (required for cellulose solubility), the most widely used solvent being 1-ethyl-3-methylimidazolium acetate, [C 2 C 1 im][OAc] or [Emim][OAc]. This and similar ionic liquids dissolve all or most of the lignocellulose without substantial delignification or hemicellulose removal. The lignocellulose dissolving ionic liquid disrupts the composite's extended hydrogen-bonding network, including the hydrogen bonds in the highly crystalline cellulose fibrils. The material regenerated after treatment with [Emim][OAc] exhibits high yields after enzymatic saccharification (ca. 50 times higher enzymatic hydrolysis rate) 29,30 due to increased accessibility of the sugar polymers and low cellulose crystallinity. 31 This works well even for recalcitrant feedstocks such as softwood. 32 However, the required ionic liquids suffer from a number of drawbacks, such as high cost ( price estimates for [Emim][OAc] range from $20-101 kg -1 ), 33 low thermal stability 34 and low tolerance to moisture. 35 To be effective at dissolving cellulose, these ionic liquids require low water contents that are at odds with the high moisture content of freshly harvested biomass (up to 50%) and the ionic liquids' high affinity for water. 36,37 The ionoSolv pretreatment dissolves lignin and hemicellulose in the presence of substantial quantities of water, leaving a cellulose-rich solid or pulp. 26 Although the cellulose remains crystalline, saccharification yields are boosted to 70-90% of the theoretical maximum due to exposing of the cellulose fibrils. Previous studies have shown that addition of 10-40% water to ionoSolv ILs is needed for effective fractionation to occur. 24,26 The hypothesis is that the water is needed for (1)  hydrolysis reactions that are required to separate the components from each other (e.g. hydrolysis of lignin ether linkages, ferulic acid ester linkages and glycosidic hemicellulose linkages), (2) to prevent sulfation reactions between hydrogen sulfate and hydroxyl groups in the biomass, and (3) to reduce the viscosity of the solvent.",
                "The use of the ionic liquid 1-butyl-3-methylimidazolium hydrogen sulfate, [C 4 C 1 im][HSO 4 ], was reported by our group in 2011, 24 followed by application of its protic analogue 1-butylimidazolium hydrogen sulfate, [HC 4 im][ HSO 4 ]. 26 Both demonstrated high effectiveness. For example, 1-butylimidazolium hydrogen sulfate achieved up to 90% fermentable glucose after enzymatic saccharification of the cellulose-rich Miscanthus pulp. Effective application of a protic ionic liquid in the pretreatment of lignocellulose was a major boost to economic viability of ionoSolv pretreatment, as these ionic liquids are inevitably cheaper than their peralkylated analogues. This is due to replacing the conversion of the base into the cation by an alkylation reaction and a potential subsequent ion exchange step with the simple mixing of an acid and a base. A recent techno-economic analysis of the bulk-scale synthesis of 1-methylimidazolium hydrogen sulfate demonstrated that alkylimidazolium hydrogen sulfate water mixtures can be made available for $2.96-5.88 kg -1 , 38 which is well below estimates of future bulk prices of frequently investigated ionic liquids: $40-81 kg -1 (ref. 39; the price was calculated based on 2002 estimates in the source, an exchange rate of 1.1 $ \u20ac -1 and a cost index ratio 2012/2014 of 1.47), or 5 to 20 times of the price of organic solvents. 18 It was previously shown that the anion often determines the solvation chemistry taking place in the ionic liquid, with the cation having a secondary effect. 9 To assess whether further reductions in ionic liquid solvent cost were possible through using cheaper cation precursors, a recent study explored the suitability of protic hydrogen sulfate ionic liquids made from a number of low-cost alkylamines. 25 The study not only concluded that triethylammonium hydrogen sulfate, [H(C 2 ) 3 N][HSO 4 ] or [TEA][HSO 4 ] (Fig. 1), exhibited the best performance under the conditions of the screening, but demonstrated that the number and length of alkyl chains on the ammonium cation plays a crucial role for pretreatment effec- tiveness. This is very promising, as triethylammonium hydrogen sulfate water mixtures can be produced at bulk scale for as little as $1.24 kg -1 . 38 This price is similar to that of common organic solvents such as acetone and toluene, addressing one of the greatest concerns raised in conjunction with applying ionic liquids in large volumes, their perceived high cost.",
                "Ionic liquid cost is not the only crucial consideration; their recovery and recycling are also important. 46 The solvent cost determines how much solvent loss and purge can be tolerated before process economics are impacted excessively. 46,47 For example: if 99% of the ionic liquid was recycled, a solvent priced at $50 kg -1 ( price selected based on the study by Klein-Marcuschamer et al.) 47 would incur a replacement cost of $5.56 per litre of ethanol (assuming 300 L per dry ton of biomass), while an IL at $1.24 kg -1 would incur $0.13 per litre. These values represent 1400% and 32% of the current ethanol selling price, respectively ($0.77 L -1 , NASDAQ). Despite this, to date, only a limited number of studies have investigated the reuse of ionic liquids after pretreatment, [48][49][50][51][52][53] all of them applying the dissolution pretreatment and only probing the recycling at low biomass loadings (5% or less), which is not representative of industrial requirements (10% or more is desirable).",
                "Despite the low cost of [TEA][HSO 4 ], a literature review revealed that application of triethylammonium hydrogen sulfate as a solvent did not receive significant attention prior to the work by George et al. A study from 2007 reported on the physical solvent properties of [TEA][HSO 4 ] 40 and one published in 2008 reported the use of the organic salt as an additive for catalysing Fisher esterifications. 41 Other triethylamine-acid mixtures have been utilised for a variety of applications. [TEA] formate has been used as hydrogen donor in the Pd catalysed reduction of aromatic triflate, 42 nitro, nitrile and halo 43 groups to aromatic hydrocarbons as well as the reduction of acetylenes to cis-monoenes and the hydrogenolysis of tertiary allylic amines. 44 Furthermore [TEA] acetate and phosphate salt have been shown to have strong stabilizing properties for the protein \u03b1-chymotrypsin. [TEA] acetate was indeed found to be a refolding additive for the enzyme. 45 The feedstock used in the present study was Miscanthus x giganteus. Miscanthus is a promising high-yielding biorefinery feedstock. 9 Its cell wall structure and composition are representative of a large number of industrially significant lignocellulosic crops, including agricultural residues such as wheat straw, corn stover and sugarcane bagasse. In addition, a number of studies concerned with the pretreatment of Miscanthus with ionic liquids and other methodologies have been published, 20,24,26 providing suitable comparative data.",
                "The majority of aspects investigated in this work have not been previously considered by any other study. Examples are variation of the pretreatment time, recovery and characterisation of lignin isolated after [TEA][HSO 4 ] pretreatment, as well as solvent recycling, biomass component mass balances and co-product recovery for the ionoSolv pretreatment in general."
            ],
            "subsections": []
        },
        {
            "title": "Results and discussion",
            "paragraphs": [
                "In this study, virgin Miscanthus x giganteus biomass was pretreated with solutions of [TEA][HSO 4 ], with 20 wt% water as an additive, at 1 : 10 solids loading and a temperature of 120 \u00b0C for various lengths of time. In a separate experiment, the solution was recycled four times at a pretreatment time selected after considering the time course results. The pretreatment resulted in fractionation of the biomass into the following components: (1) a cellulose rich material, (2) a precipitated lignin and (3) a recovered ionic liquid solution containing a range of solutes. The workflow schematic diagram for the experiment is shown in Fig. 2. The resulting two materials and the ionic liquid solution were analysed in detail, for the first pass time course and also for the recycling experiment. These data were then used to generate a preliminary techno-economic analysis."
            ],
            "subsections": [
                {
                    "title": "Cellulose rich material ( pulp)",
                    "paragraphs": [
                        "Yield and compositional analysis. The cellulose rich pulp is the undissolved material recovered from the pretreatment after washing, and is the desired intermediate for isolating cellulose as a material or producing glucose via saccharification. Fig. 3 shows the yield of the pulp at different pretreatment times at 120 \u00b0C and a 1 : 10 solids loading as well as its composition (numerical data is shown in Table S1 in the ESI \u2020).",
                        "The data demonstrate that dissolution of material from the virgin biomass mainly occurred during the initial 4 h of the treatment, with little change in pulp yield and composition from 8-24 h.",
                        "Compositional analysis of the pulp material confirmed the extraction of lignin and hemicellulose into the ionic liquid solution as the major reason for the mass loss relative to the initial biomass weight. Hemicellulose sugars were barely detected after long pretreatment times (24 h), while lignin removal fell from ca. 90% at 16 h to below 80% at 24 h. The amount of glucan remaining in the pulp did not change significantly throughout the pretreatment (ca. 85-95% relative to the glucan content in the initial biomass), confirming that cellulose was not significantly hydrolysed by the ionic liquid under the applied conditions. It should be noted that some of the glucan in Miscanthus is part of the hemicellulose and present as mixed linkage glucans, 54,55 suggesting that nearquantitative cellulose recovery in the pulp was achieved. It should also be noted that the majority of the hemicellulose and lignin extraction occurred within the first 4 h, suggesting that short pretreatments can be used, even at the relatively mild temperature of 120 \u00b0C.",
                        "Enzymatic saccharification. Saccharification of the celluloserich pulp with cellulolytic enzymes is a key measure of pretreatment effectiveness. A separate study into the material properties of the cellulose retained in ionoSolv pulp is underway and will be published shortly. We depict the saccharification yields in Fig. 4 as a percentage of the sugars contained in the untreated biomass. The saccharification yields achieved after fractionation with the [TEA][HSO 4 ] solution are shown for both xylose and glucose. The part that was not saccharified either dissolved into the ionic liquid solution during pretreatment or was present in the pulp but not accessible to the enzymes.",
                        "The optimum glucan availability, 77%, was achieved after 8 h of pretreatment; this is 1.7 times the saccharification yield achieved in the previous screening study (45%). 25 The glucose yield peaked at around 8 h, something that was not observed in our previous study utilising 1-butyl-3-methylimidazolium hydrogen sulfate under equivalent conditions, where glucose yields remained high even at extended treatment times. 24 We speculate that the decline in saccharification yield at longer pretreatment times is caused by re-deposition of non-carbohydrate material onto the exposed cellulose fibrils, 56 and evidence for this will be discussed later. We note that the best saccharification yield was broadly comparable to yields obtained in the past with imidazolium based hydrogen sulfate ionic liquids, 24,26 although enzymatic saccharification yields after [TEA][HSO 4 ] pretreatment were slightly lower overall. This is possibly due to a higher residual lignin content (ca. 20%) in the [TEA][HSO 4 ] pulp, which could include (pseudo)lignins that inhibit saccharification. It was surprising that the maximum glucose yield was achieved at the same pretreatment time (8 h at 120 \u00b0C) for both the triethylammonium and the 1-butyl-3-methylimidazolium hydrogen sulfate based solvents, 24 given that the viscosity 57 and acidity 58 of the solutions are likely to be different.",
                        "Other pretreatments have achieved comparable sugar yields. AFEX pretreated Miscanthus x giganteus released 96% of the glucose after 7 days of enzymatic hydrolysis, 59 and a 64% yield was achieved after 96 h of enzymatic hydrolysis of Miscanthus pretreated by acid pre-soaking followed by wet oxidation using hydrogen peroxide combined with steam explosion. 60 83% was released after 72 h of enzymatic hydrolysis of Miscanthus x giganteus after dilute acid pretreatment, 61 and 78-98% cellulose-to-glucose conversions was achieved after 48 h saccharification following Organosolv fractionation. 62 This demonstrates that pretreatment with low-cost ionic liquids can rapidly achieve saccharification yields similar to those with other ILs or non-IL pretreatment technologies.",
                        "The maximum xylose yield was achieved at around 2 h of pretreatment, when the xylose yield became limited by hemicellulose removal, as can be seen by comparison with the pulps' xylose content, shown in Fig. 3. The fact that xylan and glucan yields cannot be optimized simultaneously in the presence of acidic solvents has been reported previously 24,27,63 and indicates that the ionoSolv pretreatment is best utilized for producing high purity glucose streams rather than for maximizing pentose yields.",
                        "Fig. 5 highlights the stability of glucan recovery in the pulp throughout the 24 h pretreatment course, compared to a very pronounced hemicellulose removal. The high glucan recovery may be linked to the moderate acidity of the ionoSolv solution and the fairly mild treatment temperature employed in this study. Fig. 5 also demonstrates that the saccharification yield tracked the glucan recovery between 8 h and 16 h, with the saccharification yield being somewhat lower than the glucan recovery."
                    ],
                    "subsections": []
                },
                {
                    "title": "Lignin",
                    "paragraphs": [
                        "In previous studies, we demonstrated that lignin dissolves into the ionoSolv solution during the pretreatment and can sub-  sequently be precipitated by diluting the solution with water. 24,26 This is similar to isolating Organosolv lignin. 64 After washing and drying the precipitate, the lignin yield can be determined 24,26 and the precipitate can be characterized using a number of techniques. 65 Delignification and lignin yield. Fig. 6 shows the yields for the precipitated lignin and relates them to the lignin removal/ delignification. Lignin yield and the delignification are presented relative to the original lignin content in Miscanthus, and the saccharification yields are shown for comparison.",
                        "Fig. 6 demonstrates that precipitated lignin yield, delignification and saccharification yield loosely tracked each other during the time course experiment. This is distinct from cellulose swelling acetate-or chloride-based IL pretreatment, which rely on the disruption of the hydrogen-bonding network and hence can achieve high saccharification yields with only partial lignin removal. 32 Examining the curves more closely shows that delignification increased rapidly until 8 h, plateaued and then decreased slightly after 16 h, while the lignin yield increased between 0 and 16 h and also dropped slightly after 16 h. The maximum lignin yield was 82% at 16 h, which was only a little lower than the respective delignification (88%). The lignin yields reported here were similar or slightly higher than the yields observed previously with the protic imidazolium IL 1-butylimidazolium hydrogen sulfate (1 : 1 cation anion mixture). 26 The lignin yields were also higher than is often achieved with Organosolv fractionation, whose yields rarely exceed 50% 66 and often requires solvent acidification.",
                        "We note that the lignin yield reached a later maximum (16 h) than the delignification (4 h). The delayed maximum in lignin yield could be due to the coupling (condensing) of short, water-soluble lignin fragments in the ionic liquid solution, leading to the formation of higher molecular weight, insoluble lignin oligomers. 65 In addition, production of lignin-like polymers could be responsible for the late increase in the precipitate yield. Such polymers have previously been attributed to the formation of polymeric carbohydrate degradation products that are insoluble in acidic pretreatment solvents. Due to a lack of structural information for these poorly defined substance(s), they have been called pseudo-lignin, as occurrence is detected as acid-insoluble lignin during compositional analysis. 26 It is a limitation of the gravimetric compositional analysis assay that it does not differentiate between acid-insoluble lignin, re-condensed lignin and other acid-insoluble polymers.",
                        "Similar to the saccharification yield, we observed that the delignification and lignin yield decreased at long pretreatment times. A drop in delignification is equivalent to the lignin content in the pulp increasing. This suggests that a lignin-like substance became associated with the pulp during the later stages of [TEA][HSO 4 ] pretreatment. This deposition of condensed lignin or pseudo-lignin on the pulp surface could explain the marked reduction of the extent of enzymatic saccharification observed after 8 h treatment time. Although the involvement of carbohydrate-derived pseudolignin in reducing saccharification yield has not been proven conclusively, some evidence has been presented by Hu et al. 67 Further investigations into the chemistry of dissolved carbohydrates and lignins under acidic conditions are urgently required.",
                        "Characterisation of the isolated lignin. Since the ionoSolv pretreatment is a lignin extraction, and saccharification yields are strongly affected by the presence of lignin, a fuller analysis of the lignin chemistry was carried out. We utilised techniques previously applied to Miscanthus lignin isolated using an [HC 4 im][HSO 4 ] water mixture. 65 Miscanthus giganteus lignin has been identified as a G/S/H (grass) type lignin, containing around 52% guaiacyl (G), 44% syringyl (S) and 4% hydroxyphenyl (H) units, approximately 0.4 \u03b2-O-4 linkages and ca. 0.1 p-coumarate ester units (PCA) per aromatic ring (structures depicted in Fig. 7). 68 Linkages and subunit composition of isolated lignin. The lignin isolated as part of the time course study was characterized by 1 H- 13 C heteronuclear quantum coherence (HSQC) NMR spectroscopy in order to detect the most common linkages and the subunits present (Fig. 7).",
                        "Fig. 8 highlights key parts of the HSQC spectra for lignin isolated with the [TEA][HSO 4 ] water mixture at an early stage (1 h), a mid-stage (4 h) and a late stage (72 h). Both the aromatic and side chain regions are highlighted. The side chain region shows the three most common linkages, \u03b2-O-4 ether (A),  \u03b2-\u03b2 (resinol, B) and \u03b2-5 ( phenylcoumaran, C), while the aromatic region shows the most common unsaturated subunit structures, syringyl (S 2,6 , S cond. ), guaiacyl (G 2 , G 5 , G 6 , G cond. ), p-coumaric acid (PCA 2,6 , PCA \u03b2 ) and p-hydroxyphenyl (H 2,6 ).",
                        "We also observed peaks at 7.7/128, 7.7/131 ppm and 4.1/67 ppm, which we assign to the plasticiser bis(2-ethylhexyl) phthalate (DEHP), based on the HSQC NMR and also a complementary Heteronuclear Multiple Bond Correlation (HMBC) NMR spectrum (the latter not shown). We presume that the plasticizer was leached from the seals of the pressure tubes used for heating the biomass with the ionic liquid and subsequently precipitated with the lignin fraction during antisolvent addition.",
                        "Fig. 9a shows the abundance of the linkages obtained using volume peak integration. The integration was carried out after confirming that the G 2 + G cond integral remains stable relative to the internal standard p-xylene which was added to some samples (the maximum amount of change to the integral size seen over a 23 hour period of time was 6.6%). It can be seen that 80% of the \u03b2-O-4 linkages present in the earliest lignin precipitate (arguably the closest to a native lignin structure) were broken or modified after 24 h. The decreased intensities of signals assigned to \u03b2-\u03b2 and \u03b2-5 linkages indicate that these linkages were also modified. As they contain C-C bonds, it is unlikely that the linkages are truly broken and more likely that they are chemically altered. Evidence exists that the five-membered tetrahydrofuran rings contained in both structures can be hydrolysed and substituted. 69 The side chain region further contained signals from residual carbohydrates, which disappeared over time, resulting in a carbohydrate-free lignin after 4 h. Fig. 9b shows how the relative abundance of selected unsaturated/aromatic structures changed with pretreatment time. Similar to findings for [HC 4 im][HSO 4 ] lignin, the H content of the precipitated lignin increased over time while the PCA content decreased in a complementary fashion, suggesting that PCA is converted to H during pretreatment in [TEA][HSO 4 ]. 65 As mentioned above, hydrolysis of the lignin polymer is thought to compete with lignin condensation under certain conditions. We previously concluded that the decrease of G 6 signal intensity relative to G 2 is an indication of lignin condensation taking place in the acidic ionic liquid solutions. 65 This has now also been observed for [TEA][HSO 4 ], and is further supported by our observation that the abundance of condensed S and G units increased over time (Fig. 9b).",
                        "Subunit composition and linkages of lignin remaining in the pulp. We also performed HSQC NMR analysis on the solid remaining after saccharification, the 'post-hydrolysis solid' (Fig. 10), in order to characterise the lignin that was not removed from the pulp. The post-hydrolysis solids obtained at an early time point (2 h of pretreatment) and at a late time point (24 h of pretreatment) were compared.",
                        "For the 2 h post-hydrolysis lignin, the HSQC NMR spectrum contained signals typical for early stage lignin (no noticeable G cond. , S cond. or H peaks, significant PCA signal). A substantial amount of carbohydrates was also dissolved from the pulp into the DMSO-d 6 that was used to dissolve the post-hydrolysis lignin, suggesting that carbohydrates may still be bound to the lignin via lignin carbohydrate complexes at the early stages. The spectrum of the 24 h post-hydrolysis lignin showed signal intensity in the area of the G 5 /H 3,5 /PCA 3,5 peak and the methoxy signal but barely any signals that could be assigned to linkages or other lignin subunits. This confirms that the pulp lignin after long pretreatment consisted mainly of pseudo-lignin and highly condensed lignins, which contain few aromatic or oxygenated C-H units.",
                        "Lignin molecular weight. The lignin isolated during the time course study was further subjected to GPC analysis (Fig. 11 and Table S2, Fig. S1 in the ESI \u2020). As can be seen from Fig. 11a, the molecular weight of the isolated lignin (both number average molecular weight, M n , and weight average molecular weight, M w ) decreased in the first 4 hours of pretreatment. The M n decreased from 1600 to 1000 Da, while the M w decreased from 4600 to 3800 Da. The shortening of the Fig. 7 Major linkages and subunits present in native lignin. Subunits abbreviations and carbon atom numbering correspond to the labels used for assigning HSQC NMR spectra. lignin was previously observed by us in lignins isolated with another acidic ionic liquid solution. 65 Reduction of the lignin molecular weight is common during pretreatment and has been observed for Organosolv lignins, although the Organosolv lignins usually have a higher molecular weight. 66,70 This finding and the reduction of ether linkage signals observed by HSQC NMR spectroscopy indicate that the lignin chains were progressively shortened by hydrolysis of ether bonds.",
                        "We note that the decrease in M w was followed by an increase to around 5400 Da beyond 4 h pretreatment time. The M n changed to a lesser extent at longer pretreatment times, remaining at around 1200 Da. The different trends for M n and M w , highlighted by an increasing polydispersity index (PDI), indicate that there was a small but growing fraction of higher molecular weight polymers in the lignin isolated after longer pretreatment times. This supports our hypothesis that part of the dissolved lignin became insoluble in the ionic liquid solu- tion as pretreatment time increased, until some of it redeposited onto the cellulose. Further evidence for this can be found when comparing the actual molecular weight profiles (Fig. 11b and S1 in the ESI \u2020). Lignin obtained after 1 hour of pretreatment had a shoulder of high M w in the gel permeation chromatogram which was not present in the 4 h chromatogram; this disappearance is reflected in the decrease in M w at 4 h compared to at 1 h. The high molecular weight shoulder reappeared at longer treatment times and was almost the same size as the low M w peak at 24 hours of pretreatment. Lignin isolated after 72 hours of pretreatment however did not exhibit this shoulder any more, which may be due to the high M w (condensed) polymers becoming too large to be solubilized in the IL, hence precipitating onto the pulp surface during the heating or pulp washing steps rather precipitating during antisolvent addition."
                    ],
                    "subsections": []
                },
                {
                    "title": "Solutes in the ionic liquid solutions",
                    "paragraphs": [
                        "Compositional analysis of the cellulose-rich pulp in this and previous ionoSolv studies have shown that the majority of the hemicellulose dissolves into the ionic liquid solution. In addition, HSQC NMR spectra presented here and previously 65 show that hemicellulose sugars do not precipitate with the ionoSolv lignin, apart from during the very early stages of pretreatment. We have also shown previously that significant amounts of xylose and arabinose extracted from Miscanthus can be found in the ionic liquid solution as monomers or furfural. 24 This is unsurprising, as Miscanthus hemicellulose or matrix polysaccharides are chiefly composed of xylose, with arabinose, galactose, glucose, acetic acid and glucuronic acid as minor components. 55 It is also known that xylose and arabinose dehydrate to furfural under acidic conditions, while glucose and galactose dehydrate to 5-hydroxymethylfurfural (HMF), which can hydrolyse further to levulinic and formic acids (see Fig. 12 for mechanism). In comparison, acid (dilute sulfuric acid) as well as base (ammonia, lime) catalysed pretreatment of corn stover was found to result in the formation of significant amounts of acetic and formic acid and smaller amounts of lignin derived 4-hydroxycoumaric acid and ferulic acid. Acidic conditions further lead to the formation of furfural and, to a lesser extent, 5-HMF, levulinic acid, lactic acid and itaconic acid. 71 We hence analysed the ionic liquid solutions created in this study for xylose, arabinose, glucose, acetic acid, furfural and HMF, and the HMF hydrolysis products levulinic and formic acid (Fig. 13). This was done by HPLC analysis of the ionic liquid solutions, either immediately after the heating step or after lignin precipitation.",
                        "Fig. 13 shows the amount of solutes detected in the ionic liquid solution during the pretreatment. Up to 4 h, the amount of hemicellulose (as monomeric xylose/galactose and arabinose) detected in the liquid phase increased.",
                        "The maximum amount of xylose detected in the liquor was ca. 10% of the total biomass and ca. 50% of the xylan, which occurred at 4 h. This maximum coincided with the pulp xylan content dropping significantly according to the compositional analysis and hence becoming limiting for the enzymatic saccharification. After 4 h, the xylose concentration in the IL solution decreased, which must have been due to more xylose being consumed in dehydration and other side reactions than xylose being extracted from the biomass into the ionic liquid solution.",
                        "The furfural content in the liquor increased until 12 h and then remained fairly stable, indicating that furfural, too, was not only created but also consumed, the latter through reactions such as polymerisations, which could produce the aforementioned pseudolignins. 74 It is noteworthy that furfural is not an undesired by-product, but can be an interesting biorefinery product that has a high value today, albeit in a limited and mature market. Furfural has the potential to be converted into a number of chemical products such as fuels, solvents and fine chemicals, 75 which can become attractive if furfural can be produced at lower cost than is possible with current processes.",
                        "Fig. 13 further shows that another major solute in the ionic liquid solutions was acetic acid. The acetic acid concentration It is noteworthy that we only detected small quantities of glucose, traces of HMF, and no levulinic acid in the ionic liquid solution. The small amounts of glucose in the liquor agree with the high retention of glucan in the cellulose-rich pulp. As there was some loss of glucose from the pulp over time, the stable glucose content in the ionic liquid solution suggests that the dissolved glucose reacts to form HMF and probably other products. The amount of HMF detected in the IL solution increased slightly with pretreatment time; nevertheless the stable HMF concentration indicates that the rate of HMF formation was approximately equal to the rate of conversion into further degradation products. Since levulinic acid was not detected, the major pathway of HMF reactivity in the IL solution appears to be humin formation, and this is consistent with the previously reported absence of levulinic acid formation from HMF in hydrogen sulfate ionic liquids. 17 Similar to this, dilute acid and Organosolv pretreatment of Miscanthus also resulted in the release of xylose (up to 15 mg g -1 for dilute acid and up to 10 mg g -1 for Organosolv) and arabinose into the ethanol-water mixtures and conversion of the dissolved sugars into furans. 62 We also carried out HPLC analysis of the ionic liquid solution after lignin precipitation and drying of the ionic liquid (Fig. S2 in ESI \u2020). The analysis revealed that the furfural and acetic acid were removed completely during work-up. We speculate that the removal of the volatile fraction from the ionic liquid happens during concentration of the ethanol ionic liquid washes and during removal of the water that had been added during lignin precipitation. The amount of sugar monomers found in the reconstituted solution, in particular xylose, was very similar to the fraction of sugar monomers found directly after pretreatment, suggesting that the lignin isolation and the subsequent drying of the ionoSolv solution (under vacuum at 40 \u00b0C) did not dehydrate or otherwise alter the dissolved sugar monomers."
                    ],
                    "subsections": []
                },
                {
                    "title": "Mass balances for time course experiments",
                    "paragraphs": [
                        "The comprehensive data set of this study allows us, for the first time, to show mass balances for the lignin, glucan and hemicellulose fractions. Mass balances are important when performing techno-economic analyses and carbon tracking. It is also crucial for holistic utilisation of the biomass, as minor fractions and by-products can have a significant impact on process validity. Fig. 14a demonstrates that mass recovery in the two solid fractions (solid pulp and solid lignin) was 70-80% at any point of the pretreatment time course, with 20-30% of the biomass dissolved inside the IL solution. We hence combined the findings from compositional analysis and measurement of the lignin yields with the solution analysis to better track the fate of the different biopolymers during pretreatment (Fig. 14b-d, numerical values listed in the ESI \u2020).",
                        "Lignin mass balance. Lignin was found as a solid in the precipitate, as a portion of the solid pulp (residual lignin), and it can also remain dissolved in the ionic liquid solution (Fig. 14b). It has so far not been possible to identify and quantify dissolved lignin fragments in the ionic liquid solution. We therefore assume the lignin in solution to be the difference between the initial lignin content in the biomass and the sum of the lignin found in the two solid fractions. Lignin that remains in solution must have a sufficiently high solubility in water (the antisolvent), which is possible if the dissolved lignin is present as small hydrophilic fragments. The fragments have not been identified as part of this study, but this should be investigated in more detail by future research.",
                        "As Fig. 14b shows, roughly half of the lignin (46%) was still in the pulp after 1 h, which decreased to 12-14% at 4-16 h. The amount of precipitated lignin increased with pretreatment time, and at 24 h, the precipitate yield was roughly equivalent to the amount of extracted lignin. This could be an indication of complete lignin recovery or a sign that hemicellulose degradation products (humins) were increasingly incorporated into the precipitate. The amount of dissolved lignin decreased steadily after the first 2 h.",
