Repository: boschresearch/Pap2Pat

# Pap2Pat Dataset

### File Schema

Every directory in `data` corresponds to one patent-paper pair and contains the full texts of both patent and paper, as well as the patent outlines. We include all information in JSON for programmatic parsing and Markdown for manual inspection.

```yaml
data/:
    paper_id-patent_id/:
        # Nested JSON format
        patent.json: JSON file containing patent metadata and full-text, as well as all outlines
        paper.json: JSON file containing paper metadata and full-text
        # Markdown format
        patent.md: patent full-text formatted in markdown
        paper.md: paper full-text formatted in markdown

File: Pap2Pat/data/W2608623672-US20190241679/patent.json (part 1 of 2)
{
    "id": "US20190241679",
    "authors": [
        "Jason Hallett",
        "Paul Fennell",
        "Florence Gschwend",
        "Agnieszka Brandt-Talbot",
        "Geoffrey Kelsall"
    ],
    "title": "Process for the Extraction of Metal Pollutants from Treated Cellulosic Biomass",
    "date": "2016-11-21 00:00:00",
    "abstract": "The present invention relates to a process for extracting oxidised metal pollutants from treated cellulosic or lignocellulosic biomass to recover the metal. The treatment also generates a cellulosic or lignocellulosic biomass which can to be used as a feedstock for biofuel, for making cellulose containing materials, and provides a source of other renewable chemicals.",
    "sections": [
        {
            "title": "DESCRIPTION",
            "paragraphs": [
                "The present invention relates to a process for extracting oxidised metal pollutants from treated cellulosic or lignocellulosic biomass to recover the metal. The treatment also generates a cellulosic or lignocellulosic biomass which can to be used as a feedstock for biofuel, for making cellulose containing materials, and provides a source of other renewable chemicals.",
                "A significant portion of wood used in the construction industry is treated with metal based preservatives. This is done to protect the wood from attack by microbes and insects during service. The preservatives contain copper (II) and sometimes also chromium (VI) (as chromate) and arsenic (V) (as arsenic pentoxide). Other metal pollutants are also found in wood such as zinc (II), iron (II/III) and lead (II). The main applications for preservative treated wood are decks, fences, landscape architecture, playground equipment, docks, marinas, utility poles, bridges, highway sound barriers, roller coasters, wood foundations and mine shafts. These preservative formulations are toxic: copper (II) is toxic to aquatic life and arsenic (V) and chromium (VI) are known to be very toxic to any multicellular life including humans. Leaching from in-service-material is limited, although public health concerns have been raised. Apart from this, the non-degradability of the wood and toxicity of the preservatives pose a definitive problem when the wood is taken out of service.",
                "Common preservative formulations used are alkaline copper quaternary (ACQ), copper azole (CA, Tanalith E) and micronized copper quaternary (MCQ), which all contain substantial amounts of copper (up to 3700 ppm). Chromated copper arsenate (CCA, Tanalith C), a mixture of CuO, CrO3 and As2O has been used extensively between the 1930s until the early 2000s. Timber treated with CCA can contain over 5000 mg kg\u22121 of arsenic (V) and chromium (VI). This is the most hazardous wood treatment, hence CCA use was heavily curtailed in Europe and the US in 2003-2004. However, CCA treated timber still in service will pose a substantial problem for the next 20-years. Reportedly, up to 2.5\u00d7106 m3 a\u22121 of spent CCA-treated wood will be removed from service in the next 20 years in Canada. It has been estimated that 6-10\u00d7106 m3 a\u22121 of CCA-treated wood waste will be produced in the USA by 2030.",
                "The treated timber is classified as hazardous waste and cannot be directly used in biomass-to-heat conversion or recycled into panel boards or similar, thus incurring high costs for specialist disposal, such as landfilling. Copper (II) only treated timber may be incinerated in monitored specialist boilers and the waste reduced to metal containing ash. In contrast, incineration of arsenic (V) containing wood is problematic, as the arsenic (V) compounds generated during thermal treatment are volatile and at least partially emitted into the atmosphere.",
                "The following recovery methods of the metal additives from the treated wood are in being used or currently explored:\n\n\n- - (1) Controlled landfill Landfills that are not in contact with the\n    ground water table are deemed suitable for disposal of treated wood\n    waste. However, landfill sites are becoming scarcer and landfilling\n    is becoming expensive.\n  - (2) Thermal treatment and disposal of metal enriched ash Boilers for\n    thermal treatment of hazardous timber are not operated in the UK due\n    to high demand on furnace specifications and monitoring (Regional\n    Market Assessment for Wood Waste for North East England, 2007).\n    However, thermal treatment may be feasible for wood treated with the\n    newer, copper only, preservatives. Copper compounds are non-volatile\n    and thus only a small percentage escapes as fly ash into the\n    atmosphere upon combustion of the contaminated biomass (less than\n    7%). Processes deriving value from combustion, gasification or\n    pyrolysis do not currently exist.\n  - (3) Leaching and disposal of chemically precipitated metal ions\n    Leaching of the oxidised metals from the wood has been proposed.\n    Options discussed in the literature are\n    - a. Leaching with dilute acid solution or aqueous solutions\n      containing chelating agents\n    - b. Complete dissolution of waste wood in concentrated sulfuric\n      acid\n  - \u2003The metal-containing effluents are treated as heavy metal\n    contaminated waste water (metal ions removed e.g. by flocculation\n    and precipitation). Recovered wood can be incinerated as normal\n    waste wood if the metal content is sufficiently low. The recovered\n    wood cannot be used as a source of biofuel as the wood is decomposed\n    during the process and not suitable for subsequent use in the\n    saccharification process. Electrodeposition of Cu^(II) from aqueous\n    solution has been demonstrated recently. A recent study presented\n    insights obtained from operating a pilot plant and the associated\n    techno-economic model for dilute acid-leaching. It was estimated\n    that the operating cost would be \\$250-289 t\u207b\u00b9 of treated wood. This\n    shows that metal extraction should be integrated with a value-adding\n    application.",
                "The mentioned decontamination methods for metal containing timber are costly, in the area of $180 t1 waste timber. On the other hand, cost of virgin wood feedstock for biofuel production is estimated to be $80 t\u22121. Currently, there are a handful of commercial-scale cellulosic biofuel plants in operation, all using virgin biomass (mostly agricultural residues and energy grasses) and steam based pre-treatment technologies.",
                "The use of contaminated waste wood as feedstock for a biorefinery would hence eliminate a waste management problem and increase the economic viability of lignocellulosic biomass for biofuel and biochemical production. Electrochemical recovery of the metals in a useful elemental form would further add value.",
                "Lignocellulosic biomass, such as wood, consists of 3 major components arranged in an intricate, yet physically and chemically stable material. Approximately 40% of wood is cellulose. Cellulose is long chains of glucose arranged infibrils. They give wood its high strength and stiffness.",
                "Hemicellulose, 25 weight % of the material, acts as a filler matrix that binds the cellulose fibrils together. Lignin, also approximately 25% of the material, is a glue infused into the cellulose hemicellulose matrix, conferring elasticity and water-proofness. Cellulose and hemicellulose are long chains composed of sugars, while lignin's repeat units contain aromatic rings.",
                "For cellulosic biofuel production, the lignocellulosic matrix is opened up during pre-treatment/fractionation (at elevated temperature). A separate fraction of cellulose is obtained. The sugar molecules can be released from washed cellulose using an enzymatic hydrolysis step. The resulting sugar solution can be converted to biofuels or other biochemicals by fermentation. If a preservative treated lignocellulosic biomass source was used, the presence of the metals e.g. copper from the preservatives would kill the microbes used in the fermentation step. Therefore, only virgin (untreated) biomass sources have been used to date. The lignin present in the lignocellulosic biomass can be used for energy recovery and production of renewable materials such as resins, polyols, carbon fibres and chemicals, depending on the extraction conditions and purity.",
                "The fractionation of cellulose and lignin from lignocellulosic biomass using ionic liquids has been previously described in WO 2012/080702 and WO2014/140643.",
                "The present invention describes a process of extracting metals from treated cellulosic or lignocellulosic biomass, such as wood, using an ionic liquid (IL). The ionic liquids fractionate metal containing cellulosic or lignocellulosic biomass waste into a cellulose rich solid material, and a liquid phase. The liquid phase comprises a hemicellulose fraction and a lignin fraction, and retains the metals in the IL solution. The cellulose rich material can be used to produce biofuels and plant derived chemicals. The metal, and optionally the lignin, can also be recovered from the IL, and the IL can be recycled.",
                "Thus in the first aspect the invention provides a process for the extraction of metal pollutants from treated cellulosic biomass comprising contacting the treated cellulosic biomass with an ionic liquid, said ionic liquid comprising an anion and an organic cation. As used herein an \u201corganic\u201d cation refers to a cation containing carbon and hydrogen and optionally one or more heteroatoms such as oxygen, nitrogen, phosphorous and sulfur.",
                "\u201cExtraction\u201d as used herein refers to the removal of metal ions from the treated cellulosic or lignocellulosic biomass. The metal ions dissolve in the ionic liquid. The extraction process removes sufficient metal so that fermentation of the cellulose rich material produced is not inhibited by the presence of the metal pollutants. At least 50% of the metal present in the treated cellulosic or lignocellulosic biomass is removed, more preferably at least 60%, 70%, 75%, 80%, 85%, 90%, 95% or 99% of the metal present. Most preferably the process removes at least 85% of the metal present.",
                "As used herein the term \u201ccellulosic\u201d or \u201clignocellulosic biomass\u201d refers to living or dead biological material that can be used in one or more of the disclosed processes. It can comprise any cellulosic or lignocellulosic material and includes materials comprising cellulose, and optionally further comprising hemicellulose, lignin, starch, oligosaccharides and/or monosaccharides, biopolymers, natural derivatives of biopolymers, their mixtures, and breakdown products. It can also comprise additional components, such as protein and/or lipid. The biomass can be derived from a single source, or it can comprise a mixture derived from more than one source. Some specific examples of biomass include, but are not limited to, bioenergy crops, agricultural residues, municipal solid waste, industrial solid waste, sludge from paper manufacture, sewage sludge, residue from composting, food waste, spent distilling grain, spent Brewer's yeast, anaerobic digestive, yard waste, wood and forestry waste. Additional examples of biomass include, but are not limited to, corn grain, corn cobs, crop residues such as corn husks, corn stover, grasses including Miscanthus\u00d7giganteus, Miscanthus sinensis and Miscanthus sacchariflorus, wheat, wheat straw, hay, rice straw, switchgrass, waste paper, sugar cane bagasse, sorghum, soy, components obtained from milling of grains, trees (e.g. pine), branches, roots, leaves, wood chips, wood pulp, sawdust, shrubs and bushes, vegetables, fruits, flowers, animal manure, multi-component feed, and crustacean biomass (i.e., chitinous biomass). It may be preferable to treat the biomass before use in the method of the invention. For example the biomass could be mechanically treated e.g. by milling or shredding.",
                "Preferably, the treated cellulosic biomass is a treated lignocellulosic biomass. \u201cTreated cellulosic\u201d or \u201ctreated lignocellulosic biomass\u201d as used herein refers to wood or other cellulose or lignocellulose containing biomass which has been processed so that it contains metal or metal ions (metal pollutants). For example it has been treated with a preservative or other metal-based formulation e.g. copper-based fungicide. The preservative is preferably a metal based preservative such as one containing an alkaline copper quaternary (ACQ), copper azole (CA, Tanalith E), micronized copper quaternary (MCQ), or Chromated copper arsenate (CCA, Tanalith C). It also includes wood or other cellulosic or lignocellulosic biomass which has been painted for example with a lead-based paint, or paint containing titanium dioxide. Other forms of treated cellulosic or lignocellulosic biomass include sewage sludge, which may contain cadmium (II) and/or mercury (I/II), waste paper and municipal solid waste which may contain titanium as titanium dioxide. Preferably the treated cellulosic biomass is a lignocellulosic biomass, such as wood treated with a preservative.",
                "A \u201cmetal pollutant\u201d as used herein is a metal present within the cellulosic or lignocellulosic biomass which is not present in the cellulosic or lignocellulosic biomass in its natural state. The metal pollutant is preferably present as an oxidised metal compound or metal ions. In particular it refers to a metal which inhibits the downstream hydrolysis and/or fermentation of the cellulose rich material derived from the cellulosic or lignocellulosic biomass. The metal is preferably selected from zinc (II), lead (II), copper (II), arsenic (V), iron (II/111), titanium and chromium (VI).",
                "Preferably the metal is selected from copper (II), arsenic (V) or chromium (VI), more preferably copper (II). The metal is preferably derived from a preservative.",
                "The IL is preferably heated with the biomass at 100-180\u00b0 C., preferably 120-170\u00b0 C. The reaction is carried out for 5 min-22 hours, preferably 20 min-13 hours, more preferably 30 min-8 hours i.e. 10, 15, 20, 30, 45 min, 1 hr, 2 hr, 3 hr, 4 hr, 5 hr, 6 hr, 7 hr, 9 hr, 10 hr, 11 hr, 12 hr, 15 hr, 17 hrs, 20 hrs and ranges there between. Preferably the mixture is stirred, for example at 50-200 rpm.",
                "As used herein \u201cionic liquid\u201d refers to an ionized species (i.e. cations and anions). Typically they have a melting point below about 100\u00b0 C. It is important to choose an ionic liquid which is both thermally and chemically stable, so that is does not decompose during the treatment process or electrodeposition. The ionic liquid comprises one or more anion with one or more cation.",
                "The anion is preferably selected from C1-20alkyl sulfate [Alkyl SO4]\u2212, chloride [Cl]\u2212, bromide [Br]\u2212, hydrogen sulfate [HSO4]\u2212, hydrogen sulfite [HSO3]\u2212, Trifluoromethanesulfonate [OTf]\u2212 and acetate [OAc]\u2212 or mixtures thereof. More preferably the anion is chloride [Cl]\u2212, or hydrogen sulfate [HSO4]\u2212.",
                "Preferably but not essentially, the lignin in the wood or lignocellulosic biomass is soluble in the ionic liquid at the treatment temperature, but the cellulose is not, so that a solid residue or pulp comprising the cellulose is produced. Other components such as hemicellulose may preferably also dissolve in the ionic liquid. The metal pollutants are retained in the ionic liquid.",
                "The cation is preferably a protic cation ion, i.e. they are capable of donating a H+ (proton).",
                "The cation ion can be an ammonium derivative. These cations have the general formula",
                "wherein",
                "X is N; and",
                "A1 to A4 are each independently selected from H, an aliphatic, C3-6 carbocycle, C6-10 aryl, alkylaryl, and heteroaryl.",
                "Preferably at least one of A1 to A4 is H. Preferably A1 to A4 are each independently selected from H, and an aliphatic. In one embodiment one of A1 to A4 is H, and the remaining three are each independently an aliphatic. Alternatively two of A1 to A4 are each H and the remaining two are each independently an aliphatic. Alternatively one of A1 to A4 is an aliphatic, and the remaining three are all H. Preferably the cation is not ammonium (NH4+.) i.e. at least one of A1 to A4 is not H.",
                "The term \u201caliphatic\u201d as used herein refers to a straight or branched chain hydrocarbon which is completely saturated or contains one or more units of unsaturation. Thus, aliphatic may be alkyl, alkenyl or alkynyl, preferably having 1 to 12 carbon atoms, preferably up to 6 carbon atoms or more preferably up to 4 carbon atoms. The aliphatic can have 1, 2, 3, 4, 5, 6, 7, 8, 9, 10, 11, or 12 carbon atoms.",
                "The term \u201calkyl\u201d as used herein, is typically a linear or branched alkyl group or moiety containing from 1 to 20 carbon atoms, such as 11, 12, 13, 14, 15, 16, 17, 18, or 19 carbon atoms. Preferably the alkyl group or moiety contains 1-10 carbon atoms i.e. 2, 3, 4, 5, 6, 7, 8, 9, or 10 carbon atoms such as a C1-4 alkyl or a C1-6 alkyl group or moiety, for example methyl, ethyl, n-propyl, i-propyl, n-butyl, i-butyl and t-butyl, n-pentyl, methylbutyl, dimethylpropyl, n-hexyl, 2-methylpentyl, 3-methylpentyl, 2,3-dimethylbutyl, and 2,2-dimethylbutyl.",
                "As used here in the term \u201calkenyl\u201d refers to a linear or branched alkenyl group or moiety containing from 2 to 20 carbon atoms, such as 11, 12, 13, 14, 15, 16, 17, 18, or 19 carbon atoms. Preferably the alkyl group or moiety contains 2-10 carbon atoms i.e. 3, 4, 5, 6, 7, 8, 9, or 10 carbon atoms such as a C2-4 alkenyl or a C2-6 alkenyl group or moiety, for example ethenyl, 2-propenyl, 1-propenyl.",
                "The term \u201ccarbocycle\u201d as used herein refers to a saturated or partially unsaturated cyclic group having 3 to 6 ring carbon atoms, i.e. 3, 4, 5, or 6 carbon atoms. A carbocycle is preferably a \u201ccycloalkyl\u201d, which as used herein refers to a fully saturated hydrocarbon cyclic group. Preferably, a cycloalkyl group is a C3-C6 cycloalkyl group.",
                "The term \u201cC6-10 aryl group\u201d used herein means an aryl group constituted by 6, 7, 8, 9 or 10 carbon atoms and includes condensed ring groups such as monocyclic ring group, or bicyclic ring group and the like. Specifically, examples of \u201cC6-10 aryl group\u201d include phenyl group, indenyl group, naphthyl group or azulenyl group and the like. It should be noted that condensed rings such as indan and tetrahydro naphthalene are also included in the aryl group.",
                "The terms \u201calkylaryl\u201d as used herein refers to an alkyl group as defined herein substituted with an aryl as defined above. The alkyl component of an \u201calkylaryl\u201d group may be substituted with any one or more of the substituents listed above for an aliphatic group and the aryl or heteroaryl component of an \u201calkylaryl\u201d or \u201calkylheteroaryl\u201d group may be substituted with any one or more of the substituents listed above for aryl, and carbocycle groups. Preferably, alkylaryl is benzyl.",
                "The term \u201cheteroaryl\u201d as used herein refers to a monocyclic or bicyclic aromatic ring system having from 5 to 10 ring atoms, i.e. 5, 6, 7, 8, 9, or 10 ring atoms, at least one ring atom being a heteroatom selected from O, N or S.",
                "An aryl, heteroaryl, or carbocycle group as referred to herein may be unsubstituted or may be substituted by one or more substituents independently selected from the group consisting of halo, lower alkyl, \u2014NH2, \u2014NO2, \u2014OH \u2014COOH, or \u2014CN.",
                "The term \u201chalogen atom\u201d or \u201chalo\u201d used herein means a fluorine atom, a chlorine atom, a bromine atom, an iodine atom and the like, preferably a fluorine atom or a chlorine atom, and more preferably a fluorine atom.",
                "Preferably the cation is an alkylammonium or a mixture thereof, preferably protic alkylammoniums, although aprotic alkylammoniums may also be used. Optionally one or more of the alkyl groups may be substituted with \u2014OH to form an alkanolammonium, which can also be referred to as an alcoholammonium. As used herein an \u201calkylammonium\u201d includes tetraalkylammoniums, trialkylammoniums, dialkylammoniums, monoalkylammoniums, and alcoholammoniums including trialcoholammoniums, dialcoholammoniums and monoalcoholammonium. Trialkylammoniums include trimethylammonium, triethylammonium, and triethanolammonium. Examples of dialkylammoniums include diethylammonium, diisopropylammonium, and diethanolammonium. Monoalkylammoniums include methylammonium, ethylammonium, and monoethanolammonium.",
                "Preferably the tetraalkylammonium is aprotic, i.e. not capable of acting as a proton donor.",
                "Preferred alkylammonium cations are triethylammonium, diethylammonium dimethylethylammonium, diethylmethylammonium, dimethylbutylammonium and diethanolammonium.",
                "The ionic liquid may contain one of the listed ammonium cations, or a mixture thereof.",
                "The cation can also contain a nitrogen-containing heterocyclic moiety which, as used herein, refers to mono- or bicyclic ring systems which include one nitrogen atom and optionally one or more further heteroatoms selected from N, S and O. The ring systems contain 5-9 members, preferably 5 or 6 members for monocyclic groups, and 9 or 10 members for bicyclic groups. The rings can be aromatic, partially saturated or saturated and thus, includes both a \u201cheteroalicyclic\u201d group, which means a non-aromatic heterocycle and a \u201cheteroaryl\u201d group, which means an aromatic heterocycle. The cation is preferably selected from",
                "wherein R1 and R2 are independently selected from H, a C1-6 alkyl or a C1-6 alkoxyalkyl group, and R3, R4, R5, R6, R7, R8 and R9, when present are independently H, a C1-6 alkyl, C1-6 alkoxyalkyl group, or C2-6 alkyoxy group. Preferably R1 and R2 are C1-4 alkyl, with one being methyl and R3-R9, (R3, R4, R5, R6, R7, R8 and R9), when present, are H. Preferably the cation ring is imidazolium or pyridinium.",
                "\u201cC2-6 Alkoxy\u201d refers to the above C1-6 alkyl group bonded to an oxygen that is also bonded to the cation ring. A \u201cC2-6 alkoxyalkyl group\u201d refers to an alkyl containing an ether group, with the general formula X\u2014O\u2014Y wherein X and Y are each independently a C1-5 alkyl and the total number of carbon atoms is between 2 and 6 e.g. 2, 3, 4, 5, or 6.",
                "Preferred cations are imidazolium based cations or a mixture thereof in particular protic imidazolium based cations. Preferably the imidazolium based cations is selected from 1-ethyl-3-methylimidazolium ([EMIM]+), 1-butylimidazolium ([HBIM]+) and 1-methylimidazolium ([HMIM]+, also referred to as [HC1im]+ herein) or a mixture thereof.",
                "Preferred cations include protic alkylammonium, protic methylimidazolium, protic pyridinium, aprotic tetraalkylammonium and aprotic dialkylimidazolium ions.",
                "The ionic liquid may contain one of the listed cations, or a mixture thereof.",
                "Preferred ionic liquids for use in the invention are triethylammonium hydrogen sulfate [TEA][HSO4], N,N-dimethyl-N-butylammonium hydrogen sulfate [DM BA][HSO4], 1-methylimidazolium hydrogen sulfate [HMIM][HSO4], I butylimidazolium hydrogen sulfate [HBIM][HSO4], diethylammonium hydrogen sulfate [DEA][HSO4], diethanolammonium Chloride [DEtOHA][Cl], 1-methylimidazolium hydrogen chloride [HMIM][Cl], 1-ethyl-3-methylimidazolium chloride [EMIM][Cl], 1-ethyl-3-methylimidazolium acetate [EMIM][OAc], 1-ethyl-3-methylimidazolium trifluoromethanesulfonate [EMIM][OTf]. Particularly preferred ionic liquids are 1-methylimidazolium hydrogen sulfate [HMIM][HSO4] and 1-methylimidazolium chloride [HMIM][Cl].",
                "Ionic liquids can be prepared by methods known to the person skilled in the art or obtained commercially. For example, the ILs can be made from a simple alkylamine, such as triethylamine, and sulfuric acid in a one-step synthesis, for example as described in George et al., (2015) \u201cDesign of low-cost ionic liquids for lignocellulosic biomass treatment\u201d Green Chemistry 17:1728-173.",
                "Usually in an ionic liquid the cation and anion are present in equimolar amounts. However, the ionic liquid may preferably comprise excess base, preferably protonated base. \u2018Base\u2019 as used herein refers to the base from which the cation is derived e.g. amine/imidazole. Preferably the ionic liquid comprises 10% molar excess base, preferably 4-8%, 5-7.5% excess base. The ionic liquid may comprise 2%, 3%, 4%, 5%, 6%, 7%, 8% 9% or 10% molar excess base.",
                "It has been surprisingly found that the yield in the saccharification step can be improved if the ionic liquid composition comprises water. Therefore in one preferred embodiment the composition comprises the IL and 10-40% v/v water. Preferably the composition comprises 20-30% v/v water. Water is added at around 20% to prevent reactions between IL and treated cellulosic or lignocellulosic biomass, reduce viscosity and promote depolymerisation of lignin.",
                "It has also been discovered that the presence of an excess of acid accelerates the pre-treatment resulting in improved lignin removal and thus enhanced saccharification yields, as lignin interferes with the enzyme binding. Thus, the glucose yield is improved. Therefore in one preferred embodiment the composition further comprises 0.01-20% molar excess acid, preferably 1-5% molar excess acid, as a percentage of the IL. The addition of a small amount of acid significantly accelerates the pre-treatment process, when other variables such as water content and temperature are kept constant. The acid can be selected from any known strong acid such as hydrochloric acid, sulfuric acid, nitric acid, phosphoric acid hydroiodic acid, perchloric acid and hydrobromic acid. Preferably the acid is sulfuric or, hydrochloric or phosphoric acid.",
                "In a preferred embodiment the treated cellulosic or lignocellulosic biomass is contacted with the ionic liquid composition prior to mechanical treatment. It has been found that contacting the treated cellulosic or lignocellulosic biomass with the ionic liquid can reduce the energy required to grind the treated cellulosic or lignocellulosic biomass. The IL composition appears to work as a lubricant during the grinding phase. The treated cellulosic or lignocellulosic biomass can be impregnated briefly with an IL composition at slightly elevated temperature (70-100\u00b0 C., preferably 90\u00b0 C.) to harness their lubrication properties before a mechanical size reduction step is applied. The IL composition can be contacted with the treated cellulosic or lignocellulosic biomass for any length of time from several minutes to 18 hours or longer, preferably 5 minutes to 1 hour. This can be followed by further treatment with an ionic liquid composition as described herein to extract the metal pollutants and also solubilise the lignin content of the treated lignocellulosic biomass.",
                "This invention adds a novel aspect to the fractionation of cellulosic or lignocellulosic biomass with ionic liquids by integrating the cellulose or lignocellulose fractionation with pollutant metal extraction. As described in the examples, pre-treatments with an ionic liquid of softwood impregnated with a copper-based preservative achieved up to 98% removal of the CuII in a single pass.",
                "The metal can be recovered from the IL, thereby providing an additional income stream, and by removing the metal pollutant increases the value of biomass utilised, as the cellulosic or lignocellulosic biomass will be converted from a negative-value waste into a positive-value fuel resource (FIG. 1). Cellulosic biofuel production and hazardous waste wood processing in one step has not been described previously.",
                "Ionic liquids are highly conductive solvents due to their ionic nature and regarded as superior media for the electrodeposition of metals and semiconductors. Key advantages that enable the ILs to overcome the limits imposed by common aqueous or organic media are their wide electrochemical windows, spanning up to 6 V in some cases; low vapour pressures, which allow electrodeposition at temperatures well above 100\u00b0 C., and numerous, only partly understood, cation/anion effects that make it possible to influence the morphology and crystal size of deposits. Electrodeposition is currently not practised for the recovery of metals from dilute heavy metal-containing IL waste streams.",
                "The process may preferably further comprise electrodeposition of the metal pollutant from the ionic liquid. The electrodeposition can be carried out by applying an appropriate current per unit electrode area from a transformer-rectifier, as used industrially for recovery of many metals from aqueous electrolyte solutions. Other suitable methods include chronoamperometry and chronopotentiometry. Electrodeposition allows the metal pollutant to be recovered as a solid metal or alloy. Recovery of metals by electrodeposition provides an added revenue stream which could provide $10 worth (assuming a price of $5,000 (tonne Cu)\u22121) of Cu0 per tonne of treated wood (containing 2000 ppm of CuII). The electrical energy costs required for the process are estimated as an order of magnitude lower than the value of the recovered copper. The process also eliminates the need to landfill metal containing ashes. In addition recycling of metals may contribute to a reduced reliance on foreign imports of metals (strengthen local resource resilience) and also reduce the environmental impact of mining.",
                "After the electrodeposition process, the ionic liquid can be recycled or re-used to process further treated cellulosic or lignocellulosic biomass in step (a) and/or step (ci).",
                "The ionic liquids of the present invention dissolve the lignin within the biomass but do not dissolve the cellulose. The majority of cellulose remains solid, preferably at least 90%, more preferably 95%. It can be easily removed from the liquid phase mechanically, for example by filtration. The separated solid residue or pulp can then be washed and used in the saccharification process. This removes the need for a separate precipitation step to obtain the cellulose once the biomass has been treated. Thus the method of the invention may preferably further comprise the step of separating the ionic liquid from the cellulose containing solid residue produced in step (a) from the ionic liquid.",
                "The cellulose containing solid residue may be washed with ionic liquid or an organic solvent miscible with the ionic liquid. The separation efficiency and the ionic liquid recovery can be enhanced by washing the cellulose containing solid residue with ionic liquid or an organic solvent that is miscible with the ionic liquid. Examples of suitable organic solvents include aliphatic alcohols such as methanol and ethanol. After washing, the organic solvent can be separated from the cellulose containing solid residue, and added to the ionic liquid from step (a). The organic solvent is removed before or potentially after the lignin is precipitated. The organic solvent can be removed from the ionic liquid using conventional methods known to the skilled person. For example the volatile organic solvents can be removed by distillation.",
                "It is possible to precipitate the lignin dissolved in the IL compositions. Therefore the method may further comprise\n\n\n- - (d) adding an anti-solvent to the ionic liquid which has been\n    separated from the cellulose containing solid residue produced in\n    step (a), to precipitate out the dissolved lignin and optionally\n    separating the precipitated solid from the anti-solvent/ionic\n    liquid.",
                "As used herein an \u201canti-solvent\u201d or precipitate is a liquid which causes the lignin to precipitate out from the ionic liquid containing the solubilised lignin produced in step (a). The anti-solvent is preferably water or ethanol. The ionic liquid can be recovered by removing the anti-solvent, for example by evaporation. The resulting ionic liquid can then be recycled to be used again in the method. Thus the method may further comprise removing the anti-solvent from the ionic liquid obtained in (d).",
                "The ionic liquid may need to be dried to remove excess water. The water may be removed by conventional methods such as evaporation. The water may be removed after step (a) and/or after the lignin has been precipitated. As the presence of some water improves the yield less energy is required to dry the IL.",
                "The cellulose containing solid residue obtained from the method of the invention can undergo saccharification, for example by enzymatic hydrolysis, to obtain glucose. The glucose can then be used in a fermentation process to obtain biofuel. Therefore the process can further comprise saccharification of the cellulose containing solid residue to obtain glucose. The cellulose containing solid residue used in the saccharification step may be the cellulose containing solid residue obtained in the initial step, step (a), or the washed solid residue obtained in step (c). The invention also provides a cellulose containing solid residue obtained by a suitable method of the invention; for example as obtained by the process comprising any one or more of steps (a-c). In a further aspect the invention provides a process of preparing glucose from treated cellulosic or lignocellulosic biomass comprising subjecting a cellulose containing solid residue obtained by suitable methods of the invention to enzymatic hydrolysis. In a further aspect the invention provides glucose obtained by this hydrolysis.",
                "Suitable enzymes for use in the process include commercially available preparations of cellulases such as T. reseei cellulase and Novozyme 188 cellobiase that also contains hemicellulolytic activity. Other useful enzymes include esterases, either acetyl esterases or feruloyl esterases, which cleave substituents that are esterified to hemicellulose. The process is preferably carried out in an aqueous medium at a suitable pH for the enzymes. The conditions can be optimised in relation to pH, temperature and the medium used depending on the enzyme mixture required. Such methods are well known to the skilled person. The process is preferably carried out in accordance with \u201cEnzymatic saccharification of lignocellulosic biomass\u201d (NREL/TP-510-42629), issue date Mar. 21, 2008.",
                "In summary the process of the invention may comprise the following steps:\n\n\n- - (a) contacting the treated cellulosic or lignocellulosic biomass\n    with an ionic liquid, said ionic liquid comprising an anion and a\n    cation;\n  - (b) optionally separating the cellulose containing solid residue\n    obtained in step (a) from the ionic liquid;\n  - (c) optionally washing the cellulose containing solid residue at\n    least once with ionic liquid or an organic solvent miscible with the\n    ionic liquid; and separating the cellulose containing solid residue\n    from the ionic liquid or organic solvent and optionally adding the\n    ionic liquid or organic solvent to the ionic liquid obtained in (b);\n  - (d) optionally adding an anti-solvent to the ionic liquid obtained\n    in (b) to precipitate the lignin;\n  - (e) optionally removing water from the ionic liquid, after step (b)\n    and/or after step (d);\n  - (f) electrodeposition of the metal pollutant from the ionic liquid\n    obtained in steps (b), and/or (c) and/or (e);\n  - (g) optionally recycling the ionic liquid after step (f) to be used\n    in step (a) and/or step (c);  \n    and\n  - (h) optionally saccharification of the cellulose containing solid\n    residue obtained in any of steps (a), (b) and/or (c) to obtain\n    glucose.",
                "The invention further provides for the use of an ionic liquid as defined herein to extract metal from a treated cellulosic or lignocellulosic biomass source, preferably a wood source which has been treated with a preservative, in particular a metal based preservative. The ivention further provides the use of an ionic liquid as defined herein, ins a methodof extration metal from a treated cellulosic or lignocellulosic biomass source as described herein.",
                "The temperature and time period are not essential for the extraction of the copper (II), but they will have a major impact on the sugar yields achieved from enzymatic saccharification of the pulps."
            ],
            "subsections": [
                {
                    "title": "EXAMPLE 1. DECONSTRUCTION OF BIOMASS AND EXTRACTION OF METALS IN VARIOUS IONIC LIQUIDS",
                    "paragraphs": [
                        "A flow chart of the deconstruction and extraction process is summarized in FIG. 1. An ionic liquid/water mixture was prepared by adding the required amount of water to the dried ionic liquid. The water content was confirmed by Karl-Fischer titration in triplicate. Pre-treatments were run in triplicate. 10\u00b10.05 g of ionic liquid/water master-mix was weighed into a glass pressure tube and the exact weight recorded. Copper azole treated softwood (1.0 g oven-dried basis) with particle sizes of 180-850 \u03bcm was added and the tube tightly closed and the contents mixed with a Vortex shaker until all of the biomass had been in contact with the ionic liquid. The vial was placed in a preheated convection oven at 170\u00b0 C. for 30 min. After the incubation, the mixture was transferred into a 50 mL centrifuge tube. This was facilitated by diluting with 40 mL of ethanol. The contents were mixed using a vortex shaker and left at room temperature for one hour. The tube was then centrifuged and the solids and liquids decanted carefully into a round bottom flask. The solid was further washed by repeating the washing step 2-3 more times. The remaining solid (pulp) was then transferred into a cellulose thimble and further washed by Soxhlet extraction with refluxing ethanol (150 mL) for 22 hours. The pulp was left to dry in the thimble on the bench overnight. The ethanol used for the Soxhlet extraction was combined with the previous washes and evaporated under reduced pressure at 40\u00b0 C., leaving the dried ionic liquid/lignin mixture. To the dried ionic liquid/lignin mixture, 30 mL of water was added in order to precipitate the lignin. The suspension was transferred into a 50 mL falcon tube, shaken for one minute and then left at room temperature for at least 1 hour. The tube was centrifuged and the supernatant decanted and collected in a round bottom flask. This washing step was repeated three more times and the washings combined.",
