Repository: boschresearch/Pap2Pat

# Pap2Pat Dataset

### File Schema

Every directory in `data` corresponds to one patent-paper pair and contains the full texts of both patent and paper, as well as the patent outlines. We include all information in JSON for programmatic parsing and Markdown for manual inspection.

```yaml
data/:
    paper_id-patent_id/:
        # Nested JSON format
        patent.json: JSON file containing patent metadata and full-text, as well as all outlines
        paper.json: JSON file containing paper metadata and full-text
        # Markdown format
        patent.md: patent full-text formatted in markdown
        paper.md: paper full-text formatted in markdown

File: Pap2Pat/data/W2766977204-US20190372046/paper.json
{
    "id": "https://semopenalex.org/work/W2766977204",
    "authors": [
        "Martijn Kemerink",
        "Ludvig Edman",
        "Thomas Lanz",
        "Shi Tang",
        "Christian Larsen",
        "Andreas Sandstr\u00f6m",
        "Stephan van Reenen",
        "Petter Lundberg"
    ],
    "title": "Design rules for light-emitting electrochemical cells delivering bright luminance at 27.5 percent external quantum efficiency",
    "date": "2017-10-30",
    "abstract": "The light-emitting electrochemical cell promises cost-efficient, large-area emissive applications, as its characteristic in-situ doping enables use of air-stabile electrodes and a solution-processed single-layer active material. However, mutual exclusion of high efficiency and high brightness has proven a seemingly fundamental problem. Here we present a generic approach that overcomes this critical issue, and report on devices equipped with air-stabile electrodes and outcoupling structure that deliver a record-high efficiency of 99.2 cd A \u22121 at a bright luminance of 1910 cd m \u22122 . This device significantly outperforms the corresponding optimized organic light-emitting diode despite the latter employing calcium as the cathode. The key to this achievement is the design of the host\u2013guest active material, in which tailored traps suppress exciton diffusion and quenching in the central recombination zone, allowing efficient triplet emission. Simultaneously, the traps do not significantly hamper electron and hole transport, as essentially all traps in the transport regions are filled by doping.",
    "sections": [
        {
            "title": "Introduction",
            "paragraphs": [
                "The light-emitting electrochemical cell (LEC) is a thin-film and area-emitting device that recently has been integrated into, or deposited onto, a broad range of surfaces, including plastic1\u20133, paper4, textile5\u20137, and metal8. In its common manifestation, an LEC features a single-layer air-stabile active material sandwiched between two air-stabile electrodes; and as such it can be fabricated entirely from environmentally friendly raw materials3,9,10 using cost-efficient and scalable solution-based methods8,11,12. It can also deliver essentially any emission color, as dictated by the energy gap of the constituent emissive organic semiconductor in the active material. It is the combination of these intrinsic advantages that separates the LEC from commercially introduced emission technologies such as the light-emitting diode (LED), the organic LED (OLED), and the light-emitting capacitor, and which promises the emergence of important and paradigm-shifting emissive applications\u2014such as point-of-care diagnostic and treatment devices, emissive and conformable fabrics5,6, and low-cost and low-voltage illumination panels2,8. However, a critical challenge with LEC devices is that it has not been possible to achieve high-efficiency operation at significant luminance13\u201315.",
                "A characteristic feature of the LEC, which distinguishes it from the more common-place OLED, is the presence of mobile ions in the active material16\u201318. When a voltage is applied between the electrodes, these ions redistribute to enable in-situ electrochemical doping of the organic semiconductor: p-type at the anode and n-type at the cathode; after a turn-on time, a p-n junction has formed in the active material19,20. This dynamic doping mode allows for large and balanced electron and hole currents, and a high recombination rate of electrons and holes into excitons. Unfortunately, it also brings a challenge, as the exciton will be quenched when it impinges upon an electron or a hole (commonly termed polarons in organic semiconductors), and this exciton\u2013polaron quenching is severe in LEC devices\u2014to such a degree that it has been argued that high brightness and high efficiency are mutually exclusive15,21.",
                "The first LEC comprised a conjugated polymer (CP) as the emissive organic semiconductor19, and the current state-of-the-art CP-LEC delivers a current efficacy of 14.6\u2009cd\u2009A\u22121 at a luminance of 112\u2009cd\u2009m\u22122.22 Note that we only consider reports with a luminance surpassing 100\u2009cd\u2009m\u22122 as our focus is on realizing practical LECs featuring strong luminance at high efficiency. The second major class of LEC devices comprise an ionic transition metal complex (iTMC) as the emissive organic semiconductor, and because this material group can harvest both singlet and triplet excitons, the efficiency ceiling is higher23. A generic problem with iTMC-LECs is instead that the characteristic long lifetime of the triplet exciton translates into a long diffusion distance for mobile triplets, which in combination with a high polaron concentration results in severe exciton-polaron quenching. The best iTMC-LEC performance as-of-today, a current efficacy of 28.2\u2009cd\u2009A\u22121 at a brightness of 750\u2009cd\u2009m\u22122, was obtained using non steady-state pulsed-current driving24, whereas conventional constant-bias driving results in a lower peak performance25\u201329.",
                "The issue of exciton-polaron quenching has been effectively addressed in triplet-emitting OLEDs through the design of a sophisticated device architecture comprising a multitude of different layers, where each layer has a specific task and must feature an exact thickness on the nm-level30,31. The central emitting layer is of a host\u2013guest character, where the exciton is trapped on a triplet-emitting guest. This complex and exact device architecture is fabricated by sequential vapor deposition under high vacuum, and is as such not compatible with the simplicity of the LEC concept. Nevertheless, a number of recent attempts at much simpler host\u2013guest LEC architectures have resulted in a wide variety of emission colors, but none of these devices has surpassed an efficiency of 10\u2009cd\u2009A\u22121 at a luminance larger than 100\u2009cd\u2009m\u22122 during steady-state operation32\u201346. Thus, the critical issue of delivering efficient operation at high luminance from an LEC device remains13\u201315.",
                "Here, we report a general method for the attainment of bright and efficient LEC devices. The identified key criteria comprise the employment of a designed multi-component host:guest:electrolyte active material, in which traps with tailored depth and concentration suppress exciton diffusion and quenching in the central recombination zone, allowing efficient triplet emission. Simultaneously, the traps do not significantly hamper electron and hole transport, as essentially all traps in the transport regions are filled by doping. Such designed LEC devices with air-stabile electrodes are demonstrated to deliver a high luminance well above 1000\u2009cd\u2009m\u22122 at a high efficiency of 100\u2009cd\u2009A\u22121. We further report on the scalability of the approach through the solution-based spray-coating fabrication of efficient large-area devices and universality via the demonstration of four different efficient and bright host\u2013guest systems."
            ],
            "subsections": []
        },
        {
            "title": "Results",
            "paragraphs": [],
            "subsections": [
                {
                    "title": "Core Concept And Simulations",
                    "paragraphs": [
                        "Here, we solve the efficiency vs. brightness issue in LECs by blocking the exciton diffusion that precedes quenching in conventional LECs through the introduction of tailored and balanced traps in the active layer. To circumvent the undesired side effect of a reduced conductivity of mobile charges in the p- and n-doped regions due to the very same traps, the trap and ion concentrations are balanced in such a way that in the p- and n-type doped regions the traps are filled by the doping, leading to a nearly trap-free transport. Figure\u00a01a shows a schematic of our target host\u2013guest LEC, with the guest energy levels (dashed lines) symmetrically positioned within the energy gap of the host (solid lines). Figure\u00a01b displays its steady-state operation when the electrolyte ions have assisted with the doping (filling) of essentially all of the guest traps, as well as some of the host sites, in distinct doping regions next to the electrodes to facilitate for a large current; importantly, the central p-n junction is left doping-free to allow for efficient emission from immobile triplet excitons localized on guest traps. In this target scenario, a high and balanced electron/hole current can be maintained while detrimental exciton-polaron interactions are kept to a minimum by suppressing exciton diffusion.Fig. 1Schematics and steady-state simulation profiles of host\u2013guest light-emitting electrochemical cells. Schematics of the designed host\u2013guest LEC a at open circuit and b during steady-state operation, with the energy levels of the host and guest indicated by the solid and dashed lines, respectively, and the symbols identified in panel c. d The simulated steady-state concentration and voltage profiles for a symmetric host\u2013guest LEC. The same device with e a deepened electron-trap level or f a decreased electron mobility in the host. The insets present the calculated quantum efficiency, assuming 100% photoluminescence quantum efficiency of the guest emitter and perfect outcoupling",
                        "To investigate whether this target LEC operation is attainable, and, if so, to establish rational device design guidelines, we performed numerical simulations on a variety of different host\u2013guest LEC architectures. The details of the modeling procedure and the parameter selections are described in the Methods section. Figure\u00a01d presents the steady-state concentration and voltage profiles for the best performing of the simulated devices, with the symbols identified in Fig.\u00a01c. All ions have performed electrochemical doping, as evidenced by that the ion concentration (squares) is equal to the sum of the free polarons on the host (circles) and the trapped polarons on the guest (diamonds) throughout the active material. The only exception is next to the electrode interfaces, where electric-double layers have formed to compensate for the significant energy difference (1\u2009eV) between the Fermi level of the injecting electrode and the accepting energy level of the primary transport material, i.e., the host\u2014this characteristic feature of LECs that allows the use of air-stable electrodes is not affected by the introduction of traps.",
                        "The coupled ion/polaron concentration profile defines a distinct doping structure for the 130-nm thick device, with 45-nm-thick p-type doping and n-type doping regions bridging the p-n junction, where the total polaron concentration remains very low. We find that essentially all guest traps (ctrap\u2009=\u20090.03\u2009nm\u22123) are filled in the doping regions, while the emission is observed to originate solely from immobile excitons (stars) positioned on dispersed guest molecules in the p-n junction. The device thus accomplished the targeted doping and emission profiles, as schematically indicated in Fig.\u00a01b, and the in silico functionality of the concept is evidenced by the high simulated electron-to-photon quantum efficiency of \u03a6\u2009=\u200951% at a large current density of j\u2009=\u20094.5\u2009mA\u2009cm\u22122.",
                        "The second important outcome of the simulation study is that the performance of the host\u2013guest LEC is highly sensitive to the selection and symmetry of a number of controllable device parameters. Figure\u00a01e and f presents the concentration and voltage profiles for devices with asymmetric hole and electron trap depths and asymmetric hole and electron mobilities in the host, respectively, as specified in the insets. When the electron-trap depth is increased (Fig.\u00a01e), or the electron mobility is lowered (Fig.\u00a01f), the exciton profile is strongly shifted towards the n-type doping region, resulting in a notably increased overlap between the electron\u2013polaron and exciton populations. The concomitant increase in exciton\u2013polaron quenching is manifested in that the efficiency drops to \u03a6\u2009=\u200922% (at j\u2009=\u20092.8\u2009mA\u2009cm\u22122) for the asymmetric trap-depth device and to \u03a6\u2009=\u200940% (at j\u2009=\u20091.8\u2009mA\u2009cm\u22122) for the asymmetric mobility device."
                    ],
                    "subsections": []
                },
                {
                    "title": "Material Characterization And Selection",
                    "paragraphs": [
                        "With the inspiring simulation result at hand, we turn to the identification of appropriate LEC materials. First, it is fundamental that the target LEC comprise host and guest compounds that can be electrochemically doped, while the electrolyte should be electrochemically inert within the voltage range spanned by the electrochemical doping reactions. Figure\u00a02a\u2013e presents a systematic cyclic voltammetry (CV) interrogation of a number of commercially available candidate compounds, with their corresponding chemical structure displayed in the inset. We find that the poly(9-vinylcarbazole) (PVK) host only features p-type doping capacity, as implied by the lack of a reversible reduction event; this conclusion is in agreement with direct optical probing of planar PVK-based LECs37. The 1,3-bis[2-(4-tert-butylphenyl)\u22121,3,4-oxadiazo-5-yl]benzene (OXD-7) host and the PVK:OXD-7 blend host can, in contrast, be both electrochemically p-type and n-type doped, and are thus qualified as appropriate LEC host materials. A comparison of the top three CV traces reveals that for the blend host it is PVK that is (preferentially) p-type doped and OXD-7 that is n-type doped.Fig. 2Cyclic voltammetry (CV) and optical measurements of device materials. a\u2013d CV traces recorded on thin films of the different host and guest constituents, with the corresponding chemical structure displayed in the right inset. e CV for the THABF4 electrolyte (solid line) and a TMPE-OH:LiCF3SO3 electrolyte (dashed line). f The electron-energy levels of the host and guest materials, as extracted from the CV data. The (dotted) LUMO level of PVK could not be measured with CV, and was instead estimated from the absorption data. g The triplet energies of the host and guest compounds. h The absorption spectrum of the guest compound (solid black line) and the PL spectra of the three host materials",
                        "Figure\u00a02d shows that the tris[2-(5-substituent-phenyl)-pyridinato]iridium(III) (Ir(R-ppy)3) guest compound displays significant p- and n-type doping capacity, and that both its doping reactions are thermodynamically preferable in comparison to all three hosts. Supplementary Figure\u00a01 also reveals that it is primarily the Ir(R-ppy)3 guest that is p- and n-type doped in a PVK:OXD-7:Ir(R-ppy)3 blend film. We further find that the THABF4 ionic liquid (Fig.\u00a02e, solid line) is fit for the task of electrolyte, as it is electrochemically silent over the entire voltage range spanned by the p- and n-type doping potentials of the host and guest compounds. This is in contrast to, e.g., TMPE-OH:LiCF3SO3, the electrolyte of choice in recent state-of-the art CP-LECs47, which electrochemical stability is insufficient (Fig.\u00a02e, dashed line). This finding is confirmed in Supplementary Fig.\u00a02, which demonstrates that it is possible to n-type dope OXD-7 and p-type dope PVK with the THABF4 electrolyte, but not with the TMPE-OH:LiCF3SO3 electrolyte.",
                        "Figure\u00a02f presents the electron-energy diagram for the host and guest compounds, as extracted from the CV data (with the exception of the LUMO of PVK that was derived from a combined absorption/CV measurement). It clearly illustrates that the exciton, as well as both the hole and electron, can be trapped on the Ir(R-ppy)3 guest when positioned in any of the three host matrices, i.e., PVK, OXD-7, and the PVK:OXD-7 blend. The triplet diagram in Fig.\u00a02g shows that host-to-guest Dexter transfer is feasible for all host systems48,49, while the significant spectral overlap of the host photoluminescence (PL) and the guest absorption displayed in Fig.\u00a02h implies that host-to-guest F\u00f6rster resonance transfer can be efficient for all three host\u2013guest systems. The conclusion is thus that the exciton can be efficiently funneled to the dispersed guest molecules using a combination of F\u00f6rster transfer, Dexter transfer and charge trapping. After arriving at a guest molecule the exciton will not move any further, provided the guest concentration is sufficiently low to suppress exciton diffusion between different guest molecules."
                    ],
                    "subsections": []
                },
                {
                    "title": "Optoelectronic Characterization And Performance Discussion",
                    "paragraphs": [
                        "The characterized materials were used for the fabrication of LEC devices, comprising an indium-tin-oxide (ITO)/poly(3,4-ethylenedioxythiophene):poly(styrene sulfonate) (PEDOT:PSS) anode and an Al cathode. The transient optoelectronic data in Fig.\u00a03a\u2013d are recorded on pristine devices with the same active-material mass stoichiometry (host:guest:electrolyte\u2009=\u200964.6:29.0:6.4) and thickness (d\u2009=\u2009130\u2009nm) and which were driven by the same current density, j\u2009=\u20097.7\u2009mA\u2009cm\u22122. The distinguishing characteristic was the selection of the host and electrolyte, as identified in the figure insets. Supplementary Figure\u00a03a shows that all four devices emitted green light (\u03bbpeak\u2009=\u2009520\u2009nm) from the guest compound, indicating complete energy transfer from host to guest (Fig.\u00a02f\u2013h).Fig. 3Device performance of host\u2013guest light-emitting electrochemical cells. The temporal optoelectronic response of ITO/PEDOT:PSS/Host:Ir(R-ppy)3: Electrolyte/Al LECs with the host and electrolyte selection defined in the panels a\u2013d. All devices featured identical host:guest:electrolyte mass stoichiometry, active-material thickness (130\u2009nm), and drive current density (j\u2009=\u20097.7\u2009mA\u2009cm\u22122)",
                        "Importantly, the PVK:OXD-7 blend-host device in Fig.\u00a03a exhibited a record-high LEC performance, delivering a strong luminance of 3250\u2009cd\u2009m\u22122 at a current efficacy of 42.2\u2009cd\u2009A\u22121; the latter corresponds to an external quantum efficiency (EQE)\u2009=\u200911.7%. Note that all presented efficiency values throughout the manuscript are reported at maximum luminance. The pristine blend-host device turned on fast and reached 100\u2009cd\u2009m\u22122 in <2\u2009s and 3000\u2009cd\u2009m\u22122 within 25\u2009s, and maintained a high luminance of above 1000\u2009cd\u2009m\u22122 for >3\u2009h of continuous operation.",
                        "However, we find that the host\u2013guest LEC performance is highly sensitive to the material selection, as summarized in Supplementary Table\u00a01. The PVK-host device in Fig.\u00a03b delivered a peak brightness of 575\u2009cd\u2009m\u22122 at an efficiency of 7.5\u2009cd\u2009A\u22121, and the luminance began to drop already after 10\u2009s of operation. We attribute its comparatively poor performance to that the PVK host can only support p-type doping (Fig.\u00a02a), and that electrochemical side reactions accordingly will take place at the cathodic interface during device operation. The even lower performance of the blend-host device with TMPE-OH:LiCF3SO3 as the electrolyte instead of THABF4 (Fig.\u00a03d) is attributed to the insufficient electrochemical stability window of the electrolyte, which will effectively prohibit both p- and n-type doping of the host compounds (Fig.\u00a02e and Supplementary Figure\u00a02). The absence of conductivity-enhancing electrochemical doping reactions of the host compounds is further manifested in that the luminance decreases monotonically with increasing operational time.",
                        "The explanation for the one order of magnitude lower efficiency for the OXD-7 device in Fig.\u00a03c in comparison to the blend-host device in Fig.\u00a03a is at first glance less obvious. The OXD-7 host compound can be both p- and n-type doped (Fig.\u00a02b) and the employed THABF4 electrolyte is electrochemically stable (Fig.\u00a02e). However, with the results of the simulation study at hand (Fig.\u00a01c\u2013f), we instead turn our attention to other material properties, in particular trap depths and charge carrier mobilities.",
                        "The nominal electron-trap depth \\(\\left( E_{trap}^{n} \\right)\\)  is equal to the difference between the (lowest) LUMO level of the host(s) and the LUMO of the guest, and the nominal hole-trap depth \\(\\left( E_{trap}^{n} \\right)\\)  is given by the difference between the (highest) HOMO of the host(s) and the HOMO of the guest (Fig.\u00a01a). Using the electron\u2013energy diagram in Fig.\u00a02f, we find that for the blend-host LEC \\(E_{trap}^{n}\\) \u2009=\u20090.32\u2009eV and \\(E_{trap}^{p}\\) \u2009=\u20090.38\u2009eV; for the single-host OXD-7 LEC, we obtain \\(E_{trap}^{n}\\) \u2009=\u20090.32\u2009eV and \\(E_{trap}^{p}\\) \u2009=\u20091.06\u2009eV. In other words, while the trap depths for electron and hole transport in the blend-host LEC are rather symmetric, they are notably asymmetric in the OXD-7 LEC. Moreover, the PVK:OXD-7 blend-host features a balanced electron and hole mobility, while the single-host OXD-7 material is an n-type material with a distinctly higher electron mobility50. The simulation results demonstrated that an asymmetry in the trap depth (Fig.\u00a01e), as well as an asymmetry in the electron and hole mobility (Fig.\u00a01f), will result in an increase in detrimental exciton\u2013polaron interactions, with a concomitant significant drop in the efficiency. Thus, the conclusion from both experiments and simulations is that it is paramount to pay attention to the symmetry of the trap-depth and mobility parameters when designing a high-performance host\u2013guest LEC.",
                        "Within the project, we have investigated a wide range of different host\u2013guest combinations, and been able to identify three additional host\u2013guest LECs that feature high efficiency at strong luminance; see Supplementary Fig.\u00a04. With a green-emitting tris[2-(p-tolyl)pyridine]iridium (III) (Ir(mppy)3) guest, and the same PVK:OXD-7 blend host and THABF4 electrolyte, we recorded a current efficacy of 24.6\u2009cd\u2009A\u22121 (EQE\u2009=\u20096.9%) at 1890\u2009cd\u2009m\u22122, and with a red-emitting tris[2-(4-n-hexylphenyl)quinoline]iridium (III) (hex-Ir(piq)3) guest an efficiency of 3.9\u2009cd\u2009A\u22121 (EQE\u2009=\u20094.9%) at 302\u2009cd\u2009m\u22122 was measured. With a different TH123:TH105 host blend, and the Ir(R-ppy)3 guest, we detected green emission with an efficiency of 27.4\u2009cd\u2009A\u22121 (EQE\u2009=\u20097.6%) at 2100\u2009cd\u2009m\u22122. It is interesting that these three high-performing host\u2013guest LECs also feature bipolar doping, balanced mobility, and reasonably balanced trap depths. A comparison does however reveal that the PVK:OXD-7:Ir(R-ppy)3 LEC displayed the best performance (and the most symmetric trap depths), and in the following we have therefore opted to stay with this system. A summary of relevant device and material data is available in Supplementary Table\u00a01."
                    ],
                    "subsections": []
                },
                {
                    "title": "Optimization And Scale Up",
                    "paragraphs": [
                        "A further demonstration of the suppressed exciton-polaron quenching in a well-designed host\u2013guest LEC is provided by the efficiency\u2013current plot in Fig.\u00a04a. If such detrimental interactions are prominent, these will be manifested in a significant drop of the current efficacy with increasing current. Here we find that the current efficacy only dropped from 50.4\u2009cd\u2009A\u22121 (EQE\u2009=\u200914.0%) to 42.2\u2009cd\u2009A\u22121 (EQE\u2009=\u200911.7%), when the current density increased by a factor of 20 from 0.38 to 7.7\u2009mA\u2009cm\u22122, which implies that polaron\u2013exciton quenching indeed is relatively minor. Note that the highest current efficacy of 50.4\u2009cd\u2009A\u22121 was recorded at a reasonable luminance of 193\u2009cd\u2009m\u22122. We further observe that the power conversion efficacy features a stronger dependence on the drive current than the current efficacy, which is a reflection of a lowering of the drive voltage with decreasing current. The symmetric host\u2013guest LEC required a drive voltage of ~9\u2009V in order to reach 1000\u2009cd\u2009m\u22122 at steady state, and the overpotential (i.e., the voltage exceeding the effective energy-gap potential of the host compounds) is dropping over the undoped, and therefore poorly conducting, p-n junction region, as visualized in the voltage profile in Fig.\u00a01d. It is anticipated that the conductivity of the p-n junction region in the symmetric host\u2013guest LEC will be lower than in a conventional LEC, because of the existence of non-filled traps in the junction region. Nevertheless, the drive voltage is observed to drop with decreasing current and luminance to reach below 5\u2009V at 100\u2009cd\u2009m\u22122; see Supplementary Fig.\u00a05.Fig. 4Device optimization and large-area fabrication. a The measured current efficacy (solid black squares) and power conversion efficacy (open red circles) as a function of the current density for the host\u2013guest LEC, with a guest concentration of 29% and with the PVK:OXD-7 blend host. b The current efficacy (left) and external quantum efficiency (right) as a function of guest concentration for the ITO/PEDOT:PSS/PVK:OXD-7:Ir(R-ppy)3:THABF4/Al LEC (solid black squares) and a ITO/PEDOT:PSS/PVK:OXD-7:Ir(R-ppy)3/Ca/Al OLED (open red circles). The devices featured the same active-material thickness (130\u2009nm) and were driven by j\u2009=\u20097.7\u2009mA\u2009cm\u22122. c The simulated steady-state concentration profiles for a host\u2013guest OLED, with realistic injection barriers for electrons (0.2\u2009eV) and holes (0.5\u2009eV). d The simulated steady-state concentration profiles for a host\u2013guest LEC with an injection barrier of 1\u2009eV for both electron and hole injection. Both devices feature symmetric trap depths and mobilities, and the symbols are identified in Fig.\u00a01c. e The initial evolution of the luminance (left axis) and the current efficacy (right axis) of pristine ITO/PEDOT:PSS/PVK:OXD-7:Ir(R-ppy)3:THABF4/Al LECs featuring a thin film comprising a hexagonal array of hemispherical microlenses (MLA-LEC, open circles) or a glass half sphere (GHS-LEC, solid squares) as the outcoupling structure. Both LECs were driven by a current density of j\u2009=\u20091.9\u2009mA\u2009cm\u22122. f The uniform green light-emission from a 45\u2009cm2 large-area host\u2013guest LEC fabricated by spray-sintering under ambient air. Inset: photograph depicting the airbrush performing spray-sintering deposition",
                        "Figure\u00a04b presents the efficiency as a function of guest concentration for the host\u2013guest LEC and a nominally similar OLED, void of the electrolyte and with low-work function Ca instead of Al as the cathode. The schematic LEC and OLED device structures are displayed in the insets of Fig.\u00a04a and b, respectively. Both devices display green emission from the guest compound for all concentrations (Supplementary Fig. 3b), in agreement with the demonstrated efficient host\u2013guest energy transfer. Interestingly, the LEC outperforms the OLED over the entire guest-concentration range, with the difference being largest at the higher guest concentrations. The peak efficiency of the LEC is 42.2\u2009cd\u2009A\u22121 (11.7%), whereas the OLED peaked at 21.7\u2009cd\u2009A\u22121 (6.0%) at a three times lower guest concentration.",
                        "To investigate the cause for the differences in performance, we present modeling results for a host\u2013guest OLED with device-realistic injection barriers for electrons and holes of 0.2\u2009eV and 0.5\u2009eV, respectively, (Fig.\u00a04c) and for a host\u2013guest LEC with a larger injection barrier of 1.0\u2009eV for both electron and hole injection (Fig.\u00a04d). Both devices featured symmetrical trap depths and mobilities, but in order to make the current density similar the absolute mobility was set higher for the OLED, which is reasonable in view of the absence of the electrolyte in the OLED. The absence of mobile ions in the OLED is manifested in much lower electron and hole concentrations (as there is no ion-induced screening of the electronic space charge) and a lack of electric double-layer formation at the electrode interfaces. Two more indirect consequences are that the excitons are evenly distributed, and the voltage gradient relatively constant, throughout the entire OLED active material, whereas they are well confined to the central p-n junction in the LEC device. Importantly, while the simulated OLED delivers a modest electron-to-photon efficiency of \u03a6\u2009=\u20098%, the LEC features a much higher \u03a6\u2009=\u200951% at approximately the same current density (jOLED\u2009=\u20093.4\u2009mA\u2009cm\u22122, jLEC\u2009=\u20094.5\u2009mA\u2009cm\u22122).",
                        "A significant fraction of the photons are trapped within the planar device structure by total internal reflection, and in order to extract also these photons we have attached two different outcoupling structures onto the transparent substrate: a flexible thin film comprising a hexagonal array of hemispherical microlenses as the surface structure (MLA-LEC), and an index-matched glass half-sphere (GHS-LEC). The transient optoelectronic response is presented in Fig.\u00a04e: with the MLA-LEC we measured a current efficacy of 66.8\u2009cd\u2009A\u22121 at 1285\u2009cd\u2009m\u22122 and with the GHS-LEC, we reached 99.2\u2009cd\u2009A\u22121 at 1910\u2009cd\u2009m\u22122. The latter corresponds to an impressive external quantum efficiency of 27.5%. For the same device we measured a stress lifetime of 320\u2009h above 100\u2009cd\u2009m\u22122 in Supplementary Fig.\u00a0S6a. The corresponding data at a higher current density of j\u2009=\u20097.7\u2009mA\u2009cm\u22122 are presented in Supplementary Fig.\u00a06b, and we mention that the GHS-LEC delivered a strong luminance of 7200\u2009cd\u2009m\u22122 at a retained high efficiency of 92.8\u2009cd\u2009A\u22122; a summary of the data is available in Supplementary Table\u00a02.",
                        "We have also worked on improving the stability of the symmetric host\u2013guest LEC system. Our hypothesis, as inspired by earlier experimental results51, is that a high local exciton\u2013polaron interaction rate will result in detrimental side reactions, and that it is this rate that is effectively dictating the operational lifetime of a well-designed LEC. We have again turned to modeling to direct our experimental activity, and Supplementary Fig.\u00a07 demonstrates that it is possible to control the polaron distributions and the effective thickness of the p-n junction by the ion concentration; and as a consequence the exciton\u2013polaron interaction rate. By varying the ion concentration, we could identify an ion concentration at which the local exciton\u2013polaron interaction rate is minimized, while a facile and balanced injection and transport of electrons and holes is maintained. We find that this sweet-spot ion concentration is three times lower than the ion concentration employed in the device presented in Fig.\u00a01d. To our satisfaction, this simulation result could be translated to experiments, as a corresponding lowering of the ion concentration in symmetric host\u2013guest LEC devices resulted in an improvement of the operational lifetime by a factor of four, while the drop in the luminance and efficiency was found to be relatively marginal. By further implementing a pulsed-current driving, as introduced by Bolink and co-workers52, 53, we found that the operational lifetime could be improved by an additional 60%, presumably since the polaron and exciton populations are further separated when the device is never allowed to reach steady state. These performance data are summarized in Supplementary Table\u00a03.",
                        "All devices up to this stage have featured a small light-emission area of <0.2\u2009cm2 as fabricated by spin-coating, but we have also fabricated large emission-area LECs by more scalable spray-coating (or more specifically spray-sintering)8 using an in-house developed automated spray-coating apparatus. The photograph in Fig.\u00a04f shows the uniform green light-emission from such a 45\u2009cm2 large-area host\u2013guest LEC, with its 350\u2009nm thick active material deposited by spray-sintering under ambient air, as displayed in the inset photograph. The large-area LEC device was driven with a constant current of j\u2009=\u20091.1\u2009mA\u2009cm\u22122, and delivered a luminance of 150\u2009cd\u2009m\u22122 at a current efficacy of 13\u2009cd\u2009A\u22121, despite being void of an outcoupling structure. This result indicates that the introduced approach to high-efficiency, high-luminance LEC operation is relevant also for practical low-cost and/or large-area device configurations, and as such could pave the way for a wide range of paradigm-shifting and important applications in, for instance, home health care and portable signage where high-brightness operation at low energy consumption and low cost can be a fundamental criterion."
                    ],
                    "subsections": []
                }
            ]
        },
        {
            "title": "Discussion",
            "paragraphs": [
                "We report on the conceptualization and realization of designed host\u2013guest LECs with air-stabile electrodes and a single-layer active material, which deliver bright green luminance of 1910\u2009cd\u2009m\u22122 at a high current efficacy of 99.2\u2009cd\u2009A\u22121. The active material comprised rationally selected host, guest, and electrolyte compounds, so that the polarons are primarily confined to distinct and highly conductive doping regions, whereas the triplet excitons are formed and trapped on dispersed guest molecules in a well-defined central p-n junction region. With this balanced host\u2013guest approach we are able to strongly suppress detrimental exciton\u2013polaron quenching, even at high current density. It is notable that the high-performance LEC is twice as efficient as a nominally identical OLED void of the electrolyte and comprising Ca instead of Al as the cathode. We further demonstrate scalability through the fabrication of efficient large-area host\u2013guest LECs using a home-built spray-sintering apparatus, as well as universality through the attainment of high-efficiency and high-luminance from three other LEC systems fulfilling the same baseline criteria. We finally wish to reinforce that the LEC technology offers unique advantages from a low-cost and low-energy fabrication viewpoint, and we hope that the demonstration of bright LEC devices, with an efficiency closing in on that of state-of-the-art OLEDs, will pave the way for the emergence of sustainable and low-cost emissive devices in important applications such as point-of-care medical diagnosis and treatment."
            ],
            "subsections": []
        },
        {
            "title": "Methods",
            "paragraphs": [],
            "subsections": [
                {
                    "title": "Materials",
                    "paragraphs": [
                        "The chemical structure of the host materials poly(9-vinycarbazole) (PVK, Sigma-Aldrich) and 1,3-bis[2-(4-tert-butylphenyl)-1,3,4-oxadiazo-5-yl]benzene (OXD-7, Lumtec) are presented in the inset of Fig.\u00a02a, b. Other investigated host compounds include the commercially available materials Triplet Host 123 (TH123, Merck) and Triplet Host 105 (TH105, Merck). A wide range of commercially available guest compounds were investigated, including tris[2-(5-substituent-phenyl)-pyridinato]iridium(III) (Ir(R-ppy)3, Merck, see Fig.\u00a02d), tris[2-(p-tolyl)pyridine]iridium(III) (Ir(mppy)3, Lumtec), and tris[2-(4-n-hexylphenyl)quinoline]iridium(III) (Hex-Ir(piq)3, Lumtec); see insets in Supplementary Fig.\u00a04a and b. The investigated electrolytes are tetrahexylammonium tetrafluoroborate (THABF4, Sigma-Aldrich, see Fig.\u00a02e) and LiCF3SO3 (Sigma-Aldrich) dissolved in hydroxyl-capped trimethylolpropane ethoxylate (TMPE-OH, Mw\u2009=\u2009450\u2009g\u2009mol\u22121, Sigma-Aldrich). All of the materials were used as received. The master solutions were prepared by dissolving the constituent material in chlorobenzene at a concentration of 15\u2009mg\u2009ml\u22121 (PVK), 30\u2009mg\u2009ml\u22121 (OXD-7), 20\u2009mg\u2009ml\u22121 (PVK:OXD-7), 20\u2009mg\u2009ml\u22121 (TH123:TH105), 10\u2009mg\u2009ml\u22121 (THABF4), and 10\u2009mg\u2009ml\u22121 (TMPE-OH:LiCF3SO3). The master solutions were stirred on a magnetic hot plate at 343\u2009K for at least 5\u2009h before further processing."
                    ],
                    "subsections": []
                },
                {
                    "title": "Material Characterization",
                    "paragraphs": [
                        "Cyclic voltammetry (CV) was carried out with an Autolab PGSTAT302 potentiostat driven by the GPES software. The working electrode comprised the material-under-study coated on a Au-covered glass substrate, a Pt rod was the counter electrode, a Ag wire was the quasi-reference electrode, and 0.1\u2009M tetrahexylammonium tetrafluoroborate (THABF4, Sigma-Aldrich) in anhydrous CH3CN was the electrolyte. Directly after each CV scan, a calibration scan was run with a small amount of ferrocene added to the electrolyte. All CV potentials are reported vs. the ferrocene/ferrocenium ion (Fc/Fc+) reference potential. The reduction/oxidation onset potentials are defined as the intersection of the baseline with the tangent of the current at the half-peak-height. The energy structure (i.e., the HOMO and LUMO levels) of the material-under-study was derived using the equation EVL\u2009=\u2009\u2212e\u00b7(4.8\u2009V\u2009+\u2009VFc/Fc+). The CV sample preparation and characterization were executed in a N2-filled glove box ([O2]\u2009<\u20091\u2009p.p.m., [H2O]\u2009<\u20090.5\u2009p.p.m.). The absorption (UV-3100 spectrophotometer, Shimadzu) and photoluminescence (PL; FP-6500 spectrofluorometer, JASCO) measurements were carried out on spin-coated thin films on carefully cleaned quartz substrates."
                    ],
                    "subsections": []
                },
                {
                    "title": "Device Fabrication And Characterization",
                    "paragraphs": [
                        "The active-material inks were prepared by blending the host and electrolyte master solutions in a desired mass ratio, and thereafter adding an appropriate amount of the guest compound. The small-area LEC and OLED devices were fabricated by sequentially spin-coating a poly(3,4-ethylenedioxythiophene):poly(styrene sulfonate) (PEDOT:PSS, Clevios P VP AI 4083, Heraeus) ink at 4000\u2009r.p.m. for 60\u2009s and the active-material ink at 2000\u2009r.p.m. for 60\u2009s onto carefully cleaned indium-tin-oxide (ITO) coated glass substrates (20\u2009\u2126 per square, Thin Film Devices, US). The dry thickness of the PEDOT-PSS and the active material was 40\u2009nm and \u2248130\u2009nm, respectively. For the LEC (OLED), a set of four Al (Ca) cathodes was deposited on top of the active material by thermal evaporation at a base pressure below 5\u2009\u00d7\u200910\u20134\u2009Pa through a shadow mask. The light-emission area, as defined by the size of one cathode, was 8.5\u2009\u00d7\u20091.5\u2009mm2. All of the above procedures, except for the deposition of the PEDOT:PSS layer, were carried out in two interconnected N2-filled glove boxes ([O2]\u2009<\u20091\u2009p.p.m., [H2O]\u2009<\u20090.5\u2009p.p.m.). The LEC and OLED devices were characterized using a computer-controlled source-measure unit (Agilent U2722A) and a calibrated photodiode, equipped with an eye-response filter (S9219-01, Hamamatsu Photonics), connected to an embedded evaluation board (myRIO-1900, National Instruments) via a current-to-voltage amplifier. The EL spectra were recorded using a calibrated fiber-optic spectrometer (USB2000+, Ocean Optics).",
                        "The planar light out-coupling structure comprised hemispherical lenses in a hexagonal pattern on the surface of a 250\u2009\u00b5m thick poly(methyl methacrylate) (PMMA) film (Microsharp). The radius and the height of each microlens were 35 and 24.5\u2009\u00b5m, respectively. A UV-curable and single-component acrylic adhesive was used for laminating the outcoupling film onto the LEC device. The hemispherical out-coupling structure comprised a half-sphere lens (d\u2009=\u200918\u2009mm, Thorlabs), which was mounted onto the LEC with a specialty index-matching oil (Olympus). Both light out-coupling structures featured a refractive index of n\u2009=\u20091.5, which matched the glass substrate onto which they were mounted. The light-emission area of the out-coupled LECs was 1.5\u2009\u00d7\u20091.5\u2009mm2, and was defined by etching of the ITO anode.",
                        "The large-area LECs were fabricated by spray-sintering under ambient air. The original active-material ink was diluted with 80% tetrahydrofurane, and spray-sintered onto a pre-patterned ITO-coated glass substrate (Thin Film Devices, US) maintained at 70\u2009\u00b0C by a hotplate. The spray-sintering deposition was executed using an in-house developed, computer-controlled spray box (LunaLEC AB, Sweden), equipped with an internal-mix spray nozzle. The N2 gas pressure was set to 450\u2009\u00d7\u2009103\u2009Pa, and the ink-feeding rate was 1\u2009ml\u2009min\u22121. The spray nozzle was programmed to move back-and-forth over a 10\u2009\u00d7\u200910\u2009cm2 area in a raster-like motion, at a height of 6\u2009cm above the substrate, and to stop after 8 completed sweeps (t\u2009=\u2009190\u2009s). The resulting dry active-material film thickness was 350\u2009nm. The Al top electrode was deposited by thermal evaporation through a shadow mask, defining the 67\u2009\u00d7\u200967\u2009mm2 emission area. The luminance was measured with a luminance meter (LS-110, Konica), and the presented luminance is the average from more than six measurements on different spatial locations over the device area. The photograph was recorded by a digital camera (Canon EOS 300D) using an exposure time of 1/120\u2009s and an aperture of f/2.2."
                    ],
                    "subsections": []
                },
                {
                    "title": "Modeling",
                    "paragraphs": [
                        "For the numerical simulations, a 2D drift-diffusion model was used as described in ref. 15. In brief, the model solves the coupled continuity equations for electronic and ionic charges and Poison\u2019s equation on a 2D grid by forward integration in time until steady-state has been reached. Motion of all charged species is described by the drift-diffusion equation assuming that the Einstein relation holds. Trap levels are implemented as discrete energy levels whose steady-state occupation is determined by Fermi\u2013Dirac statistics. In the absence of traps, electron\u2013hole recombination is described as a Langevin process; with traps present, recombination is described as a Shockley\u2013Read\u2013Hall process. In both cases, the recombination rate constant is \\(\\left. R = q\\mu_{R}\\slash\\varepsilon_{0}\\varepsilon_{r} \\right.\\) , where the recombination mobility \u03bcR equals the (sum of the) mobility (mobilities) of the mobile carrier(s). In the absence of traps, excitons can diffuse and exciton\u2013polaron quenching is in that case described by a rate constant as:\\(k_{1}(t) = 4\\pi NR_{eff}D\\left\\lbrack {1 + \\frac{R_{eff}}{\\left( {\\pi D_{ex}t} \\right)^{1 \\slash 2}}} \\right\\rbrack\\) where N is Avogadro\u2019s number divided by 1000, Dex the exciton diffusion constant and \\(R_{eff} = 0.676\\left( \\frac{R_{0}^{6}}{\\tau_{D}^{0}D} \\right)^{1 \\slash 4}\\)  with R0 the F\u00f6rster critical radius and \\(\\tau_{D}^{0}\\)  the excited state lifetime of the donor in the absence of transfer54. The competing (desired) process of radiative emission occurs with a rate \\(\\left. k_{rad} = 1\\slash\\tau_{D}^{0} \\right.\\) . In the presence of traps, exciton diffusion is zero and the ratio of the radiative quantum yields in the presence and absence of quenching is given by\\(\\frac{\\Phi_{D}}{\\Phi_{D}^{0}} = 1 - \\sqrt{\\pi}\\gamma\\ \\exp\\left( \\gamma^{2} \\right)\\left\\lbrack {1 - {erf}(\\gamma)} \\right\\rbrack\\) where \\(\\gamma = \\frac{\\sqrt{\\pi}}{2}C_{A}\\frac{4}{3}\\pi R_{0}^{3}\\)  and CA is the concentration of acceptors expressed in number of molecules per \u00c53. As in the trap-free case, the radiative emission in absence of quenching \\(\\Phi_{D}^{0}\\)  is calculated as \\(\\left. \\Phi_{D}^{0} = n_{ex}\\slash\\tau_{D}^{0} \\right.\\)  with nex the exciton concentration. The ratio of the radiative quantum yields was used to determine the rate of polaron quenching:\\(k_{q} = k_{rad}\\left( \\frac{\\sqrt{\\pi}\\gamma\\ \\exp\\left( \\gamma^{2} \\right)\\left\\lbrack {1 - {erf}(\\gamma)} \\right\\rbrack}{1 - \\sqrt{\\pi}\\gamma\\ \\exp\\left( \\gamma^{2} \\right)\\left\\lbrack {1 - {erf}(\\gamma)} \\right\\rbrack} \\right)\\) where krad\u2009=\u2009\\(\\left. 1\\slash\\tau_{D}^{0} \\right.\\) .",
                        "For the injection process, a simplified model was used in which hole (electron) injection is only dependent on the energy difference between the electrode Fermi level and the active layer HOMO (LUMO) at the one but closest point to the electrode edge. This injection model leads to an electric double layer thickness that equals the mesh spacing (here 2.5\u2009nm) but otherwise gives an accurate description of the full device behavior, while being numerically efficient and stable. Further details and a (favorable) comparison to more detailed injection models can be found in the Supporting Information of ref. 55. The different simulation parameters are presented and discussed in Supplementary Note\u00a01."
                    ],
                    "subsections": []
                },
                {
                    "title": "Data Availability",
                    "paragraphs": [
                        "All relevant data are available from the authors upon request."
                    ],
                    "subsections": []
                }
            ]
        },
        {
            "title": "Electronic Supplementary Material",
            "paragraphs": [],
            "subsections": [
                {
                    "title": "",
                    "paragraphs": [
                        ""
                    ],
                    "subsections": []
                }
            ]
        }
    ]
}
