Repository: boschresearch/Pap2Pat

# Pap2Pat Dataset

### File Schema

Every directory in `data` corresponds to one patent-paper pair and contains the full texts of both patent and paper, as well as the patent outlines. We include all information in JSON for programmatic parsing and Markdown for manual inspection.

```yaml
data/:
    paper_id-patent_id/:
        # Nested JSON format
        patent.json: JSON file containing patent metadata and full-text, as well as all outlines
        paper.json: JSON file containing paper metadata and full-text
        # Markdown format
        patent.md: patent full-text formatted in markdown
        paper.md: paper full-text formatted in markdown

File: Pap2Pat/data/W2771047191-US20190078938/patent.json (part 1 of 3)
{
    "id": "US20190078938",
    "authors": [
        "Ivan Favero",
        "Ch\u00e9rif Belacel",
        "Stefano Barbieri",
        "Djamal Gacemi",
        "Yanko Todorov",
        "Carlos Sirtori"
    ],
    "title": "DETECTOR FOR TERAHERTZ ELECTROMAGNETIC WAVES",
    "date": "2017-03-16 00:00:00",
    "abstract": "A detector for terahertz electromagnetic waves includes a terahertz optomechanical transducer to transform an incident electromagnetic wave, having a terahertz frequency within a terahertz frequency band, into a measurable mechanical response; and a detection device for detecting an output signal. The terahertz optomechanical transducer includes a first element and an opposite element forming with the first element a capacitive gap.",
    "sections": [
        {
            "title": "DESCRIPTION",
            "paragraphs": [],
            "subsections": [
                {
                    "title": "TECHNICAL FIELD",
                    "paragraphs": [
                        "The present disclosure relates to a detector for terahertz electromagnetic waves, a method for transducing terahertz electromagnetic waves, and a method for detecting terahertz electromagnetic waves using the detector."
                    ],
                    "subsections": [],
                    "outline_long": [
                        "introduce terahertz electromagnetic waves detector"
                    ],
                    "num_characters": 218,
                    "outline_medium": [
                        "introduce terahertz electromagnetic waves"
                    ],
                    "outline_short": [
                        "introduce terahertz electromagnetic waves"
                    ]
                },
                {
                    "title": "BACKGROUND",
                    "paragraphs": [
                        "Devices using electromagnetic waves having a frequency in the terahertz domain (e.g. from 1 to 100 THz) have important applications, for example in spectroscopy, medicine, security and imaging. These devices include terahertz detectors/transducers operating in the terahertz domain which rely on the conversion of the radiation energy of an incident electromagnetic wave into a measurable form.",
                        "For example, in thermal terahertz detectors/transducers, the energy of the incident electromagnetic wave is absorbed and converted into heat. The efficient thermal detection of terahertz electromagnetic waves has technologically developed around two main concepts: bolometers and Golay cells.",
                        "As an example, some bolometers convert the energy of the incident electromagnetic wave to heat-up a small resistance made of for example highly doped silicon or germanium. The small change in the resistance value due to the heating is detected by an electrical circuit, i.e. by detecting a bias change on the resistor. These kind of bolometers achieve a minimal detectable power from the detector, in other words a Noise Equivalent Power (NEP) sensitivity of 1 pW/sqrt(Hz) at 4 Kelvins, with a frequency response up to 50 kHz.",
                        "In other types of bolometers, the resistance is made of Niobium, which becomes a superconducting material when cooled below a critical temperature of 10 K. Such bolometers are operated just at the superconductor's critical temperature and rely on photon absorption. When a photon is absorbed, the bolometer switches to a normal state and produces a large change in resistance. Such bolometers achieve a Noise Equivalent Power (NEP) sensitivity of 1 pW/sqrt(Hz), with a bandwidth of up to 1 kHz, and operate at a cryogenic temperature of 8 Kelvins.",
                        "Other types of bolometers are Indium Antimonide (InSb) bolometers that, in combination with applied magnetic fields and cryogenic operation at a temperature of 4K, achieve detection with NEP=0.5 pW/sqrt(Hz) at frequency up to 500 kHz. All these bolometers, doped silicon or germanium, Niobium, and Indium Antimonide, can be operated in the electromagnetic frequency band 1-20 THz. However, they operate only at cryogenic temperatures (<10K).",
                        "In Golay cells, which operate in the range 1-50 THz, the terahertz radiation is transformed into heat thanks to an absorbing element placed within a gas-filled enclosure. The resulting increase in gas pressure pushes a flexible membrane, whose displacement may be detected optically. Being based on thermal effects and thermal distortion of the membrane, the response time is long by comparison with bolometers, but a Golay cell can operate at room temperature. Some commercial Golay cells achieve THz waves detection with 140 pW/sqrt(Hz) of sensitivity, up to a frequency of 20 Hz.",
                        "All these techniques have the drawbacks of operating at low temperature, having a long response time, or not operating at all frequencies within the terahertz domain. There is therefore a need for methods or devices allowing electromagnetic waves to be detected or transduced within the entire terahertz domain, at room temperature, with high sensitivity, with short response time, while maintaining the possibilities of miniaturization and integration.",
                        "The patent application WO2006/055961A1 discloses a sensor for detecting high frequency signals."
                    ],
                    "subsections": [],
                    "outline_long": [
                        "motivate terahertz devices",
                        "describe thermal terahertz detectors",
                        "describe bolometers",
                        "describe Golay cells",
                        "limitations of existing detectors",
                        "need for new detector"
                    ],
                    "num_characters": 3344,
                    "outline_medium": [
                        "motivate terahertz detectors",
                        "limitations of existing detectors",
                        "need for improved detectors"
                    ],
                    "outline_short": [
                        "limitations of current terahertz detectors"
                    ]
                },
                {
                    "title": "SUMMARY",
                    "paragraphs": [
                        "According to a first aspect, the present description relates to a detector for detecting terahertz electromagnetic waves. The detector comprises at least one first device configured to collect and transform an incident electromagnetic wave, having a terahertz frequency within a terahertz frequency band, into a measurable mechanical response; and a detection device for detecting an output signal. The first device comprising a first element and an opposite element forming with the first element a capacitive gap; said first element being a mechanical resonator having a mechanical resonance frequency and being configured to response mechanically to the action of a force stemming from an electric field, the output signal being representative of the mechanical response of the first element. The electric field is generated between at least one first electric pole induced in said first element, by first electric charges having a first electrical sign, and at least one second electric pole induced in said opposite element, by second electric charges having a second electrical sign opposite to the first electrical sign. The first device is a terahertz optomechanical transducer which is a terahertz electromagnetic resonator made at least of metal, configured to collect the incident terahertz electromagnetic wave and to transform the incident electromagnetic wave into a measurable mechanical response. The terahertz frequency of the incident electromagnetic wave corresponds to the electromagnetic resonance frequency of the terahertz electromagnetic resonator or is in a response frequency bandwidth of the terahertz electromagnetic resonator. The terahertz electromagnetic resonator comprises the first element and the opposite element. The first element and the opposite element comprise each at least an electrically conductive layer which is a metal pattern. The electric field is generated by interaction of said incident electromagnetic wave with electric charges in said terahertz electromagnetic resonator. The first electric charges and the second electric charges alternate in signs between the first and the second electric poles in time at the terahertz frequency of the incident electromagnetic wave.",
                        "This detector includes a terahertz (THz) optomechanical transducer that allows to transform an incident electromagnetic wave having a frequency within a terahertz frequency band into a measurable mechanical response. A coupling occurs between the terahertz photons of the incident electromagnetic wave and the mechanical response of the first element. A detection and measurement of the mechanical response may be performed for example by optical or electrical means.",
                        "The light-matter interaction occurring in the THz transducer relies on a mutual coupling between the incident electromagnetic waves and the electric charges present in the terahertz electromagnetic resonator. The incident electromagnetic wave interacts in a non-absorptive manner with electric charges present in the terahertz electromagnetic resonator (free carriers that may be present in a metal or superconductor part, or bound charges in parts made of a dielectric), driving them through forces, which are analog to Lorentz forces. The electromagnetic forces induced by the THz electromagnetic wave onto the electromagnetic/mechanical resonator may include radiation pressure effects, optical gradient forces, ponderomotive, electrostrictive, photoelastic forces, and piezoelectric and electrostatic effects. Whatever the electromagnetic forces generated by the THz electromagnetic wave, they do not rely on radiation absorption, and the electromagnetic THz forces can be seen as energy conservative. This is different from the class of bolometers, which rely on radiation absorption. As a first consequence, slow thermal effects originating from absorption of the THz electromagnetic wave do not rule the terahertz electromagnetic resonator operation. This allows the terahertz electromagnetic resonator to operate faster than bolometers, and also to transfer in a non-destructive manner the information carried by the electromagnetic wave onto the mechanical system. As a second consequence, the THz electromagnetic resonance of the transducer can be fixed by design of its geometrical characteristics, rather than the intrinsic physical properties of a constituent material (for instance, the presence of specific absorption bands).",
                        "The terahertz electromagnetic resonator is also referred to therein as a terahertz electromagnetic resonator or terahertz resonator.",
                        "In one or more embodiment, the first element is a mechanical resonator. The mechanical resonance frequency of this mechanical resonator is much lower, for example in the kHz, MHz or GHZ domain, than the electromagnetic resonance frequency of the terahertz electromagnetic resonator (in the THz domain) and may thus be easily detected, for example using an optical or electrical detection scheme.",
                        "According to another aspect, the present description relates to a detector for detecting electromagnetic waves, said detector comprising at least one optomechanical terahertz transducer according to the present disclosure and a detection device for detecting an output signal representative of a mechanical response of a first element of at least one of said optomechanical terahertz transducer.",
                        "The detector acts as a compact and efficient detector for THz electromagnetic waves. It operates at room temperature with a high frequency response (>1 MHz), well beyond the speed of Golay cells, pyroelectric detectors and cryogenic semiconductor bolometers. These properties make it an ideal detector for applications that rely on high speed bright sources such as synchrotrons or THz Quantum Cascade lasers.",
                        "In contrast with the prior art device disclosed in the patent application WO2006/055961A1 in which the electrostriction effect is the only effect which is used, there is no electrostriction effect (or this effect is negligible compared to the quasi-static Coulomb THz forces) in the electromagnetic/mechanical resonator disclosed therein. Further, in contrast again with this prior art device, no external electrical device (electrode, voltage generator, electrical device applying an external electrical field, etc) is necessary to produce an electrical field and a mechanical response of a first element. Especially, in the terahertz electromagnetic resonator disclosed therein, the electrical poles, and therefore the electrical field between these poles, are induced by the action of the THz electromagnetic wave on the electric charges in the terahertz electromagnetic resonator and the first element mechanically reacts (e.g. moves or deforms) naturally under the sole effect of the electromagnetic THz forces.",
                        "According to a second aspect, the present description relates to method for detecting an incident electromagnetic wave having a terahertz frequency within a terahertz frequency band of use. The method may use a detector according to the first aspect. The method comprises: transforming an incident electromagnetic wave having a terahertz frequency within a terahertz frequency band of use, into a measurable mechanical response; detecting an output signal representative of said mechanical response by the detection device of the detector, the amplitude of the output signal being proportional to the intensity of said incident electromagnetic wave. The step of transforming the incident electromagnetic wave into a measurable mechanical response comprises: collecting the incident electromagnetic wave by the terahertz optomechanical transducer of the detector, wherein the terahertz frequency of the incident electromagnetic wave corresponds to the electromagnetic resonance frequency of the terahertz electromagnetic resonator or is in a response bandwidth of the terahertz electromagnetic resonator; producing a mechanical response of the first element by action of a force stemming from an electric field generated by interaction of said electromagnetic wave on electric charges present in said terahertz electromagnetic resonator, wherein said electric field is generated between a first electric pole induced in said first element, by first electric charges having a first electrical sign and a second electric pole induced in said opposite element, by second electric charges having a second electrical sign opposite to the first electrical sign, and wherein the first electric charges and the second electric charges alternate in signs between the first and the second electric poles in time at the terahertz frequency of the incident electromagnetic wave.",
                        "In the Figs., identical elements are indicated by the same references."
                    ],
                    "subsections": [],
                    "outline_long": [
                        "introduce detector for terahertz electromagnetic waves",
                        "describe terahertz optomechanical transducer",
                        "describe mechanical response",
                        "describe electric field generation",
                        "describe terahertz electromagnetic resonator",
                        "describe light-matter interaction",
                        "describe electromagnetic forces",
                        "compare with bolometers",
                        "describe advantages",
                        "describe detector operation",
                        "describe detection and measurement",
                        "describe another aspect of detector",
                        "describe method for detecting terahertz electromagnetic waves",
                        "describe transforming incident electromagnetic wave",
                        "describe detecting output signal",
                        "describe advantages over prior art",
                        "conclude detector description"
                    ],
                    "num_characters": 8732,
                    "outline_medium": [
                        "introduce detector for terahertz electromagnetic waves",
                        "describe terahertz optomechanical transducer",
                        "explain light-matter interaction",
                        "describe electromagnetic forces",
                        "contrast with prior art",
                        "describe detector operation",
                        "introduce method for detecting terahertz electromagnetic waves",
                        "describe method steps"
                    ],
                    "outline_short": [
                        "motivate detector for terahertz electromagnetic waves",
                        "describe terahertz optomechanical transducer",
                        "application of detector",
                        "advantages over prior art"
                    ]
                },
                {
                    "title": "DETAILED DESCRIPTION",
                    "paragraphs": [
                        "Several embodiments of a terahertz optomechanical transducer for transducing an incident electromagnetic wave having a frequency within a terahertz frequency band will be described in detail by reference to the figures. The terahertz frequency band (also referred to therein as the THz domain) comprises at least the frequency band between 1 THz and 100 THz.",
                        "The terahertz optomechanical transducer comprises an electromagnetic resonator having a response bandwidth including the frequency of the incident electromagnetic wave to be transduced.",
                        "The terahertz optomechanical transducer may be used with an incident electromagnetic wave whose frequency corresponds to an electromagnetic resonance frequency of the electromagnetic resonator, or which is in a response bandwidth of the electromagnetic resonator in which the electromagnetic resonator collects the incident electromagnetic wave and the electric field is generated under the action of the collected incident electromagnetic wave.",
                        "The response bandwidth of the electromagnetic resonator comprises the electromagnetic resonance frequency (usually the center frequency of the response bandwidth), and its width is determined by the quality factor of the electromagnetic resonator.",
                        "In one or more embodiments, the geometric characteristics e.g. form and dimensions of the electromagnetic resonator are chosen so that its fundamental electromagnetic resonance mode has a frequency in the THz domain. Exemplary embodiments with different forms and dimensions are disclosed therein.",
                        "For example, the electromagnetic resonator may be a split hollow resonator, a split ring resonator, an antenna (e.g. spiral antenna, bow-tie antenna, half-wavelength antenna . . . ), a combination of such antennas, a combination of such antennas with a planar resonator, a resonator that is made of a multilayered structure with several metallic parts and insulating layers, such as a metamaterial resonator.",
                        "In one or more embodiments, the electromagnetic resonator has a split hollow form, for example the form of a split-ring (see for example FIGS. 1a, 1b), symmetric or asymmetric. In one or more embodiments, the electromagnetic resonator has the form of a dog-bone, an antenna (see for example FIG. 2 or 3b), a Jerusalem cross, a planar resonator or is a combination of different pieces having such forms, for example a double split-ring (see for example FIG. 3a).",
                        "In one or more embodiments, the electromagnetic resonator is made of one or more materials comprising free electric charges or where electric charges may be excited (or activated) under the action of an incident electromagnetic wave having a frequency in the THz domain.",
                        "For example, at least one part of the electromagnetic resonator is made of a dielectric material or a piezoelectric material, and the electric charges may be activated (or excited) in that part by the incident electromagnetic wave.",
                        "For example, at least one part of the electromagnetic resonator is made of a metal or a doped semiconductor material, and the electric charges may be displaced in that part by the incident electromagnetic wave.",
                        "In one or more embodiments, the electromagnetic resonator is of inductive-capacitive type. The electromagnetic resonator may comprise a first element and an opposite element forming with the first element a capacitive gap of the electromagnetic resonator. The capacitive gap stores the electric field that is responsible for the mechanical response, but, together with the inductive element, the capacitive gap can also define the THz electromagnetic resonance as in the case of an inductor-capacitor electrical circuit.",
                        "The electromagnetic resonator allows collecting and converting an incident electromagnetic wave having a frequency within the THz domain into a measurable mechanical response of an element of the electromagnetic resonator. The structure resonating devices disclosed herein behaves both as an electromagnetic and mechanical resonator.",
                        "In one or more embodiments, the device (terahertz optomechanical transducer) has one electromagnetic resonator (in this case, this resonator also contains the resonating mechanical element), or two or more electromagnetic resonators coupled together (in this case, at least one of these electromagnetic resonators also contains the resonating mechanical element). Each electromagnetic resonator has its own electromagnetic resonance frequency, but a structure resonating device, including different electromagnetic resonators, has its own electromagnetic resonance frequency.",
                        "The detector may comprise several optomechanical transducers, some optomechanical transducers having different resonance terahertz frequency (for detecting different terahertz frequency, each optomechanical transducer having different form or dimensions from the others), some optomechanical transducers having same resonance terahertz frequency.",
                        "The detector comprises both a THz electromagnetic resonator and a mechanical resonator. This double resonator is also referred to therein as an electromagnetic/mechanical resonator. This makes it possible to co-localize the THz wave and the mechanical resonance mode into the physical volume of the electromagnetic/mechanical resonator. This allows an optimal coupling between the THz wave and the mechanical response of the mechanical resonator. Consequently, the electromagnetic/mechanical resonator efficiently transduces the THz wave into a mechanical response.",
                        "The mechanical response is for example a mechanical deformation (e.g. a flexion, a twist, and/or a torsion), a movement or displacement, a vibrational motion of a mechanically responsive element of the electromagnetic resonator or a piezoelectric strain in the mechanically responsive element of the electromagnetic resonator.",
                        "For example, the mechanically responsive element that belongs to the electromagnetic resonator (which is one element of the electromagnetic resonator and which is hence sensitive or responsive to the terahertz wave) is a mechanically deformable element (e.g. flexible element, twistable element) or a movable element.",
                        "In one or more embodiments, the mechanical response is a shift of the mechanical equilibrium position of the element.",
                        "In at least one embodiment, the mechanical response is a micromechanical movement of the mechanically responsive element of the electromagnetic resonator.",
                        "In one or more embodiments, the mechanically responsive element is a wire, a lever, a membrane, a disk, a plate, a pillar, a post, an array, a torsional system, a ring, a rectangular patch, a circular patch, a bulk mode mechanical system, a contour mode mechanical system, a bulk acoustic wave resonator, a tuning fork, a surface acoustic wave resonator.",
                        "In one or more embodiments, at least one element of the elements forming capacitive gap is mechanically responsive (or mechanically reactive) to the action of the force stemming from the electric field generated by an interaction of the incident electromagnetic wave with the electric charges in the electromagnetic resonator, the electric field being localized in the capacitive gap.",
                        "The mechanical response may be a mechanical or a movement of the first element of the capacitive gap in the direction of the opposite element of the capacitive gap. The mechanically responsive element may have a fixed extremity and movable or flexible extremity (see for example FIGS. 1a, 1b, 2, 3a, 3c). The mechanically responsive element may have at least two fixed extremities and a movable or flexible part between the fixed extremities. The flexible part of the mechanically responsive element may further be suspended over a substrate.",
                        "Depending on the materials used for the electromagnetic resonator, the electric charges may be free electric charges that are displaced under the action of the electromagnetic wave or bound electric charges that are activated (or excited) under the action of the electromagnetic wave. The moved or activated electric charges may be positive charges or negative charges. The electric charges are activated or displaced so as to generate at least one pair of electric poles of opposite signs in the electromagnetic resonator. The two electric poles forming the electric field have opposite signs (a positive pole and a negative pole).",
                        "In one or more embodiments, the electric field is generated between a first electric pole induced in the first element by first electric charges having a first electrical sign, and a second electric pole induced in said opposite element by second electric charges having a second electrical sign opposite to the first electrical sign.",
                        "In one or more embodiments, at least one element forming the capacitive gap is a mechanical resonator and the mechanical response induced by forces stemming from the electric field is a vibrational motion. The mechanical resonator may be of small dimensions, typically between the millimeter and nanometer range, in order to have a fast mechanical response and a small inertial mass enabling an efficient mechanical response to the forces induced by the incident electromagnetic wave.",
                        "This mechanical resonator has its own mechanical resonance frequency, which may be for example in the kHz domain, the MHz domain, or the GHz domain.",
                        "In at least one embodiment, the intensity of the incident electromagnetic wave is modulated at the mechanical resonance frequency of the mechanical resonator or is modulated at a frequency in the response bandwidth of the mechanical resonator, and at least one of the elements forming the capacitive gap is made to vibrate. In at least one embodiment, the mechanical response of the element of the capacitive gap is a shift of the mechanical resonance frequency of this element.",
                        "The amplitude of the mechanical response (e. g. deformation, movement or vibration) of the mechanically responsive element of the electromagnetic resonator is directly related to the intensity of the incident electromagnetic wave and may be proportional to the intensity of the incident electromagnetic wave.",
                        "The electromagnetic resonator may be made of one or more path-connected or electrically-connected parts.",
                        "In one or more embodiments (see for example FIGS. 1a and 1b), the terahertz electromagnetic resonator is made of a single electrically-connected part, wherein the mechanically responsive element and the opposite element form two ends of the electrically-connected part. One part of the electromagnetic resonator may be said to be an electrically-connected part or a continuous electrically-connected part when electric charges present in one point of the electrically-connected part may be displaced to any other point of the electrically-connected part.",
                        "In one or more embodiments (see for example FIG. 3a), the terahertz electromagnetic resonator is made of at least two continuous electrically-connected parts which are electrically separated, the mechanically responsive element forming an end of a first electrically-connected part and the opposite element forming an end of another electrically-connected part. In this embodiment, the terahertz resonator comprises at least two continuous electrically-connected parts which present each an electrical metal conductive layer, the electrical metal conductive layers are electrically separated, one pair of electric pole per continuous electrically-connected part, at least one electric pole of a continuous electrically-connected part facing another electric pole of another continuous electrically-connected part.",
                        "In one or more embodiments, the first element is a mechanical resonator and it is clamped between the electric poles. The mechanical element is clamped/held between the two poles of capacity. For example, in the case where the first element is a mechanical disk, the two electrodes are placed on the base and the top of the disk, the mechanical action is the deformation of the disk.",
                        "Different embodiments will now be described in detail.",
                        "FIGS. 1a and 1b illustrate an exemplary embodiment of a terahertz optomechanical transducer comprising an electromagnetic resonator having the form of an asymmetric split ring, which is referred to therein as a split ring resonator (SRR). The electromagnetic resonator 1 has a response bandwidth including the frequency of the incident electromagnetic wave 3 to be transduced.",
                        "The terahertz electromagnetic resonator comprises four metal-coated branches that together form an electromagnetic inductance. One branch is narrower than the 3 others: this branch is a deformable cantilever that forms the mechanically responsive element 2 of the electromagnetic resonator. At its apex, it is separated from a nearby branch 4 (or opposite element 4) by a capacitive gap 8. The narrow branch is under-etched in order to be freely suspended over the substrate. The opposite element 4 may be at least partially in contact with the support, and the deformable element 2 projects entirely outwards the support. The mechanically responsive element 2 is a deformable element that has a fixed extremity and a free flexible extremity in which an electric pole may be formed.",
                        "The deformable element 2 and the opposite element 4 forming the capacitive gap comprise each a support layer and an electrically conductive layer (for example the same metal layer) resting on the support layer. For example, the electromagnetic resonator may be made by depositing a metal pattern (which is the electrically conductive layer) on a support like a GaAs/AlGaAs layered semiconductor structure.",
                        "In one or more embodiments, the use of the metal for the first element and the opposite element allows confining the electric energy density in a very small volume (with a distance on the order of 100 nm for instance between two electric poles), and thus achieving a very high quasi-static Coulomb force.",
                        "In one or more embodiments, the mechanical action induced by the THz wave is triggered by the Coulomb attractive force that exists between two electrical poles with opposite signs. These poles are induced within the resonator when the latter is excited by an incident THz radiation. As the Coulomb force decreases with the distance between the poles, the resonators may be designed in such a way that this distance is minimal. Thus, the electric field that is induced between the two electrical poles is localized and concentrated in a very short distance and, at the same time, it has a very high amplitude. Such electric fields can be achieved in metallic resonators. For instance, in a split ring metallic resonator, there are two electrical poles that form around the slit of the resonator, when the latter is excited by an incident THz wave. At the same time, 90% of the electric energy density is localized around the slit. The Coulomb force between the poles is thus inversely proportional to the opening of the slit, which is typically between 10 nm and 10 micrometers.",
                        "This dimension of the perimeter of the SRR fixes the resonant wavelength \u03bbres of the electromagnetic mode in the case of such a split ring resonator. Typically, for the SRR, the perimeter of the split hollow form is equal to \u03bbres/2n and n is the average refractive index between the indices of the support material, the resonator material and the air.",
                        "The electric field is generated under the action of the electromagnetic wave collected by the electromagnetic resonator between a first pole generated in the deformable element 2 and a second pole generated in the opposite element 4. The deformable element is deformable under the action of a force stemming from the electric field generated between two poles 5, 6 of opposite signs generated by interaction of the incident electromagnetic wave 3 with electric charges in the electromagnetic resonator, for example in the metal layer of the electromagnetic resonator. For example, the deformable element 2 moves in direction of the opposite element 4 under the action of the force stemming from an electric field generated between the two poles 5, 6.",
                        "In one or more embodiments, the deformable element or cantilever 2 is a mechanical resonator. By using standard semiconductor etching technology, the narrow arm of the resonator may be processed into a cantilever with a high aspect ratio between length and width and/or length and thickness, typically over 10, for example a width between 100 nm and 1 \u03bcm, typically 581 nm, a thickness between 100 nm and 1 \u03bcm., typically 470 nm and a length between 1 \u03bcm and 100 \u03bcm, typically 17.2 \u03bcm length. The thickness of the cantilever may be small enough for the cantilever to be flexible under the action of a THz power circulating in the resonator of at least 1 nW. The cantilever may present a suspended length, corresponding to the flexible part of the cantilever, which is superior to 8 times the width of the cantilever. The width of the capacitive gap may be between 10 nm and 1 \u03bcm, typically 309 nm of the resonator of the FIG. 1a or 1b.",
                        "Further, the weight or inertial mass of the cantilever may be small enough (for example below 1 \u03bcg) so that the cantilever is flexible under the action of an electric field created in the capacitive gap.",
                        "In one or more embodiments, the intensity of the incident electromagnetic wave is modulated at the mechanical resonance frequency in a response bandwidth of the mechanical resonator and the deformable element 2 is made to vibrate by action of the force stemming from the electric field generated by interaction of the incident electromagnetic wave with electric charges in the electromagnetic resonator.",
                        "The modulation signal applied to the incident electromagnetic wave by modulation means (e.g. a modulator, electronic modulation circuit or chip, etc), may be a rectangular signal (e.g. ON/OFF signal), a sinusoidal signal or any periodically oscillating signal having a main frequency component in a response bandwidth of the mechanical resonator. Under the effect of this modulation, the force stemming from the electric field is periodically changed with a typical frequency close to mechanical resonance. Note, however that the electric charges alternate (from positive to negative sign, or, respectively from negative to positive sign) at a much higher frequency that is the THz electromagnetic resonance frequency of the structure.",
                        "For example, in the embodiment of FIG. 1a or 1b, the cantilever is a mechanical resonator that vibrates and deflects, with both in-plane and out of plane flexural modes. When the displacement is in the plane, the gap distance and the associated capacitance are modulated.",
                        "The THz optomechanical transducer 1 may thus be compared to a LC circuit oscillating at its fundamental electromagnetic resonance frequency and that can store electrical energy.",
                        "A capacitor stores energy in the electric field between its plates, depending on the voltage across it, and an inductor stores energy in its magnetic field, depending on the current through it. If an inductor is connected across a charged capacitor, current will start to flow through the inductor, building up a magnetic field around it and reducing the voltage on the capacitor. Eventually all the charges on the capacitor will be gone and the voltage across it will reaches zero. However, the current will persist, because inductors resist changes in current. The current will begin to charge the capacitor with a voltage of opposite polarity to its original charge. When the magnetic field is completely dissipated the current will stop and the charges will again be stored in the capacitor, with the opposite polarity as before. Then the cycle will start again, with the current flowing in the opposite direction through the inductor. The charge flows back and forth between the plates of the capacitor, through the inductor. The energy oscillates back and forth between the capacitor and the inductor until (if not replenished from an external circuit) internal dissipation makes the oscillations die out. Thus, the electrical sign of the poles alternates.",
                        "Referring back to the embodiment of FIGS. 1a and 1b, the electric sign of the electric charges forming the first pole in the deformable element 2 and the electric sign of the electric charges forming the second electric pole in the opposite element alternate in time at the frequency of the incident wave in a synchronous manner so that the electric sign of the electric charges forming the first pole in a first element is always opposite to the electric sign of the electric charges forming the second pole in the opposite element. The action of the electric force stemming from the electric field generated by the two opposite poles is thus maintained on the deformable element 2 during the pole alternation.",
