Repository: boschresearch/Pap2Pat

# Pap2Pat Dataset

### File Schema

Every directory in `data` corresponds to one patent-paper pair and contains the full texts of both patent and paper, as well as the patent outlines. We include all information in JSON for programmatic parsing and Markdown for manual inspection.

```yaml
data/:
    paper_id-patent_id/:
        # Nested JSON format
        patent.json: JSON file containing patent metadata and full-text, as well as all outlines
        paper.json: JSON file containing paper metadata and full-text
        # Markdown format
        patent.md: patent full-text formatted in markdown
        paper.md: paper full-text formatted in markdown

File: Pap2Pat/data/W2783906326-US20190112697/patent.json (part 1 of 3)
{
    "id": "US20190112697",
    "authors": [
        "Tatsuhiko Hiratani",
        "Yoshihiko Oda",
        "Yoshiaki Zaizen"
    ],
    "title": "ELECTRICAL STEEL SHEET AND METHOD OF PRODUCING THE SAME",
    "date": "2017-03-29 00:00:00",
    "abstract": "An electrical steel sheet includes a surface part in which a Si concentration in the steel sheet changes continuously from a high Si concentration to a low Si concentration in a thickness direction of the steel sheet from a surface of the steel sheet, as defined by a symmetry plane located at the center of the steel sheet in the thickness direction, a boundary part in which the Si concentration changes discontinuously, and an inner part in which the Si concentration does not change substantially in the thickness direction of the steel sheet, the inner part including the center of the steel sheet in the thickness direction, wherein the electrical steel sheet has a stress distribution such that an in-plane tensile stress is generated in the surface part and an in-plane compressive stress is generated in the inner part.",
    "sections": [
        {
            "title": "DESCRIPTION",
            "paragraphs": [],
            "subsections": [
                {
                    "title": "TECHNICAL FIELD",
                    "paragraphs": [
                        "This disclosure relates to an electrical steel sheet used to produce iron cores included in high-frequency transformers, reactors, motors and the like for power electronics and a method of producing the electrical steel sheet."
                    ],
                    "subsections": [],
                    "outline_long": [
                        "relate to electrical steel sheet"
                    ],
                    "num_characters": 226,
                    "outline_medium": [
                        "introduce electrical steel sheet for high-frequency transformers"
                    ],
                    "outline_short": [
                        "introduce electrical steel sheet for high-frequency transformers"
                    ]
                },
                {
                    "title": "BACKGROUND",
                    "paragraphs": [
                        "The iron loss of an electrical steel sheet consists of the hysteresis loss of the electrical steel sheet, which is strongly dependent on a precipitate included in the steel, the size of crystal grains of the steel, the texture of the steel and the like, and the eddy-current loss of the electrical steel sheet, which is strongly dependent on the thickness, specific resistance, magnetic domain structure and the like of the steel sheet.",
                        "In common electrical steel sheets, the content of impurities in the steel is reduced to a minimum level to facilitate the growth of crystal grains and thereby reduce hysteresis loss.",
                        "At the commercial frequency (50/60 Hz), the hysteresis loss of an electrical steel sheet accounts for a large part of the iron loss of the electrical steel sheet. At high frequencies of a few kilohertz or higher, on the other hand, the eddy-current loss of the electrical steel sheet becomes dominant, since eddy-current loss increases in proportion to the square of frequency while hysteresis loss increases in proportion to frequency.",
                        "In addition, with increases in the operating frequencies of switching devices used in the field of power electronics, there has been a strong demand for a reduction in the high-frequency iron loss of an electrical steel sheet used for producing iron cores included in transformers, reactors, motors and the like.",
                        "To meet the above demand, there has been an attempt to reduce the eddy-current loss of a steel sheet by reducing the thickness of the steel sheet to 0.2 mm or less, which is smaller than the thicknesses of common electrical steel sheets (0.3 to 0.5 mm), or by increasing the content of element that increases the specific resistance of steel such as Si or Al in the steel sheet.",
                        "Switching devices having an operating frequency of a few kilohertz to 50 kilohertz have been used in a power source having a relatively large capacity not only in the fields of automobiles and air conditioners, but also in the field of new energy sources such as photovoltaic power generation. Accordingly, an iron core material having a further low iron-loss at high frequencies has been anticipated.",
                        "In the field of power sources described above, ultrathin electrical steel sheets having a thickness of 0.1 mm or less, high-Si electrical steel sheets, dust cores formed of a compact of iron powder and the like have been used. In the field of small capacity, for example, Mn\u2014Zn ferrite, which has a specific resistance several orders of magnitude higher than the specific resistances of soft magnetic metal materials, has been used.",
                        "However, in view of a possible further increase in operating frequency in the future, even an ultrathin electrical steel sheet having a thickness of 0.1 mm does not always have a sufficiently low eddy-current loss. It is not easy to produce a high-Si electrical steel sheet having a Si concentration of more than 4% by mass because such a steel sheet is hard and brittle. Since a dust core has a significantly higher hysteresis loss than an electrical steel sheet, the iron loss of a dust core considerably increases at frequencies of a few kilohertz. While Mn\u2014Zn ferrite has a markedly low eddy-current loss, the saturation magnetic flux density of Mn\u2014Zn ferrite is 0.5 T at most, which is significantly lower than the saturation magnetic flux density (2.0 T) of common electrical steel sheets. Therefore, when a power source having a large capacity is prepared using Mn\u2014Zn ferrite, the size of the core needs to be increased disadvantageously.",
                        "In response, Japanese Examined Patent Application Publication No. 6-45881 discloses a method of reducing the iron loss of an electrical steel sheet at high frequencies. In this method, a 6.5-mass % Si steel sheet is produced by a siliconizing process. In that technique, a 3-mass % Si steel sheet having a thickness of 0.05 to 0.3 mm is caused to react with a silicon tetrachloride gas at a high temperature to increase the Si concentration in the steel. This is because a 6.5-mass % Si steel sheet has a specific resistance about double the specific resistance of a 3-mass % Si steel sheet, which enables an effective reduction in eddy current loss, and is advantageously used in a high-frequency application. In addition, since the magnetostriction of the 6.5-mass % Si steel sheet is substantially zero, the level of noise generated by an iron core may be markedly reduced.",
                        "Japanese Examined Patent Application Publication No. 5-49744 discloses a steel sheet in which the Si concentration changes in the thickness direction, that is, a \u201cSi-gradient steel sheet\u201d, that can be produced by, in a siliconizing process, pausing uniform diffusion of Si upon the Si concentration in the surface layer reaching 6.5% by mass. The Si-gradient steel sheet has a lower iron loss at high frequencies than a steel sheet having a uniform Si concentration.",
                        "In Japanese Unexamined Patent Application Publication No. 2005-240185, a difference (maximum\u2212minimum) in Si concentration in the thickness direction of the steel sheet, the Si concentration in the surface layer, and a difference in Si concentration between the front and rear surfaces of the steel sheet are specified to reduce the iron loss of a Si-gradient steel sheet at high frequencies. It is described that, in particular, iron loss can be minimized when the Si concentration in the surface layer is 6.5% by mass.",
                        "In general, an electrical steel sheet containing 3% by mass or more Si does not transform into the austenite phase (\u03b3 phase) even when heated to a high temperature and remains in the ferrite phase (\u03c3 phase) until a liquid phase is formed. Therefore, the above-described siliconizing process is entirely performed in the \u03b1 phase.",
                        "Japanese Unexamined Patent Application Publication No. 2000-328226 discloses an electrical steel sheet for motors having high workability and excellent high-frequency properties and in which the average Si concentration over the entire thickness of the steel sheet is 0.5% to 4% by mass, which is at a low level. The electrical steel sheet is produced by siliconizing only the surface layer of a steel sheet containing less than 3% by mass Si at 900\u00b0 C. to 1000\u00b0 C.",
                        "Japanese Patent No. 5533801 and Japanese Patent No. 5648335 disclose a technique in which excellent magnetic properties are achieved by diffusing a ferrite-formation element from the surface of a steel sheet toward the inner austenite phase to transform the austenite phase into the ferrite phase and form a microstructure strongly accumulated in a particular crystal plane.",
                        "Japanese Unexamined Patent Application Publication No. 2015-61941 discloses a technique in which excellent magnetic properties are achieved by creating a portion of a steel sheet having a composition capable of causing \u03b1-\u03b3 transformation and at which an element other than Fe is concentrated, the portion extending partially in the thickness direction, and thereby reducing the residual stress generated in the surface of the steel sheet.",
                        "Japanese Patent No. 5655295 discloses that it is possible to markedly reduce eddy-current loss by siliconizing a low-carbon steel sheet in the temperature range of 1050\u00b0 C. to 1250\u00b0 C., which is the austenite phase region, and cooling the siliconized steel sheet while only the Si concentration in the surface layer is maintained to be high to produce a Si-gradient steel sheet.",
                        "Japanese Patent No. 5644680 discloses a technique in which a steel sheet containing 0.003% to 0.02% by mass C which can be transformed into the austenite phase when heated to a high temperature is siliconized to produce a clad electrical steel sheet having excellent magnetic properties.",
                        "As described above, iron loss is the sum of hysteresis loss and eddy-current loss. It is known that, the higher the excitation frequency, the higher the proportion of eddy-current loss in the total iron loss. The higher the specific resistance of a material, the higher the resistance to eddy current passing through the material. Therefore, a material having a high specific resistance is used to produce a core used at high frequencies.",
                        "Known examples of elements that increase the specific resistance of a steel sheet include Si, Al, Cr, and Mn. In general, Si is primarily added to an electrical steel sheet to increase the specific resistance of the electrical steel sheet. However, if the Si concentration in the material exceeds 4% by mass, the material becomes significantly brittle, which makes it difficult to cold-roll the material. Accordingly, the maximum amount of Si added to a steel sheet is normally set to about 4% by mass. To further increase the specific resistance of a steel sheet, 1% to 4% by mass of Al and Cr are further added to the steel sheet.",
                        "However, adding large amounts of alloying elements to a steel sheet increases the costs and reduces the saturation magnetic flux density of the material. For example, while a 3-mass % Si steel has a saturation magnetic flux density of 2.03 T, adding 1% by mass Al and 3% by mass Cr to the 3-mass % Si steel reduces the saturation magnetic flux density of the steel to about 1.80 T.",
                        "A material for cores used at high frequencies is commonly designed in consideration of a certain amount of direct-current component of the excitation current and magnetic saturation of the material caused by a high current that may instantaneously pass through the material. It is necessary to increase the size of the core to compensate for the reduction in the saturation magnetic flux density of the material.",
                        "In Japanese Examined Patent Application Publication No. 6-45881, after a 3-mass % Si steel sheet has been rolled to a final thickness, silicon tetrachloride is sprayed to the steel sheet at a high temperature in the final annealing treatment. That siliconizing process enables production of a 6.5-mass % Si steel sheet, which has been difficult to produce by rolling. The 6.5-mass % Si steel sheet, which has a specific resistance about double that of a 3-mass % Si steel sheet, is suitably used to produce an iron core used at high frequencies.",
                        "However, when the 6.5-mass % Si steel sheet is used to produce iron cores in practice, the material, that is, the 6.5-mass % Si steel sheet, needs to be subjected to slitting, pressing, bending or the like and, in these steps, cracking and chipping are likely to occur. Therefore, high-yield production of cores requires a sophisticated processing technique. In addition, since the Si content in the 6.5-mass % Si steel sheet is high, the saturation magnetic flux density of the steel sheet is about 1.80 T, which is at a low level.",
                        "In Japanese Examined Patent Application Publication No. 5-49744 and Japanese Unexamined Patent Application Publication No. 2005-240185, a steel sheet in which the Si concentration changes in the thickness direction, that is, a Si-gradient steel sheet, is described. The Si-gradient steel sheet has more excellent high-frequency properties than a 6.5-mass % Si steel sheet. While the Si concentration in the surface layer of the Si-gradient steel sheet is about 6.5%, which is at a high level, the Si concentration in the sheet-thickness center layer about 3% to 4% by mass, which is at a low level, and the average Si concentration over the entire steel sheet is low. Therefore, the Si-gradient steel sheet has higher workability than a 6.5-mass % Si steel sheet and has a high saturation magnetic flux density of 1.85 to 1.90 T.",
                        "In that technique, since the siliconizing process is performed in the ferrite single-phase in which diffusion rate is basically high, while Si contained in the gas phase permeates the surface layer of the steel sheet, Si quickly diffuses to the inside of the steel sheet. When the Si-gradient steel sheet is an ultrathin steel sheet, Si atoms may reach the center of the steel sheet in the thickness direction during the siliconizing process and, consequently, the Si concentration over the entire steel sheet may be increased.",
                        "In Japanese Unexamined Patent Application Publication No. 2000-328226, a material containing less than 3% Si is used to produce a steel sheet in which the Si concentration changes in the thickness direction to reduce the average Si concentration over the entire steel sheet and produce a high-frequency low iron-loss material having good workability.",
                        "A material containing Si at a low concentration can be transformed into the austenite (\u03b3) phase at high temperatures. In the technique disclosed in Japanese Unexamined Patent Application Publication No. 2000-328226, when the material is siliconized at a high temperature exceeding 1000\u00b0 C., that is, in the \u03b3 phase, cracking may occur at the \u03b3/\u03b1 transformation interface in the surface layer. Accordingly, the siliconizing process is performed in the temperature range of 900\u00b0 C. to 1000\u00b0 C., in which the austenite phase is hardly formed.",
                        "However, the above siliconizing process is an extension of the known siliconizing process performed in the \u03b1 phase, and a reduction effect in eddy-current loss which can be achieved by the above siliconizing process will also be within an expected range.",
                        "In Japanese Patent No. 5533801 and Japanese Patent No. 5648335, the soft magnetic properties of a steel sheet are enhanced by diffusing a ferrite-formation element from the surface of the steel sheet toward the inner austenite phase and forming a particular texture through the use of the \u03b3\u2192\u03b1 transformation. However, while the change in texture markedly affects hysteresis loss, which accounts for a part of iron loss, it does not markedly affect eddy-current loss. Therefore, it appears that changing the texture of a steel sheet is not an effective way to reduce eddy-current loss which accounts for a large part of iron loss at high frequencies. On the contrary, developing a texture effective to reduce hysteresis loss may increase the width of magnetic domain and, consequently, increase abnormal eddy-current loss.",
                        "In Japanese Unexamined Patent Application Publication No. 2015-61941, the soft magnetic properties of a steel sheet are enhanced by changing the concentration of an element other than Fe in the thickness direction of the steel sheet and limiting the residual stress generated in the surface of the steel sheet to a low level. However, the method in which residual stress is reduced to limit an increase in the hysteresis loss of a soft magnetic material has been practiced for a long time. Moreover, the relationship between a reduction in residual stress and a reduction in eddy-current loss is not clear.",
                        "In Japanese Patent No. 5655295, a remarkable reduction in eddy-current loss is achieved by siliconizing a low-carbon steel containing more than 0.02% by mass C in a high-temperature range higher than 1050\u00b0 C. and creating a specific stress distribution in the resulting Si-gradient steel sheet such that an in-plane tensile stress is generated in the surface layer and an in-plane compressive stress is generated in the inner layer. However, a complex transformation structure extends around the center of the steel sheet in the thickness direction and, consequently, the direct-current magnetic properties of the steel sheet are considerably poor when the steel sheet is used as an electrical steel sheet.",
                        "For example, the magnetic flux density B8 that corresponds to a magnetizing force of 800 A/m in a magnetization curve is about 0.75 T at most. The dimensions of a core material used in practice are determined in accordance with the magnetic flux density at which the differential permeability starts rapidly decreasing in the magnetization curve, that is, the height of the shoulder of the B-H curve. The B8 value is likely to be used as an index of such a magnetic flux density. Therefore, a material having poor direct-current magnetic properties and a low B8 value is substantially not suitable to reduce the size of a core even if the saturation magnetic flux density of the material is high.",
                        "In Japanese Patent No. 5644680, when an impact force similar to the force generated in shearing process is applied to the steel sheet, crystal grains included in the surface part were cracked along the grain boundaries in the thickness direction. In addition, cracking occurred at the boundary between the surface part and the inner part. This resulted in variations in soft magnetic properties. In fact, although samples were prepared under the same conditions, the degree of variations in the soft magnetic properties of the samples was large in some cases. The degree of variations in soft magnetic properties was likely to increase particularly when the C content was 0.005% by weight or less. With a recent increase in the use of switching devices having a high operating frequency of 10 k to 50 kHz in the production of power sources having a relatively large capacity which are included in hybrid vehicles, electric vehicles, photovoltaic power generation systems and the like, there has been a demand for a practical material having a high saturation magnetic flux density, a low iron-loss at high frequencies, and consistent properties. In this regard, the variations in magnetic properties are unfavorable.",
                        "Accordingly, it could be helpful to provide an electrical steel sheet having a high saturation magnetic flux density and a low iron-loss at high frequencies and a method of producing the electrical steel sheet."
                    ],
                    "subsections": [],
                    "outline_long": [
                        "introduce iron loss",
                        "explain hysteresis loss",
                        "explain eddy-current loss",
                        "describe common electrical steel sheets",
                        "describe high-frequency applications",
                        "motivate reduction of iron loss",
                        "describe limitations of common electrical steel sheets",
                        "describe ultrathin electrical steel sheets",
                        "describe high-Si electrical steel sheets",
                        "describe dust cores",
                        "describe Mn\u2014Zn ferrite",
                        "describe Japanese Examined Patent Application Publication No. 6-45881",
                        "describe Japanese Examined Patent Application Publication No. 5-49744",
                        "describe Japanese Unexamined Patent Application Publication No. 2005-240185",
                        "describe Japanese Patent No. 5533801",
                        "describe Japanese Patent No. 5648335",
                        "describe Japanese Unexamined Patent Application Publication No. 2015-61941",
                        "describe Japanese Patent No. 5655295",
                        "describe Japanese Patent No. 5644680",
                        "describe limitations of known techniques",
                        "describe importance of specific resistance",
                        "describe elements that increase specific resistance",
                        "describe limitations of adding alloying elements",
                        "describe design considerations for high-frequency cores",
                        "describe Japanese Examined Patent Application Publication No. 6-45881",
                        "describe limitations of 6.5-mass % Si steel sheet",
                        "describe Japanese Examined Patent Application Publication No. 5-49744",
                        "describe Japanese Unexamined Patent Application Publication No. 2005-240185",
                        "describe Japanese Unexamined Patent Application Publication No. 2000-328226",
                        "describe limitations of known siliconizing processes",
                        "describe Japanese Patent No. 5533801",
                        "describe Japanese Patent No. 5648335",
                        "describe Japanese Unexamined Patent Application Publication No. 2015-61941",
                        "describe Japanese Patent No. 5655295"
                    ],
                    "num_characters": 17413,
                    "outline_medium": [
                        "describe iron loss of electrical steel sheet",
                        "explain hysteresis loss and eddy-current loss",
                        "discuss reduction of hysteresis loss",
                        "describe eddy-current loss at high frequencies",
                        "motivate demand for low iron-loss electrical steel sheet",
                        "discuss limitations of common electrical steel sheets",
                        "introduce Si-gradient steel sheet",
                        "describe Japanese Examined Patent Application Publication No. 6-45881",
                        "discuss Japanese Unexamined Patent Application Publication No. 2005-240185",
                        "introduce Japanese Patent No. 5533801 and Japanese Patent No. 5648335",
                        "discuss Japanese Unexamined Patent Application Publication No. 2015-61941",
                        "describe Japanese Patent No. 5655295",
                        "discuss Japanese Patent No. 5644680",
                        "motivate need for high saturation magnetic flux density and low iron-loss",
                        "discuss limitations of prior art",
                        "describe problems with prior art",
                        "motivate invention"
                    ],
                    "outline_short": [
                        "explain iron loss of electrical steel sheet",
                        "describe hysteresis loss and eddy-current loss",
                        "discuss limitations of common electrical steel sheets",
                        "motivate need for low iron-loss electrical steel sheet",
                        "summarize prior art on siliconizing process",
                        "discuss limitations of prior art",
                        "describe need for high-yield production of cores",
                        "summarize prior art on Si-gradient steel sheets"
                    ]
                },
                {
                    "title": "SUMMARY",
                    "paragraphs": [
                        "We thus provide:",
                        "[1] An electrical steel sheet including, with a symmetry plane being the center of the steel sheet in the thickness direction, a surface part in which the Si concentration in the steel sheet changes continuously from a high Si concentration to a low Si concentration in the thickness direction of the steel sheet from the surface of the steel sheet, a boundary part in which the Si concentration changes discontinuously, and an inner part in which the Si concentration does not change substantially in the thickness direction of the steel sheet, the inner part including the center of the steel sheet in the thickness direction, the electrical steel sheet having a stress distribution such that an in-plane tensile stress is generated in the surface part and an in-plane compressive stress is generated in the inner part, the average aspect ratio of crystal grains included in the surface part, that is, the ratio of the dimension of the crystal grains in a direction parallel to the surface of the steel sheet to the dimension of the crystal grains in a direction (depth direction) perpendicular to the surface of the steel sheet, being 0.7 or more and 4.0 or less,",
                        "wherein the average aspect ratio is the average of aspect ratios of 50 or more crystal grains and, when a crystal grain included in the surface part extends to the inner part beyond the boundary part, the dimension of the crystal grain in the direction (depth direction) perpendicular to the surface of the steel sheet is determined taking a portion of the crystal grain which is included in the inner part into account.",
                        "[2] The electrical steel sheet described in [1], wherein the thickness of the surface part is 10% to 40% of the thickness of the steel sheet.\n\n[3] The electrical steel sheet described in [1] or [2], wherein the average Si concentration in the surface part is 2.5% to 6.5% by mass and the average Si concentration in the inner part is 2.0% or less by mass.\n\n[4] The electrical steel sheet described in any one of [1] to [3], wherein a tensile stress of 50 to 200 MPa is generated in the surface part in the direction parallel to the surface of the steel sheet, and wherein a compressive stress of 50 to 200 MPa is generated in the inner part in the direction parallel to the surface of the steel sheet.\n\n[5] The electrical steel sheet described in any one of [1] to [4], the electrical steel sheet having a thickness of 0.03 to 0.5 mm.\n\n[6] A method of producing an electrical steel sheet, the method including: heating a steel sheet to 1100\u00b0 C. to 1250\u00b0 C. in a non-oxidizing atmosphere to transform the steel sheet into the austenite phase, the steel sheet having a composition containing, by mass, C: 0.020% or less, Si: 0.15% to 2.0%, Mn: 0.05% to 2.00%, P: 0.1% or less, S: 0.01% or less, Al: 0.1% or less, and N: 0.01% or less, with the balance being Fe and inevitable impurities; subsequently causing Si to penetrate the surface of the steel sheet at 1100\u00b0 C. to 1250\u00b0 C. in a non-oxidizing atmosphere containing 10 mol % or more and less than 45 mol % silicon tetrachloride to transform a surface layer of the steel sheet into the ferrite phase; subsequently holding the steel sheet for a predetermined amount of time at 1100\u00b0 C. to 1250\u00b0 C. in a non-oxidizing atmosphere that does not contain Si until the thickness of the surface part that is in the ferrite phase reaches 10% to 40% of the thickness of the steel sheet, while maintaining the austenite phase in the inner part; and",
                        "subsequently cooling the steel sheet to 400\u00b0 C. at an average cooling rate of 5 to 30\u00b0 C./s.",
                        "Hereinafter, when referring to the composition of steel, \u201c%\u201d denotes \u201c% by mass\u201d unless otherwise specified.",
                        "An electrical steel sheet having a high saturation magnetic flux density and a low iron-loss at high frequencies may be produced. It is possible to produce an electrical steel sheet having a high saturation magnetic flux density, a low iron-loss at high frequencies, and consistent properties. Consequently, an iron core material that enables a reduction in the size of high-frequency transformers and the like may be provided.",
                        "Our steel sheets can be suitably used to produce an iron core included in a high-frequency transformer, a reactor, a motor or the like for power electronics."
                    ],
                    "subsections": [],
                    "outline_long": [
                        "introduce electrical steel sheet",
                        "describe surface part",
                        "describe boundary part",
                        "describe inner part",
                        "describe stress distribution",
                        "describe average aspect ratio of crystal grains",
                        "describe method of producing electrical steel sheet",
                        "describe applications of electrical steel sheet"
                    ],
                    "num_characters": 4289,
                    "outline_medium": [
                        "introduce electrical steel sheet with Si concentration gradient",
                        "describe boundary part and inner part of steel sheet",
                        "introduce stress distribution in steel sheet",
                        "describe method of producing electrical steel sheet"
                    ],
                    "outline_short": [
                        "introduce electrical steel sheet with Si concentration gradient",
                        "describe method of producing electrical steel sheet"
                    ]
                },
                {
                    "title": "DETAILED DESCRIPTION",
                    "paragraphs": [
                        "Our steel sheets and methods are described in detail below.",
                        "We conducted extensive studies of a method of producing an electrical steel sheet having a high saturation magnetic flux density and a low iron-loss at high frequencies. First, attention was focused on the Si-gradient steel sheet illustrated in FIG. 1, which can be used as an electrical steel sheet. The Si-gradient steel sheet illustrated in FIG. 1 is an electrical steel sheet that includes, with a symmetry plane being the center of the steel sheet in the thickness direction, a surface part in which the Si concentration in the steel sheet changes continuously from a high Si concentration to a low Si concentration in the thickness direction from the surface, a boundary part in which the Si concentration changes discontinuously, and an inner part in which the Si concentration does not change substantially in the thickness direction, the inner part including the center of the steel sheet in the thickness direction. The Si-gradient steel sheet has a specific stress distribution such that an in-plane tensile stress is generated in the surface part and an in-plane compressive stress is generated in the inner part, which reduces iron loss at high frequencies.",
                        "To reduce the iron loss of the Si-gradient steel sheet, samples each of which included a surface part constituted of a different form of crystal grains were prepared and the properties of the samples were determined. Specifically, a cold-rolled steel sheet having a thickness of 0.2 mm which contained, by mass, C: 0.0024%, Si: 0.6%, Mn: 0.12%, P: 0.008%, S: 0.003% or less, Al: 0.003%, N: 0.003%, and the balance being Fe and inevitable impurities was prepared. Specimens having a width of 50 mm and a length of 200 mm were taken from the cold-rolled steel sheet. The specimens were siliconized and subjected to a diffusion treatment. The conditions under which the siliconizing process and the diffusion treatment were performed were adjusted such that the amount of silicon used, that is, the amount of silicon added to the steel sheet in the siliconizing process, was 2.4%\u00b10.2% or less and the ratio of the thickness, ds, of the surface part, that is, the Si-concentrated layer, to the thickness, d0, of the steel sheet was 30%\u00b13% or less. Subsequent to the siliconizing process and diffusion treatment of the samples, the width of the samples was reduced to 30 mm by shearing both ends of the samples. The samples were subsequently subjected to a magnetic measurement in accordance with a method (Epstein test method) conforming to JIS C2550 with a small single-sheet testing frame. After the magnetic measurement had been terminated, the samples were further sheared. Subsequently, the microstructure of a cross section of each of the samples was determined with an optical microscope, and the Si distribution in the sample in the thickness direction was determined by EPMA.",
                        "The form of crystal grains included in the surface part can be adjusted by changing the conditions under which the siliconizing process is performed. For example, the higher the temperature at which the siliconizing process is performed within the austenite temperature range of the material (steel sheet) or the lower the concentration of the silicon tetrachloride gas, the higher the likelihood of the size of crystal grains included in the surface layer increasing in the direction parallel to the surface of the steel sheet. In contrast, the lower the temperature at which the siliconizing process is performed within the austenite temperature range of (steel sheet) or the higher the concentration of the silicon tetrachloride gas, the higher the likelihood of the size of crystal grains included in the surface part increasing in the thickness direction of the steel sheet.",
                        "As illustrated in FIG. 3, the dimension of a crystal grain included in the surface part which is measured in the direction parallel to the surface (hereinafter, this direction may be referred to as \u201cparallel-to-surface direction\u201d) is denoted by b, and the dimension of the crystal grain which is measured in the thickness direction of the steel sheet (hereinafter, this direction may be referred to as \u201cperpendicular-to-surface direction\u201d or \u201cdepth direction\u201d) is denoted by a. The above dimensions of each of 50 or more crystal grains included in the surface layer were measured, and the aspect ratio, b/a, of each of the crystal grains was calculated. The average thereof was considered to be the representative value (average aspect ratio, b/a, of crystal grains included in the surface part) of the sample. FIG. 3 is a cross-sectional view of the steel sheet which is taken in the L-direction (rolling direction), schematically illustrating the aspect ratio, b/a, of a crystal grain included in the surface part. In FIG. 3, a and b denote the maximum dimension of each of the crystal grains measured in the thickness direction and the maximum dimension of the crystal grain measured in the direction parallel to the surface, respectively. Although the aspect ratio of a crystal grain does not change whether the measurement is done in the L-direction (the rolling direction) or the C-direction (the width direction), evaluations are made using aspect ratios measured in the L-direction.",
                        "FIG. 2 illustrates the relationship between the average aspect ratio, b/a, of crystal grains included in the surface part (in FIG. 2, this ratio is abbreviated as \u201caverage aspect ratio in surface part b/a\u201d) and iron loss. The samples prepared in the test had a ratio, b/a, of 0.5 to 4.5. However, in the test where the composition of the material, thickness of the steel sheet, the amount of silicon added, and the thickness of the surface part were set to be identical, the iron losses of the samples were generally above a certain level regardless of the average aspect ratio of crystal grains included in the surface part, and reduction effect in iron loss were not confirmed. On the other hand, we found that whether the degree of variations in iron loss is large or small is clearly distinguished in accordance with the average aspect ratio of crystal grains included in the surface part. That is, we confirmed that the degree of variations in iron loss is large when the average aspect ratio of crystal grains included in the surface part is significantly small or large, while the degree of variations in iron loss is small when the average aspect ratio of crystal grains included in the surface part falls within a particular range.",
                        "We also confirmed that a test similar to the above test was conducted using samples having different steel compositions and different thicknesses. On the other hand, when the composition of the material used, the thickness of samples, and the distribution of Si concentration in the samples were changed, the average iron loss of samples and the degree of variations in iron loss were changed. Accordingly, a plurality of samples each of which included a surface layer composed of crystal grains having a different average aspect ratio were prepared while the composition of the material, thickness of the steel sheet, the amount of silicon added, and the thickness of the surface layer were set to be identical, the average iron loss, m, of the samples and the standard deviation, \u03c3, of iron loss were determined, and the degree of variations in iron loss was considered small when the coefficient of variation, \u03c3/m, was less than 10%. As a result, we found that the degree of variations in iron loss can be reduced when the average aspect ratio of crystal grains included in the surface part is 0.7 or more and 4.0 or less.",
