Repository: boschresearch/Pap2Pat

# Pap2Pat Dataset

### File Schema

Every directory in `data` corresponds to one patent-paper pair and contains the full texts of both patent and paper, as well as the patent outlines. We include all information in JSON for programmatic parsing and Markdown for manual inspection.

```yaml
data/:
    paper_id-patent_id/:
        # Nested JSON format
        patent.json: JSON file containing patent metadata and full-text, as well as all outlines
        paper.json: JSON file containing paper metadata and full-text
        # Markdown format
        patent.md: patent full-text formatted in markdown
        paper.md: paper full-text formatted in markdown

File: Pap2Pat/data/W2793294193-US20200046884/paper.json (part 1 of 2)
{
    "id": "https://semopenalex.org/work/W2793294193",
    "authors": [
        "Per Fagerholm",
        "May Griffith",
        "Keith Michael Andrew Meek",
        "Jaganmohan Reddy Jangamreddy",
        "Emilio I. Alarcon",
        "Nadia Zakaria",
        "Michel Haagdorens",
        "Ayan Samanta",
        "Mohammad Mirazul Islam",
        "Philip N. Lewis",
        "Aneta Liszka",
        "Oleksiy Buznyk",
        "Monika Kozak Ljunggren"
    ],
    "title": "Short peptide analogs as alternatives to collagen in pro-regenerative corneal implants",
    "date": "2018-03-01",
    "abstract": "Short collagen-like peptides (CLPs) are being proposed as alternatives to full-length collagen for use in tissue engineering, on their own as soft hydrogels, or conjugated to synthetic polymer for mechanical strength. However, despite intended clinical use, little is known about their safety and efficacy, mechanism of action or degree of similarity to the full-length counterparts they mimic. Here, we show the functional equivalence of a CLP conjugated to polyethylene glycol (CLP-PEG) to full-length recombinant human collagen in vitro and in promoting stable regeneration of corneal tissue and nerves in a pre-clinical mini-pig model. We also show that these peptide analogs exerted their pro-regeneration effects through stimulating extracellular vesicle production by host cells. Our results support future use of CLP-PEG implants for corneal regeneration, suggesting the feasibility of these or similar peptide analogs in clinical application in the eye and other tissues. Although biomaterials comprising full-length recombinant human collagen and extracted animal collagen have been evaluated and used clinically, these macromolecules provide only a limited number of functional groups amenable to chemical modification or crosslinking and are demanding to process. Synthetic, customizable analogs that are functionally equivalent, and can be readily scaled-up are therefore very desirable for pre-clinical to clinical translation. Here, we demonstrate, using cornea regeneration as our test bed, that collagen-like-peptides conjugated to multifunctional polyethylene glycol (CLP-PEG) when grafted into mini-pigs as corneal implants were functionally equivalent to recombinant human collagen-based implants that were successfully tested in patients. We also show for the first time that these materials affected regeneration through stimulation of extracellular vesicle production by endogenous host cells that have migrated into the CLP-PEG scaffolds.",
    "sections": [
        {
            "title": "Introduction",
            "paragraphs": [
                "The current global need for replacement organs and tissues requires numbers that far exceed the donor supply. Artificial organs as alternatives can potentially save and improve the quality of lives of patients. The macromolecules of the extracellular matrix (ECM), specifically collagen, have been extensively tested for use as organ substitutes [1]. The premise is that the ECM macromolecules will stimulate regeneration, recapitulating their role in organogenesis during embryogenesis. ECM-derived or inspired biopolymers ranging from decellularized tissues/organs to fabricated constructs are being evaluated or used clinically for promoting regeneration. However, natural ECM macromolecules like collagen are large and difficult to extract and process or modify, and are heterogeneous and source-dependent. While the use of recombinantly produced human collagen eliminates heterogeneity, these are still large macromolecules that require significant processing. This makes short peptide analogs that are readily prepared, easily customized and scaled-up, very attractive ECM alternatives for regenerative medicine. Several in vitro and in vivo studies have reported that such short ECM-mimicking peptides can stimulate regeneration in a range of organ systems including bone and spinal cord [2], [3]. However, despite their great potential, little is known about their safety and efficacy, mechanism of action, or functional equivalence to their clinically evaluated full-length counterparts.",
                "Here, we tested under pre-clinical conditions in mini-pigs, the safety and efficacy of a collagen-like peptide (CLP) conjugated to an inert but mechanically tougher multifunctional polyethylene glycol (PEG) to emulate the function of a collagen-based implant [4] for promoting regeneration, using the cornea as a model system. The cornea is the transparent front of the eye and major refractive surface for focusing light to the retina for vision. Its superficial location and transparency allow easy access and real-time visualization of cell-biomaterial interactions. A diseased or damaged cornea with permanent transparency loss results in blindness. The conventional treatment is transplantation with donated human corneas. However, like other organs, cornea transplantation suffers from a severe global shortfall, with an estimated 12.7\u202fmillion patients worldwide awaiting transplantation, or only one out of every 70 patients being transplanted [5]. The transparency, accessibility plus the pressing medical need make the cornea an attractive model tissue.",
                "We previously used full-length recombinant human collagen type III (RHCIII) to fabricate implants that successfully stimulated stable regeneration of the human cornea, an organ that does not normally regenerate on its own. Corneal implants comprising RHCIII only and RHCIII incorporating 2-methacryloyloxyethyl phosphorylcholine (MPC), a synthetic lipid-polymer that can suppress inflammation, [6] were evaluated clinically [7], [8], [9]. They respectively promoted stable corneal regeneration without continual immunosuppression in 10 conventional transplantation patients [7], [8] and three patients diagnosed as being at high-risk for rejection of donor corneas [9]. Although the use of RHCIII instead of extracted animal collagen mitigates potential source heterogeneity, xenogeneic reaction, or risk of pathogen transmission [10], [11], RHCIII replicates full-length collagen, which, is large and relatively difficult to chemically tailor or process, unlike short peptides. In this study, we compared in detail the safety, efficacy, and mechanism of promoting regeneration of corneal implants made from CLP-PEG to control implants made from clinically tested RHCIII-MPC in vitro, and in rabbit and mini-pig animal models. Successful testing in a simple organ system like the cornea will allow for the extension to more complex applications such as skin and heart, as we have shown with collagen after minimal modification [12], [13], [14]."
            ],
            "subsections": []
        },
        {
            "title": "Materials And Methods",
            "paragraphs": [],
            "subsections": [
                {
                    "title": "Hydrogel Implants",
                    "paragraphs": [
                        "CLP-PEG and RHCIII-MPC implants were prepared as previously described [4], [15]. Briefly, CLP comprising Cys-Gly-(Pro-Lys-Gly)4(Pro-Hyp-Gly)4(Asp-Hyp-Gly)4, was synthesized (UAB Ferentis, Vilnius, Lithuania) and conjugated to a 40\u202fkDa 8 arm PEG-maleimide (Creative PEG Works, NC, USA) by continually stirring in ddH2O at pH 4.5 for 2\u202fdays at a molar ratio of 32:1 and then dialyzed against distilled water using 12\u201314\u202fkDa MWCO tubing for 2\u20133\u202fdays before lyophilization. 500\u202fmg of 12% (w/w) CLP-PEG solution prepared was crosslinked with EDC and NHS at molar equivalents of CLP-PEG-NH2:EDC (1:2) and at equal molar ratio of EDC:NHS. All the reagents were moulded into flat sheets or cornea-shaped implants [4].",
                        "RHCIII-MPC implants were fabricated by mixing 18% (w/w) aqueous solution RHCIII (FibroGen Inc., San Francisco, CA) with 2-methacryloyloxyethyl phosphorylcholine (MPC, Paramount Fine Chemicals Co. Ltd., Dalian, China) and poly(ethylene glycol) diacrylate (PEGDA, Mn 575, Sigma-Aldrich) in a morpholinoethane sulfonic acid monohydrate (MES, Sigma-Aldrich, MO) buffer. The ratio of RHCIII:MPC was 2:1 (w/w) and PEGDA: MPC was 1:3 (w/w). Polymerization initiators ammonium persulphate (APS; Sigma-Aldrich) and N,N,N,N-tetramethylethylenediamine (TEMED, Sigma-Aldrich) at ratios of APS:MPC\u202f=\u202f0.03:1 (wt/wt), APS:TEMED (wt/wt)\u202f=\u202f1:0.77, crosslinker, N-(3-dimethylaminopropyl)-N'-ethylcarbodiimide (EDC; Sigma-Aldrich) and its co-reactant, N-hydroxysuccinimide (NHS; Sigma-Aldrich) was then mixed in. The resulting solution was dispensed into cornea-shaped moulds and cured [15].",
                        "After demoulding, all hydrogels were washed thoroughly with phosphate buffered saline (PBS) and placed into vials of aseptic PBS containing 1% chloroform, which were sealed to maintain sterility."
                    ],
                    "subsections": []
                },
                {
                    "title": "Physical And Mechanical Characterization",
                    "paragraphs": [
                        "Flexure tests, physical appearance and light transmittance measurements were carried out following the established quality control (QC) protocols [15], [16]. The same tests were used to determine stability of the implant after storage for a minimum of 12\u202fmonths at 4\u202f\u00b0C. Qualitative analysis included Fourier Transform Infrared (FTIR) spectroscopy to evaluate the chemical integrity of the components within the hydrogel implants after 12\u202fmonths of storage. The most relevant amide IR vibrations for CLP were used for this purpose: Amide A, B, I and II [17]. Samples were dried for 3\u202fdays. Measurements were carried out in a Nicolet 6700 FTIR spectrometer equipped with a Smart iTR Attenuated Total Reflectance (ATR) sampling accessory with 4\u202fcm\u22121 resolution; a total of 64 individual spectra were collected for each sample. Representative spectra were collected in a Nicolet iS5 FT-IR spectrometer equipped with an iD7 ATR accessory using 300 individual spectra with 4\u202fcm\u22121 resolution.",
                        "Collagenase from Clostridium histolyticum (Sigma-Aldrich, MO, USA), at 5\u202fU/ml in 0.1\u202fM Tris-HCl buffer containing 5\u202fmM CaCl2 was used to evaluate the stability of hydrogels as previously described [4]. Briefly, samples were weighed after blotting off surface water at different time points to determine the rate of loss of mass. The percentage of residual weight was calculated using the following equation: Residual mass %\u202f=\u202fWt/Wo%, where Wt is the weight of hydrogel at a certain time point and Wo is the initial weight of the hydrogel.",
                        "Denaturation temperature of the CLP-PEG hydrogels was determined using a Q2000 differential scanning calorimeter (TA Instruments, New Castle, DE), with a temperature range from 8 to 200\u202f\u00b0C at a scan rate of 5\u202f\u00b0C\u202fmin\u22121. Hydrogels (approximately 3 to \u20135\u202fmg) were placed in an aluminum pan after removing the surface water. The pan was then hermetically sealed to make an airtight condition. Denaturing temperature was calculated from the curve of heat flow versus temperature increase.",
                        "The refractive indices of CLP-PEG hydrogels were measured at 19\u202f\u00b0C at a wavelength of 589\u202fnm, using a bench-top Abbe 60 series Refractometer (Bellingham and Stanley, London, UK) that was calibrated against a silica test plate of known refractive index.",
                        "For rheology, three, six-month old female New Zealand White rabbits, were implanted with CLP-PEG hydrogels, 6\u202fmm in diameter, 350\u202f\u00b5m thick by anterior lamellar keratoplasty after ethical permission from local ethical committee, Link\u00f6pings Djurf\u00f6rs\u00f6ksetiska N\u00e4mnd and in compliance with Swedish Animal Welfare Ordinance and Animal Welfare act. At 6\u202fmonths post-operation, the rabbits were euthanized. Operated corneas and their unoperated contralateral corneas were dissected. Oscillatory rheology was performed on a discovery hybrid rheometer, DHR-2 from TA instruments (Sweden). Circular disks of 8\u202fmm diameter were cut out from the excised rabbit eyes (operated and unoperated) using a biopsy punch. All experiments were performed using 8\u202fmm diameter parallel-plate geometry and at 35\u202f\u00b0C under axial force of 170mN to ensure firm gripping. All frequency sweep experiments were performed using shear strain amplitude of 0.27%."
                    ],
                    "subsections": []
                },
                {
                    "title": "In Vitro Toxicology And Biocompatibility",
                    "paragraphs": [],
                    "subsections": [
                        {
                            "title": "Vitotox\u2122Assay",
                            "paragraphs": [
                                "Observations on cytotoxicity and genotoxicity were done with the previously described Vitotox\u2122 protocol (Gentaur, Belgium) [18]. In brief, Vitotox\u2122 is closely related to the Ames test and is regarded as a highly sensitive technique for cytotoxic and genotoxic screening. A diluted TA104 RecN2-4 (Genox) and TA104 (Cytox) Salmonella typhimurium suspension (1/10 dilution) was added to homogenized RHCIII-MPC and CLP-PEG. S9 was added to the designated +S9 cultures to test the genotoxic effects of the metabolites of the compounds. The bacterial suspensions were then incubated, shaking at 36\u202f\u00b0C, and the luminescent signal was measured every 5\u202fmins for 4\u202fh. Signal to Noise ratio (S/N value) were recorded for Genox and Cytox respectively. Scaffolds were soaked in 0.1\u202fM PBS for 24\u202fh and homogenized in a tissue grinder for 5\u202fmin and sonicated for 40\u202fmin. Three concentrations of the resulting homogenate were tested (100% (undiluted), 10% (1/10) and 1% (1/100) v/v). A reduction in the S/N value (<0.8 cut-off) of the luminescent signal of \u2013S9 suspensions indicates cytotoxicity, whereas a genotoxic effect is characterized by an increase (>1.5 cut-off) of the luminescent signal of +S9 suspensions. 4-nitroquinoline-oxide (4-NQO) and benzo[\u03b1]pyrene (BaP) are used as positive controls for Genox strain. BaP only turns genotoxic after S9 metabolization (+S9)."
                            ],
                            "subsections": []
                        },
                        {
                            "title": "Metabolic Activity And Live/Dead Cell Viability Assay",
                            "paragraphs": [
                                "RHCIII-MPC and CLP-PEG hydrogels of 6\u202fmm diameter were placed into 96-well plates. Immortalized human corneal epithelial cells (HCECs) [19] were seeded onto the surface of the materials at a density of 9000 cells per hydrogel (n\u202f=\u202f3). Cells seeded at similar density on tissue culture plastic (TCP) served as a control. HCECs were cultivated in keratinocyte serum-free medium (KSFM; 17005075, Thermo Fisher Scientific, MA, USA) in a humidified 37\u202f\u00b0C incubator for 4\u202fdays (96\u202fh). At 24\u202fh, 48\u202fh, 72\u202fh and 96\u202fh of cultivation, a PrestoBlue cell metabolic activity assay (A13261, Thermo Fisher Scientific) was performed according to the manufacturer\u2019s protocol. In brief, PrestoBlue was added to the cultures and incubated for 60\u202fmin. The supernatant was transferred to a 96 well plate and fluorescence was read at 590\u202fnm using VICTOR3 plate reader (Perkin Elmer, MA, USA). Finally, cultures were rinsed 1\u00d7 with preheated KSFM to remove excess PrestoBlue, after which the cultures were further cultivated in KSFM. Supplementary Live/Dead staining (L3224, Thermo-Fisher Scientific) was performed at 48\u202fh cultivation, where cells were double-stained with calceinacetoxymethyl (Calcein AM) and ethidium homodimer-1 (EthD-1). Cells cultured on TCP and treated with 0.1% Saponin for 30\u202fmin at 20\u202f\u00b0C were used as positive controls for the Live/Dead assay. Independent non-parametric testing was performed using the SPSS 21 Kruskal-Wallis test (IBM Corp, NY, USA) and Prism 5 (GraphPad software, CA, USA). P\u202f\u2264\u202f.05 was considered significant."
                            ],
                            "subsections": []
                        }
                    ]
                },
                {
                    "title": "Corneal Implant Surgery And Clinical Evaluation In Mini-Pigs",
                    "paragraphs": [
                        "In preparation for clinical translation, in compliance with the OECD Principle of Good Laboratory Practice (GLP), ENV/MC/CHEM (98) 17, 1997, and with local ethical permission, one CLP-PEG or RHCIII-MPC implant was grafted into the right cornea of each of four Gottingen mini-pigs (Ellegaard, Denmark) per group by anterior lamellar keratoplasty (ALK), at Adlego Biomedical AB (Solna, Sweden). Two weeks before surgery the animals were given a thorough clinical examination to establish a baseline for corneal health. Animals were intubated and anaesthetized prior to surgery. The right cornea of each pig cornea was cut with a 6.5\u202fmm circular trephine to a depth of 500\u202f\u00b5m, and the corneal button was then manually dissected with a diamond knife and removed. Hydrogel implants were cut with 6.75\u202fmm diameter trephine and placed into the wound bed. A piece of 7\u202fmm diameter clinical human amniotic membrane (HAM) (St:Erik\u2019s Eye Hospital, Stockholm) was placed over the implant to suppress undesired inflammation and the implants were kept in place with 10/0 nylon overlying sutures. Upon completion of the surgery, an antibacterial and anti-inflammatory ophthalmic suspension (Tobraone with 3\u202fmg/ml dexamethasone and 1\u202fmg/ml tobramycine, Alcon, Sweden) was administered. The maintenance dose was 1 drop, 3\u202ftimes daily for 5\u202fweeks. The unoperated contralateral corneas served as controls.",
                        "The health status of all animals was monitored throughout the 12\u202fmonths study. The corneas and implants were evaluated before surgery, at 5\u202fweeks and then at 3, 6, 9 and 12\u202fmonths after surgery. The examinations were performed by a surgeon who was blinded to the specifications of the implants in individual animal. These examinations consisted of slit lamp biomicroscopy (to evaluate haze from a 0 to +4 scale, any neovascularization and general health of the eye using modified MacDonald-Shadduck scoring system [20], pachymetry to measure cornea/implant thickness (Tomey SP 3000, Tomey, Inc., Japan), Schirmer\u2019s tear test to evaluate the extent of the tear film (tear strips from TearFlo, Hub Pharmaceuticals, Rancho Cucamonga, CA, USA), intraocular pressure (using a TonoVet tonometer, Icare Finland Oy, Vantaa, Finland), esthesiometry to determine corneal sensitivity as a measure of nerve function (using a Cochet-Bonnet esthesiometer; Handaya Co., Tokyo, Japan) and in vivo confocal microscopy (Heidelberg HRT3 with a Rostock Cornea Module, Heidelberg Engineering GmbH, Dossenheim, Germany) to access in-growth of corneal cells, nerves and any blood vessels or inflammatory cells."
                    ],
                    "subsections": []
                },
                {
                    "title": "Immunohistochemistry And Immunocytochemistry",
                    "paragraphs": [
                        "Samples of implanted and control unoperated corneas were processed through a sucrose gradient for frozen sectioning. Seven micron frozen sections mounted on glass slides were fixed with cold methanol (10\u202fmin, \u221220\u202f\u00b0C), air dried, immersed in PBS and then incubated with 5% goat serum (Cat. No. 0060-01, Southern Biotech, Birmingham, AL) in Tris buffered saline (TBS) with 0.1% saponin (incubation buffer) over night at 4\u202f\u00b0C. Subsequently, sections were incubated with a range of the primary antibodies diluted with incubation buffer overnight at 4\u202f\u00b0C. The antibodies tested are listed in Table S1.",
                        "After washing off residual primary antibodies with incubation buffer, sections were incubated with the secondary antibodies (goat anti-rabbit Alexa 488 or goat anti-mouse Alexa 488 or goat anti-rabbit Alexa 594; Jackson Immuno Research Laboratories Inc., West Grove, PA) diluted 1:1000 with the blocking solution for 60\u202fmin at room temperature. After washing in TBS-T (TBS with 0.05% tween), the slides were dehydrated and mounted with Vectashield mounting medium with DAPI (Vector Laboratories, Inc., Burlingame, CA) for cell nuclei visualization. Fluorescent images were captured using an inverted LSM-800 Zeiss confocal microscope (LSM800, Carl Zeiss Microscopy, Germany). Similar staining procedure was performed for in vitro experiments using primary HCEC out grown from the human corneal rim explants on the respective hydrogels or TCP after fixation with 4% paraformaldehyde for 10\u202fmin and ice cold Methanol for 10\u202fmin at \u221220\u202f\u00b0C. This study using cadaveric human corneal rim explants followed the tenets of the Declaration of Helsinki and was approved by the Antwerp University Hospital Ethical Committee (ethical committee approval: 14/30/319).",
                        "To examine the extent of nerve regeneration within the implants, whole mount staining was performed using anti-beta III tubulin antibody. Freshly excised corneas were washed in 0.01\u202fM PBS and fixed in 2% glutaraldehyde and 2% PFA in 0.1\u202fM phosphate buffer (PB) for 3\u202fh, then washed three times in 0.01\u202fM PBS and stored at 4\u202f\u00b0C. Before the overnight incubation at 4\u202f\u00b0C with the beta III tubulin antibody all specimens were rocked for 20\u202fmin in 0.1\u202fM Tris-buffered saline (TBS), mounted in 1% Paraformaldehyde solution for 30\u202fmin then washed with TBS, permeabilized with 0.2% Triton X100 (Cat. No. X100, Sigma-Aldrich) in TBS and then blocked for 4\u202fh at room temperature in 4% heat-inactivated fetal bovine serum (FBS) and 0.2% TritonX100 in 0.1\u202fM TBS (blocking solution). Incubation with the secondary goat anti-mouse Alexa 488 antibody diluted 1:1000 with the blocking solution was carried out for 4\u202fh at 4\u202f\u00b0C. Finally, specimens were washed with 0.1\u202fM TBS and mounted with DAPI. Pictures were taken using an inverted confocal microscope."
                    ],
                    "subsections": []
                },
                {
                    "title": "Transmission And Scanning Electron Microscopy",
                    "paragraphs": [
                        "The samples were processed for regular and ultra-low temperature freezing TEM and SBF-SEM. For SBF-SEM, after fixation, samples of implanted corneas were cut into thin (<1\u202fmm) slices to preserve the positioning of the implant in relation to host cornea. Each sample slice was transferred to 1.5% potassium ferricyanide/1% osmium tetroxide in cacodylate buffer for 1\u202fh and then washed in distilled water. The samples were then placed sequentially in 1% aqueous thiocarbohydrazide, 1% osmium tetroxide and 1% aqueous uranyl acetate, each for 1\u202fh. All the staining steps were followed by 30\u202fmin distilled water washing steps. The samples were then incubated for 1\u202fh in a solution of lead aspartate at 60\u202f\u00b0C. After staining, the corneal samples were washed in two changes of distilled water for 30\u202fmins. The specimens were then dehydrated in an ethanol series from 70% through to 100% and via propylene oxide infiltrated and embedded in CY212 (TAAB, Berkshire, UK) epoxy resin and polymerized for 24\u202fh at 60\u202f\u00b0C. The surface of polymerized resin blocks were then trimmed and attached to Gatan (PEP6590) specimen pins. The pins were then gold coated and transferred to a Zeiss Sigma VP FEG SEM equipped with a Gatan 3View2 system, where data sets of up to 1000 images were acquired of the block surface every 100\u202fnm through automated sectioning. Each image was acquired at 4\u202fK X 4\u202fK pixels, at a pixel resolution 6.5\u202fnm and a pixel dwell time of 8\u202f\u00b5s. Using an SEM accelerating voltage of 3.4\u202fkeV in low vacuum variable pressure mode (28\u202fPa). Imaging data was acquired from a 26.5\u202f\u00b5m\u202f\u00d7\u202f26.5\u202f\u00b5m region of interest. Selected serial image sequences were extracted from the image data and 3D reconstructions were generated using Amira 6.0 software (FEI, ThermoFisher).",
                        "For conventional TEM, \u223c110\u202fnm ultrathin sections were taken from the central region of the implant specimens prepared for SBF SEM using a Leica UC6 ultramicrotome. The ultrathin sections were collected onto uncoated 300HEX grids.",
                        "For optimal structural preservation, RHCIII-MPC and CLP-PEG biosynthetic constructs were processed for TEM using a high pressure freezing technique using a Leica EMPACT2 high pressure freezer (Leica Microsystems GmbH, Vienna, Austria). Approximately 1.5\u202fmm\u202f\u00d7\u202f1.5\u202fmm\u202f\u00d7\u202f150\u202f\u00b5m of the RHCIII-MPC samples were dissected out to fit into a Leica high-pressure freezer membrane carrier. Vitrified specimens were then freeze substituted at \u221280\u202f\u00b0C in 2% osmium/acetone, 1% tannic acid/acetone and 1% uranyl acetate/acetone for 88\u202fh using a Leica AFS2 freeze substitution device. The samples were then embedded in Araldite resin at 60\u202f\u00b0C for 24\u202fh. Ultrathin sections (\u223c110\u202fnm) were cut and then placed on 1\u202fmm peloform-coated slot grids.",
                        "For the visualization of sulphated PGs, the corneas which had been pre-fixed in 2.5% glutaraldehyde/2% paraformaldehyde in 100\u202fmM cacodylate buffer pH 7.2 were washed in 25\u202fmM sodium acetate buffer (pH 5.7) with 0.1\u202fM magnesium chloride for 12\u202fh on a rotator. The corneal samples were then incubated in 0.05% cupromeronic blue in 25\u202fmM sodium acetate buffer (pH 5.7) with 0.1\u202fM magnesium chloride for 12\u202fh at 4\u202f\u00b0C. The corneal samples were then briefly washed in buffer followed by 15\u202fmin incubations in aqueous 0.5% sodium tungstate, then 0.5% sodium tungstate in 50% ethanol, to enhance the electron density of the PG-cupromeronic blue complex. Specimens were dehydrated through an ascending ethanol series before being embedded in Araldite resin and polymerized at 60\u202f\u00b0C for 24\u202fh. Ultrathin sections (\u223c110\u202fnm thick) were cut with a diamond knife on a Leica Ultracut UC6 ultramicrotome. Sections were collected on uncoated 300HEX copper grids, stained with saturated aqueous uranyl acetate for 30\u202fmin at room temperature. All specimens were examined in a JEOL 1010 TEM (Jeol (UK) Ltd.) at an accelerating voltage of 80KV fitted with an 11-megapixel 14-bit Orius SC 1000 CCD TEM camera (Gatan, Pleasanton, CA)."
                    ],
                    "subsections": []
                },
                {
                    "title": "Statistical Analyses",
                    "paragraphs": [
                        "Data in table and graphs are reported as means\u202f\u00b1\u202fSD. Statistical analyses performed for each test is noted in the relevant section. Statistical significance was set at P\u202f\u2264\u202f0.05."
                    ],
                    "subsections": []
                }
            ]
        },
        {
            "title": "Results",
            "paragraphs": [],
            "subsections": [
                {
                    "title": "Clp-Peg And Rhciii-Mpc Hydrogels",
                    "paragraphs": [
                        "Both control RHCIII-MPC implants (Fig.\u202f1a) and CLP-PEG implants (Fig.\u202f1b) were optically clear, with over 90% light transmission, exceeding that of the human cornea [21] and a refractive index that approximates that of the human cornea [22] (Table S2A). High pressure freezing transmission electron microscopy (TEM) showed that both hydrogels comprised very fine fibrils (Fig.\u202f1c, d). The denaturation temperature of the CLP-PEG hydrogels was considerably higher than those of native corneas and RHCIII-MPC controls (Table S2A). However, this likely reflects the temperature at which PEG and not the peptides start to melt. RHCIII-MPC implants had considerably higher tensile strength, but CLP-PEG implants were more elastic and showed 4\u202ftimes the % elongation, compensating for the lower strength during surgical handling (Table S2B). Both implants were significantly weaker than human corneas, but this can be accounted for by the difference in solids content. Implants comprised of well over 90% water while the human cornea contains about 78% water [23].Fig. 1Implants, structure and mechanical stability. Control RHCIII-MPC implants (a) and CLP-PEG implants (b) are both optically clear as 500\u202f\u03bcm thick corneal shaped implants. Similarly, mimicking RHCIII-MPC implants (c) CLP-PEG implants (d) display a nanofibrillar structure when observed using high pressure freezing TEM imaging. Scale bars, 200\u202fnm. Oscillatory rheology of CLP-hydrogels pre- and post-grafting into rabbit corneas compared to healthy, unoperated rabbit corneas. (e) Storage modulus, (f) Loss modulus and (g) Loss tangent as a function of oscillation frequency at 0.27% shear strain amplitude.",
                        "The CLP-PEG hydrogels were stable in storage for over 12\u202fmonths at 4\u202f\u00b0C, showing no to minimal differences in optical transparency, water content and flexibility (Table S2). Their collagenase degradation profile (Fig. S1A) was similar to that previously reported for freshly-made samples in Islam et al. [4]. FTIR spectra (Table S3, Fig. S1B) between freshly made samples and stored samples shows the presence of all characteristic amide absorption peaks relevant to CLP and are in good agreement with earlier studies [17], [24]: amides A (\u22483300\u202fcm\u22121), B (\u22483080\u202fcm\u22121), I (\u22481660\u202fcm\u22121) and II (\u22481500\u202fcm\u22121).",
                        "Importantly, CLP-PEG implants grafted into rabbit corneas became stably integrated by six months post-operation. Oscillatory rheology of CLP-PEG hydrogels showed that the storage modulus values of the implants were much higher than those of the rabbit corneas, indicating higher stiffness and lower compliance of the implants (Fig.\u202f1e and f). On the contrary, healthy unoperated rabbit corneas were compliant and extremely tear resistant, with a higher loss tangent, correlating with the damping behavior of a viscoelastic material (Fig.\u202f1\u202fg). The regenerated neo-corneas had mechanical properties similar to those of the healthy naive rabbit corneas (Fig.\u202f1e\u2013g)."
                    ],
                    "subsections": []
                },
                {
                    "title": "In Vitro Toxicology And Biocompatibility Evaluation",
                    "paragraphs": [
                        "In vitro cytotoxicity and genotoxicity assessments were performed using the Vitotox\u2122 protocol (Gentaur, Belgium), a highly sensitive technique that is closely related to the Ames test. In this test, two different strains of Salmonella typhimurium used respectively for cytotoxicity and genotoxicity testing were exposed to different dilutions of homogenized hydrogels, along with positive controls [25]. Neither the RHCIII-MPC controls (Fig.\u202f2a) nor CLP-PEG gels (Fig.\u202f2b) were cytotoxic or genotoxic. PrestoBlue Cell Viability reagent used to assess viability and proliferation showed that there was no statistically significant difference (P\u202f>\u202f.05) in metabolic activity of human corneal epithelial cells (HCECs) seeded on CLP-PEG or RHCIII-MPC hydrogels (Fig.\u202f2c). The only difference observed was between cells grown on the three-dimensional hydrogels and those grown on two-dimensional tissue culture plastic (TCP) (Fig.\u202f2c). The metabolic activity of cells on TCP was significantly higher at 24\u202fh and 48\u202fh indicating a larger cell number. However, by 72\u202fh and 96\u202fh, there were no differences observed amongst all tested conditions (Fig\u202f2c). These results were confirmed by a supplementary Live/Dead analysis performed at 48\u202fh post-culture, showing minimal cell death on the hydrogels and TCP substrates (Fig.\u202f2d).Fig. 2Biocompatibility of Implants. Neither RHCIII-MPC (a) nor CLP-PEG (b) homogenized hydrogels tested at dilutions of 10% (1/10\u202fw/v) and 1% (1/100\u202fw/v) showed any noticeable trace of genotoxicity or cytotoxicity unlike the respective positive controls, BaP and 4NQO. A PrestoBlue assay (c) showed that proliferation rates of human corneal epithelial cells on RHCIII-MPC and CLP-PEG hydrogels were similar. Live/dead assay further shows minimal cell death among the RHCIII-MPC and CLP-PEG like TCP control (d). Scale bars, 100\u202f\u00b5m. For a positive staining of Live/dead assay the TCP cultured cells are treated with 0.1% saponin for 30\u202fmin at 20\u202f\u00b0C."
                    ],
                    "subsections": []
                },
                {
                    "title": "Implantation And Clinical Evaluation",
                    "paragraphs": [
                        "Both control RHCIII-MPC and CLP-PEG implants were seamlessly incorporated into the mini-pig corneas without any excessive redness, swelling or inflammation. The rate and course of regeneration stimulated by CLP-PEG implants paralleled that of control RHCIII-MPC implants over the 12-month observation period (Table 1), resulting in neo-corneas of comparable thickness (Fig. S2). At 12\u202fmonths post-operation, all regenerated neo-corneas remained stably integrated and were optically transparent (Fig.\u202f3a) without any sustained immune suppression. In general, implanted corneas showed early vascular in-growth at three months post-operation, which was coincidental with the development of haze in the grafted eyes. The vessels receded and the implanted corneas became clear again. In vivo confocal microscopy showed that all implanted corneas had regenerated epithelia similar to healthy unoperated corneas. Infiltration of stromal cells was observed at three months post-operation (Fig. S3). The corneal nerves that were cut during the surgery had regenerated and were observed penetrating the implant area at six months post-operation (Fig. S3). By 12\u202fmonths post-operation, the regenerated neo-corneas had fully regenerated epithelia (Fig.\u202f3b), a populated stroma (Fig.\u202f3c) and corneal nerves (Fig.\u202f3d) resembling those of their normal, unoperated contralateral counterparts. Aesthesiometry measures corneal sensory function and hence, provides an indicator of nerve regeneration. At five weeks post-operation, the corneas were unresponsive to touch (Fig.\u202f3e). At three months post-operation, CLP-PEG implanted corneas were more touch sensitive than RHCIII-MPC implanted ones. By six months post-operation, however, touch sensitivity of all implanted corneas was comparable to that of normal controls.Fig. 3RHCIII-MPC and CLP-PEG corneal implants and their performance in mini-pigs. Examples of optically clear RHCIII-MPC and CLP-PEG hydrogel implants (a). After 12\u202fmonths of implantation in corneas of mini-pigs, the implants remain clear like the unoperated cornea. Arrows indicate the boundaries of the implants. In vivo confocal microscopy shows that both RHCIII-MPC and CLP-PEG implanted corneas have regenerated their epithelium (b), stroma (c) and sub-epithelial nerve plexus (d) to resemble their counterparts in the normal, healthy cornea. Scale bars, 150\u202f\u00b5m. Aesthesiometry measures the pressure needed to obtain a blink reaction, i.e. touch sensitivity, which is correlated to nerve function. Pre-operatively, all healthy corneas showed a response to light touch. At 5\u202fweeks post-operation, the implanted corneas were non-responsive, even with maximal pressure exerted. At 3\u202fmonths, touch sensitivity is returning so less pressure was needed for a response. By 6\u202fmonths, sensitivity was back to normal levels. * \u2013 p\u202f<\u202f.05 as compared to un-operated eyes (Kruskal-Wallis test with Bonferroni post hoc test).Table 1Progress of CLP-PEG and RHCIII-MPC implants grafted into corneas of mini-pigs, compared to untreated contralateral control eyes over the 12\u202fmonth post-operation period.TreatmentTimeCornea thickness (mm)HazeVascularizationSchirmer's tear test (mm)Aesthesiometry (mm)IOP (mmHg)implantmarginCLP-PEGpre-op706\u202f\u00b1\u202f2000012\u202f\u00b1\u202f33.9\u202f\u00b1\u202f0.310\u202f\u00b1\u202f11\u202fm\u20130.380.51.757\u202f\u00b1\u202f10\u20133\u202fm690\u202f\u00b1\u202f160.251.75013\u202f\u00b1\u202f31.3\u202f\u00b1\u202f0.416\u202f\u00b1\u202f26\u202fm702\u202f\u00b1\u202f22000.7512\u202f\u00b1\u202f13.4\u202f\u00b1\u202f0.116\u202f\u00b1\u202f29\u202fm724\u202f\u00b1\u202f13000.516\u202f\u00b1\u202f22.9\u202f\u00b1\u202f0.119\u202f\u00b1\u202f812\u202fm747\u202f\u00b1\u202f800213\u202f\u00b1\u202f43.4\u202f\u00b1\u202f0.122\u202f\u00b1\u202f2\u2028\u2028RHCIII-MPCpre-op704\u202f\u00b1\u202f2100011\u202f\u00b1\u202f34.4\u202f\u00b1\u202f0.611\u202f\u00b1\u202f11\u202fm\u20130.380.50.57\u202f\u00b1\u202f20\u20133\u202fm652\u202f\u00b1\u202f90.691.750.515\u202f\u00b1\u202f20.4\u202f\u00b1\u202f0.514\u202f\u00b1\u202f26\u202fm669\u202f\u00b1\u202f2200213\u202f\u00b1\u202f24.4\u202f\u00b1\u202f0.620\u202f\u00b1\u202f29\u202fm687\u202f\u00b1\u202f1100013\u202f\u00b1\u202f44.4\u202f\u00b1\u202f0.716\u202f\u00b1\u202f212\u202fm693\u202f\u00b1\u202f2300015\u202f\u00b1\u202f44.4\u202f\u00b1\u202f0.815\u202f\u00b1\u202f1\u2028\u2028Untreatedpre-op725\u202f\u00b1\u202f110008\u202f\u00b1\u202f28\u202f\u00b1\u202f211\u202f\u00b1\u202f11\u202fm\u20130009\u202f\u00b1\u202f19\u202f\u00b1\u202f1\u20133\u202fm730\u202f\u00b1\u202f1000012\u202f\u00b1\u202f212\u202f\u00b1\u202f217\u202f\u00b1\u202f26\u202fm738\u202f\u00b1\u202f1000010\u202f\u00b1\u202f110\u202f\u00b1\u202f117\u202f\u00b1\u202f39\u202fm747\u202f\u00b1\u202f1100013\u202f\u00b1\u202f313\u202f\u00b1\u202f316\u202f\u00b1\u202f612\u202fm767\u202f\u00b1\u202f1100015\u202f\u00b1\u202f215\u202f\u00b1\u202f218\u202f\u00b1\u202f2"
                    ],
                    "subsections": []
                },
                {
                    "title": "Histology And Immunohistochemistry",
                    "paragraphs": [
