Repository: boschresearch/Pap2Pat

# Pap2Pat Dataset

### File Schema

Every directory in `data` corresponds to one patent-paper pair and contains the full texts of both patent and paper, as well as the patent outlines. We include all information in JSON for programmatic parsing and Markdown for manual inspection.

```yaml
data/:
    paper_id-patent_id/:
        # Nested JSON format
        patent.json: JSON file containing patent metadata and full-text, as well as all outlines
        paper.json: JSON file containing paper metadata and full-text
        # Markdown format
        patent.md: patent full-text formatted in markdown
        paper.md: paper full-text formatted in markdown

File: Pap2Pat/data/W2805855179-US20210068696/patent.json (part 1 of 2)
{
    "id": "US20210068696",
    "authors": [
        "Samuel K. Kassegne",
        "Surabhi Nimbalkar",
        "Arvind Balasubramani"
    ],
    "title": "GLASSY CARBON PROBE AND MICROFABRICATION METHOD",
    "date": "2018-08-30 00:00:00",
    "abstract": "A probe device is disclosed that includes one or more insulating layers and a glassy carbon layer. The glassy carbon layer includes one or more channels. Each channel includes a microstructure, which may include an electrode region, interconnect region, and bump pad region. The electrode region may be placed in contact with a human or animal patient or test subject and used to collect or deliver signals in applications such as electrocorticography (ECoG), electromyography (EMG), and neural stimulation. A method of making a probe includes depositing a glassy carbon precursor on a substrate, patterning the precursor using photolithography, pyrolyzing the precursor to allow the formation of glassy carbon, and depositing one or more insulating layers.",
    "sections": [
        {
            "title": "DESCRIPTION",
            "paragraphs": [],
            "subsections": [
                {
                    "title": "TECHNICAL FIELD",
                    "paragraphs": [
                        "The subject matter disclosed herein relates to probes and a fabrication process for creating glassy carbon probes."
                    ],
                    "subsections": [],
                    "outline_long": [
                        "define technical field"
                    ],
                    "num_characters": 114,
                    "outline_medium": [
                        "define technical field of probes and fabrication process"
                    ],
                    "outline_short": [
                        "define technical field"
                    ]
                },
                {
                    "title": "BACKGROUND",
                    "paragraphs": [
                        "A probe may be a device placed in contact with, for example, a patient, a test subject (e.g., a human or animal subject), and/or the like. Depending on the application, a probe may be referred to as a sensor, a transducer, an electrode, a microelectrode, or a transistor. An external probe may be placed in contact with a subject's tissue, such as the skin, and used for measurements, such as monitoring brain activity during electroencephalography (EEG) and/or the like. An external probe may also be used to deliver electrical impulses to a subject. For example, the external probe may be used to stimulate muscles during physical therapy, a technique known as transcutaneous electrical neuromuscular stimulation (TENS). A probe may be implantable inside the body of the subject. Examples of implantable probes include probes used in pacemakers to monitor and/or stimulate heart activity. When a probe is implanted for a very long period, such as, for example, months or years, it may be referred to as a chronically implanted probe.",
                        "One class of implantable probe is a neural probe, which may be placed in contact with the brain or spinal cord of the subject. When implanted, the probe may be used to detect electrical impulses to monitor activity in specific parts of the brain or spinal cord, including, for example, electrocorticography (ECoG) or electromyography (EMG.) Probes placed in contact with the brain or spinal cord may also be used to deliver electrical impulses to stimulate specific regions of the brain or spinal cord."
                    ],
                    "subsections": [],
                    "outline_long": [
                        "introduce probes",
                        "describe external probes",
                        "describe implantable probes"
                    ],
                    "num_characters": 1539,
                    "outline_medium": [
                        "discuss existing probes and applications"
                    ],
                    "outline_short": [
                        "discuss probe applications"
                    ]
                },
                {
                    "title": "SUMMARY",
                    "paragraphs": [
                        "In some example embodiments, there is provided a probe comprising a first insulating layer; and a glassy carbon layer on at least a portion of the first insulating layer, wherein the glassy carbon layer is composed of glassy carbon configured to provide one or more channels, wherein the one or more channels each includes a microstructure comprising a bump pad, an interconnect, and an electrode.",
                        "In some variations, one or more of the features disclosed herein including the following features can optionally be included in any feasible combination. The probe may further include a second insulating layer on at least a portion of the glassy carbon layer, the second layer is layered over the interconnect, wherein the second insulating layer is not layered over the bump pad and the electrode. The probe may include a plurality of channels and a corresponding plurality of microstructures configured in an array of electrodes. The bump pad may be configured as an interface to enable the probe to be coupled to at least an external. The microstructure may include the bump pad, the interconnect, and the electrode are composed of the same glassy carbon material. The microstructure including the bump pad, the interconnect, and the electrode may be formed from a same layer of precursor material during pyrolysis. The array of electrodes may be configured as a microarray. The electrode may be sized between 1 square nanometer and 1 square meter to enable the electrode to make contact with, for example, at least a portion of a neuron or at least a portion of an organ of a patient or test subject. A device may be coupled to the probe by delivering and/or receiving, via at least the microstructure, a signal to the probe. The device may be configured to provide electrocorticography, electroencephalography, neural stimulation, or electromyography. The glassy carbon may be formed from patterned pyrolysed carbon.",
                        "In some example embodiments, there is provided a method including depositing a glassy carbon precursor on a silicon wafer; patterning the glassy carbon precursor using photolithography; pyrolyzing the glassy carbon precursor to allow glassy carbon to form, wherein the glassy carbon comprises a glassy carbon layer, wherein the glassy carbon is configured to provides one or more channels, and wherein the one or more channels each includes a microstructure comprising a bump pad, an interconnect, and an electrode; and depositing a first insulating layer on the glassy carbon layer.",
                        "In some variations, one or more of the features disclosed herein including the following features can optionally be included in any feasible combination. The process may further include patterning the first insulating layer. The process may further include depositing a secondary substrate layer on top of the first insulating layer. The process may further include bonding a rigid substrate on the secondary substrate layer. The process may further include depositing a second insulating layer on the glassy carbon layer, wherein the second insulating layer is deposited on the glassy carbon layer on the opposite side from the first insulating layer; patterning the second insulating layer; and etching to remove the sacrificial transfer layer."
                    ],
                    "subsections": [],
                    "outline_long": [
                        "introduce glassy carbon probe",
                        "describe optional features",
                        "describe microstructure",
                        "describe array of electrodes",
                        "describe electrode size",
                        "describe device coupling"
                    ],
                    "num_characters": 3253,
                    "outline_medium": [
                        "introduce glassy carbon probe",
                        "describe microstructure of probe",
                        "outline optional features of probe"
                    ],
                    "outline_short": [
                        "summarize probe embodiment"
                    ]
                },
                {
                    "title": "DETAILED DESCRIPTION",
                    "paragraphs": [
                        "Certain types of probes may be made by laminating component parts made from dissimilar materials, sometimes using adhesion layers. Some probes made in this fashion may be prone to failure due to delamination or a degradation of the adhesion. Depending on the materials used, some probes may fail due to a lack of tensile strength or due to repetitive stress and strain. Some probes have been found to cause tissue damage and/or trigger an immune response in patients or test subjects. Due in part to their size, some large probes can be difficult to place with a high degree of precision, which can lead to less accurate measurements, less accurate test results, and/or less effective therapies. Also due to in part to their size, large probes can also increase the likelihood of tissue damage and/or trigger an immune response in the patient or test subject.",
                        "In some example embodiments, there is provided a probe including a glassy carbon (GC) layer. Due in part to the biocompatibility of the glassy carbon material used, the probe may be implanted for a relatively long period of time with minimal tissue damage and minimal likelihood of triggering of an immune response, when compared to a probe not using the glassy carbon layer.",
                        "In some example embodiment, the probe may include no intermediate layers, such as an adhesion layer, a metal conductor layer, and/or the like, between a glassy carbon layer and one or more insulating layers. This lack of intermediate layers may reduce the likelihood of failures during long term use or implantation.",
                        "FIG. 1A depicts a side view of a single channel probe 100, in accordance with some example embodiments.",
                        "The probe 100 may include a first insulating layer 110, a glassy carbon layer 120 covering at least a portion of the first insulating layer 110, and a second insulating layer 112 covering at least a portion of the glassy carbon 120 and first insulating layers 110.",
                        "According to some example embodiments, the glassy carbon layer 120 may include one or more channels. For example, as depicted in FIG. 1A, in a single channel probe the glassy carbon layer 120 may include one channel. As a further example, in a four channel probe, the glassy carbon layer may include four channels. The channels may be arranged in any configuration, depending on the application. For example, the channels may be arranged as an array, which may also be referred to as a microarray. According to some examples, a probe 120 including more than one channel may be referred to as a multi-channel probe.",
                        "Each channel in the glassy carbon layer 120 may include a microstructure including various regions. For example, a microstructure may include an electrode region 122, a trace or interconnect region 124, and a bump pad region 126, although each microstructure may include other regions as well. The electrode region 122 may also be referred to as a microelectrode. The interconnect region 124 (which may also be referred to as a trace) may be located between the electrode region 122 and the bump pad region 126. Depending on the application, the probe 100 may be any size and shape. For example, the probe 100 may be configured to have a thickness of about 30 \u03bcm, a width of about 3 mm, and a length of about 17 mm, although other dimensions may be implemented as well, depending on the application. The probe 100 may be used, for example, as an intracortical stimulation probe, an intracortical recording probe, an ECoG probe, a deep brain stimulation probe, and/or for any other type of application.",
                        "The insulating layers 110, 112 may be composed of a material that is flexible, electrically insulating, and/or biocompatible. The amount of flexibility may be dependent upon the application, such that the probe can couple to the surface, such as tissue, neurons, and/or the like. For example, materials used for the insulating layers 110, 112 may include polymers, including polyimide, polymers derived from polyamic acid, and polymers derived from chemical vapor deposition, and/or the like. Commercially available materials which may be used for the insulating layers 110, 112 may include, for example, Durimide 115a (commercially available from FujiFilm), and Parylene (commercially available from Specialty Coating Services.) The insulating layers 110, 112 may prevent portions of the glassy carbon layer 120 from coming into contact with the environment and may provide added strength to the probe 100. In an example implementation, the first insulating layer 110 may be configured to have a thickness of about 1 to 10 \u03bcm, although other thicknesses may be used as well.",
                        "The glassy carbon layer 120 of the probe 100 may consist of a glassy carbon material formed during pyrolysis from a glassy carbon precursor material. The glassy carbon precursor may be a material that is suitable for patterning, such as a material suitable for photolithography. For example, AZ-4620 (AZ Electronic Materials) is a material that may be used for positive photolithography while another material, SU-8 (Microchem), may be used for negative photolithography. SU-8 is used here as an example.",
                        "The glassy carbon material 120 may be flexible and have the electrical characteristics coupling electrical impulses between a subject and external device, such as an ECoG, neurostimulator device, and/or the like. The glassy carbon material may be considered biocompatible, reducing the likelihood of triggering an immune response in a subject.",
                        "At least a portion of the glassy carbon layer 120 (including the electrode region 122 of the microstructure) may be exposed to enable contact with, for example, the subject being measured, monitored, probed, and/or the like. For example, at least a portion of the electrode 122 may make contact with a subject's tissue (e.g., to make measurements, transfer electrical impulses, and/or the like).",
                        "The interconnect region 124 of the microstructure of the glassy carbon layer 120 may be located between the electrode region 122 and the bump pad region 124 of the glassy carbon layer 120. The interconnect region 124 may be sandwiched between insulating layer 110 and insulating layer 112. The interconnect region 124 may have a width of 180 \u03bcm and a length between 3 mm and 17 mm, although other dimensions may be implemented as well.",
                        "The bump pad region 126 may be on the insulating layer 110. At least one surface 130 of the bump pad region 126 may be exposed to the environment to enable coupling to other devices. When used in a circuit for example, a small quantity of solder or other adhesive (or bonding) material may be placed on the exposed surface 130 of the bump pad region 126 in order to make an electrical connection between the probe 100 and the circuit.",
                        "FIG. 1B, depicts a top view of the probe 100. The insulating material used for the insulating layer 112 may opaque and/or transparent. In some cases, the insulating layer may be partially transparent, allowing the glassy carbon layer 120 to be seen through the insulating layers 110, 112.",
                        "Although the size and shape of the electrode region 122 of the glassy carbon layer 120 may vary based on the specific implementation, the electrode region 122 may be in the shape of a disc with a diameter of about 300 \u03bcm, although other sizes and/or shapes may be implemented as well. For example, the shape of the electrode region 122 may be a rectangle, triangle, a polygon, and/or an oval. In the case of the oval for example, the size may be about 20 \u03bcm and a length of about 25 \u03bcm. Depending on the application, according to some example embodiments, the electrode region may have a surface area between 1 square nanometer and 1 square meter, although other sizes may be used as well.",
                        "FIG. 2 depicts the probe 100 coupled to a device 230. For example, probe 100 may couple wirelessly and/or via wire 220 to the device 230. The device 230 may any type of device used for monitoring, measuring, and/or performing other operations. For example, the device 230 may be an electroencephalogram (EEG), a neural stimulator, and/or the like. In the example of FIG. 2, the wire 220 is connected to the probe 100 at the bump pad 126. The probe 100 may then be placed in contact with the subject 210. For example, the electrode region 122 may make contact with the subject's tissue 210. As noted, this contact may be external to the subject and/or internal to the subject. As shown, the device 230 may send and/or receive signals to the subject 210 via the wire 220, bump pad 126, trace 124, and electrode region 122.",
                        "FIG. 3 depicts an example of glassy carbon probe microfabrication process 300 using, for example, chemical vapor deposition (CVD). The process 300 may include a two-step, double-sided pattern transfer process. In some example embodiments, the process 300 may include a pattern transfer process with no intermediate metal layers, allowing the probe's glassy carbon layer 120 to be composed of glassy carbon throughout including the electrode region 122, the interconnect region 124, and the bump pad region 126. The glassy carbon glassy layer 120 may be considered \u201chomogeneous\u201d in the sense that the glassy carbon composition is found throughout the carbon layer 120 including the electrode region 122, the interconnect region 124, and bump pad region 126.",
                        "At 310, there is shown three layers, a silicon wafer 301A, an SiO2 layer 301B, and a glassy carbon precursor 301C. For example a glassy carbon precursor 301C suitable for photolithography, such as, for example, SU-8 may be deposited on an SiO2 layer. The glassy carbon precursor 301C may be deposited by spin-coating at about 1000 RPM for about 60 seconds for a thickness of about 6 \u03bcm, although other thickness may be used as well. When the layers 301A-C are formed, the wafer may then be soft-baked at 65\u00b0 C. for about 10 minutes and 95\u00b0 C. for about 30 minutes.",
                        "After the glassy carbon precursor 301C has been soft baked, the glassy carbon precursor layer 301C may then be patterned using photolithography to form patterned glassy carbon precursor, as depicted at 320 at 301D. The glassy carbon precursor 301C can be patterned by, for example, exposing it to ultra-violet (UV) light at about 600 mJ/cm2. After exposure, a post-exposure bake may be performed by heating the wafer to about 65\u00b0 C. for about 1 minute and then to 95\u00b0 C. for about 10 minutes. The glassy carbon precursor, for example, SU-8 may then be developed, for example, by immersion in an SU-8 developer for about 3 to 5 minutes, and cured at 150\u00b0 C. for about 30 minutes.",
                        "After photolithography has been completed, pyrolysis may allow a glassy carbon to form, as shown at 301E at 330. Pyrolysis may be performed in, for example, an atmosphere of nitrogen gas with a flow rate of 50 ml/minute in a quartz furnace at 1000\u00b0 C. for about 90 minutes after gradually ramping to temperature over a period of about 6 hours, and followed by cooling to room temperature over a period of several hours.",
                        "After the formation of the glassy carbon 301E, a first insulating layer may then be deposited as layer 301F at 340 using a flexible insulating material, such as, for example, Durimide 115a. This layer may be applied on top of the glassy carbon structures 301E by spinning at about 2500 RPM for about 45 seconds, for a thickness of about 8 \u03bcm, although other thicknesses may be implemented as well. The wafer may then be soft baked at about 135\u00b0 C. for about 2.5 minutes and cooled to room temperature.",
                        "After the first insulating layer has been applied, the first insulating layer may optionally be patterned using, for example, dry reactive ion etching. The patterned first insulating layer may then be partially cured by heating the wafer at about 200\u00b0 C. for about 30 minutes in a nitrogen atmosphere.",
                        "After the first insulating layer 301F has been deposited, and, if desired, patterned, a secondary substrate may be deposited, as depicted at 301G at 350. The secondary substrate 301G is used to provide temporary support and alignment after the silicon layer 301A and SiO2 layers are removed later in the process. A polymer such as, for example, polymethyl methacrylate (PMMA) or polydimethylsiloxane (PDMS) (Dow Corning, USA) may be used for the secondary substrate 301G at 350. The use of PDMS is described here as one example, so others may be used as well. The secondary substrate 301G may be deposited by spin coating the substrate material, for example PDMS, on top of the first insulating layer 301F at 350. Using PDMS as an example, the PDMS may be mixed with a curing agent in a 10:1 proportion and spin-coated at about 300 rpm for 45 about seconds. The PDMS layer may then be cured at about 90\u00b0 C. for about 30 minutes.",
                        "After the secondary substrate layer 301G has been deposited and cured, an optional rigid substrate may be added to provide additional support and alignment. This optional rigid substrate is shown at 301H at 350. The material used for the rigid substrate 301H at 350 may include any suitable rigid material, including, for example, glass.",
                        "After the secondary substrate 301G and optional rigid substrate 301H have been added, the silicon substrate 301A and SiO2 layer 301B may be removed using a buffered hydrofluoric acid (BHF) etch, and the wafer may be flipped over. At 360 the inverted wafer is shown with the optional rigid substrated 301H at the bottom and the glassy carbon structures 301E at the top.",
                        "After inverting the wafer, a second insulating layer may be deposited. As with the first insulating layer 301F, the second insulating layer may be any suitable insulating material, including, for example, Durimide 115a. The second insulating layer may be deposited by spin coating, spinning at about 1000 RPM for about 20 seconds, and then spinning at about 3000 RPM for about 45 seconds. The wafer may then be soft-baked at about 135\u00b0 C. for about 8 minutes, then cooled to room temperature, forming the second insulating layer as shown at 301I at 370.",
                        "After the second insulating layer 3011 has been deposited, it can be patterned as described earlier, for example, by dry reactive ion etching. The patterned second insulating layer 3011 can then be cured by heating the wafer at about 150\u00b0 C. for about 90 minutes in a nitrogen atmosphere.",
                        "After the second insulating layer 3011 has been patterned and cured, a buffered hydroflouoric acid (BHF) etch can be used to remove the secondary substrate layer 301G at 370 and, if present, the rigid substrate 301H at 370.",
                        "FIG. 3 at 380 depicts the finished probe 100, with an first insulating layer 301F, a homogeneous glassy carbon layer 301E, and a second insulating layer 3011.",
                        "With respect to the first insulating layer 301F and the second insulating layer 3011, a non-photo sensitive polyimide (e.g., Durimide 115) may be used to provide better adhesion to the secondary substrate layer 301G, when compared to a photosensitive polyimide such as Durimide 4100.",
                        "Testing Methods",
                        "Mechanical and Cross-Sectional Characterizations. The mechanical strength of sample probes were measured using an Instron 1500HDX Universal Testing Machine (Instron, USA), where tensile load may be applied until failure, and the resulting extension measured. Probes with dimensions of 17 mm in length, 0.5 mm in width and 50 mm in thickness were used for the tests mechanical strength tests. Attachment of strain gauge extensometers directly to the probes was not practical because the devices were too thin. Instead, linear displacement due to the crosshead motion of Instron was used to obtain displacement values. Thread-rolled C-clamps with clamping capacity of 0-25 mm were used to grip the probes. The frame of C-clamps was then held between the jaws of the upper and lower clamps of the Instron machine. The cross-head extension rate was set to 0.5 mm/min. The probe was then loaded to failure at this rate and the load-deflection curve plotted. For comparison purposes, sample probes of similar geometry were used consisting of 200 nm thick metal (Pt) electrodes and wire traces, microfabricated through a standard metal lift-off process. Subsequently, the load-deflection curves and ultimate load carrying capacity of the thin-film metal probes were determined in a similar fashion. Young's Modulus was determined by taking the mean slope of ten points in the elastic region of the stress-strain curve. The modulus of plain Durimide insulating layer with no metal or glassy carbon traces and electrodes was also determined separately to de-couple its effect from the composite structure.",
                        "An FEI Quanta 450 FEG SEM (ThermoScientific, OR) was used for scanning electron microscopy images. Cross sectioning was obtained through focused ion beam (FIB) milling using a dual beam microscope system (Nova 600 NanoLab; FEI, Netherlands). This system was equipped with a field emission gun for scanning electron imaging and a focused ion beam of gallium ions for milling. The sectioning process was done in two steps: ion current milling (working at 30 kV and 7.7 pA) followed by a cleaning step of the section. Imaging was done at an acceleration voltage of 20 kV (0.4 nA of emission current).",
                        "Electrical, Electrochemical, and Stability Characterizations. The electrochemical behavior of the electrodes was studied in phosphate-buffered saline solution (PBS; 0.01 M, pH 7.4; Sigma Aldrich, USA). Cyclic voltammetry (CV) was used to quantify capacitive charging and electrode stability while electrochemical impedance spectroscopy (EIS) was used to determine the electrical properties of the sample probes over a large range of frequencies. In both CV and EIS tests, potentiostat (Reference 600+, Gamry Instruments, USA) was connected to a three-electrode electrochemical cell with a platinum wire as a counter electrode and a saturated Ag/AgCl reference electrode. During CV tests, the working electrode potential was swept between 1.3 V and \u22120.9 V (water window of glassy carbon), maintaining a scan rate of 100 mV/s. The total charge storage capacity (CSC) was calculated from the time integral of a CV cycle. During EIS measurements, 10 mV RMS amplitude sine wave was superimposed on a 0 V potential with frequency sweep from 0.1 to 105 Hz. Equivalent circuit modeling of the EIS data was done through Gamry Echem Analyst Vn 7.05 software (Gamry Instruments, USA). For accelerated aging tests, including prolonged current stimulation pattern tests, cathodic-first charge balanced bi-phasic current pulses were used with 450 \u03bcA amplitude, 400 msec cathodic half-phase period and a frequency of 1 kHz in a saline solution (0.01 M PBS) using a Gamry Instruments Virtual Front Panel (Gamry Instruments, PA, USA). This accelerated aging test corresponds to charge density of 0.25 mC/cm2 and was applied over a period of 1000 hours. Voltage transient responses during stimulation were acquired using the same potentiostat (for example, PARSTAT 2273, available from Princeton Applied Research, USA) by simultaneously injecting stimulation current pulses and recording the corresponding voltage excursions between working and counter electrodes. In regular intervals, impedance was measured and the integrity of the electrodes checked. The buffer pH was measured regularly during accelerated aging test using pH/mv/ion benchtop meter (Jenco Electronics, TX).",
                        "Fast-Scan Cyclic Voltammetry (FSCV) was used to evaluate the electrodes' dopamine detection performance with a WaveNeuro Potentiostat System (Pine Research, NC). For in-vitro dopamine calibration, the FSCV waveform was used with a pyramidal excursion from \u22120.5 V to +1.3 V potential and back to baseline with respect to the Ag/AgCl reference electrode at a scan rate of 400 V/s and 10 Hz frequency. The duration of each scan was 9 ms (900 data points). Prior to the beginning of each experiment, the same voltage waveform was applied to the electrodes at 60 Hz for 1 hour for activating the carbon surface of the electrodes. Known concentrations of dopamine (10 nM-1 mM) were then infused over 5 seconds while changes in current were recorded for 20 seconds.",
                        "In-vivo Tests. Micro-ECoG Implantation. All animal experiments were performed in accordance with the Association for Assessment and Accreditation of Laboratory Animal Care (AAALAC) Guide for the Care and Use of Laboratory Animals (8th Edition) and approved by the University of Washington Institutional Animal Care and Use Committee (IACUC) under protocol number 4265-01. Adult female Long-Evans rats (300 g) were used in this study and anesthesia was induced with a mixture of ketamine and xylazine. The animal was placed in a stereotaxic frame and a craniotomy made 1.5 mm rostral and 4.5 mm caudal to the bregma and 1 mm lateral and 7 mm lateral to the midline, targeting the left forelimb sensorimotor cortex. A probe, as described herein, was then placed on the dura and stabilized by gel foam dental cement. A reference wire was connected to a screw on the right parietal bone while a ground wire was connected to a screw on the occipital bone. Throughout the entire procedure, body temperature of the animal was maintained with a heating pad placed under it.",
                        "Electrophysiology Recording. Brain signal recording sessions were carried out under anesthesia, 4 days after array implantation. An implanted aCG probe configured as an ECoG microarray was connected to a multichannel data acquisition system (Tucker-Davis Technologies, FL) through an active (unity-gain) head-stage. Sensory evoked potentials (SEPs) were obtained by applying bipolar surface stimulation to the surface of skin of the right wrist of an anesthetized rat. Recorded data was digitized at 24.4 kHz and stored on a PC for further analysis. Subsequently, raw signals were bandpass filtered (1-450 Hz, 4th order Butterworth, zero-phase) and down-sampled to 1 kHz using Matlab software (Mathworks, Inc., MA). Low-frequency brain activity in evoked SEPs were eliminated by a high-pass filter (30 Hz, 4th order Butterworth, zero-phase). In each recording session, 15 single, bi-phasic, squared wave stimulation pulses (pulse width: 500 \u03bcs, pulse amplitude: 0.5 mA-2 mA, 0.5 Hz) were applied to the surface electrodes and evoked response from 5 ms to 55 ms after stimulation onset were averaged to obtain average SEPs. The extracted evoked response between 5 ms to 55 ms after stimulation onset was considered as an estimate for the signal, while the extracted spontaneous activity corresponding to 65 ms to 115 ms after stimulation onset was taken as an estimate for the background noise. Subsequently, SNR (signal-to-noise ratio) of ECoG electrodes placed in six different positions across forelimb sensory cortex were evaluated. The SNR value for each trial was defined as the ratio between the variance of selected signal (evoked response) and the variance of selected noise (spontaneous activity). The calculated SNR (mean\u00b1standard deviation) of all channels was used as a useful indication of the quality of brain-signal recording. Furthermore, to show temporal-spectral representation of recorded data by glassy carbon electrodes, the spectrogram of each ECoG channel were computed by applying 256 ms Hanning window on each ECoG time-series. The corresponding short-time Fourier transform of each segment was then computed using 200 ms overlap.",
                        "Test Results",
                        "Extensive in-vivo and in-vitro mechanical, electrical, and electrochemical characterizations coupled with long-term stability and corrosion tests under electrical stimulations have been carried out using probes as described herein. These tests demonstrate robustness and multi-modal recording capability for both neuronal electrical signals and neurotransmitter electrochemical signals. These probes have been shown to be capable of delivering balanced-charge pulsing of over 3.5 billion cycles during an extended accelerated aging process lasting more than 1000 hours. Test further show that these probes represent an improvement over existing technologies in key metrics including, for example, mechanical, electrical properties, electrochemical kinetics, and sensitivity.",
                        "FIG. 4 shows pictures, such as optical microscopy, of the probe, in accordance with some example embodiments. The electrode region 122, interconnect region 124 (visible through a transparent second insulating layer), and bump pad 126 are labeled.",
                        "FIG. 5 depicts example results from mechanical characterization, including a stress-strain curve under a tensile load, failure plane at maximum load carrying capacity, and storage modulus as a function of temperature. Electrical characterization results are also provided at FIG. 6. FIG. 6 shows an average impedance of about 20 k\u03a9 at a frequency of 1 KHz. A comparison is made with a previous generation of hybrid probe where a metal/glassy carbon interface is used. The impedance of probes, as described herein, is shown to be lower, potentially indicating that the contact resistance at the metal/glassy carbon interface of the metal/glassy carbon probe may have contributed to the increased impedance. This may highlight at least one advantage of using a homogeneous glassy carbon material in a probe.",
                        "FIG. 7 shows electrical characteristics of example probes implemented according to example embodiments, demonstrating the electrochemical responsiveness of the example probes.",
                        "FIG. 8 shows the effects of bi-phasic pulsing on example probes implemented according to example embodiments, demonstrating the electrical stability of the example probes, including resistance to degradation.",
                        "FIG. 9 depicts a multi-channel probe 950 including a glassy carbon layer, in accordance with some example embodiments. In the example of FIG. 9, the glassy carbon layer is used to provide 15-channels, each with a glassy carbon layer including a electrode 122, interconnect 124, and bump pad 126 regions. The insulating layers 110 and 112 are also visible. In the example of FIG. 9, the electrode region 122 has a size diameter of about 300 \u03bcm and the interconnect region 124 has a width of about 180 \u03bcm, although other sizes are possible. In the example, the total width of the probe 950 is about 3.5 mm. Zero insertion force (ZIF) connectors may be used to connect the probe 950 to a printed circuit board, which may be connected to a device, such as a multi-channel data acquisition system. This example probe 950 at FIG. 9 may be suitable for acquisition of electrocorticography (ECoG) readings, as well as other types of readings.",
                        "FIG. 10 depicts an example implementation of a 4-channel penetrating probe 1000. In the example of FIG. 10, the probe 1000 was used as an intercortical probe to detect dopamine levels, although the probe may be used in other applications. FIG. 10 shows the probe 1000 mounted on a printed circuit board 1002 using a zero insertion force connector 1004. FIG. 10 at 1020 shows a scanning electron microscope image of the probe 1000, showing four glassy carbon electrodes 122, each with exposed area of about 25 \u03bcm\u00d720 \u03bcm (500 \u03bcm2), spaced at about 220 \u03bcm. FIG. 10 at 1020 also shows the interconnect regions 124 of the probe. The width of the probe 1000 near the electrodes 122 is about 500 \u03bcm. The length of the probe is about 17 mm. Other shapes and dimensions may be implemented depending on the application.",
                        "FIG. 11 depicts scanning electron microscope imaging after pyrolyzing a SU-8 photopolymer, which may be used as a precursor to form glassy carbon traces and electrodes as described herein. FIG. 11 at 1100 depicts serpentine-shaped glassy carbon traces, while FIG. 11 at 1140 depicts a close-up view of glassy carbon traces 124 and glassy carbon electrodes 122 with a diameter of about 300 \u03bcm.",
                        "FIG. 12 at 1250 depicts the experimental setup of the Instron Universal Testing Machine for axial tensile loading of sample probes. FIG. 12 at 1260 depicts a comparison of load-deflection curve of probes as described herein versus with that of thin-film metal probes of similar geometry. The specimen probes used have a length of 17 mm, width of 3 mm, and thickness of 50 \u03bcm. As shown at 1260, the probe described herein may be able to withstand much greater loads than the thin-film metal probes tested.",
                        "FIG. 13 depicts a plot 1350A of voltage transients of glassy carbon electrodes in response to a 5.2 mA biphasic pulse corresponding to 3 mC/cm2 charge density. FIG. 13 at 1350B depicts the impedance spectra of glassy carbon electrodes before and after 10, 30, 40, and 50 million cycles of 3 mC/cm2 stimulation pulses in phosphate buffered saline (PBS.) As shown here, very little change in the impedance characteristics of the probes were observed after many millions of test cycles. FIG. 13 at 1350C depicts the corresponding cyclic voltammograms. Qinj is calculated as the time integral of current in the loading phase normalized by the geometric area.",
                        "FIG. 14 depicts examples of spectrograms of six ECoG channels during sensory evoked potential (SEP) stimulation. Short time Fourier Transform was applied to the 256 ms section of each ECoG time series and smoothed by 200 ms overlapped windows to obtain this temporal-spectral representation of ECoG data.",
