Repository: boschresearch/Pap2Pat

# Pap2Pat Dataset

### File Schema

Every directory in `data` corresponds to one patent-paper pair and contains the full texts of both patent and paper, as well as the patent outlines. We include all information in JSON for programmatic parsing and Markdown for manual inspection.

```yaml
data/:
    paper_id-patent_id/:
        # Nested JSON format
        patent.json: JSON file containing patent metadata and full-text, as well as all outlines
        paper.json: JSON file containing paper metadata and full-text
        # Markdown format
        patent.md: patent full-text formatted in markdown
        paper.md: paper full-text formatted in markdown

File: Pap2Pat/data/W2884649674-US20190071328/patent.json (part 1 of 4)
{
    "id": "US20190071328",
    "authors": [
        "Xianwen Mao",
        "Wenda Tian",
        "Yinying Ren",
        "Gregory C. Rutledge",
        "Trevor Alan Hatton"
    ],
    "title": "ADSORBENTS, SYSTEMS, AND METHODS FOR SEPARATION OF ORGANIC SPECIES FROM WATER",
    "date": "2018-06-29 00:00:00",
    "abstract": "Aspects described herein relate generally to adsorbent systems and methods for capturing and/or separating organic species (e.g., uncharged organic species) from mixtures with water.",
    "sections": [
        {
            "title": "DESCRIPTION",
            "paragraphs": [],
            "subsections": [
                {
                    "title": "FIELD",
                    "paragraphs": [
                        "Aspects described herein relate generally to adsorbent systems and methods for capturing and/or separating organic species (e.g., uncharged organic species) from mixtures with water."
                    ],
                    "subsections": [],
                    "outline_long": [
                        "relate to adsorbent systems"
                    ],
                    "num_characters": 182,
                    "outline_medium": [
                        "relate to adsorbent systems"
                    ],
                    "outline_short": [
                        "define adsorbent systems"
                    ]
                },
                {
                    "title": "BACKGROUND",
                    "paragraphs": [
                        "Separation processes are of great importance in the chemical and environmental industries, accounting for 10-25% of the world's energy consumption, and about a third of total capital and operation costs in industrial plants. The development of separation technologies for water treatment with high energy efficiency and low environmental impact has become a primary engineering challenge for the 21st century due to the worldwide occurrence of water contamination and the associated negative impacts on the environment and human health. Electrochemically controlled processes, such as capacitive deionization, have emerged as promising candidates for wastewater management and water desalination. However, since these previously developed electrochemical methods rely primarily on the electrostatic interaction between the electrode and the target pollutant, they only work for charged species (e.g., anions, cations). The aforementioned electrochemical methods and systems are not applicable to uncharged organic pollutants, which constitute the majority of industrial and municipal water contaminants, including many dyes, pesticides, pharmaceuticals and carcinogenic aromatics.",
                        "Accordingly, improved systems and methods are needed for separating organic species (e.g., uncharged organic species) from water."
                    ],
                    "subsections": [],
                    "outline_long": [
                        "highlight importance of separation processes",
                        "limitations of electrochemical methods"
                    ],
                    "num_characters": 1311,
                    "outline_medium": [
                        "motivate separation processes"
                    ],
                    "outline_short": [
                        "motivate separation processes"
                    ]
                },
                {
                    "title": "SUMMARY",
                    "paragraphs": [
                        "The current disclosure is related to adsorbent systems and methods for capturing and/or separating organic species (e.g., uncharged organic species) from water.",
                        "Certain embodiments are related to a method of separating an uncharged organic species from water, the method comprising applying a first electrical potential to a first adsorbent, contacting the first adsorbent with a feed stream comprising water and the uncharged organic species, and adsorbing at least some of the uncharged organic species into the first adsorbent.",
                        "Some embodiments are related to a method of separating an organic species from water, the method comprising applying a reductive potential to a first adsorbent, contacting the first adsorbent with a feed stream comprising water and the organic species, and adsorbing at least some of the organic species into the first adsorbent.",
                        "In certain embodiments, a system for reversibly adsorbing organic species is described, the system comprising a first adsorbent and/or a second adsorbent, and a polymeric coating associated with the first and/or second adsorbent, wherein the polymer coating comprises at least one redox active polymer species, and the conductivity of the polymeric coasting is from 1 S/cm to 200 S/cm, and the surface area of the polymeric coating is from 10 m2/g to 200 m2/g.",
                        "Other advantages and novel features of the present invention will become apparent from the following detailed description of various non-limiting embodiments of the invention when considered in conjunction with the accompanying figures. In cases where the present specification and a document incorporated by reference include conflicting and/or inconsistent disclosure, the present specification shall control."
                    ],
                    "subsections": [],
                    "outline_long": [
                        "introduce adsorbent systems",
                        "method of separating uncharged organic species",
                        "system for reversibly adsorbing organic species"
                    ],
                    "num_characters": 1737,
                    "outline_medium": [
                        "introduce adsorbent systems"
                    ],
                    "outline_short": [
                        "summarize adsorbent systems"
                    ]
                },
                {
                    "title": "DETAILED DESCRIPTION",
                    "paragraphs": [
                        "The Inventors have recognized and appreciated that developing novel separation strategies for chemical mixtures without using heat may significantly reduce energy consumption, emissions, and pollution worldwide. In the embodiments described, a new approach is taken to water treatment. Herein, the systems and methods employ what is referred to as electrochemically tunable affinity separation (ETAS), which exploits electricity as an external stimulus for control over separation of organics from water. Regarding the implementation of ETAS, the Inventors have developed stimulus-responsive adsorbent systems, with the surface hydrophobicity of a system being programmable by an electrical potential. In some embodiments, an adsorbent displays an electrically-controlled affinity toward neutral organic molecules, facilitating the use of exquisite electrical swing to release and capture organics in a cyclic fashion.",
                        "The global prevalence of water resources contaminated by pollutants (e.g., organic pollutants), such as pesticides, dyes, pharmaceuticals, and endocrine disrupting compounds, has raised concerns about potential deleterious effects on the environment; particularly aquatic ecosystems. Exposure to organic pollutants has been found to be linked to negative human health effects, including increased predisposition toward diabetes, cancer, infertility, obesity, and other types of endocrine disorders. High separation efficiencies for the removal of organics from water have been achieved using conventional processes such as adsorption, stripping, distillation, and solvent extraction, as well as more recent technologies such as advanced oxidation treatment and membrane separation. However, the overall separation process inherently associated with these methods usually involves energy-intensive steps (e.g., the requirement for high temperature or pressure) and/or environmentally unfriendly processes (e.g., the use of organic solvents and additives leading to the generation of secondary pollutants). It is therefore important to develop water treatment technologies that are more energy efficient and environmentally responsible.",
                        "In some embodiments, ETAS shows higher energy efficiencies and incurs lower environmental costs than established methods for separation of neutral organics from water. This can be attributed to the fact that ETAS operates at room temperature and pressure, requires almost no need for organic solvents and additional chemicals for extraction and/or adsorbent regeneration, and produces no secondary pollutants during operation. According to certain embodiments, ETAS can achieve multiple levels of hydrophobicity and thus affinity towards organics since an external electrical signal (e.g., potential) can be tuned with high precision, permitting a systematic adjustment of a ratio between hydrophobic and hydrophilic moieties at the surface of the adsorbent. Such systems that respond to external chemico-physical stimuli offer advanced control with a high degree of tunability and flexibility, enabling a deeper understanding and thus optimization of that process. In certain embodiments, the hydrophobicity, of an ETAS adsorbent can be modulated with a high spatiotemporal resolution. Some ETAS-integrated devices have operational advantages such as modularity, portability, and low cost. In certain embodiments, the ETAS adsorbent displays an electrically programmable affinity toward neutral, uncharged organic species, enabling the cyclic capture and release of organic molecules.",
                        "In some embodiments, the systems, described herein may comprise an adsorbent. In certain embodiments, the adsorbent may function as an electrode (e.g., for electrochemistry). According to certain embodiments, the adsorbent is redox active. In certain embodiments, the adsorbent comprises a nanostructure (e.g., a nanosphere, nanowire, nanoparticle, nanorod, nanofiber, etc.). The nanostructure may be a core-shell nanostructure, according to some embodiments. In some aspects, the core-shell nanostructure may comprise a heterogeneous \u03c0-electron-rich nanostructure comprising a polymer shell (e.g., coating) with redox-tunable hydrophobicity, which is explained in more detail herein. Briefly, such core-shell nanostructures allow for the use of small potential differences to create larger differences in the adsorption capacity between reduced and oxidized states of the adsorbent.",
                        "According to some embodiments, the adsorbent may comprise a carbon cloth (CC). In certain cases, the CC is a flexible and robust substrate comprising bendable carbon nanofibers and/or microfibers. In some embodiments, the adsorbent comprises carbon nanotubes (CNTs). According to some embodiments, the CNTs may be metallic CNTs. In some embodiments, the adsorbent may comprise activated carbon (AC), single-walled carbon nanotubes (SWCNTs), double-walled carbon nanotubes, DWCNTs, multi-walled carbon nanotubes (MWCNTs), and/or graphene oxide (GO).",
                        "In certain embodiments, the adsorbent may comprise a coating (e.g., a coating associated with the adsorbent). For example, in some embodiments, the adsorbent comprises a CC comprising a coating and/or CNTs comprising a coating. According to some embodiments, the coating comprises an organometallic polymer that comprises an aromatic group. An organometallic polymer may be, in some cases, a polymer containing at least one chemical bond between a carbon atom of an organic molecule and a metal, including alkaline metals, alkaline earth metals, transition metals, and Metalloids (e.g. a redox polymer with a metallocene moiety). For example, in some cases, the organometallic polymer comprises polyvinylferrocene (PVF). In certain embodiments, the coating comprises a conducting polymer. A conducting polymer may have a n-conjugated backbone, in certain embodiments. For example, in some cases, the conducting polymer comprises polypyrrole (PPY).",
                        "According to certain embodiments, the coating may comprise a hybrid of polyvinylferrocene/polypyrrole (PVF/PPY). In some embodiments, the PVF/PPY hybrid coating may be fabricated via simultaneous electro-polymerization of pyrrole and electro-deposition of PVF. In certain embodiments, the hybrid coating comprising PVF may be subjected to redox-tunable hydrophobicity by oxidation and/or reduction of the ferrocene moieties. The conjugated PPY chains in the hybrid coating may establish electron transport pathways (e.g., to permit electrical control), in some embodiments.",
                        "In a certain non-limiting embodiment, the adsorbent may comprise a core of metallic CNTs coated with a conformal hybrid coating of PVF/PPY. The metallic CNTs coated with the hybrid coating of PVF/PPY may be formed by electrochemical deposition and/or non-covalent \u03c0 stacking interactions between the three components (e.g., CNTs, PVF, and PPY).",
                        "According to certain embodiments, methods of separating an uncharged organic species from water using the aforementioned adsorbents are described herein. In some embodiments, the method may comprise applying an electrical potential to an adsorbent. When the applied electrical potential (E) is lower than the formal potential of ferrogene (E0=0.32 V), at least a portion of the polymer coating (e.g, at least a portion of ferrocene moieties in PVF) is reduced. In some such embodiments, the ETAS adsorbent is resultantly hydrophobic and has the ability to adsorb a neutral organic species from water. In certain embodiments, when E>>E0; at least a portion of the polymer coating (e.g., at least a portion of ferrocene moieties in PVF) is oxidized. In some such embodiments, ETAS adsorbent becomes relatively hydrophilic and has the ability to desorb a neutral organic species that it has previously adsorbed.",
                        "In certain embodiments, the ratio (R) between the hydrophilic and hydrophobic moieties (e.g., oxidized and reduced ferrocene) can be tuned precisely by the applied potential according to the Nernst equation:",
                        "\\(E = {E^{0} - {\\left( \\frac{kT}{e} \\right)\ue89e\\ln \ue89e\\; \ue89eR}}\\)",
                        "where k is the Boltzmann constant, T the temperature, and e is the elementary charge. According to some embodiments, the precise tuning of R therefore enables the programmable adjustment of the adsorbent adsorption affinity for an organic species.",
                        "According to some embodiments, R may be any of a variety of suitable values. For example, in certain embodiments R may be greater than or equal to 0.0, greater than or equal to 0.1, greater than or equal to 0.2, greater than or equal to 0.3, greater than or equal to 0.4, greater than or equal to 0.5, greater than or equal to 0.6, greater than or equal to 0.7, greater than or equal to 0.8, or greater than or equal to 0.9. In some embodiments, R may be less than or equal to 1.0, less than or equal to 0.9, less than or equal to 0.8, less than or equal to 0.7, less than or equal to 0.6, less than or equal to 0.5, less than or equal to 0.4, less than or equal to 0.3, less than or equal to 0.2, or less than or equal to 0.1. Combinations of the above recited ranges are also possible (e.g., R may be greater than or equal to 0.1 and less than or equal to 0.9, R may be greater than or equal to 0.4 and less than or equal to 0.6).",
                        "According to certain embodiments, the applied electrical potential is an applied electrochemical potential. The electrochemical potentials described herein may be applied at standard temperature and pressure (e.g., 20\u00b0 C. and 1 atm), indicating the described methods and processes are environmentally friendly and not energy intensive. In some embodiments, the applied electrochemical potential may be a reductive potential or an oxidative potential. In certain embodiments, as the applied electrochemical potential is increased from a reducing potential (e.g., 0.0 V) to an oxidizing potential (e.g., 0.6 V), the adsorption capacity of the adsorbent decreases. The adsorbent may become increasingly hydrophilic at higher (e.g., more oxidizing) potentials at which at least a portion of the polymer coating is oxidized. In some embodiments, as the applied electrochemical potential is decreased from an oxidizing potential (e.g., 0.6 V) to a reducing potential (e.g., 0.0 V), the adsorption capacity of the adsorbent increases. According to some embodiments, the adsorbent may become increasingly hydrophobic at lower (e.g., more reducing) potentials at which at least a portion of the polymer coating is oxidized. Certain methods for determining the adsorbent adsorption performance are described herein in greater detail below.",
                        "Any of a variety of suitable electrical potentials may be applied to the adsorbent. For example, according to certain embodiments, the applied electrical potential is greater than or equal to 0.0 V, greater than or equal to 0.1 V, greater than or equal to 0.2 V, greater than or equal to 0.3 V, greater than or equal to 0.4 V, greater than or equal to 0.5 V. According to some embodiments, the applied electrical potential is less than or equal to 0.6 V, less than or equal to 0.5 V, less than or equal to 0.4 V, less than or equal to 0.3 V, less than or equal to 0.2 V, or less than or equal to 0.1 V. Combinations of the above recited ranges are also possible (e.g., the applied electrical potential is greater than or equal to 0.0 V and less than or equal to 0.6 V, the applied electrical potential is greater than or equal to 0.1 V and less than or equal to 0.2V). All electrical potentials described herein are referenced to an Ag/AgCl reference electrode.",
                        "Certain embodiments are related to applying a first electrical potential (e.g., a reductive potential) to an adsorbent (e.g., to reduce at least a portion of the adsorbent). For example, in some embodiments, upon application of a reductive potential, at least a portion of the adsorbent comprising PVF may be reduced, thereby providing an at least partially reduced adsorbent. FIG. 1A shows a schematic diagram of a method of separating an organic species from a feed stream using an adsorbent with an applied potential, according to one set of embodiments. As shown in FIG. 1A, method 100 of separating an organic species (e.g., an uncharged organic species) from water may comprise applying first electrical potential (e.g., reductive potential) 102 to adsorbent 104.",
                        "Any of a variety of suitable reductive potentials may be applied to the adsorbent. According to certain embodiments, the applied reductive potential is greater than or equal to 0.0 V, greater than or equal to 0.05 V, greater than or equal to 0.1 V, or greater than or equal to 0.15 V. In some embodiments, the applied reductive potential is less than or equal to 0.2 V, less than or equal to 0.15 V, less than or equal to 0.1 V, or less than or equal to 0.05 V. Combinations of the above recited ranges are also possible (e.g., the applied electrical potential is greater than or equal to 0.0 V and less than or equal to 0.2 V, the applied electrical potential is greater than or equal to 0.1 V and less than or equal to 0.15 V).",
                        "According to some embodiments, the method may comprise contacting an adsorbent with a feed stream. For example, as shown in FIG. 1A, the method may comprise contacting adsorbent 104 with feed stream 106. In certain embodiments, the method may comprise applying the first electrical potential to the adsorbent before and/or while contacting the first adsorbent with the feed stream. In reference to FIG. 1A, the method may comprise applying first electrical potential 102 to adsorbent 104 before and/or while contacting adsorbent 104 with feed stream 106. In some embodiments, the feed stream is successively contacted with an at least partially reduced adsorbent after application of a reducing potential. In some such embodiments, the at least partially reduced adsorbent is at least partially hydrophobic and has the ability to adsorb a neutral organic species from water, which is described in greater detail below. In certain embodiments, the feed stream may comprise water and/or the uncharged organic species.",
                        "The feed stream may have any of a variety of suitable volumes. For example, in certain embodiments, the feed stream may have a volume of greater than or equal to 10 mL, greater than or equal to 25 mL, greater than or equal to 50 mL, greater than or equal to 100 mL, greater than or equal to 250 mL, greater than or equal to 500 mL, greater than or equal to 1 L, greater than or equal to 1.5 L, greater than or equal to 2 L, or greater than or equal to 5 L. According to certain embodiments, the feed stream may have a volume of less than or equal to 10 L, less than or equal to 5 L, less than or equal to 2 L, less than or equal to 1.5 L, less than or equal to 1 L, less than or equal to 500 mL, less than or equal to 250 mL, less than or equal to 100 mL, less than or equal to 50 mL, or less than or equal to 25 mL. Combinations of the above recited ranged are also possible (e.g., the feed stream has a volume of greater than or equal to 10 mL and less than or equal to 5 L, the feed stream has a volume of greater than or equal to 50 mL and less than or equal to 500 mL).",
                        "Additionally, the feed stream may have any suitable concentration of the organic species. For example, in certain embodiments, the concentration of the organic species in the feed stream may be greater than or equal to 1 mg/L, greater than or equal to 2 mg/L, greater than or equal to 5 mg/L, greater than or equal to 10 mg/L, greater than or equal to 25 mg/L, greater than or equal to 50 mg/L, or greater than or equal to 100 mg/L. In some embodiments, the concentration of the organic species in the feed stream may be less than or equal to 150 mg/L, less than or equal to 100 mg/L, less than or equal to 50 mg/L, less than or equal to 25 mg/L, less than or equal to 10 mg/L less than or equal to 5 mg/L, or less than or equal to 2 mg/L. Combinations of the above recited ranged are also possible (e.g., the concentration of the organic species in the feed stream may be greater than or equal to 1 mg/L and less than or equal to 150 mg/L, the concentration of the organic species in the feed stream may be greater than or equal to 2 mg/L and less than or equal to 10 mg/L). In addition, the feed stream may comprise more than one organic species (e.g., two, three, four, five organic species).",
                        "In some embodiments, the method may comprise adsorbing at least some of the uncharged organic species into the adsorbent upon contacting the adsorbent (e.g., the at least partially reduced adsorbent) with the feed stream. For example, referring to FIG. 1A, the method may comprise adsorbing at least some of organic species 202 into adsorbent 104. According to certain embodiments, the adsorption comprises associating the organic species with the adsorbent by the hydrophobic interaction of the adsorbent. For example, in some aspects, as the adsorbent becomes hydrophobic (e.g., upon application of a reductive potential), the organic species is adsorbed due to the non-affinity of the adsorbent for water in the feed stream. Importantly, in certain embodiments, the hydrophobic interaction of adsorbent is the means for which the Inventors have realized that uncharged organic species can be adsorbed from water.",
                        "According to certain embodiments, the adsorption performance (e.g., the adsorption efficiency) of the adsorbent can be determined by evaluating the distribution coefficient (Kd) of the organic species with respect to the adsorbent. According to some embodiments, the distribution coefficient may be defined as:",
                        "Ka (mL/g)=Qe/Ce",
                        "where a (mg/g) is the mass of adsorbed organic species per unit mass of polymer coating, and Ce (mg/L) is the concentration of the organic species in the feed stream at equilibrium. In certain embodiments, the Kd of the organic species with respect to the adsorbent decreases as the applied electrical potential increases.",
                        "The Kd of the organic species with respect to the adsorbent may be any of a variety of suitable values. For example, in certain embodiments, the Kd of the organic species with respect to the adsorbent is greater than or equal to 103 mL/g, greater than or equal to 10\u00b0 mL/g, greater than or equal to 105 mL/g, greater than or equal to 106 mL/g, or greater than or equal to 107 mL/g at an applied electrical potential of 0.0 V. According to some embodiments, the Kd of the organic species with respect to the adsorbent is less than or equal to 108 mL/g, less than or equal to 107 mL/g, less than or equal to 106 mL/g, less than or equal to 105 mL/g, or less than or equal to 104 mL/g at an applied electrical potential of 0.0 V. Combinations of the above recited ranges are also possible (e.g., the Kd of the organic species with respect to the adsorbent is greater than or equal to 103 mL/g and less than or equal to 106 mL/g at an applied electrical potential of 0.0 V, the Kd of the organic species with respect to the adsorbent is greater than or equal to 105 mL/g and less than or equal to 106 mL/g at an applied electrical potential of 0.0 V).",
                        "In a non-limiting embodiment, the Kd of the organic species with respect to adsorbent comprising PVF/PPY is 1.4\u00d7105 mL/g at an applied electrical potential of 0.0 V.",
                        "Certain embodiments are related to applying a second electrical potential (e.g., an oxidative potential) to an adsorbent (e.g., to oxidize at least a portion of the adsorbent). For example, in some embodiments, upon application of an oxidative potential, at least a portion of the adsorbent comprising PVF may be oxidized, thereby providing an at least partially oxidized adsorbent. FIG. 1B shows, is a schematic diagram of a method of separating an organic species from a feed stream using an adsorbent with a plurality of applied potentials, and desorbing the adsorbed organic species into a receiving stream, according to one set of embodiments. In some embodiments, method 210 may comprise applying a second electrical potential 108 to first adsorbent 104. According to certain embodiments, the second electrical potential may be applied to the adsorbent after the steps of: applying the first electrical potential to adsorbent, contacting the first adsorbent with a feed stream, and adsorbing at least some of an uncharged organic species.",
                        "Any of a variety of suitable oxidative potentials may be applied to the adsorbent. According to certain embodiments, the applied oxidative potential is greater than or equal to 0.3 V, greater than or equal to 0.35 V, greater than or equal to 0.4 V, greater than or equal to 0.45 V, greater than or equal to 0.5 V, or greater than or equal to 0.55 V. In some embodiments, the applied reductive potential is less than or equal to 0.6 V, less than or equal to 0.55 V, less than or equal to 0.5 V, less than or equal to 0.45 V, less than or equal to 0.4 V, or less than or equal to 0.35 V. Combinations of the above recited ranges are also possible (e.g., the applied electrical potential is greater than or equal to 0.3 V and less than or equal to 0.6 V, the applied electrical potential is greater than or equal to 0.35 V and less than or equal to 0.45 V).",
                        "In certain embodiments, the method may comprise contacting an adsorbent with a receiving stream. For example, as shown in FIG. 1B, the method may comprise contacting adsorbent 104 with receiving stream 110. In certain embodiments, the method may comprise applying the second electrical potential to the adsorbent before and/or while contacting the first adsorbent with the receiving stream. For example, in reference to FIG. 1B, the method may comprise applying second electrical potential 108 to adsorbent 104 before and/or while contacting adsorbent 104 with receiving stream 110. According to certain embodiments, the receiving stream is successively contacted with an at least partially oxidized adsorbent after application of an oxidizing potential. In some such embodiments, the at least partially oxidized adsorbent is at least partially hydrophilic and has the ability to desorb a neutral organic species (e.g., that the adsorbent has previously adsorbed). In some embodiments, the receiving steam may comprise water and initially no uncharged organic species (e.g., pure water).",
                        "The receiving stream may have any of a variety of suitable volumes. For example, in certain embodiments, the receiving stream may have a volume of greater than or equal to 1 mL, greater than or equal to 2 mL, greater than or equal to 3 mL, greater than or equal to 5 mL, greater than or equal to 10 mL, greater than or equal to 15 mL, greater than or equal to 25 mL, or greater than or equal to 50 mL. According to certain embodiments, the receiving stream may have a volume of less than or equal to 50 mL, less than or equal to 25 mL, less than or equal to 15 mL, less than or equal to 10 mL, less than or equal to 5 mL, less than or equal to 3 mL, or less than or equal to 2 mL. Combinations of the above recited ranged are also possible (e.g., the receiving stream has a volume of greater than or equal to 1 mL and less than or equal to 50 mL, the receiving stream has a volume of greater than or equal to 3 mL and less than or equal to 10 mL).",
                        "In some embodiments, the volume of the feed stream is greater than the volume of the receiving stream. For example, as shown in FIG. 1B, the volume of feed stream 106 is greater than the volume of receiving stream 110. In certain embodiments, the volume of the feed stream may be from 1.1 to 200 times greater than the volume of the receiving stream, or 2 to 50 times greater than the volume of the receiving stream, or 10 to 30 times greater than the volume of the receiving stream. In a non-limiting embodiment, the volume of the feed stream may be 100 mL and the volume of the receiving stream may be 5 mL.",
                        "According to certain embodiments, upon contacting the adsorbent (e.g., the at least partially oxidized adsorbent) with a receiving stream, the method may comprise desorbing at least some of the uncharged species (e.g., into the receiving steam). For example, referring to FIG. 1B, the method may comprise desorbing at least some of adsorbed organic species 204 from first adsorbent 104. In certain embodiments, the desorption comprises dissociating the organic species from the adsorbent by the hydrophilic interaction of the adsorbent. For example, in some aspects, as the adsorbent becomes hydrophilic (e.g., upon application of an oxidative potential); the organic species that was previously adsorbed is desorbed due to the affinity of the adsorbent for water in the receiving stream. In certain embodiments, the hydrophilic interaction of adsorbent is the means for which the Inventors have realized that uncharged organic species can be desorbed from the adsorbent (e.g., and separated from water).",
                        "In certain embodiments, the method steps described herein may be repeated a plurality of times. For example, in certain embodiments, the method may comprise applying a first electrical potential to an adsorbent, contacting the adsorbent with a feed stream comprising water and the uncharged organic species, and adsorbing at least some of the uncharged organic species into the adsorbent. Additionally, in certain embodiments, the method may further comprise applying a second electrical potential to the adsorbent, contacting the adsorbent with a receiving stream, and desorbing at least some of the adsorbed uncharged organic species from the adsorbent. In certain embodiments, the method steps described above may be repeated from 2 to 500 times, or from 5 to 250 times, or from 10 to 100 times.",
                        "According to certain embodiments, at least some of the organic species may be transferred from the feed stream to the receiving stream. For example, in certain embodiments, the organic species is adsorbed from the feed stream by the adsorbent, and desorbed into the receiving stream from the adsorbent. Any of a variety of suitable amounts of the organic species may be transferred from the feed stream to the receiving stream. For example, at least 50%, at least 60%, at least 70%, at least 80%, at least 90%, at least 95%, at least 98%, or at least 99% of the organic species is transferred from the feed stream to the receiving stream.",
                        "Additionally, the receiving stream may have any suitable concentration of the organic species after the organic species is transferred from the feed stream to the receiving stream. For example, in certain embodiments, the concentration of the organic species in the receiving stream after the organic species is transferred from the feed stream to the receiving stream may be greater than or equal to 1 mg/L, greater than or equal to 2 mg/L, greater than or equal to 5 mg/L, greater than or equal to 10 mg/L, greater than or equal to 25 mg/L, greater than or equal to 50 mg/L, or greater than or equal to 100 mg/L. In some embodiments, the concentration of the organic species in the receiving stream after the organic species is transferred from the feed stream to the receiving stream may be less than or equal to 150 mg/L, less than or equal to 100 mg/L, less than or equal to 50 mg/L, less than or equal to 25 mg/L, less than or equal to 10 mg/L, less than or equal to 5 mg/L, or less than or equal to 2 mg/L. Combinations of the above recited ranged are also possible (e.g., the concentration of the organic species in the receiving stream after the organic species is transferred from the feed stream to the receiving stream may be greater than or equal to 1 mg/L and less than or equal to 150 mg/L, the concentration of the organic species in the receiving stream after the organic species is transferred from the feed stream to the receiving stream may be greater than or equal to 2 mg/L and less than or equal to 10 mg/L).",
                        "According to some embodiments, the ETAS adsorbents described herein can be used in a multi-stage cyclic batch process. Accordingly, in certain embodiments, the system may comprise a first adsorbent and a second adsorbent. In certain embodiments, the first adsorbent and the second adsorbent can be subjected to alternating electrical potentials (e.g., alternating reductive potentials and oxidative potentials) across multiple stages. According to some embodiments, by cyclically alternating the polarity of the first adsorbent and the second adsorbent across multiple stages, the gradual transfer of the organic species is permitted from the feed stream to the receiving stream. An example of a ETAS multi-stage batch process is shown in FIG. 4A. In some embodiments, at stage 1, the first adsorbent is reduced and contacts the feed stream for adsorbing the organic species, whereas the second adsorbent is oxidized and contacts the receiving stream for desorbing the organic species. In certain embodiments, at stage 2, the second adsorbent is reduced and contacts the feed stream for adsorbing the organic species, whereas the first adsorbent is oxidized and contacts the receiving stream for desorbing the organic species. In certain embodiments, the stages would be repeated across multiple stages, until stage N.",
                        "In some embodiments, at a first stage, the first adsorbent is subjected to a reductive potential, as described above. In certain embodiments, at the first stage, the method may further comprise applying the second electrical potential (e.g., an oxidative potential) to a second adsorbent (e.g., thereby providing an at least partially oxidized adsorbent), contacting the second at least partially oxidized adsorbent with a receiving stream, and desorbing at least some of an adsorbed uncharged organic species from the second adsorbent. For example, FIG. 1C shows, is a schematic diagram of a cyclic batch process method of separating an organic species from a feed stream using a first adsorbent and a second adsorbent with a plurality of applied potentials, and desorbing the adsorbed organic species into a receiving stream, according to one set of embodiments. As shown in FIG. 1C, method 140 may comprise applying second electrical potential (e.g., oxidative potential) 118 to second adsorbent 114, contacting second adsorbent 114 with receiving stream 110, and desorbing at least some of adsorbed organic species 204 (e.g., uncharged organic species) 204 from second adsorbent 114.",
                        "In some embodiments, at a second stage, the first adsorbent is subjected to an oxidative potential, as described above. In certain embodiments, at the second stage, the method may further comprise applying the first electrical potential to the second adsorbent, contacting the second adsorbent with a feed stream, and adsorbing at least some of the uncharged organic species into the second adsorbent. For example, as shown in FIG. 1C, method 140 may comprise applying first electrical potential (e.g., reductive potential) 112 to second adsorbent 114, contacting second adsorbent 114 with feed stream 106, and adsorbing at least some of the organic species (e.g., uncharged organic species) 202 into second adsorbent 114.",
                        "In certain embodiments, the method may comprise applying the first electrical potential to the second adsorbent before and/or while contacting the second adsorbent with the feed stream comprising water and the uncharged organic species. In certain embodiments, the method may comprise applying the second electrical potential to the second adsorbent before and/or while contacting the second adsorbent with the receiving stream comprising water. In additional embodiments, applying the first electrical potential to the second adsorbent may be done while applying the second electrical potential to the first adsorbent.",
                        "According to certain embodiments, the multi-stage cyclic batch process can be repeated for any suitable number (N) of stages. For example, in some embodiments, the multi-stage cyclic batch process may be repeated from 2 to 500 times, or from 5 to 250 times, or from 10 to 100 times.",
                        "In some embodiments, the applied first electrical potential (e.g., reductive potential) and the applied second electrical potential (e.g. oxidative potentials) may differ by between or equal to 0.0 V and 0.6 V, by between or equal to 0.2 V to 0.4 V, or by between or equal to 0.2 V to 0.3 V.",
                        "According to certain embodiments, the energetic efficiency (n) of the ETAS multi-stage cyclic batch method can be defined as the minimum work (e.g., thermodynamically reversible work, Wrev) needed to achieve a given change between the feed stream and the receiving stream, divided by the actual energy consumed in the ETAS process (e.g., electrochemical work, W):",
                        "\u03b7=Wrep/Wec",
                        "Wrev=RT\u03a3ivini[yi ln yi+(1\u2212yi)ln(1\u2212yi)],",
                        "Wec=F\u03a3j=1N[cswing,j(Ea,j\u2212Ec,j)],",
