Repository: boschresearch/Pap2Pat

# Pap2Pat Dataset

### File Schema

Every directory in `data` corresponds to one patent-paper pair and contains the full texts of both patent and paper, as well as the patent outlines. We include all information in JSON for programmatic parsing and Markdown for manual inspection.

```yaml
data/:
    paper_id-patent_id/:
        # Nested JSON format
        patent.json: JSON file containing patent metadata and full-text, as well as all outlines
        paper.json: JSON file containing paper metadata and full-text
        # Markdown format
        patent.md: patent full-text formatted in markdown
        paper.md: paper full-text formatted in markdown

File: Pap2Pat/data/W2937213596-US20180312657/paper.json
{
    "id": "https://semopenalex.org/work/W2937213596",
    "authors": [
        "Yuanbo Liang",
        "Dian Yuan",
        "Ammar Patel",
        "Vahab Solouki Bonab",
        "Vahid Karimkhani"
    ],
    "title": "Vitrimerization: A Novel Concept to Reprocess and Recycle Thermoset Waste via Dynamic Chemistry",
    "date": "2019-04-07",
    "abstract": "A new approach for reprocessing of existing thermoset waste is presented. This work demonstrates that unrecyclable thermoset materials can be reprocessed using the concept of associative dynamic bonding, vitrimers. The developed recycling methodology relies on swelling the thermoset network into a solution of a catalyst, which enables transesterification reactions allowing dynamic bond exchange between ester and hydroxyl groups within the thermoset network. Thermal and mechanical properties for recycled polyurethane and epoxy networks are studied and a strategy to maintain the properties of recycled materials is discussed. The developed methodology promises recycling and even upcycling and reprocessing of previously thought intractable materials. Moreover, processability of vitrimerized thermosets with common thermoplastic manufacturing methods opens up the possibility of tuning recycled networks by adding nanoparticles. This flexibility keeps the application window of recycled thermosets very broad.",
    "sections": [
        {
            "title": "Experimental Section",
            "paragraphs": [
                "Preparation of Neat Samples: Crosslinked polyurethane was synthesized by polymerizing polycaprolactone triol (Mw = 900 g mol\u22121) with 1,4\u2010phenylene diisocyanate (PPDI). 10 g polyol was degassed under vacuum at 80 \u00b0C overnight and then transferred into a sealed three neck reactor under nitrogen. 40 mL of DCM was added to the reactor and stirred to dissolve the polyol. In order to have excess OH groups in PU, the required amount of PPDI was calculated to maintain the [NCO]/[OH] ratio as 0.9. The PPDI was also dissolved in 40 mL of DCM. This PPDI solution was added to the polyol solution at 40 \u00b0C and stirred vigorously for 3 min. The solution was cast on a Teflon plate and the solvent was left to evaporate under nitrogen flow at room temperature for 48 h. The resulting films were placed in a vacuum oven at 80 \u00b0C for 24 h to remove any trace of solvent from the PU. A TGA temperature ramp confirmed that no solvent remained in the system.",
                "Epoxy networks were synthesized using diglycidyl ether of bisphenol A (DGEBA) and glutaric anhydride. The reactants were hand mixed together using a glass rod such that the ratio of [epoxy groups]:[anhydride groups] is 1:1. An imidazole catalyst was added at 1 wt% with respect to DGEBA to accelerate the reaction. The mixture was poured into a mold and cured at 80 \u00b0C and then 160 \u00b0C for 8 h each.",
                "Tensile Testing: Uniaxial tensile tests for PU were carried out at room temperature on a Zwick/Roell (Model Z0.5) with load cell of 100N on at least four samples at an extension rate of 10 mm min\u22121. Samples had dumbbell shape and were cut from films prepared by compression molding. Tensile tests for the epoxy system were conducted on a Zwick/Roell with a load cell of 500N at an extension rate of 1 mm min\u22121. Samples were rectangular shaped and were obtained from the minilab in a process that will be explained later in this paper.",
                "TGA: Thermal decomposition tests were run on samples on a Q500 TA instruments machine under N2 flow. Samples were ramped up to 700 \u00b0C at 10 \u00b0C min\u22121.",
                "Stress Relaxation: The Ares G2 Rheometer was used to measure the stress relaxation behavior of all samples. Samples were studied in parallel plate geometry at a temperature of 200 \u00b0C. Samples were subjected to a strain percentage following which the relaxation in storage modulus was observed with time. Care was taken to ensure that the strain values were within the viscoelastic regimes of all samples."
            ],
            "subsections": []
        },
        {
            "title": "Conflict Of Interest",
            "paragraphs": [
                "The authors declare no conflict of interest."
            ],
            "subsections": []
        }
    ]
}

File: Pap2Pat/data/W2944673408-US20200345477/patent.json (part 1 of 2)
{
    "id": "US20200345477",
    "authors": [
        "Harold J. Brandon",
        "Dwight D. Back"
    ],
    "title": "Method and Apparatus for Testing Breast Implants",
    "date": "2020-05-02 00:00:00",
    "abstract": "This invention provides a method for determining breast implant geometric properties, engineering stresses, engineering strains and engineering moduli; directly and quickly, using a load frame apparatus. More generally the invention provides a method for determining geometric properties and engineering mechanical properties of any elastomeric device, using a load frame apparatus. Engineering stress and engineering strain properties of breast implants are critical to their safety and durability. The geometric properties of breast implants undergoing compression also relates to the shape stability of breast implants, which may also be related to clinical outcomes such as capsular contracture and other untoward outcomes involving a breast capsule, such as Anaplastic Large Cell Lymphoma (ALCL), double capsule formation, seroma formation and associated breast implant illness (BII).",
    "sections": [
        {
            "title": "DESCRIPTION",
            "paragraphs": [],
            "subsections": [
                {
                    "title": "BACKGROUND OF THE INVENTION",
                    "paragraphs": [],
                    "subsections": [
                        {
                            "title": "Field of the Invention",
                            "paragraphs": [
                                "The field of this invention relates generally to test methods employed to characterize the geometry and engineering mechanical properties of breast prostheses, or breast implants, and more generally, any elastomeric device. More specifically, the field of this invention relates to engineering mechanical properties, including, but not limited to, engineering stresses, engineering strains, engineering moduli, pressure, and ultimate strength of breast implants when a breast implant is subjected to compressive forces. And, more specifically, this invention relates to a quick and simplified method for determining breast implant geometric and engineering mechanical properties using only load-displacement data commonly measured using a load frame apparatus, along with the breast implant's volume and shell thickness."
                            ],
                            "subsections": [],
                            "outline_long": [
                                "define field of invention"
                            ],
                            "num_characters": 820,
                            "outline_medium": [
                                "define field of invention"
                            ],
                            "outline_short": [
                                "define field of invention"
                            ]
                        },
                        {
                            "title": "Description of Related Art",
                            "paragraphs": [
                                "Breast implants are regulated medical devices. Regulatory bodies such as the FDA require testing of these medical devices to prove that they are safe and durable.",
                                "Saline-filled and silicone gel-filled breast implants that are marketed today have undergone extensive mechanical testing to demonstrate strength and durability. Breast implant manufacturers have followed the recommendations provided by medical device regulatory bodies which require specific types of mechanical tests and expected strength and durability requirements of silicone shells and the finished product. Many of the current mechanical evaluations utilize ASTM and ISO standards. Mechanical testing that replicates clinical conditions is the goal of these experimental procedures, but this is difficult to achieve in the laboratory. Instead, breast implant manufacturers have used conventional experimental techniques that can be performed in any well-equipped mechanical testing laboratory.",
                                "Current routine breast implant testing includes tensile strength, ultimate elongation, tear resistance, joint testing, cyclic fatigue testing, ultimate strength tests, and valve competency (for saline-filled breast implants). These mechanical tests have not exactly simulated the in vivo environment. A test methodology that simulates in vivo conditions would be the desired procedure to evaluate the geometric and engineering mechanical properties of breast implants, but this is difficult to achieve in the laboratory.",
                                "Compression testing between two parallel plates, or platens, in air or saline solution, has been used previously by breast implant manufacturers for cyclic fatigue and ultimate strength testing. Flat plate compression testing has been used to provide breast implant cyclic fatigue failure characteristics, data for fatigue lifetime predictions, ultimate strength, and morphological features of fatigue failure.",
                                "To evaluate the stress and strain properties of breast implants when subjected to a compressive load, current methods entail complex and time-intensive finite element or finite difference modeling, and are not readily applied to assess the safety and durability of breast implants.",
                                "Hence, it is highly desirable to have a simplified method for evaluating the geometric and engineering mechanical properties of breast implants. This simplified method is needed not only to assess the safety and durability of current breast implants, but also to facilitate the design of safer and more durable future breast implants.",
                                "The geometric and engineering mechanical properties of breast implants subjected to compressive forces may also relate clinical outcomes such as capsular contracture, and other untoward outcomes involving a breast capsule, such as Anaplastic Large Cell Lymphoma (ALCL), double capsule formation, seroma formation and associated breast implant illness (BII), and in vivo rupture. Consequently, a simplified and easily implemented means to assess these breast implant properties could aid in understanding their relationship to current clinical outcomes, and in designing breast implants which will have better clinical outcomes."
                            ],
                            "subsections": [],
                            "outline_long": [
                                "describe current breast implant testing",
                                "motivate need for new testing method",
                                "describe limitations of current methods",
                                "describe current mechanical testing",
                                "describe need for simplified method",
                                "describe potential benefits of new method"
                            ],
                            "num_characters": 3146,
                            "outline_medium": [
                                "describe current breast implant testing methods",
                                "limitations of current testing methods",
                                "need for simplified method"
                            ],
                            "outline_short": [
                                "describe limitations of current breast implant testing methods"
                            ]
                        }
                    ],
                    "outline_long": [],
                    "num_characters": 0,
                    "outline_medium": [],
                    "outline_short": []
                },
                {
                    "title": "OBJECTS OF THE INVENTION",
                    "paragraphs": [
                        "This invention has several objects to address the deficiencies of current breast implant testing methods:",
                        "An object of this invention is to provide a simplified and quick means to determine breast implant geometries, and changes in geometry, entirely from common load-displacement data measured using a load frame apparatus and the breast implant's volume and shell thickness.",
                        "An object of this invention is to provide the means to determine the various engineering mechanical properties (e.g., engineering stresses, engineering strains, and engineering moduli) of breast implants entirely from common load-displacement data measured using a load frame apparatus and the breast implant's volume and shell thickness.",
                        "Another object of this invention is to provide a simplified method that uses a quasi-equilibrium assumption for an implant's geometric state, which allows a breast implant's geometric properties and engineering mechanical properties to be determined by a load frame apparatus implementing a dynamic test program. This eliminates the need for time-intensive static load frame apparatus testing, whereby a load would have to be stepwise applied, followed at each step with manual measurements of an implant's geometry.",
                        "Another object of this invention is to provide the breast implant industry a means to assess the impact of breast implant design changes, including but not limited to, filler material, shell thickness, breast implant fill volume, and breast implant shape, on the safety and durability of a breast implant.",
                        "Yet another object of this invention is to provide the means to comprehensively evaluate the geometric and engineering mechanical properties of breast implants during ultimate strength testing and cyclic fatigue testing using load and displacement data from a load frame apparatus.",
                        "Another object of this invention is to provide breast implant manufacturers a means to quickly determine a comprehensive series of breast implant properties during product design, product development, production, or quality assurance.",
                        "Yet another object of this invention is to provide a method to characterize the geometry and engineering mechanical properties of a variety of breast implant designs including, but not limited to, multi-lumen breast implants and anatomically shaped breast implants.",
                        "An object of this invention is also to provide a simplified and quick means to determine geometric and engineering mechanical properties of elastomeric devices other than breast implants."
                    ],
                    "subsections": [],
                    "outline_long": [
                        "provide simplified means to determine breast implant geometries",
                        "provide means to determine engineering mechanical properties",
                        "provide simplified method for quasi-equilibrium assumption",
                        "provide means to assess impact of design changes",
                        "provide comprehensive evaluation of breast implant properties"
                    ],
                    "num_characters": 2517,
                    "outline_medium": [
                        "list objects of invention",
                        "describe objects of invention"
                    ],
                    "outline_short": [
                        "state objects of invention"
                    ]
                },
                {
                    "title": "BRIEF SUMMARY OF THE INVENTION",
                    "paragraphs": [
                        "This invention relates to quickly determining the geometry and engineering mechanical properties (e.g., engineering stresses, engineering strains and engineering moduli) of breast implants, in their implanted or implantable form, using only the load-displacement data that is typically generated from a load frame apparatus during mechanical testing procedures. When referring to a breast implant in this invention disclosure, it is understood that the breast implant is in its implanted or implantable form. A breast implant will comprise at least one shell-enclosed lumen, and breast implants comprised of more than one shell-enclosed lumen may also be referred to as a multi-lumen breast implant.",
                        "It was discovered that a geometry state of quasi-equilibrium could be assumed when breast implants are dynamically tested in a load frame apparatus, thereby eliminating the need for time-intensive manual measurements and data recording during load frame testing after each stepwise load change is applied to a breast implant. A quasi-equilibrium process is one in which the deviation from equilibrium is infinitesimal, and all the states the breast implant passes through during the transient, or dynamic, process may be considered equilibrium states. Therefore, this assumption constrains all breast implant properties to be constants for every instantaneous compression load during the automatic, or dynamic, load-displacement test process or dynamic load program.",
                        "This invention simplifies the determination of crucial breast implant properties that relate directly to the safety and durability of breast implants or other elastomeric devices. The invention also provides a quick test, taking only minutes, to ascertain a broad spectrum of geometric and engineering mechanical properties of a breast implant.",
                        "Using this invention, load (or force) measurements are acquired as a function of platen displacement, or plate spacing, in a load frame apparatus. These measured load-displacement parameters can be acquired automatically with a data acquisition system or recorded manually. With this load-displacement data, all geometric properties and engineering mechanical properties of the breast implant can be calculated knowing the breast implant volume and shell thickness if the breast implant is comprised of a shell enclosing a fluid such a saline solution or elastomeric filler such as a silicone gel.",
                        "The examples and description in this disclosure primarily reference a breast implant, however, it is understood that this invention can also be applied to other elastomeric devices for which the geometry of the elastomeric device can be accurately modeled in terms of geometric shapes or composites thereof that can be derived mathematically using plate spacing data from a load frame apparatus and the device's volume. An elastomeric device is understood to be any device comprised of an elastomeric material that encloses a lumen filled with a fluid or gel. In the context of this invention and engineering terminology, the term fluid is understood to be any gaseous or liquid material. An elastomeric device may also be monolithic or contiguous, with no enclosed fluids or gels.",
                        "This invention has been shown to produce accurate modeling of breast implant geometry, and therefore accurate engineering mechanical properties (i.e., stresses, strains and moduli) that are a function of the measured load and breast implant geometry.",
                        "This invention provides the means to quickly determine breast implant geometry using only the plate spacing data and breast implant volume, utilizing the novel approach of modeling a compressed breast implant as a combination of a flattened cylinder and the outer-half of a torus. The area of contact of the load frame platens with the breast implant can also be determined by this invention.",
                        "Given the geometric properties of a breast implant undergoing compression, various engineering mechanical properties can then be determined from the measured load profile. In particular, the internal pressure of the breast implant can be calculated from the load and platen contact area, the circumferential stress can be calculated from the load, shell thickness and breast implant geometry, and multi-dimensional strains can be calculated using the breast implant geometry.",
                        "Engineering stresses that can be determined by this invention include, but are not limited to, planform, circumferential and normal.",
                        "Engineering strains that can be determined using this invention include, but are not limited to, projection, diametric and areal, which refer to changes in breast implant height, diameter and surface area, respectively. Collectively, these engineering strains may be referred to as multi-dimensional strains. The breast implant multi-dimensional strains and associated breast implant shape change due to compression is a mechanical property that has not been previously evaluated for breast implants. Breast implant strain is directly related to breast implant shape change.",
                        "Engineering moduli, or the ratio of stress to strain, can also be calculated by this invention for a breast implant from only the load and displacement data and knowing the breast implant volume and shell thickness. Engineering moduli are important properties of breast implants which describe the compressibility, firmness and shape stability of a breast implant, which are crucial properties related to the safety and durability of breast implants."
                    ],
                    "subsections": [],
                    "outline_long": [
                        "introduce invention",
                        "describe quasi-equilibrium assumption",
                        "describe load-displacement data measurement",
                        "describe calculation of geometric properties",
                        "describe calculation of engineering mechanical properties",
                        "describe application to breast implants",
                        "describe application to other elastomeric devices",
                        "describe benefits of invention",
                        "describe accuracy of invention",
                        "summarize invention"
                    ],
                    "num_characters": 5480,
                    "outline_medium": [
                        "introduce invention",
                        "describe quasi-equilibrium assumption",
                        "describe load-displacement data",
                        "describe calculation of geometric and engineering mechanical properties",
                        "describe application to other elastomeric devices"
                    ],
                    "outline_short": [
                        "summarize invention",
                        "describe quasi-equilibrium assumption"
                    ]
                },
                {
                    "title": "BRIEF DESCRIPTION OF SYMBOLS & NUMBERS",
                    "paragraphs": [
                        "- - **11**\u2014Process or protocol step of calibrating the load frame\n    apparatus.\n  - **12**\u2014Process or protocol step of optionally lubricating the load\n    frame plates, optionally lubricating the breast implant, or\n    optionally lubricating both.\n  - **13**\u2014Process or protocol step of loading a breast implant between\n    two platens comprising the load frame apparatus.\n  - **15**\u2014Process or protocol step of adjusting the spacing between the\n    plates of the load frame apparatus so that the load on the breast\n    implant is near zero. This is the initial state before commencing\n    the testing process of this invention.\n  - **17**\u2014Process or protocol step of implementing a dynamic load\n    program with the load frame apparatus.\n  - **21**\u2014Process or protocol step of manufacturing a breast implant to\n    be tested by the method of this invention.\n  - **23**\u2014Process or protocol step of recording the breast implant\n    volume, shell thickness, and initial breast implant geometry.\n  - **25**\u2014Process or protocol step of recording the plate spacing and\n    load applied to an implant in its initial near-zero load state.\n  - **27**\u2014Process or protocol step of recording the plate spacing and\n    applied load to a breast implant while the dynamic load program is\n    being implemented by the load frame apparatus.\n  - **30**\u2014Process or protocol step of computing the geometry and\n    engineering mechanical properties (i.e., engineering stresses,\n    engineering strains and engineering moduli) of a breast implant\n    subjected to dynamic compressive load using only load frame\n    apparatus dynamic plate spacing, load frame apparatus dynamic load,\n    breast implant volume and breast implant shell thickness.\n  - **100**\u2014Breast implant or other elastomeric device (cross section\n    view).\n  - **101**\u2014Flattened cylinder component of composite geometric model\n    for a compressed breast implant (cross section view).\n  - **102**\u2014Outer-half of torus component of composite geometric model\n    for a compressed breast implant (cross section view).\n  - **201**\u2014Upper platen, or plate, of a load frame apparatus.\n  - **202**\u2014Lower platen, or plate, of a load frame apparatus.",
                        "A\u2014Surface area of a breast implant or elastomeric device. Ao refers to the initial implant surface area at near-zero load or before a load has been applied.",
                        "Ax\u2014Area \u201cx\u201d used for computing a stress. (Example: Ap is the planform area \u03c0D2/4).",
                        "B.I.\u2014Breast implant.",
                        "D\u2014Diameter of a breast implant or elastomeric device. Do refers to the initial implant diameter at near-zero load or before a compressive load has been applied.",
                        "d\u2014Contact diameter of a breast implant or elastomeric device with the upper and lower platens of a load frame apparatus.",
                        "eg\u2014Engineering strain based on geometric property g.",
                        "Exg\u2014Engineering modulus based on stress Sx and geometric property g.",
                        "F\u2014Force or load. In the context of this invention, the force or load is compressive to the elastomeric device or breast implant being tested.",
                        "g\u2014Generalized geometric property of breast implant or elastomeric device, e.g., H, D and A.",
                        "go\u2014Geometric property at near-zero or minimal compressive load.",
                        "H\u2014Plate spacing, or distance between the upper and lower platens, or plates, of a load frame apparatus. Also may be referred to as platen displacement, or simply displacement. This also refers to the breast implant height or elastomeric device height, or breast implant projection or elastomeric device projection, in the load frame apparatus during load frame testing. Ho refers to the initial breast implant or elastomeric device height, or projection, at near-zero load or before a load has been applied.",
                        "M\u2014Mass of breast implant.",
                        "P\u2014Pressure.",
                        "\u03c1\u2014Density of breast implant.",
                        "Sx\u2014Engineering stress based on area A.",
                        "t\u2014Shell thickness of a breast implant or elastomeric device comprised of a shell enclosing a fluid or gel.",
                        "V\u2014Volume of breast implant or elastomeric device. When this invention is applied to a breast implant, volume V can represent the total volume of the elastomeric device or breast implant including all shell-enclosed lumens comprising the elastomeric device or breast implant if the elastomeric device or breast implant is a multi-lumen elastomeric device or breast implant. This invention can also be applied to the individual shell-enclosed lumens of the multi-lumen elastomeric device or breast implant, in which case there can be a volume V for each of the shell-enclosed lumens of the multi-lumen elastomeric device or breast implant."
                    ],
                    "subsections": [],
                    "outline_long": [
                        "define process steps",
                        "define breast implant manufacturing step",
                        "define recording of breast implant properties",
                        "define recording of plate spacing and load",
                        "define computation of geometry and properties",
                        "define breast implant or elastomeric device",
                        "define geometric model components",
                        "define symbols for properties and variables"
                    ],
                    "num_characters": 4527,
                    "outline_medium": [
                        "introduce symbols and numbers",
                        "describe process steps",
                        "describe breast implant and load frame apparatus components",
                        "define variables and symbols"
                    ],
                    "outline_short": [
                        "list symbols and numbers",
                        "define symbols and numbers"
                    ]
                },
                {
                    "title": "DETAILED DESCRIPTION OF THE INVENTION",
                    "paragraphs": [
                        "This invention relates to quickly determining the geometry and engineering mechanical properties of breast implants undergoing dynamic compression using only load-displacement data that are typically measured and recorded by a load frame apparatus. Breast implants are typically comprised of one or more lumens enclosed by a shell, with the one or more lumens filled with a fluid or gel. This invention simplifies the determination of crucial breast implant geometric properties and engineering mechanical properties that relate directly to the safety and durability of breast implants.",
                        "A load frame apparatus typically comprises an upper plate and a lower plate that have surfaces that are parallel to one another, whereby at least one of the platens, or plates, is controllably movable relative to the other thereby controlling the plate spacing and compression on a device disposed between the upper plate and lower plate. The separation distance between the two platens, or plates, is referred to as the plate spacing, or displacement, (H). The plate spacing can be programmably controlled to continuously (i.e., dynamically) or discretely (i.e., stepwise) decrease or increase with a crosshead speed, thus increasing or decreasing the compressive load on the object placed between the upper and lower platens. Discretely controlled plate spacing allows for static or manual measurements of breast implant geometric properties and plate spacing as it is subjected to a stepwise-applied load, whereas continuously or dynamically controlled plate spacing provides for dynamic measurements and automatic recording of breast implant geometric properties as it is subjected to a dynamic compressive load.",
                        "In a preferred embodiment, this invention provides a method for utilizing dynamic measurements and appropriate geometry models of the compressed breast implant to quickly determine geometric properties and engineering mechanical properties of a breast implant without the need for complex and time-intensive calculations such as finite element or finite difference modeling, or time-intensive manual (or static) measurements.",
                        "The dynamic load program may comprise an increasing compressive load (decreasing plate spacing), an oscillatory compressive load having a frequency, a decreasing compressive load (increasing plate spacing), or any combinational sequence thereof. A load cell integrated into the load frame apparatus provides accurate measurement of force F, or load, exerted on an object disposed between the upper and lower platens, or plates. State-of-the-art load frames will allow plate spacing and load measurements to be recorded digitally as a function of time according to a prescribed data acquisition sampling rate.",
                        "FIG. 1 summarizes the process or protocol steps comprising the test method of this invention whereby a load frame apparatus is used to compute the engineering mechanical properties (i.e., engineering stresses, engineering strains and engineering moduli) of a breast implant. The terminology such as crosshead speed, load frame, load, displacement, platen spacing, and platens (or plates) used to describe the invention's method of FIG. 1 and throughout this invention disclosure is terminology known by, and used by, those skilled in the art of mechanical testing. The load frame is first calibrated 11. A breast implant is manufactured 21 and is loaded into the load frame apparatus and disposed between the two plates 13 of a calibrated load frame. Preferably, and prior to loading the breast implant between the platens, the breast implant volume V, shell thickness t, and initial implant geometry (e.g., Do, Ao, and Ho), should be recorded 23. However, the volume V and shell thickness t may also be recorded after completion of load program 17 when the breast implant has been removed from the load frame apparatus after completion of the test. The plate spacing H is then adjusted to a starting point 15, or initial state, for the testing so that both plates form an area of contact with the breast implant with minimal or near-zero load imparted on the breast implant. The plate spacing and near-zero initial compressive load is recorded 25. This type of initial state adjustment is commonly practiced by those skilled in the art of mechanical testing. The interface, or area of contact, between the platens and the breast implant, may be first optionally lubricated with a layer of lubricant as indicated by 12. To lubricate the interface, lubricant may be applied to the breast implant, load frame apparatus platens, or both. The lubricant must be compatible with the material of the breast implant to avoid alteration of the material properties of the breast implant during the test. Although the lubrication step of 12 is optional, it is a preferred embodiment of this invention to test breast implants both with lubrication and without lubrication. Examples of lubricants include, but are not limited to, aqueous solutions and silicone oils. A dynamic load program is then implemented 17 on the breast implant, whereby a compressive load is applied dynamically to the breast implant by dynamically changing the displacement (or plate spacing) between the upper plate and lower plate. The rate of change in displacement (or plate spacing) between the upper plate and lower plate in the field of mechanical testing is characterized as having a crosshead speed. In most load frame apparatus, this is equivalent to the rate or speed at which the upper plate moves relative to a stationary lower plate. The dynamically changing plate spacing (or displacement) and load are then recorded 27 during implementation of the dynamic load program 17. The dynamic plate spacing and dynamic compressive load are preferably automatically recorded using a data acquisition system integrated with the load frame apparatus. The implemented load program 17 may comprise an increasing compressive load (decreasing plate spacing), an oscillatory compressive load, a decreasing compressive load, or any combinational sequence thereof. The plate spacing H and load F are preferably recorded automatically by a data acquisition and storage system at a sampling rate, and then used along with the known constant breast implant's volume V and shell thickness t to compute the breast implant's geometry (e.g., contact diameter d of breast implant with the upper and lower plates, breast implant diameter D, and breast implant surface area A) and engineering mechanical properties (i.e., engineering stresses, engineering strains and engineering moduli) of the breast implant 30. Software may also be integrated into the data acquisition system of the load frame apparatus which provides a quasi-equilibrium geometric model for the implant, and converts the load-displacement raw data to implant geometry and engineering mechanical properties for digital or graphical display.",
                        "Using this invention, the load F (or force) measurements are acquired as a function of breast implant height or plate spacing H in a load frame apparatus as the plate spacing is dynamically changed. Breast implants generally have a height of about 10 centimeters (cm) or less; and with preferred load frame crosshead speeds of about 2.5 centimeters/minute (cm/min) to about 50 cm/min, the time to perform a test run can be very quick. With the load F and plate spacing H data, all breast implant geometric properties and engineering mechanical properties can be calculated knowing the constant breast implant volume V and shell thickness t of the breast implant shell, or enclosure. The breast implant volume V is typically provided by the breast implant manufacturer; however, a breast implant's volume V can be easily determined from the breast implant's mass M and the density p of the material(s) comprising the breast implant using the formula V=M/p. Since the method of this invention may only take a few minutes, and calculations from the data can be automated by computer program or spreadsheet, a full description of breast implant geometry and engineering mechanical properties can be obtained very quickly.",
                        "FIG. 2 is a drawing of a breast implant undergoing compression in a load frame apparatus. The upper platen 201 and lower platen 202 of a load frame apparatus contact the breast implant 100 with a diameter d. The breast implant also has a diameter D, which is the distance between the outer edges of the breast implant, and the distance between the upper platen 201 and lower platen 202 is H.",
                        "Referring to FIG. 3, it was discovered that a composite geometric model for a flattened cylinder 101 and the outer-half of a torus 102 accurately represents the geometry of a compressed breast implant. FIG. 3 also shows the dimensions d, D, and H which describe the geometry of the flattened cylinder and torus components. The volume V of this composite geometric model is given by:",
                        "\\(\\begin{matrix}\n{{V = {\\left( {{volume}\ue89e\\mspace{14mu} \ue89e{cylinder}} \\right) + \\left( {{{volume}\ue89e\\mspace{14mu} \ue89e{outer}} - {{half}\ue89e\\mspace{14mu} \ue89e{of}\ue89e\\mspace{14mu} \ue89e{torus}}} \\right)}},\ue89e{V = {\\frac{\\pi \ue89ed^{2}\ue89eH}{4} + {2\ue89e{\\pi \ue8a0\\left( {\\frac{2\ue89eH}{3\ue89e\\pi} + \\frac{d}{2}} \\right)}\ue89e\\frac{\\pi \ue89eH^{2}}{8}}}}} & (1)\n\\end{matrix}\\)",
                        "where V is the breast implant volume, H is the plate spacing or breast implant height, and d is the diameter of contact of the breast implant with the upper platen 201 and lower platen 202. The volume V of Equation 1 can be the total breast implant volume, including the volume of all shell-enclosed lumens if the breast implant is comprised of multi-lumens. For a multi-lumen breast implant, an equation such as Equation 1 may also represent the shell-enclosed lumen volume of each individual shell-enclosed lumen of the multi-lumen breast implant if each shell-enclosed lumen of the multi-lumen breast implant are to be analyzed separately using the method of this invention.",
                        "Equation 1 can be solved for the breast implant-platen contact diameter d as",
                        "\\(\\begin{matrix}\n{d = {\\frac{1}{2}\ue89e\\left( {{- \\frac{\\pi \ue89e\\mspace{11mu} \ue89eH}{2}} + \\sqrt{{\\frac{1\ue89e6}{\\pi}\ue89e\\frac{V}{H}} + {\\left( {\\frac{\\pi^{2}}{4} - \\frac{8}{3}} \\right)\ue89eH^{2}}}} \\right)}} & (2)\n\\end{matrix}\\)",
                        "Further, it was discovered that the outer curved perimeter surface of a breast implant undergoing compression can be accurately represented geometrically as a semi-circle having a diameter equal to H, which also corresponds to the diameter of the outer half of the torus. Equation 2 for breast implant-platen contact diameter d can then be simplified to an equation for the breast implant diameter D that is entirely a function of plate spacing H and the known constant breast implant volume V:",
                        "\\(\\begin{matrix}\n{D = {H + d}} & (3) \\\\\n{D = {H + {\\frac{1}{2}\ue89e\\left( {{{- \\frac{\\pi}{2}}\ue89eH} + \\sqrt{{\\frac{1\ue89e6}{\\pi}\ue89e\\frac{V}{H}} + {\\left( {\\frac{\\pi^{2}}{4} - \\frac{8}{3}} \\right)\ue89eH^{2}}}} \\right)}}} & (4)\n\\end{matrix}\\)",
                        "The same geometric assumption can also be used by this method to accurately calculate the surface area of a breast implant. Since it was discovered that a compressed breast implant can be accurately modeled as a composite of a flattened cylinder and outer-half of a torus, the surface area is:",
                        "\\(\\begin{matrix}\n{{A = {\\left( {{area}\ue89e\\mspace{14mu} \ue89e{cylinder}\ue89e\\mspace{14mu} \ue89e{faces}} \\right) + \\left( {{{area}\ue89e\\mspace{14mu} \ue89e{outer}} - {{half}\ue89e\\mspace{14mu} \ue89e{of}\ue89e\\mspace{14mu} \ue89e{torus}}} \\right)}},\ue89e{A = {\\frac{\\pi \ue89ed^{2}}{2} + \\frac{\\pi^{2}\ue89ed\ue89eH}{2} + {\\pi \ue89eH^{2}}}},\ue89e{A = {{\\frac{\\pi}{2}\ue89eD^{2}} + {\\left( {\\frac{\\pi^{2}}{2} + \\pi} \\right)\ue89e{DH}} + {\\left( {\\frac{3\ue89e\\pi}{2} - \\frac{\\pi^{2}}{2}} \\right)\ue89eH^{2}}}}} & (5)\n\\end{matrix}\\)",
                        "Where A is the surface area of the breast implant. Since D is a function of plate spacing H and implant volume V by Equation 4, the surface area A can be calculated entirely from the load (F)-plate spacing (H) data and the known breast implant volume V.",
                        "Hence, using this invention's geometric model as a quasi-equilibrium state for a breast implant subjected to a dynamic compressive load, the breast implant geometry (e.g., diameter D, diameter d, and surface area A) can be computed entirely from the dynamic plate spacing H data and the known constant breast implant volume V.",
                        "Engineering stresses can also be calculated from the measured load F, shell thickness t and breast implant geometry, where the breast implant geometry is directly derived from the dynamic load frame apparatus load-displacement data and a quasi-equilibrium assumption for implant geometry as described in the preceding paragraphs and Equations 1-5. Engineering stresses are forces divided by an area. For a breast implant, the force is the applied compressive load, and various areas (AX) can be used including, but not limited to, \u03c0d2/4, \u03c0d2/4, and \u03c0Dt. The general equation for computing various engineering stress by this method is:",
                        "Sx=Stress=F/Ax\u2003\u2003(6)",
                        "Where Sx denotes a stress S based on area Ax. The area Ax used to compute a stress can be the planform area \u03c0D2/4, shell cross section area \u03c0Dt, platen contact area \u03c0d2/4, or some other area. Other more complex formulas for stress, depending on whether the compressed breast implant is best described as thin-walled or thick-walled are known by those skilled in the art, and are functions of geometric properties of the breast implant. For example, the maximum stress at the outer perimeter of a compressed breast implant can be derived as:",
