Repository: boschresearch/Pap2Pat

# Pap2Pat Dataset

### File Schema

Every directory in `data` corresponds to one patent-paper pair and contains the full texts of both patent and paper, as well as the patent outlines. We include all information in JSON for programmatic parsing and Markdown for manual inspection.

```yaml
data/:
    paper_id-patent_id/:
        # Nested JSON format
        patent.json: JSON file containing patent metadata and full-text, as well as all outlines
        paper.json: JSON file containing paper metadata and full-text
        # Markdown format
        patent.md: patent full-text formatted in markdown
        paper.md: paper full-text formatted in markdown

File: Pap2Pat/data/W2957396663-US20200333235/patent.json (part 1 of 2)
{
    "id": "US20200333235",
    "authors": [
        "Mehdi Javanmard",
        "Karan Ahuja",
        "Jianye Sui",
        "Joseph R. Bertino"
    ],
    "title": "USE OF MULTI-FREQUENCY IMPEDANCE CYTOMETRY IN CONJUNCTION WITH MACHINE LEARNING FOR CLASSIFICATION OF BIOLOGICAL PARTICLES",
    "date": "2020-04-17 00:00:00",
    "abstract": "This disclosure provides methods and systems for classifying biological particles, e.g., blood cells, microbes, circulating tumor cells (CTCs). Using impedance flow cytometry, such as multi-frequency impedance cytometry, in conjunction with supervised machine learning, the disclosed methods and systems demonstrated improved accuracy in classifying biological particles.",
    "sections": [
        {
            "title": "DESCRIPTION",
            "paragraphs": [],
            "subsections": [
                {
                    "title": "FIELD OF THE INVENTION",
                    "paragraphs": [
                        "This disclosure relates generally to methods and systems for classifying biological particles and more specifically to methods and systems for classifying biological particles using multi-frequency impedance cytometry in conjunction with machine learning."
                    ],
                    "subsections": [],
                    "outline_long": [
                        "define field of invention"
                    ],
                    "num_characters": 255,
                    "outline_medium": [
                        "define field of invention"
                    ],
                    "outline_short": [
                        "define field of invention"
                    ]
                },
                {
                    "title": "BACKGROUND OF THE INVENTION",
                    "paragraphs": [
                        "Circulating cancer cells (CTCs) refer to a small fraction of cells in patient blood resembling the cells of the primary tumor (Ashworth, T., Aust Med J., 1869. 14: p. 146). These cells circulate in the bloodstream after being shed from the tumor site. CTCs belong to a class of extremely rare cells (as low as 1 in 109 erythrocytes and 1 in 107 leukocytes) which makes detection and analysis of CTCs challenging (Baccelli, I.n., et al., Nature Biotechnology, 2013. 31(6): p. 539; Viraka Nellore, B. P., et al., Bioconjugate chemistry, 2015. 26(2): p. 235-242.). CTCs have been found in the majority of epithelial cancers, including those from colon, breast, lung, and prostate. Although CTCs are rare in quantity, the analysis of CTCs is extraordinarily promising. They serve as a prognostic marker and likely to be the precursor for the formation of secondary tumors during metastasis. In addition, CTC analysis provides insight into treatment effectiveness and can facilitate the discovery of biomarkers to monitor treatment response.",
                        "With rapid advances in oncology, microfluidics, and medicine, CTC detection, isolation, and characterization technologies have shown promising results and have attracted more attention. The most commonly used method for CTC isolation relies on antibody-based capture of CTCs. CTCs express epithelial cell surface markers that are absent from normal leukocytes. The VERIDEX CELLSEARCH system (NJ, USA) is a commercially available system approved by FDA that uses cell surface antigen, an epithelial cell adhesion molecule (EpCAM), to identify target cells (e.g., CTCs). However, this system is not widely used because the system is expensive and suffers from low sensitivity and selectivity. In addition, the purity of captured CTCs is very low (Xiong, K., et al., Advanced Materials, 2016. 28(36): p. 7929-7935.). Nagrath et al. developed a unique microfluidic CTC chip that utilizes an array of microposts which are functionalized with anti-EpCAM antibodies which allowed longitudinal monitoring of patients during therapy and molecular characterization of CTCs (Nagrath, S., et al., Nature, 2007. 450(7173): p. 1235.). In addition to CTCs, the ability to classify and quantify different types of blood cells can be used as biomarkers for various chronic and acute conditions. This includes red blood cells, platelets, and white blood cells with differentials. Quantification of white blood cell differentials (e.g., Neutrophils, monocytes, and lymphocytes) can provide information as to whether an infection is viral or bacterial and also can be useful for risk stratification of sepsis patients and COVID19 infected patients. Physical properties to distinguish CTCs from blood have been vastly explored. These properties include cell size, shape, charge, deformability, and density. Filtration, hydrodynamic chromatography, dielectrophoresis, and inertial microfluidics have shown promising results and avoid the use of cell surface antigens.",
                        "A key challenge in utilizing physical properties of CTCs is that the inherent heterogeneity of CTCs causes a significant overlap of physical properties with leukocytes. This results in leukocyte contamination in the output sample. Thus, there remains a strong need for methods and systems capable of detecting or classifying biological particles, such as CTCs."
                    ],
                    "subsections": [],
                    "outline_long": [
                        "introduce circulating cancer cells",
                        "describe limitations of current detection methods",
                        "discuss importance of CTC analysis",
                        "summarize existing CTC detection technologies",
                        "highlight challenges in CTC detection",
                        "emphasize need for improved methods"
                    ],
                    "num_characters": 3345,
                    "outline_medium": [
                        "introduce circulating cancer cells",
                        "discuss limitations of current CTC detection methods",
                        "motivate need for new CTC detection methods"
                    ],
                    "outline_short": [
                        "discuss limitations of current CTC detection methods"
                    ]
                },
                {
                    "title": "SUMMARY OF THE INVENTION",
                    "paragraphs": [
                        "This disclosure addresses the need mentioned above in a number of aspects. In one aspect, this disclosure provides a system for classifying biological particles, comprising: a non-transitory, computer-readable memory; one or more processors; and a computer-readable medium containing programming instructions that, when executed by the one or more processors, cause the system to: (i) measure an impedance response of one or more biological particles in a sample at one or more frequencies to generate impedance response data associated with the one or more biological particles in the sample; (ii) determine physical properties of the generated impedance response data at the one or more frequencies; and (iii) classify the one or more biological particles in the sample into categories based on the determined physical properties of the generated impedance response data at the one or more frequencies by applying a machine learning model to the generated impedance response data.",
                        "In another aspect, this disclosure also provides a system for determining a type of a biological particle, comprising: a non-transitory, computer-readable memory; one or more processors; and a computer-readable medium containing programming instructions that, when executed by the one or more processors, cause the system to: (a) measure an impedance response of a biological particle in a sample at one or more frequencies using multi-frequency impedance cytometry to generate impedance response data associated with the biological particle in the sample; (b) determine physical properties of the generated impedance response data at the one or more frequencies; and (c) determine a type of the biological particle in the sample based on the determined physical properties of the generated impedance response data at the one or more frequencies by applying a machine learning model to the generated impedance response data.",
                        "In yet another aspect, this disclosure further provides a method of classifying biological particles, comprising: (i) measuring an impedance response of one or more biological particles in a sample at one or more frequencies to generate impedance response data associated with the one or more biological particles in the sample; (ii) determining physical properties of the generated impedance response data at the one or more frequencies; and (iii) classifying the one or more biological particles in the sample into categories based on the determined physical properties of the generated impedance response data at the one or more frequencies by applying a machine learning model to the generated impedance response data.",
                        "In yet another aspect, this disclosure additionally provides a method of determining a type of a biological particle, comprising: (a) measuring an impedance response of a biological particle in a sample at one or more frequencies using multi-frequency impedance cytometry to generate impedance response data associated with the biological particle in the sample; (b) determining physical properties of the generated impedance response data at the one or more frequencies; and (c) determining a type of the biological particle in the sample based on the determined physical properties of the generated impedance response data at the one or more frequencies by applying a machine learning model to the generated impedance response data.",
                        "In another aspect, this disclosure also provides a method of diagnosing a patient as having a cancer or suspected of having a cancer characterized by the presence of circulating cancer cells (CTCs) in a sample from the patient, comprising: (i) obtaining from the patient a sample comprising one or more biological particles; (ii) measuring an impedance response of the one or more biological particles in the sample at one or more frequencies using multi-frequency impedance cytometry to generate impedance response data associated with the one or more biological particles in the sample; (iii) determining physical properties of the generated impedance response data at the one or more frequencies; and (iv) determining the presence of a CTC in the one or more biological particles based on the determined physical properties of the generated impedance response data at the one or more frequencies by applying a machine learning model to the generated impedance response data.",
                        "In some embodiments, the step of measuring the impedance response is performed using multi-frequency impedance cytometry. In some embodiments, the one or more frequencies comprise a frequency of between about 100 Hz and about 30 MHz.",
                        "In some embodiments, the determined physical properties of the generated impedance response data comprise electrical properties. In some embodiments, the electrical properties comprise amplitude of the impedance response, phase of the impedance response, or both.",
                        "In some embodiments, the machine learning model comprises Support Vector Machine, K Nearest Neighbors, Logistic Regression, Random Forests, Deep Learning, or other AI techniques.",
                        "In some embodiments, the biological particles comprise cells. In some embodiments, the cells comprise white blood cells, red blood cells, or cancer cells. In some embodiments, the cancer cells comprise CTCs.",
                        "In some embodiments, the step of determining the physical properties of the generated impedance response data comprises detrending and denoising the generated impedance response data.",
                        "The foregoing summary is not intended to define every aspect of the disclosure, and additional aspects are described in other sections, such as the following detailed description. The entire document is intended to be related as a unified disclosure, and it should be understood that all combinations of features described herein are contemplated, even if the combination of features are not found together in the same sentence, or paragraph, or section of this document. Other features and advantages of the invention will become apparent from the following detailed description. It should be understood, however, that the detailed description and the specific examples, while indicating specific embodiments of the disclosure, are given by way of illustration only, because various changes and modifications within the spirit and scope of the disclosure will become apparent to those skilled in the art from this detailed description."
                    ],
                    "subsections": [],
                    "outline_long": [
                        "introduce system for classifying biological particles",
                        "describe impedance response measurement",
                        "determine physical properties of impedance response data",
                        "classify biological particles using machine learning",
                        "introduce system for determining biological particle type",
                        "describe impedance response measurement",
                        "determine physical properties of impedance response data",
                        "determine biological particle type using machine learning",
                        "introduce method of classifying biological particles",
                        "describe impedance response measurement",
                        "determine physical properties of impedance response data",
                        "classify biological particles using machine learning"
                    ],
                    "num_characters": 6359,
                    "outline_medium": [
                        "introduce system for classifying biological particles",
                        "describe impedance response measurement",
                        "determine physical properties of impedance response data",
                        "classify biological particles using machine learning",
                        "introduce method of determining biological particle type",
                        "introduce method of diagnosing cancer using CTC detection"
                    ],
                    "outline_short": [
                        "introduce system for classifying biological particles",
                        "describe method of classifying biological particles",
                        "outline method of diagnosing cancer using CTCs"
                    ]
                },
                {
                    "title": "DETAILED DESCRIPTION OF THE INVENTION",
                    "paragraphs": [
                        "This disclosure provides methods and systems for classifying biological particles, e.g., circulating tumor cells (CTCs) using impedance flow cytometry, such as multi-frequency impedance cytometry. The classification of biological particles can be performed in conjunction with one or more machine learning models (e.g., supervised machine learning). Multi-frequency impedance cytometry allows screening of biological particles based on their dielectric properties. This disclosure demonstrated rapid differentiation of cancer cells from blood cells using multi-frequency impedance cytometry and supervised machine learning for enhanced classification and accuracy."
                    ],
                    "subsections": [
                        {
                            "title": "A. Methods and Systems for Classifying Biological Particles",
                            "paragraphs": [
                                "In one aspect, this disclosure provides a system for classifying biological particles (e.g., CTCs), comprising: a non-transitory, computer-readable memory; one or more processors; and a computer-readable medium containing programming instructions that, when executed by the one or more processors, cause the system to: (i) measure an impedance response of one or more biological particles in a sample at one or more frequencies to generate impedance response data associated with the one or more biological particles in the sample; (ii) determine physical properties of the generated impedance response data at the one or more frequencies; and (iii) classify the one or more biological particles in the sample into categories based on the determined physical properties of the generated impedance response data at the one or more frequencies by applying a machine learning model to the generated impedance response data.",
                                "In another aspect, this disclosure also provides a system for determining a type of a biological particle (e.g., CTC), comprising: a non-transitory, computer-readable memory; one or more processors; and a computer-readable medium containing programming instructions that, when executed by the one or more processors, cause the system to: (a) measure an impedance response of a biological particle in a sample at one or more frequencies using multi-frequency impedance cytometry to generate impedance response data associated with the biological particle in the sample; (b) determine physical properties of the generated impedance response data at the one or more frequencies; and (c) determine a type of the biological particle in the sample based on the determined physical properties of the generated impedance response data at the one or more frequencies by applying a machine learning model to the generated impedance response data.",
                                "The biological particle(s) may be from the living being. The biological particle(s) can be a cell, a bacterium, a virus, a protein, a microparticle, a nanoparticle, a nucleic acid, a biomarker, or a bead with a biological material attached thereto. In some embodiments, the particle can be any microbial cellular organism (e.g., bacteria, archaea, fungi, protozoa, algae, and viruses). In some embodiments, the biological particles comprise CTCs.",
                                "The cell, according to this embodiment, may be collected from any kind of multicellular organisms. Specific examples of the cell include somatic cells collected from mammals (e.g., a human, a mouse, a monkey, a pig, a rat), and cells obtained by culturing cells isolated from each mammal or each mammalian cell line. Examples of the somatic cells include: keratinous epithelial cells (e.g., keratinocytes); mucosal epithelial cells (e.g., tongue epithelial cells); exocrine epithelial cells (e.g., mammary glandular cells); hormone-secreting cells (e.g., adrenomedullary cells); metabolic and storage cells (e.g., hepatocytes); interface-forming luminal epithelial cells (e.g., type I alveolar cells); vascular luminal epithelial cells (e.g., vascular endothelial cells); ciliated cells with transport function (e.g., tracheal epithelial cells); extracellular matrix secretory cells (e.g., fibroblasts); contractile cells (e.g., smooth muscle cells); hematopoietic and immune cells (e.g., T cells); sensory cells (e.g., rod cells); automatic nervous system neurons (e.g., cholinergic neurons); sensory and peripheral neuron-supporting cells (e.g., satellite cells); CNS neurons and glial cells (e.g., astrocytes); pigment cells (e.g., retinal pigment epithelial cells); and progenitors (tissue precursors) thereof. The cell differentiation degree and/or how old an animal, a source of the cell, is are not particularly limited. An undifferentiated progenitor (including a somatic stem cell) or a fully differentiated mature cell may be likewise used as a source of a somatic cell of the present invention. As used herein, examples of the undifferentiated progenitor include tissue stem cells (somatic stem cells) such as neural stem cells, hematopoietic stem cells, mesenchymal stem cells, and dental pulp stem cells. Preferable examples of an individual mammal, which is a source of the somatic cell according to the present invention, include, but are not particularly limited to, humans. In addition, more preferred are cells artificially processed after the somatic cells have been sampled. Examples include induced pluripotent stem cells (iPS cells) prepared from the somatic cells and cells obtained after pluripotent stem cells (e.g., ES cells and iPS cells) have been differentiated.",
                                "In some embodiments, the step of measuring the impedance response is performed using multi-frequency impedance cytometry. In some embodiments, the one or more frequencies comprise a frequency of between about 100 Hz and about 30 MHz (e.g., between about 100 Hz and about 3 MHz, between about 300 KHz and about 30 MHz, between about 100 Hz and about 300 KHz, between about 300 KHz and about 3 MHz, between about 3 MHz and about 30 MHz).",
                                "In some embodiments, the determined physical properties of the generated impedance response data comprise electrical properties. In some embodiments, the electrical properties comprise amplitude of the impedance response, phase of the impedance response, or both.",
                                "In some embodiments, the machine learning model comprises Support Vector Machine, K Nearest Neighbors, or Logistic Regression. For example, the method using a machine learning model may include training one or more machine learning classifiers on the generated impedance response data. In some embodiments, the method may include one or more machine learning classifiers comprising any of Support Vector Machine, K Nearest Neighbors, and Logistic Regression, Random Forests, Deep Learning, or other AI techniques.",
                                "In some embodiments, the step of determining the physical properties of the generated impedance response data comprises detrending and denoising the generated impedance response data.",
                                "In some embodiments, the biological particles comprise cells. In some embodiments, the cells comprise white blood cells, red blood cells, or cancer cells (e.g., CTCs). In some embodiments, the biological particles can be provided in a bodily fluid (e.g., blood) or a buffer solution.",
                                "Cancers may comprise non-solid tumors (such as hematologic tumors, e.g., leukemias and lymphomas) or may comprise solid tumors, which may include carcinoma, blastoma and sarcoma, and certain leukemias or malignant lymphoid tumors, benign and malignant tumors and malignancies, e.g., sarcomas, carcinomas, and melanomas. Also included are adult tumors/cancers and pediatric tumors/cancers. Hematologic cancers are cancers of the blood or bone marrow. Examples of hematologic (or hematogenous) cancers include leukemias, including acute leukemias (such as acute lymphocytic leukemia, acute myelocytic leukemia, acute myelogenous leukemia, promyelocytic, myelomonocytic, monocytic and erythroleukemia), chronic leukemias (such as chronic myelocytic (granulocytic) leukemia, chronic myelogenous leukemia, and chronic lymphocytic leukemia), polycythemia vera, lymphoma, Hodgkin's disease, non-Hodgkin's lymphoma (indolent and high-grade forms), myeloma Multiple, Waldenstrom's macroglobulinemia, heavy chain disease, myelodysplastic syndrome, hairy cell leukemia, and myelodysplasia.",
                                "In some embodiments, the cancer is selected from the group consisting of oral cancer, oropharyngeal cancer, nasopharyngeal cancer, respiratory cancer, urogenital cancer, gastrointestinal cancer, central or peripheral nervous system tissue cancer, an endocrine or neuroendocrine cancer or hematopoietic cancer, glioma, sarcoma, carcinoma, lymphoma, melanoma, fibroma, meningioma, brain cancer, oropharyngeal cancer, nasopharyngeal cancer, renal cancer, biliary cancer, pheochromocytoma, pancreatic islet cell cancer, Li-Fraumeni tumors, thyroid cancer, parathyroid cancer, pituitary tumors, adrenal gland tumors, osteogenic sarcoma tumors, multiple neuroendocrine type I and type II tumors, breast cancer, lung cancer, head and neck cancer, prostate cancer, esophageal cancer, tracheal cancer, liver cancer, bladder cancer, stomach cancer, pancreatic cancer, ovarian cancer, uterine cancer, cervical cancer, testicular cancer, colon cancer, rectal cancer, and skin cancer.",
                                "CTCs originated from primary tumors play critical roles in metastasis. CTCs shed into the circulation allow a window of opportunity for early diagnosis of cancer. In one aspect, this disclosure relates to the use of multi-frequency impedance cytometry and machine learning to classify CTCs and normal blood cells for early diagnosis of cancer. For example, the method can be used to differentiate T47D breast cancer cells and blood samples.",
                                "Electrical properties of CTCs can help delve further in the isolation, detection, and analysis of CTCs. Tumor cell characterization and classification using impedance spectroscopy recorded significant differences in cytoplasm conductivity and cell membrane for paired high-metastatic and low metastatic cells. Here the measurements were performed over a frequency range from 100 Hz to 3 MHz. Impedance spectrum of cells >3 MHz can also lead to valuable insights regarding cell viability, membrane properties, and shape.",
                                "Multi-frequency impedance cytometry allows screening of biological cells based on their dielectric properties. With rapid advances in machine learning, algorithms can enable computers to access hidden insights from data, and thus it has emerged as an important tool in the field of biology and medicine. In this disclosure, it was demonstrated that the disclosed methods could rapidly distinguish cancer cells from blood cells using multi-frequency impedance cytometry and supervised machine learning for enhanced classification and accuracy. The electrical properties (e.g., phase and amplitude) of cancer cells and blood were also compared, which help accurately quantify and analyze circulating tumor cells from blood in patients.",
                                "Compared to the existing methods for CTC detection, such as tissue biopsy, antibody-based detection, molecular diagnostics based on circulating tumor DNA, the method of the present invention has at least the following advantages: (1) it is label-free and thus cost-effective, as compared to several existing methods that require immunolabeling of surface antigens; and (2) in comparison with existing CTC detection platforms, there would be a significant reduction of the size and cost of the readout instrument. It can also be implemented as point-of-care applications.",
                                "In yet another aspect, this disclosure further provides a method of classifying biological particles, comprising: (i) measuring an impedance response of one or more biological particles in a sample at one or more frequencies to generate impedance response data associated with the one or more biological particles in the sample; (ii) determining physical properties of the generated impedance response data at the one or more frequencies; and (iii) classifying the one or more biological particles in the sample into categories based on the determined physical properties of the generated impedance response data at the one or more frequencies by applying a machine learning model to the generated impedance response data.",
                                "In yet another aspect, this disclosure additionally provides a method of determining a type of a biological particle, comprising: (a) measuring an impedance response of a biological particle in a sample at one or more frequencies using multi-frequency impedance cytometry to generate impedance response data associated with the biological particle in the sample; (b) determining physical properties of the generated impedance response data at the one or more frequencies; and (c) determining a type of the biological particle in the sample based on the determined physical properties of the generated impedance response data at the one or more frequencies by applying a machine learning model to the generated impedance response data.",
                                "In another aspect, this disclosure also provides a method of diagnosing a patient as having a cancer or suspected of having a cancer characterized by the presence CTCs in a sample from the patient, comprising: (i) obtaining from the patient a sample comprising one or more biological particles; (ii) measuring an impedance response of the one or more biological particles in the sample at one or more frequencies using multi-frequency impedance cytometry to generate impedance response data associated with the one or more biological particles in the sample; (iii) determining physical properties of the generated impedance response data at the one or more frequencies; and (iv) determining the presence of a CTC in the one or more biological particles based on the determined physical properties of the generated impedance response data at the one or more frequencies by applying a machine learning model to the generated impedance response data.",
                                "FIG. 1 is a block diagram showing an example system for classifying or detecting biological particles. The system may include a microfluidic channel embedded on a fused silica wafer with gold electrodes (FIG. 2), a multi-frequency lock-in amplifier (ZURICH INSTRUMENTS), and software to record and analyze the data. As an example, impedance cytometry experiments with T47D cancer cells and human blood cells were conducted. After the cells were cultured, T47D cells in the media (RPMI 1640) were centrifuged (290 G for 5 minutes) and suspended in 1\u00d7PBS (\u02dc400 cells/\u03bcL) to perform the impedance cytometry experiments. Blood cells were also suspended in 1\u00d7PBS, and the concentration was \u02dc400 cells/\u03bcL.",
                                "The impedance cytometry measurements were conducted at discrete frequencies ranging from 300 KHz to 30 MHz. For each cell type, a series of measurements were performed at four discrete frequencies simultaneously. A frequency of 500 KHz was used as one of the frequencies for each set of measurements.",
                                "In one example, an ideal polarizable electrode system with no faradic reactions was assumed as gold was the electrode material. A double layer of ions with opposing polarity is formed when an AC voltage is applied across the two electrodes, which is commonly referred to as double-layer capacitance. A simplified circuit model with a double layer capacitance (Cdl) at each electrode in series with the solution resistance (Rs) in parallel with the coupling capacitance between two electrodes in the cell (Ccell) is shown in FIG. 3. Passage of cells through the pore results in modulation of ionic resistance. FIG. 4 represents the normalized response of T47D cancer cells and blood at different frequencies. Each peak corresponds to a single cell being detected. The measurements were performed using a lock-in amplifier and software to record the data.",
                                "The recorded data was then post processed in MATLAB using an algorithm to detrend and denoise the data. This helped the analysis of the impedance cytometry data with minimal error. After detrending and denoising the data, two significant features were extracted from the data: amplitude change and phase change. Amplitude change was termed as a change in amplitude level when a cell passes by, which implies the difference between the baseline voltage and the voltage when a cell passes by. In other words, amplitude change is determined as:",
                                "\\(\\begin{matrix}\n\\begin{matrix}\n{{{{Amplitude}\ue89e\\mspace{14mu} \ue89e{Change}} = \ue89e{\\sqrt{{{Re}\ue89e\\mspace{11mu} \ue89e(V)^{2}} + {{Im}\ue89e\\mspace{11mu} \ue89e(V)^{2}}}}_{{cell}\ue89e\\mspace{11mu} \ue89e{passing}\ue89e\\mspace{11mu} \ue89e{by}}}\ue89e\\mspace{14mu}} \\\\\n{{- \ue89e{\\sqrt{{{Re}\ue89e\\mspace{11mu} \ue89e(V)^{2}} + {{Im}\ue89e\\mspace{11mu} \ue89e(V)^{2}}}}_{baseline}}\ue89e\\mspace{14mu}}\n\\end{matrix} & (1)\n\\end{matrix}\\)",
                                "This change in amplitude was calculated for each single cell passing by with respect to its baseline for all the frequencies at which measurements were conducted. FIG. 5A presents a scatter plot of amplitude change for T47D cancer cells (live) and blood cells at 500 KHz and 1 MHz and FIG. 5B presents scatter plot of amplitude change for T47D cancer cells and blood cells at 500 KHz and 20 MHz",
                                "Phase change was termed as the change in angular position of the excitation frequency when a cell passes by. This was calculated from the real and imaginary data points obtained from the data. A phase change is determined as:",
                                "\\(\\begin{matrix}\n{{{Phase}\ue89e\\mspace{14mu} \ue89e{Change}} = {{\\tan^{- 1}\ue8a0\\left( \\frac{{Im}\ue89e\\mspace{11mu} \ue89e(V)}{{Re}\ue89e\\mspace{11mu} \ue89e(V)} \\right)}_{{cell}\ue89e\\mspace{11mu} \ue89e{passig}\ue89e\\mspace{11mu} \ue89e{by}} - {\\tan^{- 1}\ue8a0\\left( \\frac{{Im}\ue89e\\mspace{11mu} \ue89e(V)}{{Re}\ue89e\\mspace{11mu} \ue89e(V)} \\right)}_{baseline}}} & (2)\n\\end{matrix}\\)",
                                "Again, change in phase was calculated for each single cell passing by for all the frequencies at which measurements were conducted. FIG. 6A presents a scatter plot of phase change for T47D cancer cells (Live) and blood cells at 500 KHz and 1 MHz and FIG. 6B presents a scatter plot of phase change for T47D cancer cells and blood cells at 500 KHz and 20 MHz.",
                                "Machine Learning Analysis",
                                "Although cancer cells differ in size from white blood cells and red blood cells, classifying or comparing them based on size alone might not be accurate/efficient in some conditions. Classifying cells based on their dielectric/internal properties and size can help achieve high accuracy. Higher frequencies (>10 MHz) tend to probe the internal properties of the cell. FIG. 7 presents the amplitude spectrum of T47D cancer cells and blood cells, and FIG. 8 presents the phase spectrum of T47D cancer cells and blood cells. For phase change, a general trend was observed, wherein the change (in phase) was negative at lower frequencies (2 MHz) and positive at higher frequencies. In other words, a frequency-dependent impedance change may differ based upon the type of cell that exists (e.g., red blood cell versus cancer cell).",
                                "To apply a machine learning model for analyzing impendance response data, the Classification Learner Toolbox in MATLAB was used to analyze the impedance cytometry data. The toolbox contains several machine learning classifiers like Support Vector Machine, K Nearest Neighbors, Logistic Regression etc., which can be readily trained on the data set. Next, how accurately these algorithms can classify between cancer cells and blood was tested. A feature matrix consisting of phase change data at 500 KHz, 20 MHz, 25 MHz, and 30 MHz and amplitude change data at 500 KHz, 20 MHz, 25 MHz, and 30 MHz was constructed to train the classifier. The feature matrix was normalized to ensure all the data points lie within the same range. The feature matrix consisted of more than 1000 data points for training to ensure the classifiers did not face the problem of overfitting.",
                                "The machine learning model may be trained using various datasets to perform specific pattern recognition. For example, the algorithms for detecting amplitude and/or phase of the impedance response may be trained using the impedance response data at various frequencies obtained from multi-frequency impedance cytometry. The machine learning model may employ any one of the following algorithms, including, without limitation, support vector machines (SVMs), neural network, logistic regression, naive Bayes, memory-based learning, random forests, bagged trees, decision trees, boosted trees, boosted stumps, etc. Some embodiments of the machine learning module use unsupervised machine learning that provides training data without labeled responses. Examples of unsupervised machine learning techniques use clustering, for example, k-means clustering, hierarchical clustering, and so on.",
                                "For example, neural network technology, also known as \u201cartificial neural network (ANN),\u201d is one of the most developed tools used in machine learning modules for pattern recognition. Neural networks are constructed of processing elements known as neurons. Neurons are interconnected and arranged in a plurality of layers. Each neuron can have multiple inputs but generally only one output, which, in turn, is usually connected to many or all other neurons in the next layer. Neural networks learn by extracting relational information from the data and the desired output. A neural network in the machine learning module is initially trained or fed large amounts of data. Data reflecting amplitude and/or phase of the impedance response at one or more frequencies of individual types of biological particles can be fed to the neural network during the training stage. After the training stage, the resulting neural network is capable of determining the type of individual biological particle, thus enabling the system to classify biological particles based on their physical properties, such as electrical properties. In some embodiments, the machine learning module may employ a plurality of neural networks, which may be organized either in series, in parallel, or in a nested fashion. In this example, the neural networks are arranged in a tree pattern or in a hierarchical structure, with each neural network trained to perform a particular pattern recognition task. A group of such neural networks may be coupled to other groups of neural networks to handle more complex tasks.",
                                "FIG. 9 represents the accuracy of different machine learning classifiers to classify between cancer cells and blood cells. Logistic regression reported to have the highest classification accuracy (99.5%). Logistic regression is a discriminative classifier that works by extracting weighted features from input (data), taking logarithms, and then combining them linearly. K Nearest Neighbors reported classification accuracy of 99.2% and Support Vector Machine (SVM) reported to have a classification accuracy of 98.6%, among others.",
                                "FIGS. 12A, 12B, and 12C are a set of graphs showing classification of white blood cell sub-types, namely neutrophils and lymphocytes, using the disclosed methods. A SVM classifier was trained using purified neutrophils and purified lymphocytes and tested on mixed samples. The classifer was trained with labeled data described by many features, whereby the classifier determines the optimal boundary for accurately classifying the data. The accuracy of the classifier is then assessed using test data with known values.",
