Repository: boschresearch/Pap2Pat

# Pap2Pat Dataset

### File Schema

Every directory in `data` corresponds to one patent-paper pair and contains the full texts of both patent and paper, as well as the patent outlines. We include all information in JSON for programmatic parsing and Markdown for manual inspection.

```yaml
data/:
    paper_id-patent_id/:
        # Nested JSON format
        patent.json: JSON file containing patent metadata and full-text, as well as all outlines
        paper.json: JSON file containing paper metadata and full-text
        # Markdown format
        patent.md: patent full-text formatted in markdown
        paper.md: paper full-text formatted in markdown

File: Pap2Pat/data/W3024813357-US20200271725/patent.json (part 1 of 3)
{
    "id": "US20200271725",
    "authors": [
        "Patrick K. Herring",
        "Muratahan Aykol",
        "Abraham Anapolsky"
    ],
    "title": "SYSTEMS, METHODS, AND STORAGE MEDIA FOR PREDICTING A DISCHARGE PROFILE OF A BATTERY PACK",
    "date": "2019-02-25 00:00:00",
    "abstract": "Systems, methods, and storage media for generating a predicted discharge profile of a vehicle battery pack are disclosed. A method includes receiving, by a processing device, data pertaining to cells within a battery pack installed in each vehicle of a fleet of vehicles operating under a plurality of conditions, the data received from at least one of each vehicle in the fleet of vehicles, providing, by the processing device, the data to a machine learning server, directing, by the processing device, the machine learning server to generate a predictive model, the predictive model based on machine learning of the data, generating, by the processing device, the predicted discharge profile of the vehicle battery pack from the predictive model, and providing the discharge profile to an external device.",
    "sections": [
        {
            "title": "DESCRIPTION",
            "paragraphs": [],
            "subsections": [
                {
                    "title": "BACKGROUND",
                    "paragraphs": [],
                    "subsections": [
                        {
                            "title": "Field",
                            "paragraphs": [
                                "The present specification generally relates to predicting battery pack characteristics and, more particularly, to systems, methods, and storage media for using machine learning to predict how a particularly configured vehicle battery pack will discharge under various operating conditions."
                            ],
                            "subsections": [],
                            "outline_long": [
                                "relate to predicting battery pack characteristics"
                            ],
                            "num_characters": 289,
                            "outline_medium": [
                                "relate to predicting battery pack characteristics"
                            ],
                            "outline_short": [
                                "define battery pack prediction problem"
                            ]
                        },
                        {
                            "title": "Technical Background",
                            "paragraphs": [
                                "Battery packs for use in vehicles (e.g., hybrid gas/electric vehicles, electric vehicles, or the like) are generally constructed as a grouping of cells. The arrangement of cells may affect how the vehicle battery pack discharges energy when used, particularly under certain operating conditions. Accordingly, information regarding how certain battery packs discharge energy under certain operating conditions could be useful in ensuring that a particular pack is adequately charged before the vehicle sets out on a particular course, ensuring that a particular pack is used for a particular type of vehicle, and/or ensuring that particular discharge settings are set for a particular use."
                            ],
                            "subsections": [],
                            "outline_long": [
                                "motivate battery pack discharge information"
                            ],
                            "num_characters": 688,
                            "outline_medium": [
                                "motivate battery pack discharge information"
                            ],
                            "outline_short": [
                                "motivate battery pack discharge information"
                            ]
                        }
                    ],
                    "outline_long": [],
                    "num_characters": 0,
                    "outline_medium": [],
                    "outline_short": []
                },
                {
                    "title": "SUMMARY",
                    "paragraphs": [
                        "One aspect of the present disclosure relates to a method for generating a predicted discharge profile of a vehicle battery pack. The method includes receiving, by a processing device, data pertaining to cells within a battery pack installed in each vehicle of a fleet of vehicles operating under a plurality of conditions. The data is received from at least one of each vehicle in the fleet of vehicles. The method further includes providing, by the processing device, the data to a machine learning server and directing, by the processing device, the machine learning server to generate a predictive model. The predictive model is based on machine learning of the data. The method further includes generating, by the processing device, the predicted discharge profile of the vehicle battery pack from the predictive model and providing the discharge profile to an external device.",
                        "Another aspect of the present disclosure relates to a system configured for generating a predicted discharge profile of a vehicle battery pack. The system includes a fleet of vehicles, each vehicle in the fleet of vehicles comprising a battery pack having a plurality of cells and one or more hardware processors communicatively coupled to each vehicle in the fleet of vehicles. The one or more hardware processors are configured by machine-readable instructions to receive data pertaining to cells within a battery pack installed in each vehicle of a fleet of vehicles operating under a plurality of conditions. The data is received from at least one of each vehicle in the fleet of vehicles. The one or more hardware processors are further configured by machine-readable instructions to provide the data to a machine learning server and direct the machine learning server to generate a predictive model. The predictive model is based on machine learning of the data. The one or more hardware processors are further configured by machine-readable instructions to generate the predicted discharge profile of the vehicle battery pack from the predictive model and provide the discharge profile to an external device.",
                        "Yet another aspect of the present disclosure relates to a non-transient computer-readable storage medium having instructions embodied thereon, the instructions being executable by one or more processors to perform a method for generating a predicted discharge profile of a vehicle battery pack. The method includes receiving data pertaining to cells within a battery pack installed in each vehicle of a fleet of vehicles operating under a plurality of conditions. The data is received from at least one of each vehicle in the fleet of vehicles. The method further includes providing the data to a machine learning server and directing the machine learning server to generate a predictive model. The predictive model is based on machine learning of the data. The method further includes generating the predicted discharge profile of the vehicle battery pack from the predictive model and providing the discharge profile to an external device.",
                        "These and other features, and characteristics of the present technology, as well as the methods of operation and functions of the related elements of structure and the combination of parts and economies of manufacture, will become more apparent upon consideration of the following description and the appended claims with reference to the accompanying drawings, all of which form a part of this specification, wherein like reference numerals designate corresponding parts in the various figures. It is to be expressly understood, however, that the drawings are for the purpose of illustration and description only and are not intended as a definition of the limits of the invention. As used in the specification and in the claims, the singular form of \u2018a\u2019, \u2018an\u2019, and \u2018the\u2019 include plural referents unless the context clearly dictates otherwise."
                    ],
                    "subsections": [],
                    "outline_long": [
                        "introduce method for generating predicted discharge profile",
                        "receive data from fleet of vehicles",
                        "provide data to machine learning server",
                        "generate predictive model",
                        "introduce system for generating predicted discharge profile",
                        "introduce non-transient computer-readable storage medium",
                        "summarize method for generating predicted discharge profile"
                    ],
                    "num_characters": 3887,
                    "outline_medium": [
                        "outline method for generating predicted discharge profile",
                        "describe system for generating predicted discharge profile",
                        "outline non-transient computer-readable storage medium"
                    ],
                    "outline_short": [
                        "outline machine learning-based discharge profile prediction"
                    ]
                },
                {
                    "title": "DETAILED DESCRIPTION",
                    "paragraphs": [
                        "The present disclosure relates generally to training and using a machine learning (ML) model to predict how certain conditions will cause a particular battery pack to discharge, particularly a battery pack found in vehicles such as electric vehicles (EVs), hybrid gas-electric vehicles, and the like. The methods and systems described herein generally include obtaining data pertaining to the cells in battery packs installed in a fleet of currently-operating vehicles, data pertaining to discharge of the cells under real-world conditions, and/or data pertaining to discharge of the cells under simulated conditions. The data is then fed into a ML server, which generates a predictive model that can be used to establish discharge profiles for particular operating conditions.",
                        "Battery packs, particularly those used in vehicles such as EVs and hybrid gas-electric vehicles, consist of an arrangement of cells that contain stored energy. The cells are connected in parallel to form a module, and a plurality of modules are connected in series to form a pack. In some cases, the cells are merely arranged within the modules/the battery pack in a manner to maximize the number of cells. As such, every battery pack that is manufactured may not be exactly the same as others due to varying cell arrangements.",
                        "In addition, certain cells (including relatively low-quality cells and relatively high-quality cells), when placed next to each other or otherwise arranged in a particular manner, may operate sub-optimally under certain conditions. For example, various cells may release various levels of thermal energy (e.g., give off heat) during operation (including charging and discharging) due to the inherent impedance properties of the cells. When two cells that give off a relatively high amount of heat are placed next to each other (relative to two cells that give off a relatively lower amount of heat), the amount of heat that is released may be high enough to damage the cells and/or surrounding components of the battery pack, particularly when the vehicle is driven in hot weather, which can result in, for example, battery pack failure, reduced lifetime of the battery pack, quicker discharge times, slower charge times, and/or the like. Accordingly, it becomes necessary to space cells exhibiting high resistance apart from one another to maintain an overall temperature of the modules and the pack in general to avoid heat related issues, particularly when the vehicle is driven in hot weather. In another example, it may be preferable to avoid placing a cells having a relative higher capacity adjacent one another in a module or in a pack so as to avoid stressing the relative lower capacity cells also present in the module or in the pack, particularly when the rate of discharge is higher than a typical rate of discharge (e.g., when the vehicle is driven at a higher speed, up a slope, and/or the like). Accordingly, it becomes necessary to space the relative higher capacity cells apart from one another to avoid stress on the relative lower capacity cells under certain operating conditions.",
                        "Some systems and methods merely monitor battery pack operation at a pack level (e.g., the battery pack as a whole). Monitoring in this manner is not sufficiently granular to obtain the data that is necessary for machine learning and generation of a model that can be used for configuring cells and modules within a pack.",
                        "Referring now to the drawings, FIG. 1 depicts an illustrative network, generally designated 100, of devices and systems for predicting a discharge profile of a battery pack under particular operating conditions according to embodiments shown and described herein. As illustrated in FIG. 1, the network 100 may include a wide area network, such as the internet, a local area network (LAN), a mobile communications network, a public service telephone network (PSTN) and/or other network and may be configured to electronically connect a battery configuration system 110, one or more vehicles 122 in a fleet of vehicles 120, one or more user computing devices 130, one or more mobile devices 140, one or more machine learning servers 150, and/or one or more battery testing devices 160.",
                        "The battery configuration system 110 is generally a computing device that carries out various processes for determining an arrangement of cells in a battery pack (including a module thereof) and directs placement of the cells accordingly, as described in greater detail herein. The battery configuration system 110 contains one or more hardware components, as will be discussed herein with respect to FIGS. 3A and 3B.",
                        "Still referring to FIG. 1, the fleet of vehicles 120 includes one or more vehicles 122, each of which has at least one battery pack therein. For example, each vehicle 122 in the fleet of vehicles 120 may be an electric vehicle, a gas-electric hybrid vehicle, or the like. Each vehicle 122 in the fleet of vehicles 120 can be communicatively coupled to any of the components within the network 100 to transmit data corresponding to the battery pack, and can further receive instructions for utilizing the battery pack therein, as described in greater detail herein. Accordingly, each vehicle 122 in the fleet of vehicles 120 includes one or more hardware components that are used for generating data, communicating data, receiving commands, and executing commands, as described herein with respect to FIG. 4.",
                        "Still referring to FIG. 1, the one or more user computing devices 130 and the one or more mobile devices 140 may generally be devices that are used by a user to transmit information from at least one vehicle 122 in the fleet of vehicles 120 (if the vehicle within the fleet of vehicle is not directly coupled to the network 100) and/or receive information from the battery configuration system 110 (e.g., directions) that is used to arrange the cells within a battery pack (or a module thereof) during manufacture of the battery pack. For example, the one or more user computing devices 130 and/or the one or more mobile devices 140 may be communicatively coupled to a vehicle 122 from the fleet of vehicles 120 to receive data from the vehicle (e.g., via the vehicle's on-board diagnostics (OBD) port) and transmit the data via the network 100 to another device (e.g., the battery configuration system 110). In another example, the one or more user computing devices 130 and/or the one or more mobile devices 140 may be integrated with an electric vehicle charging station such that, when the vehicle 122 is connected to the charging station for a charge, a data connection is created between the vehicle 122 and the charging station (e.g., at least one of the user computing device 130 and the mobile device 140) such that data can be transmitted to one or more other components connected to the network 100 via the charging station. In yet another example, the one or more user computing devices 130 and/or the one or more mobile devices 140 may be located in a vehicle repair facility, vehicle dealership, and/or the like. In yet another example, the one or more user computing devices 130 and/or the one or more mobile devices 140 may be located in a battery manufacturing facility, and may receive instructions that are either displayed to a person assembling a battery pack or provided to a robot assembling a battery pack. The instructions may direct the user or the robot to pick certain cells exhibiting characteristics, place the cells in a particular location or in a particular relation to other cells or other battery components (e.g., sensors, cooling devices, or the like), bend the cells in a particular manner, and/or the like when a particular battery pack is intended to be used for a particular purpose. Each of the one or more user computing devices 130 may generally be any computing device that includes components that allow the device to perform any user-facing functions (e.g., a display, a user input device, memory, processing device, communications ports, and/or the like), and is otherwise not limited by the present disclosure. Similarly, each of the one or more mobile devices 140 may generally be any computing device that includes components that allow the device to perform any user-facing functions (e.g., a display, a user input device, memory, processing device, communications ports, and/or the like), and is otherwise not limited by the present disclosure.",
                        "In some embodiments, the one or more user computing devices 130 and/or the one or more mobile devices 140 may gather data that is used for predicting as described herein when the one or more user computing devices 130 and/or the one or more mobile devices 140 are communicatively coupled to a vehicle during servicing. That is, data from full diagnostic cycles may be obtained during vehicle services (e.g., when the vehicle is at the dealership, a repair shop, or the like). In such embodiments, additional external hardware associated with the one or more user computing devices 130 and/or the one or more mobile devices 140 may be used to obtain the data, such as, for example, a connection between the vehicle and a computer that is configured to cause a controlled charge or discharge of the battery while at the same time receiving data from one or more sensors.",
                        "The one or more machine learning servers 150 are generally computing devices that store one or more machine learning algorithms thereon and are particularly configured to receive data pertaining to the cells in batteries and generate a model therefrom, the model being useable by the battery configuration system 110 to predict one or more discharge profiles for any battery pack (including battery packs having different arrangements of cells therein) for a one or more operating conditions, as described in greater detail herein. The machine learning algorithms utilized by the one or more machine learning servers 150 are not limited by the present disclosure, and may generally be any algorithm now known or later developed, particularly those that are specifically adapted for generating a predictive model that can be used for estimating electrical characteristics of cells. That is, the machine learning algorithms may be supervised learning algorithms, unsupervised learning algorithms, semi-supervised learning algorithms, and reinforcement learning algorithms. Specific examples of machine learning algorithms may include, but are not limited to, nearest neighbor algorithms, na\u00efve Bayes algorithms, decision tree algorithms, linear regression algorithms, supervised vector machines, neural networks, clustering algorithms, association rule learning algorithms, Q-learning algorithms, temporal difference algorithms, and deep adversarial networks. One particular algorithm may utilize dynamic time warping (DTW). Another particular algorithm may utilize reinforcement, such as a QV-learning algorithm. Other specific examples of machine learning algorithms used by the one or more machine learning servers 150 should generally be understood and are included within the scope of the present disclosure.",
                        "The one or more battery testing devices 160 are generally devices that are used to test batteries, generate data corresponding to the battery testing, and supply the data to one or more components communicatively coupled thereto via the network 100 (e.g., the battery configuration system 110). The battery testing devices 160 may generally test batteries or components thereof (e.g., modules, cells, or the like) that are not installed in vehicles (i.e., not contained within one of the vehicles 122). The battery testing devices 160 may test a battery or component thereof for charge, voltage, discharge rate, charging time, life span, physical characteristics, chemical composition, cranking amps, internal battery management systems functionality, and/or the like. The battery testing devices 160 may also simulate various discharge conditions. For example, the battery testing devices 160 may complete an EV Drive Cycle Simulation (e.g., Federal Urban Drive Schedule\u2014FUDS), a Hybrid Pulse Power Characterization (HPPC) test, and/or the like. In embodiments with respect to testing of individual cells, the battery testing devices 160 may be used for electrochemistry, battery, and supercapacitor testing, HPCE measurements, electrochemical research and development, half-cell testing, life cycle testing, electrochemical impedance spectroscopy (EIS), and/or the like. In some embodiments, at least one of the battery testing devices 160 may be a high-throughput (HT) cycler. An illustrative example of one of the battery testing devices 160 is the 9220 Dual Bay Series Low Voltage/High Current Cycler available from NH Research (Irvine, Calif.). Another illustrative example of one of the battery testing devices 160 is the various battery testing products available from Arbin Instruments (College Station, Tex.), such as, for example, the Regenerative Battery Testing (RBT) series of devices.",
                        "In some embodiments, the one or more battery testing devices 160 may obtain and/or generate data that is used to predict battery discharge, as described herein. Examples of data that may be obtained and/or generated by the one or more battery testing devices 160 based on a testing of particular battery packs include, but is not limited to, relaxation after high rate pulse discharge data, diagnostic cycle data, and charge cycle data. As described herein, each of the aforementioned data can be linked to higher quality features determined from the one or more battery testing devices 160 (e.g., EIS spectra, C-V curves, and/or the like). Relaxation data may be obtained by the one or more battery testing devices 160 either with a deliberate high current discharge pulse controlled by a motor controller or from a high current discharge (i.e., during acceleration). Charging cycles may yield data that is closest to galvanostatic cycling since the charging typically occurs at constant current or constant power.",
                        "It should be understood that while the user computing device 130 is depicted in FIG. 1 as a personal computer and the battery configuration system 110 and the one or more machine learning servers 150 are depicted as servers, these are nonlimiting examples. More specifically, in some embodiments any type of computing device (e.g., mobile computing device, personal computer, server, etc.) may be utilized for any of these components. Additionally, while each of these computing devices is illustrated in FIG. 1 as a single piece of hardware, this is also merely an example. More specifically, each of the battery configuration system 110, the one or more user computing devices 130, the one or more mobile devices 140, and/or the one or more machine learning servers 150 may represent a plurality of computers, servers, databases, or the like.",
                        "FIG. 2 depicts a perspective view of a battery pack 200 containing a plurality of cells 220 arranged within modules 210 therein. FIG. 2 further depicts an illustrative cell 220 and a module 210 that includes a plurality of cells 220 therein. The battery pack 200 depicted in FIG. 2 is an illustrative example of a pack that may be found in a vehicle, such as a vehicle 122 in the fleet of vehicles 120 (FIG. 1). That is, the battery pack 200 may be an energy storage device that is used to power various vehicle components in a vehicle, particularly electric vehicle components, gas-electric hybrid vehicle components, and/or the like. The battery pack 200 depicted in FIG. 2 may also be an illustrative example of a pack that is tested by the one or more battery testing devices 160 (FIG. 1).",
                        "Still referring to FIG. 2, in some embodiments, the battery pack 200 may be shaped and/or sized to correspond to a vehicle in which it is installed, and may be configured to house a plurality of the cells 220 and/or the modules 210 therein. The battery pack 200 may include a cover that defines an interior in which the cells 220 and/or modules 210 are contained, along with various other components such as (but not limited to) pack sensor hardware 230 having one or more sensors and/or one or more battery management system (BMS) hardware components 240.",
                        "Each of the cells 220 within a module 210 of the battery pack 200 may generally be a battery cell that is used for storing electrical energy that is provided to an external component, such as a component of a vehicle. As such, each of the cells 220 may have a plurality of terminals thereon, including a positive terminal 222 and a negative terminal 224. The cell 220 is otherwise not limited by the present disclosure, and may be any type of battery cell now known or later developed. Illustrative examples of cells include, but are not limited to, lead acid cells, nickel metal hydride (NiMH) cells, lithium ion (Li-ion) cells, and/or the like.",
                        "Each of the cells 220 may be any size and/or shape and/or moldable into any size or shape. As such, the present disclosure is not limited to any particular size and shape. Moreover, the modules 210 within the battery pack 200 may have a plurality of cells 220 that have different sizes and shapes. That is, a module 210 may include one or more first cells 220 having a first size and/or shape and one or more second cells 220 having a second size and/or shape that is different from the first size and/or shape. Use of differently shaped cells 220 within a module 210 in various arrangements may allow for the module 210 to be configured in various manners. For example, the module 210 may be molded to fit a particular shape based on the location of that module 210 within the battery pack 200 (e.g., to fit a particularly shaped void, to fit in between particularly shaped components, and/or the like), and the module 210 may be filled with cells 220 having various sizes so as to maximize the number of cells 220 located within the module 210, maximize the amount of energy storage capacity of the module 210, and/or the like. In addition, modules 210 may be subsequently molded and filled with particular cells 220 and/or particular arrangement of cells 220 based on a direction received from the battery configuration system 110 (FIG. 1), as described in greater detail herein. Accordingly, it should be understood that the shape and size of the modules 210 and the cells 220 are not limited by the present disclosure.",
                        "In some embodiments, each of the modules 210 may also include a module BMS device 212. The module BMS device 212 may generally be a battery management system that is particularly adapted for the module 210 in which it is located to manage electrical output of the module 210 and/or the cells 220 thereof, manage charging of the module 210 and/or the cells 220 thereof, collect data on a charge and/or a discharge of the module 210 and/or the cells 220, transmit collected data, and/or the like.",
                        "The pack sensor hardware 230 located within the battery pack 200 may generally sense one or more characteristics of the battery pack 200, the modules 210 therein, the cells 220 therein, and/or one or more other components therein. For example, the pack sensor hardware 230 may include a temperature sensor configured to sense an internal temperature of the battery pack 200 as a whole, or various portions of the battery pack 200 (e.g., to identify \u201chot spots\u201d within the battery pack 200). That is, temperature sensors may be dispersed throughout the interior of the battery pack 200 to sense the temperature at particular areas within the battery pack 200. In another example, the pack sensor hardware 230 may include an electrical meter configured to sense one or more electrical characteristics of the modules 210 and/or the cells 220 within the battery pack 200, such as, but not limited to, voltage, impedance, and/or the like. In another example, the pack sensor hardware 230 may include one or more pressure monitors that monitors a pressure of each cell 220 within the battery pack 200. In yet another example, the pack sensor hardware 230 may include one or more ultrasonic electrochemical impedance spectroscopy (EIS) devices.",
                        "In some embodiments, the pack sensor hardware 230 may be integrated with the module BMS device 212 of each of the modules 210 such that sensing on a cell level or a module level can be achieved. In some embodiments, the pack sensor hardware 230 may be integrated with the BMS hardware components 240. The pack sensor hardware 230 may be communicatively coupled to one or more devices to transmit data corresponding to the sensed characteristics such that the data can be utilized as described herein. For example, the pack sensor hardware 230 may be communicatively coupled to the BMS hardware components 240, which provides the data to one or more external components such as, but not limited to, the battery configuration system 110 (FIG. 1).",
                        "Still referring to FIG. 2, the BMS hardware components 240 are generally any electronic system components that are configured to manage the modules 210 and the cells 220 of the battery pack 200, including components that are now known or later developed. As such, the BMS hardware components 240 may generally include components that are particularly configured for maintaining operation of the battery pack 200, monitoring a state of the battery pack 200 (as well as the modules 210 and cells 220 therein), calculating secondary data, transmitting calculated data and/or data received from the pack sensor hardware 230, maintaining the operating environment within the battery pack 200, authenticating the battery pack 200, and/or balancing the battery pack 200.",
                        "In some embodiments, the BMS hardware components 240, in conjunction with the pack sensor hardware 230, may monitor and/or control various battery operating parameters of the battery pack 200, the modules 210 thereof, and/or the cells 220 thereof. For example, the BMS hardware components 240 may monitor and/or control voltage (e.g., total voltage, voltage of particular modules 210, voltage of particular cells 220, minimum cell voltage, maximum cell voltage, voltage of periodic taps, and/or the like), temperature (e.g., average temperature, coolant intake temperature, coolant output temperature, coolant flow, temperatures of each module 210, temperatures of each cell 220, and/or the like), state of charge (SOC) or depth of discharge (DOD), state of health (SOH), state of power (SOP), (e.g., current in or out of the battery pack 200, the modules 210 thereof, and/or the cells 220 thereof), and/or recharging parameters (e.g., directing recovered energy and/or the like).",
                        "In some embodiments, the BMS hardware components 240 may calculate various values, including, but not limited to, maximum charge current as a charge current limit (CCL), maximum discharge current as a discharge current limit (DCL), energy (e.g., kilowatt-hours (kWh)) delivered since last charge or charge cycle, internal impedance of a module 210 and/or a cell 220, open circuit voltage, charge delivered or stored (e.g., Coulomb counter), total energy delivered since first use, total operating time since first use, total number of cycles, and/or the like.",
                        "In embodiments, the BMS hardware components 240 may include a central controller that communicates internally within the battery pack 200 with various other hardware, such as for example, hardware associated with a module 210 and/or a cell 220 (e.g., the module BMS device 212) and/or externally with external components, such as, for example, the various components depicted in FIG. 1. Still referring to FIG. 2, the central controller may communicate via a serial connection, a CAN bus, a DC-Bus (e.g., serial over power line), and/or wirelessly.",
                        "The BMS hardware components 240 may also be used to optimize usage of the battery pack 200 (e.g., charging the battery pack 200, discharging the battery pack, and/or the like) by wasting energy from the most charged modules 210 and/or cells 220 by connecting the modules 210 and/or cells 220 to a load (e.g., via passive regulators or the like), shuffling energy from relatively more charged modules 210 and/or cells 220 to relatively less charged modules 210 and/or cells, reducing charging currents such that relatively higher charged modules 210 and/or cells 220 are not damaged, but relatively lower charged modules 210 and/or cells 220 can still to charge, modular charging, and/or the like.",
                        "The topology of the BMS hardware components 240 should generally be understood, and is not limited by the present disclosure. That is, the BMS hardware components 240 may a centralized topology whereby a single controller is coupled to all of the modules 210 and cells 220, a distributed topology whereby a BMS board is installed at each module 210 and/or cell (e.g., the module BMS device 212), or a modular topology whereby the BMS hardware components 240 include a plurality of controllers, each of which handles a subset of the total number of modules 210 and cells 220 within the battery pack 200.",
                        "In some embodiments, the battery pack 200 may further include one or more ports for transmitting electricity stored in the cells 220, transmitting data (e.g., from the BMS hardware components 240), and/or the like. For example, as depicted in FIG. 2, the battery pack 200 may include an electrical port 204, a data port 206, and/or an auxiliary port 208.",
                        "The electrical port 204 is generally provides an electrical coupling to the various components within the battery pack 200, including, but not limited to, the modules 210 and the cells 220. Thus, the electrical port 204, when electrically coupled to an external device, may allow electrical currents to flow between the battery pack 200 and the external device. As such, the electrical port 204 may be shaped, sized, and arranged to electrically couple to one or more components of a vehicle and/or battery testing device.",
                        "The data port 206 generally provides a data connection between the components within the battery pack 200 and one or more external components. That is, data gathered and/or generated by various components within the battery pack 200 (e.g., the BMS hardware components 240, each module BMS device 212, data from the pack sensor hardware 230, and/or the like) may be transmitted out of the battery pack 200 via the data port 206 to external components such as (but not limited to), the various components shown and described with respect to FIG. 1. That is, referring also to FIG. 1, the data may be transmitted to the battery configuration system 110, other components of a vehicle 122 in the fleet of vehicles 120, the one or more user computing devices 130, the one or more mobile devices 140, the one or more machine learning servers 150, and/or the one or more battery testing devices 160 via the data port 206. In some embodiments, the data from the components within the battery pack 200 may be transmitted by one device to another device. For example, the data port 206 may be communicatively coupled to a vehicle's CAN bus (or other similar local interface) such that the data from the components within the battery pack 200 are transmitted via the CAN bus where it is retrieved via a connection between the vehicle's CAN bus and another component (e.g., a user computing device 130 or a mobile device connected to the CAN bus via an access port such as the vehicle's OBD port). The data may then be relayed via the network 100 to yet another component such as the battery configuration system 110. In another example, the data port 206 may be communicatively coupled to one or more of the battery testing devices 160 such that data from the components within the battery pack 200 are transmitted to the one or more battery testing devices 160.",
                        "The auxiliary port 208 may generally be any type of port for any type of communication or electrical coupling. In some embodiments, the auxiliary port 208 may be used for a combination of communications and electrical coupling (e.g., serial communication over powerline).",
                        "It should now be understood the type of battery pack that is generally used for the purposes described herein. However, it should also be understood that the battery pack described with respect to FIG. 2 is merely illustrative, and other battery packs now known or later developed may also be used without departing from the scope of the present disclosure.",
                        "FIG. 3A depicts illustrative internal components of the battery configuration system 110 of FIG. 1 that provide the battery configuration system 110 with the capabilities described herein. As depicted in FIG. 3A, the battery configuration system 110 may include a processing device 310, a non-transitory memory component 320, network interface hardware 340, input/output (I/O) hardware 330, and/or a data storage component 350. A local interface 300, such as a bus or the like, may interconnect the various components.",
                        "The processing device 310, such as a computer processing unit (CPU), may be the central processing unit of the battery configuration system 110, performing calculations and logic operations to execute a program. The processing device 310, alone or in conjunction with the other components, is an illustrative processing device, computing device, processor, or combination thereof. The processing device 310 may include any processing component configured to receive and execute instructions (such as from the data storage component 350 and/or the memory component 320).",
