Repository: boschresearch/Pap2Pat

# Pap2Pat Dataset

### File Schema

Every directory in `data` corresponds to one patent-paper pair and contains the full texts of both patent and paper, as well as the patent outlines. We include all information in JSON for programmatic parsing and Markdown for manual inspection.

```yaml
data/:
    paper_id-patent_id/:
        # Nested JSON format
        patent.json: JSON file containing patent metadata and full-text, as well as all outlines
        paper.json: JSON file containing paper metadata and full-text
        # Markdown format
        patent.md: patent full-text formatted in markdown
        paper.md: paper full-text formatted in markdown

File: Pap2Pat/data/W3122285306-US20220386939/patent.json (part 1 of 3)
{
    "id": "US20220386939",
    "authors": [
        "James Chan",
        "Payam Saadai"
    ],
    "title": "LABEL-FREE SPECTRAL PATHOLOGY FOR IN VIVO DIAGNOSIS",
    "date": "2020-11-06 00:00:00",
    "abstract": "A method for determining if a tissue is ganglionic is provided. The method comprises a) generating at least one hyperspectral Raman image of a tissue from a region of interest in a tissue suspected to contain ganglion cells that was optionally identified by a method comprising autofluorescence (AF) and Second Harmonic generation (SHG) imaging of the tissue; and b) analyzing any of the images for one or more of the following: i) optical excitation; ii) chemical information or emission spectra; or iii) AF, SHG, and/or Raman signatures, wherein the analysis provides indicators that the region of interest is either ganglionic or non-ganglionic. A system for analysis of in vivo tissue or ex vivo tissue samples including a multiphoton autofluorescence microscope, a Second Harmonic Generation microscope, and a hyperspectral Raman microscope in operative communication is also provided.",
    "sections": [
        {
            "title": "DESCRIPTION",
            "paragraphs": [],
            "subsections": [
                {
                    "title": "TECHNICAL FIELD",
                    "paragraphs": [
                        "The present invention relates generally to the field of histopathology, in particular, improved imaging modalities and methods for enhanced, label-free intraoperative histopathology."
                    ],
                    "subsections": [],
                    "outline_long": [
                        "define histopathology field"
                    ],
                    "num_characters": 182,
                    "outline_medium": [
                        "define histopathology field"
                    ],
                    "outline_short": [
                        "define histopathology field"
                    ]
                },
                {
                    "title": "BACKGROUND",
                    "paragraphs": [
                        "Haemotoxylin and Eosin (H&E) histopathology, currently the \u201cgold-standard\u201d for pathological diagnosis of many diseases, can involve many tissue or biopsy sample preparation steps on time scales that are incompatible with intra-operative situations where quick decisions must be made. Advancing the field of pathology by developing new techniques capable of near real-time tissue analysis with the quality and accuracy that is comparable to or better than H&E would provide an invaluable tool for surgical guidance and improving clinical outcomes.",
                        "In particular, the patient management of Hirschsprung Disease could be significantly improved if a reliable diagnostic method was available that could more rapidly and accurately detect the presence or absence of intestinal ganglion cells. Such an approach could significantly reduce the overall time child patients are under anesthesia, improve clinical outcomes, and reduce the overall morbidity of HD. This disclosure satisfies this need and provides related advantages as well."
                    ],
                    "subsections": [],
                    "outline_long": [
                        "motivate H&E histopathology limitations",
                        "motivate need for rapid tissue analysis"
                    ],
                    "num_characters": 1029,
                    "outline_medium": [
                        "motivate need for improved histopathology methods"
                    ],
                    "outline_short": [
                        "motivate need for improved histopathology methods"
                    ]
                },
                {
                    "title": "SUMMARY",
                    "paragraphs": [
                        "The present disclosures overcomes the drawbacks of previously known methods by providing an improved method of intra-operative histopathology. In one embodiment of the methods, second harmonic generation (SHG) signals first identify the layers of a tissue that are suspected to be in close proximity to ganglion cells. These SHG signals are used to narrow down regions of interest that may contain ganglion cells. In some embodiments, the SHG signals come from collagen. An autofluorescence (AF) signal, such as a two-photon excitation AF signal, is also generated and provides a negative image contrast to further narrow down regions that may contain ganglion cells. In some embodiments, ganglion cells cannot emit an AF signal, and therefore the ganglion cells show up as dark, negative contrast regions in an AF image.",
                        "Both the SHG and AF signals provide an initial idea where ganglion cells can or may be in a region of interest, but their signatures are generally still not specific enough to surpass typical H&E stained biopsies. The present disclosure also identifies several Raman peaks that further distinguish ganglion cells and provide greater specificity and sensitivity in tissue biopsy.",
                        "Thus, a method for determining if a tissue is ganglionic is disclosed herein. The method can include and comprises, or consists essentially of, or yet further consists of: a) generating at least one hyperspectral Raman image of a tissue from a region of interest in a tissue suspected to contain ganglion cells that was optionally identified by a method comprising, or consisting essentially of, or yet further consisting of autofluorescence (AF) and Second Harmonic generation (SHG) imaging of the tissue; and b) analyzing any of the images for one or more of: i) optical excitation, ii) chemical information or emission spectra; or iii) AF, SHG, and/or Raman signatures, wherein the analysis provides indicators that the region of interest is either ganglionic or non-ganglionic. The method further can include identifying the tissue as ganglionic or non-ganglionic. For example, the image contrast provided by SHG and AF can enable visualization of overall tissue morphology and localization of regions that can or may have ganglion cells, while Raman signatures (RS) can provide detailed multiplexed molecular information that can be used to accurately identify specific ganglion cells.",
                        "In one aspect, the method further comprises, or consists essentially of, or consists of, or includes comparing an indicator from a region of interest to an indicator from a tissue adjacent to the region of interest. In some embodiments, the comparison includes analysis of a difference spectrum between tissue from a region of interest and an adjacent tissue, wherein an intensity peak on the difference spectrum at one of about 710 cm\u22121, about 734 cm\u22121, about 797 cm\u22121, about 859 cm\u22121, about 924 cm\u22121, about 1216 cm\u22121, about 1362 cm\u22121, about 1440 cm\u22121, or about 1660 cm\u22121. The method can also be performed intraoperatively identifies a ganglionic tissue from a non-ganglionic tissue.",
                        "In some embodiments, the method can be performed in vivo. In certain embodiments, the method can be performed during a medical procedure or surgery.",
                        "The region of interest can also be identified by a method comprising, or consisting essentially of, or including autofluorescence. Autofluorescence imaging can also include negative contrast images. In some embodiments, autofluorescence can be two-photon autofluorescence. In certain embodiments, autofluorescence can be one-photon autofluorescence, optionally in a range of excitation wavelengths between about 375 nm to about 525 nm. Autofluorescence can also be tuned to different excitation wavelengths between about 750 nm to about 1050 nm. In some embodiments, the excitation wavelengths between about 750 nm to about 1050 nm for two-photon autofluorescence achieve the equivalent of about 375 nm to about 525 nm excitation using one-photon autofluorescence. Autofluorescence images can also be generated based on emission signals spanning from about 440 nm to about 700 nm.",
                        "In some embodiments, the region of interest can be identified by a method that comprises, or consists essentially of, or consists of, or includes Second Harmonic Generation (SHG). SHG can convert light of wavelength \u03bb to light of wavelength \u03bb/2. For purposes of the methods disclosed herein, wherein a laser can be tuned to a wavelength from about 700 nm to about 1600 nm and a bandpass filter centered at about 350 nm to about 800 nm can collect the SHG signal. In certain embodiments of the method, the laser can be tuned to a wavelength of about 930 nm and a bandpass filter centered at about 465 nm collects the SHG signal.",
                        "Hyperspectral Raman imaging can also constitute excitation wavelengths between about 785 nm to about 1085 nm using a tunable CW laser.",
                        "Analysis of spectra can include standard statistical analyses of Raman peak intensities. Analysis of spectra can also include multivariate statistical methods. For example, in some embodiments, multivariate statistical analyses can be performed by a method selected from at least one of principal component analysis (PCA), linear discriminant analysis (LDA), or leave-n-out cross validation methods. Any analysis of tissue data can be performed by a method selected from machine learning models, optionally including support vector machines (SVM) or non-probabilistic binary linear classifiers. For example, SVM, PCA, and LDA classification models can be applied to the hyperspectral Raman data to detect ganglion cells with a classification accuracy higher than 95 percent, enabling a near real-time, intraoperative histology method.",
                        "More than one hyperspectral Raman image can be mosaicked to generate a multidimensional Raman image of the tissue. In some embodiments, the Raman image can be mosaicked using at least one of a line scan microscope or a point scan microscope. In some embodiments, a plurality of pixel rows of the CCD chip of a detector collect all spectra in parallel and a motorized stage is used for lateral scanning and a piezo objective scanner is used for Z positioning.",
                        "In some embodiments of the methods, tissue samples from a region of interest can include murine tissue, porcine tissue, or human tissue. Tissue samples can be derived from whole tissue biopsy or cultured patient samples. The samples can be fresh, frozen, and preserved.",
                        "Brightfield images of tissues from a region of interest can also be generated, collected and analyzed for comparison with the AF, SHG, and Raman images.",
                        "In certain embodiments, the claimed methods are performed without any staining of the tissue samples. In certain further embodiments, tissue from the region of interest is further compared to tissue sample analyses performed using Haemotoxylin and Eosin (H&E) staining or calretinin immunohistochemistry to verify whether the region of interest tissues are normal or non-ganglionic.",
                        "The method can be performed in lieu of ex vivo H&E staining. Generating the at least one hyperspectral Raman image and analyzing the image (e.g., for one or more of optical excitation, chemical information or emission spectra, or AF, SHG, and/or Raman signatures) can also repeated more than once and using optical sectioning, z-stack imaging, and mosaicking to produce volumetric imaging of the region of interest without manual, physical sectioning.",
                        "In some embodiments of the methods, a continuous wave (CW) 785 nm laser is used for Raman excitation. Second Harmonic Generation signals can be excited using about 780 nm light and collected with a 390 nm bandpass filter in front of a PMT channel.",
                        "The claimed methods can be used to diagnose Hirschsprung disease.",
                        "A system for analysis of in vivo tissue or ex vivo tissue samples is also disclosed herein. The system can comprise of, or consist essentially of, or include a multiphoton autofluorescence microscope, a Second Harmonic Generation microscope, and a hyperspectral Raman microscope in operative communication. The Raman microscope can further comprise of, or consist essentially of, or consist of, or include a Raman excitation laser. In certain embodiments, the system further comprises, or consists essentially of, or consists of, or includes at least one of a Ti:Sapphire femtosecond laser or a CW laser. In certain embodiments, the system further comprises, or consists essentially of, or consists of, or includes motorized mirrors, optical shutters, a positioning stage, and software configured to provide hardware control and data acquisition from images generated by the microscopes.",
                        "The system can be housed in an endoscope configured to navigate intestinal tissue, colorectal tissue, or any tissue of the gastrointestinal tract. When unsectioned tissue is placed on a microscope the system can be automated to generate an AF/SHG image, pinpoint regions for further hyperspectral Raman analysis, acquire hyperspectral Raman data from said regions, optically section the tissue and repeat the measurement and analysis on another z-planes of the tissue, and compare spectra to a gold standard spectral database to arrive at a final tissue diagnosis. This automated process can be iterated more than once to create images that can be mosaicked to determine a larger field of view image.",
                        "In some embodiments, the system can be configured to acquire images at a tissue depth up to about 400 \u03bcm. The system can also be configured to be portable, sized to fit in an operating room, maneuverable on wheels, and activated and manipulated by a user intraoperatively. In certain embodiments, Raman spectroscopic signals can be detected using a spectrometer equipped with a spectral window of about 500 to about 2000 cm\u22121 and a TE-cooled CCD camera."
                    ],
                    "subsections": [],
                    "outline_long": [
                        "introduce improved histopathology method",
                        "identify ganglion cells using SHG signals",
                        "use AF signal for negative image contrast",
                        "combine SHG and AF for region of interest",
                        "identify Raman peaks for ganglion cell detection",
                        "describe method for determining ganglionic tissue",
                        "generate hyperspectral Raman image",
                        "analyze image for optical excitation, chemical information, or emission spectra",
                        "compare indicators from region of interest and adjacent tissue",
                        "analyze difference spectrum for Raman peaks",
                        "perform method intraoperatively",
                        "perform method in vivo",
                        "identify region of interest using AF",
                        "identify region of interest using SHG",
                        "generate hyperspectral Raman image using tunable CW laser",
                        "analyze spectra using statistical methods",
                        "apply machine learning models to hyperspectral Raman data",
                        "mosaic Raman images for multidimensional image",
                        "describe system for analysis of in vivo or ex vivo tissue samples"
                    ],
                    "num_characters": 9796,
                    "outline_medium": [
                        "introduce improved histopathology method",
                        "describe SHG signal generation",
                        "describe AF signal generation",
                        "describe Raman peak analysis",
                        "outline method for determining ganglionic tissue",
                        "describe comparison of indicators",
                        "describe in vivo and in vitro embodiments",
                        "describe statistical analysis methods",
                        "describe system for analysis of tissue samples"
                    ],
                    "outline_short": [
                        "introduce improved histopathology method",
                        "describe SHG and AF signal generation",
                        "describe Raman peak analysis",
                        "outline method for determining ganglionic tissue"
                    ]
                },
                {
                    "title": "DETAILED DESCRIPTION",
                    "paragraphs": [],
                    "subsections": [
                        {
                            "title": "Definitions",
                            "paragraphs": [
                                "As used herein and in the appended claims, singular articles such as \u201ca\u201d and \u201can\u201d and \u201cthe\u201d and similar referents in the context of describing the elements are to be construed to cover both the singular and the plural, unless otherwise indicated herein or clearly contradicted by context.",
                                "As used herein, \u201cabout\u201d is understood by persons of ordinary skill in the art and may vary to some extent depending upon the context in which it is used. If there are uses of the term which are not clear to persons of ordinary skill in the art given the context in which the term \u201cabout\u201d is used, \u201cabout\u201d will mean up to plus or minus 10% of the particular term.",
                                "As will be understood by one skilled in the art, for any and all purposes, all ranges disclosed herein also encompass any and all possible subranges and combinations of subranges thereof. Furthermore, as will be understood by one skilled in the art, a range includes each individual member.",
                                "The term \u201cexemplary\u201d as used herein refers to \u201cserving as an example, instance, or illustration,\u201d and not \u201cpreferred\u201d or \u201cadvantageous over other embodiments.\u201d",
                                "Unless defined otherwise, technical and scientific terms used herein have the same meaning as commonly understood by a person of ordinary skill in the art. In particular, this disclosure utilizes techniques in the field of optical spectroscopy and histopathology.",
                                "All numerical designations, e.g., pH, temperature, time, concentration, and molecular weight, including ranges, are approximations which are varied (+) or (\u2014) by increments of 1.0 or 0.1, as appropriate or alternatively by a variation of +/\u2014 15%, or alternatively 10% or alternatively 5% or alternatively 2%. It is to be understood, although not always explicitly stated, that all numerical designations are preceded by the term \u201cabout\u201d. It also is to be understood, although not always explicitly stated, that the reagents described herein are merely exemplary and that equivalents of such are known in the art.",
                                "As used herein, the term \u201ccomprising\u201d is intended to mean that the devices, systems, compositions and methods include the recited elements, but do not exclude others. \u201cConsisting essentially of\u201d when used to define devices, systems, compositions and methods, shall mean excluding other elements of any essential significance to the combination for the intended use. \u201cConsisting of\u201d shall mean excluding more than trace elements of other elements and substantial method steps for administering the compositions disclosed herein. Embodiments defined by each of these transition terms are within the scope of this disclosure.",
                                "As used herein, \u201cganglionic\u201d describes a structure or tissue containing a number of nerve cell bodies, typically linked by synapses, and often forming a swelling on a nerve fiber (i.e., containing ganglion). Conversely, a tissue that is \u201caganglionic\u201d or \u201cnon-ganglionic\u201d describes a structure or tissue that does not contain a number of nerve cell bodies, typically linked by synapses, and often forming a swelling on a nerve fiber (i.e., not containing ganglion). Parameters, indicators, and data points which determine the presence or absence of ganglionic tissue or cells are described throughout the specification.",
                                "As used herein, \u201cregion of interest\u201d refers to areas of tissue or cells that are suspected to contain or have ganglion cells. In certain embodiments herein, regions of interest are initially determined based on results of autofluorescence, Second Harmonic Generation, and Brightfield imaging, and later verified using Raman signaling.",
                                "As used herein, \u201cSecond harmonic generation\u201d (SHG, sometimes referred to as frequency doubling) can refer to a nonlinear optical process in which two photons with the same frequency interact with a nonlinear material, are \u201ccombined\u201d, and generate a new photon with twice the energy of the initial photons (equivalently, twice the frequency and half the wavelength)."
                            ],
                            "subsections": [],
                            "outline_long": [
                                "define singular articles",
                                "define \"about\"",
                                "define ranges",
                                "define \"exemplary\"",
                                "define technical terms",
                                "define numerical designations",
                                "define transition terms"
                            ],
                            "num_characters": 3931,
                            "outline_medium": [
                                "define singular articles",
                                "define \"about\"",
                                "define \"exemplary\" and other technical terms"
                            ],
                            "outline_short": [
                                "define terms used in the patent application"
                            ]
                        },
                        {
                            "title": "Modes for Carrying Out the Disclosure",
                            "paragraphs": [
                                "Systems and methods in accordance with the present disclosure overcome the drawbacks of previously known methods by providing an improved method of intra-operative histopathology. In one embodiment of the methods, second harmonic generation (SHG) signals first identify the layers of a tissue that are suspected to be in close proximity to ganglion cells. These SHG signals are used to narrow down regions of interest that may contain ganglion cells. In some embodiments, the SHG signals come from collagen. An autofluorescence (AF) signal is also generated and provides a negative image contrast to further narrow down regions that may contain ganglion cells. In one aspect of the disclosure, ganglion cells cannot emit an AF signal, and therefore the ganglion cells show up as dark, negative contrast regions in an AF image.",
                                "Both the SHG and AF signals provide an initial idea where ganglion cells may be in a region of interest, but their signatures are generally still not specific enough to surpass typical H&E stained biopsies. The present disclosure also identifies several Raman peaks that further distinguish ganglion cells and provide greater specificity and sensitivity in tissue biopsy.",
                                "Thus, a method for determining if a tissue is ganglionic is disclosed herein. The method can comprise of, or consist essentially of, or consist of, or include a) generating at least one hyperspectral Raman image of a tissue from a region of interest in a tissue suspected to contain ganglion cells that was optionally identified by a method comprising autofluorescence (AF) and Second Harmonic generation (SHG) imaging of the tissue; and b) analyzing any of the images for one or more of: i) optical excitation, ii) chemical information or emission spectra; or iii) AF, SHG, and/or Raman signatures, wherein the analysis provides indicators that the region of interest is either ganglionic or non-ganglionic. The method may further comprise, or consist essentially of, or consist of, or include identifying the tissue as ganglionic or non-ganglionic. At least one of the AF or SHG signals can be evaluated to detect a contrast between at least a first region and a second region (which can be adjacent to the first region), and a candidate region potentially having ganglionic cells detected from the first region responsive to the contrast satisfying a threshold (e.g., the contrast is a sufficiently negative contrast to satisfy the threshold; the threshold can be determined based on validating the threshold using tissue stained image data).",
                                "In some embodiments, the method further comprises, or consists essentially of, or consists of, or includes comparing an indicator from a region of interest to an indicator from a tissue adjacent to the region of interest. In one aspect of the method, the comparison comprises, or consists essentially of, or consists of, or includes analysis of a difference spectrum between tissue from a region of interest and an adjacent tissue, wherein an intensity peak on the difference spectrum at one of about 710 cm\u22121, about 734 cm\u22121, about 797 cm\u22121, about 859 cm\u22121, about 924 cm\u22121, about 1216 cm\u22121, about 1362 cm\u22121, about 1440 cm\u22121, or about 1660 cm\u22121 identifies a ganglionic tissue from a non-ganglionic tissue. The method can be performed in vivo or in vitro, or ex vivo. In certain embodiments, the method is performed intraoperatively, such as during a medical procedure or surgery. In some aspects of the disclosure, the region of interest is identified by a method that comprises, or consists essentially of, or consists of, or includes autofluorescence. Autofluorescence imaging can also comprise, or consist essentially of, or consist of, or include negative contrast images. In some embodiments, autofluorescence can be two-photon autofluorescence. In a certain embodiment, autofluorescence may or can be one-photon autofluorescence, optionally in a range of excitation wavelengths between about 375 nm to about 525 nm. Autofluorescence can also be tuned to different excitation wavelengths between about 750 nm to about 1050 nm. In another aspect of the disclosure, the excitation wavelengths between about 750 nm to about 1050 nm for two-photon autofluorescence achieve the equivalent of about 375 nm to about 525 nm excitation using one-photon autofluorescence. Autofluorescence images can also be generated based on emission signals spanning from about 440 nm to about 700 nm.",
                                "In an aspect of the disclosure, the region of interest may also be identified by a method comprising SHG Second harmonic generation can convert light of wavelength \u03bb, to light of wavelength \u03bb/2. For purposes of the methods disclosed herein, wherein a laser can be tuned to a wavelength from about 700 nm to about 1600 nm and a bandpass filter centered at about 465 nm collects the SHG signal. In certain embodiments of the method, the laser can be tuned comprising \u03bb wavelength of about 930 nm and \u03bb/2 of about 465 nm and a bandpass filter centered at \u03bb/2 to collect the SHG signal.",
                                "Hyperspectral Raman imaging can constitute excitation wavelengths between about 785 nm to about 1085 nm using a tunable CW laser.",
                                "Analysis of spectra can include standard statistical analyses of Raman peak intensities. Analysis of spectra can also include multivariate statistical methods. For example, in some embodiments, multivariate statistical analyses can be performed by a method selected from at least one of principal component analysis, linear discriminant analysis, or leave-n-out cross validation methods. Any analysis of tissue data can be performed by a method selected from machine learning models, optionally including support vector machines (SVM) or non-probabilistic binary linear classifiers.",
                                "More than one hyperspectral Raman image can be mosaicked to generate a multidimensional Raman image of the tissue. In some embodiments, the Raman image can be mosaicked using at least one of a line scan microscope or a point scan microscope. A plurality of pixel rows of the CCD chip of a detector collect all spectra in parallel and a motorized stage is used for lateral scanning and a piezo objective scanner is used for Z positioning.",
                                "In a further aspect of the disclosure, tissue samples from a region of interest can comprise murine tissue, porcine tissue, or human tissue. Tissue samples can be derived from whole tissue biopsy and/or patient samples that can be fresh or preserved.",
                                "Brightfield images of the tissues can also be collected and analyzed for comparison with the AF, SHG, and Raman images.",
                                "In certain embodiments, the claimed methods are performed without any staining of the tissue samples. In certain further embodiments, tissue from the region of interest is further compared to tissue sample analyses performed using Haemotoxylin and Eosin (H&E) staining or calretinin immunohistochemistry to verify whether the region of interest tissues are normal or non-ganglionic.",
                                "The method can or may be performed in lieu of ex vivo H&E staining. Generating the at least one hyperspectral Raman image and analyzing the image (e.g., for one or more of optical excitation, chemical information or emission spectra, or AF, SHG, and/or Raman signatures) can also repeated more than once and using optical sectioning, z-stack imaging, and mosaicking to produce volumetric imaging of the region of interest without manual, physical sectioning.",
                                "In some embodiments of the methods, a continuous wave (CW) 785 nm laser is used for Raman excitation. Second Harmonic Generation signals can be excited using about 780 nm light and collected with a 390 nm bandpass filter in front of a PMT channel.",
                                "The claimed methods can be used to diagnose conditions including but not limited to Hirschsprung disease. For example, responsive to determining that the tissue is ganglionic, one or more conditions can be diagnosed. For example, an amount (e.g., count, density, size, or other parameter determined from the Raman spectroscopy data) can be compared to at least one of a minimum threshold or a maximum threshold indicative of the condition to diagnose the condition responsive to the amount satisfying the at least one of the minimum threshold or the maximum threshold (e.g., determining Hirschsprung disease to be present responsive to a count of ganglionic cells in a volume of tissue being greater than a threshold count).",
                                "A system for analysis of in vivo tissue or ex vivo tissue samples is also disclosed herein. The system can comprise, or consist essentially of, or consist of, or include a multiphoton autofluorescence microscope, a Second Harmonic Generation microscope, and a hyperspectral Raman microscope in operative communication. The Raman microscope can further comprise, or consist essentially of, or consist of, or include a Raman excitation laser. In certain embodiments, the system further comprises, or consists essentially of, or consists of, or includes at least one of a Ti:Sapphire femtosecond laser or a CW laser. In certain embodiments, the system further comprises, or consists essentially of, or consists of, or includes motorized mirrors, optical shutters, a positioning stage, and software configured to provide hardware control and data acquisition from images generated by the microscopes.",
                                "The system can be housed in an endoscope configured to navigate intestinal tissue, colorectal tissue, or any tissue of the gastrointestinal tract. When unsectioned tissue is placed on a microscope the system can be automated to generate an AF/SHG image, pinpoint regions for further hyperspectral Raman analysis, acquire hyperspectral Raman data from said regions, optically section the tissue and repeat the measurement and analysis on another z-planes of the tissue, and compare spectra to a gold standard spectral database to arrive at a final tissue diagnosis. This automated process can be iterated more than once to create images that can be mosaicked to determine a larger field of view image.",
                                "In some embodiments, the system can be configured to acquire images at a tissue depth up to about 400 \u03bcm. The system can also be configured to be portable, sized to fit in an operating room, maneuverable on wheels, and activated and manipulated by a user intraoperatively. In certain embodiments, Raman spectroscopic signals can be detected using a spectrometer equipped with a spectral window of about 500 to about 2000 cm\u22121 and a TE-cooled CCD camera.",
                                "Comparisons with Current Protocol for Histopathological Analysis",
                                "In surgical treatment of conditions such as Hirschsprung Disease, surgeons typically perform a pull-through procedure in which a non-ganglionic segment of the intestine is removed and the remaining healthy intestine is attached to the anus. To guide the surgeon in identifying the boundary between the healthy and diseased regions of the intestine, several biopsies that undergo histopathological analysis are required. A biopsy is initially performed close to the anus, which is delivered to the pathology lab and processed (i.e., sectioned & H&E stained). The slides are reviewed by a pathologist to determine if ganglion cells are present. If ganglion cells are not detected, another biopsy needs to be performed higher up in the intestine. This process may need to be repeated several times until a biopsy sample comes back positive for ganglion cells. This long process can add a considerable amount of time to the surgical procedure. This process requires intraoperative surgical biopsies at multiple levels of the distal bowel (FIG. 3) to identify the extent of abnormal intestine, often adding hours to an operation while a child is under general anesthesia. FIG. 3 shows the challenge that surgeons face in determining how much colon to resect. Excessive removal of healthy bowel or incomplete resection are both undesirable. H&E staining of multiple biopsies is often required. Procedures can be performed as described herein in which the removed tissue can be analyzed using imaging techniques to detect ganglionic or non-ganglionic cells, enabling intra-operative detection times.",
                                "FIG. 4 (a) is an illustration of the cross section of intestinal tissue showing different layers. The ganglion cells form the network of nerves called the myenteric plexus (Auerbach plexus) located between the smooth muscle layers of the GI tract wall and the submucosal plexus (Meissner plexus) within the submucosa of the GI tract wall. A tissue biopsy, millimeters in dimension, usually includes all layers. In a typical protocol, the tissue biopsy is sectioned into 15 serial 5 \u03bcm thick slices. This initial \u2018pilot\u2019 section is H&E stained and examined for the presence of ganglion cells. If none are present, another about 60 serial sections are prepared and examined. These about 75 serial sections, amounting to a total of about 375 \u03bcms of tissue, are typically sufficient to perform an assessment of whether the biopsy sample is normal or non-ganglionic. As depicted in FIG. 4(b) the biopsy can be physically sectioned, typically up to seventy-five 5 \u03bcm sections to ensure thorough examination for the presence/absence of ganglion cells. FIG. 4(c) shows H&E staining is often used to image each tissue section and to identify ganglion cells (arrows).",
                                "In certain embodiments of the proposed methods, a fresh biopsy sample is obtained by the surgeon and analyzed at the surgeon's side to provide immediate, accurate, objective diagnosis of the tissue. As such, the sometimes repetitive and time consuming processes involved with delivering, processing (sectioning, staining), and analyzing the specimen at the pathology lab can be circumvented. Table 1 summarizes the key advantages of the proposed technology compared to current H&E histopathology.",
                                "FIG. 5 illustrates multimodal, label-free spectral histopathology with AF/SHG/Raman modalities, enabling high resolution optical sectioning and imaging on a fresh tissue biopsy that is several hundred microns thick. The chemical information provided by these modalities enable localization and identification of ganglion cells. The confocal and multiphoton nature of these optical methods enable high-resolution deep tissue imaging that can cover the about 400 \u03bcms of tissue typically used by pathologists to assess a biopsy sample. (In fact, up to 800 \u03bcms of tissue can be analyzed by interrogating both sides of the biopsy sample). This analysis can be performed directly on fresh tissue without needing to fix and section. The label-free capabilities of these techniques can provide morphological and chemical information without needing stains or labels. The optical signals that are acquired directly from the tissue are unique chemical fingerprints that can be used for highly specific, accurate, and objective identification of ganglion cells to minimize the subjectivity of human analysis and interpretation."
                            ],
                            "subsections": [],
                            "outline_long": [
                                "introduce method for intra-operative histopathology",
                                "identify layers of tissue using SHG signals",
                                "use AF signal for negative image contrast",
                                "identify ganglion cells using Raman peaks",
                                "generate hyperspectral Raman image",
                                "analyze image for optical excitation",
                                "analyze image for chemical information",
                                "analyze image for emission spectra",
                                "identify tissue as ganglionic or non-ganglionic",
                                "evaluate AF or SHG signals for contrast",
                                "detect candidate region with ganglionic cells",
                                "compare indicator from region of interest",
                                "analyze difference spectrum",
                                "identify ganglionic tissue from non-ganglionic tissue",
                                "perform method in vivo or in vitro",
                                "perform method intraoperatively",
                                "identify region of interest using autofluorescence",
                                "generate negative contrast images",
