Repository: boschresearch/Pap2Pat

# Pap2Pat Dataset

### File Schema

Every directory in `data` corresponds to one patent-paper pair and contains the full texts of both patent and paper, as well as the patent outlines. We include all information in JSON for programmatic parsing and Markdown for manual inspection.

```yaml
data/:
    paper_id-patent_id/:
        # Nested JSON format
        patent.json: JSON file containing patent metadata and full-text, as well as all outlines
        paper.json: JSON file containing paper metadata and full-text
        # Markdown format
        patent.md: patent full-text formatted in markdown
        paper.md: paper full-text formatted in markdown

File: Pap2Pat/data/W3128441682-US20230094190/paper.json
{
    "id": "https://semopenalex.org/work/W3128441682",
    "authors": [
        "Bhoj Gautam",
        "Daniel Autrey",
        "Shubo Han",
        "Lewis Reynolds",
        "Danielle Keith",
        "Weston Straka",
        "Kemryn Allen-Perry"
    ],
    "title": "Tuning the Magnetic Properties of Two-Dimensional MXenes by Chemical Etching",
    "date": "2021-02-02",
    "abstract": "Two-dimensional materials based on transition metal carbides have been intensively studied due to their unique properties including metallic conductivity, hydrophilicity and structural diversity and have shown a great potential in several applications, for example, energy storage, sensing and optoelectronics. While MXenes based on magnetic transition elements show interesting magnetic properties, not much is known about the magnetic properties of titanium-based MXenes. Here, we measured the magnetic properties of Ti3C2Tx MXenes synthesized by different chemical etching conditions such as etching temperature and time. Our magnetic measurements were performed in a superconducting quantum interference device (SQUID) vibrating sample. These data suggest that there is a paramagnetic-antiferromagnetic (PM-AFM) phase transition and the transition temperature depends on the synthesis procedure of MXenes. Our observation indicates that the magnetic properties of these MXenes can be tuned by the extent of chemical etching, which can be beneficial for the design of MXenes-based spintronic devices.",
    "sections": [
        {
            "title": "Introduction",
            "paragraphs": [
                "Since the first reported synthesis of single-layer graphene by the mechanical exfoliation of graphite in 2004, there has been tremendous research interest in the chemical, electronic and physical properties of two-dimensional (2D) materials [1]. In 2011, it was first reported that 2D nanosheets of Ti3C2 could be obtained by chemically etching the aluminum layer from Ti3AlC2 MAX phase materials with hydrofluoric acid [2]. These materials were referred to as MXenes due to their similar electronic properties to graphene. MXenes have a general formula of Mn+1Xn where M represents an early transition metal, X is carbon and/or nitrogen and n = 1, 2 or 3. The etching process may occur via a direct hydrofluoric acid treatment (harsh) or an in situ generation of hydrofluoric acid through the protonation of an aqueous fluoride-containing salt in a hydrochloric acid solution (mild), which results in surface terminations (Tx) of fluoride, oxide, hydroxide and chloride on the metal surface. Thus, the MXene general formula may be denoted as Mn+1XnTx. To date, approximately 20 single-transition metal MXenes and 15 ordered double-transition metal MXenes have reportedly been experimentally synthesized and up to 100 different MXene compositions have been theoretically predicted to be stable [3]. The high elastic mechanical strength [4], electronic conductivity [5,6], chemical stability [7,8,9] and hydrophilicity [10,11] of MXenes have opened broad prospects for their applications in a variety of industrial and technological areas including energy storage [12,13,14,15,16,17,18], optoelectronics [19,20], spintronics [11,21], catalysis [22] and sensing [23]. Although there is significant research effort in the optical [24,25] and electronic [11,26,27] properties of MXenes, the magnetic properties of these materials for spintronic application are relatively unexplored [21,28].",
                "The intrinsic properties of MXenes are mainly determined by the transition metal in the MAX phase. Therefore, most of the reported magnetic MXenes are based on magnetic transition metal elements such as Cr, V, Mn, MO, Fe, Co and Ni [25,27,29,30,31,32,33,34,35,36,37]. However, MXenes based on nonmagnetic transition metals are also predicted to be magnetic and their optical, electronic and magnetic properties can be influenced by defects, different surface terminating groups and synthetic procedures [38,39,40,41]. In particular, Yoon et al. [41] explored the magnetic behavior of Ti3C2Tx reduced by Li-ethylenediamine and demonstrated that their powders to be Pauli paramagnets above 10 K with a temperature dependent Curie term below this. Scheibe et al. [40] demonstrated that etching Al from a Ti3AlC2 MAX phase resulted in Ti3C2Tx MXenes with a mixed antiferromagnetic/paramagnetic behavior that depended upon the surface functionalization. Recent density functional theory calculations [39] for different magnetic configurations of Ti2C showed that the antiferromagnetic (AFM) had the lowest energy but an applied external electric field could tune the monolayer from the AFM state to a ferrimagnetic one. Earlier calculations by Khazaei et al. [35] revealed that surface functionalized MXenes were magnetic and differed from their parent MAX phase. Igbal et al. [38] recently reported on the magnetic behavior of undoped and La-doped Ti3C2Tx MXenes that showed the co-existence of ferromagnetic (FM) and AFM phases due to an exchange bias effect. While the M vs. T behavior was similar for the undoped and La-doped MXenes, the magnitude of magnetization in the doped material was nearly 100\u00d7 that of the undoped, suggesting that doping enhances magnetism. They also suggested that Ti atoms on the surface of the MXene sheets had an FM orientation with the intralayer being AFM. It has also been experimentally confirmed that the presence of atomic defects in layers can alter the magnetic properties of MXenes [42]. In addition, MXenes exhibit a diverse magnetic behavior depending on the doping, applied electric field and chemical composition [34,38,39]. Therefore, MXenes are emerged as promising 2D magnetic materials and may be used to fabricate magnetic devices such as spin-valves, spin-filters, magnetic tunnel junctions (MTJ) and magnetic random access memories (MRAM).",
                "In this work, we report the synthesis of Ti3C2Tx MXenes, which are robust to oxidation [8], using a milder LiF/HCl solution and investigate the magnetic properties. There have been relatively few reports on the magnetic characteristics of these materials [38,40,41]. The extent of aluminum removal was controlled by performing two separate syntheses, one at an ambient temperature and another at an elevated temperature for a longer reaction time. The contents of the etched phase and the unetched one were probed using X-ray diffraction as discussed below. The magnetic property of the resulting Ti3C2Tx MXene was analyzed using a superconducting quantum interference device (SQUID) and the extent of etching was determined by using X-ray diffraction (XRD). We observed a paramagnetic-antiferromagnetic (PM-AFM) phase transition in samples generated by both synthesis techniques that occurred at different N\u00e9el temperatures, indicating that the aluminum content mediates the magnetic transition."
            ],
            "subsections": []
        },
        {
            "title": "Materials And Methods",
            "paragraphs": [],
            "subsections": [
                {
                    "title": "1. Sample Preparation",
                    "paragraphs": [
                        "A sample (20 g) of commercially-available MAX phase Ti3AlC2 powder (>98%, 200 mesh, Forsman Scientific, Beijing, China) was further milled in a planetary mill (SPEX 8000 M Mixer/Mill, Metuchen, NJ, USA) using a zirconia jar (45 cm3) and two zirconia balls (12.7 mm diameter). A milling energy of 1/3 hp was used at a milling rate of 1725 rpm for 45 min.",
                        "Batch 1 Ti3C2Tx was prepared by etching Al from the milled Ti3AlC2 powder in a solution containing 1.33 g lithium fluoride (LiF) (>97%, Alfa Aesar, Haverhill, MA, USA) dissolved in 100 mL of 6 M hydrochloric acid (HCl) solution. First, 2.00 g Ti3AlC2 powder was slowly added into the 100 mL LiF/HCl solution and magnetically stirred at 400 rpm for 24 h at room temperature (21 \u00b0C). The mol ratio of LiF and Ti3AlC2 in this mixture was 5:1. The crude Ti3C2Tx product was collected and centrifuged at 4500 rpm for 10 min and further washed first with 6 M HCl for 3 cycles and then with deionized (DI) water repeatedly; the resultant samples were centrifuged for 15 minutes until the resulting supernatant reached a pH > 6. The supernatant contained a green coloration indicating that delamination of the Ti3C2Tx nanosheets was occurring (Figure S1). The Ti3C2Tx product was vacuum filtered and air dried at room temperature for 24 h before storage (Figure S1). The mass of the obtained product was 1.57 g.",
                        "Batch 2 T3C2Tx was prepared in a solution containing 1.93 g LiF dissolved 100 mL of 6 M HCl solution. First, 2.90 g Ti3AlC2 powder was slowly added into the 100 mL LiF/HCl solution and magnetically stirred at 400 rpm for 166 h at 35 \u00b0C. The mol ratio of LiF and Ti3AlC2 in this mixture was also 5:1. The crude product was washed using the same procedure as Batch 1 and then allowed to air dry at room temperature for 24 h followed by heating at 125 \u00b0C for 45 min. The mass of the obtained purified product was 2.00 g."
                    ],
                    "subsections": []
                },
                {
                    "title": "2. Characterization",
                    "paragraphs": [
                        "The XRD measurements were conducted on a Rigaku Miniflex 600 X-ray diffractometer, Tokyo, Japan. The instrument was operated at a 20 kV voltage and a 2 mA current. The XRD pattern of the Ti3AlC2 MAX phase and Ti3C2Tx MXene powder samples was taken over the scan range from 5\u00b0 to 90\u00b0 at a scan rate of 0.075\u00b0/min. The magnetic behavior of the Ti3AlC2 powders and the etched Ti3C2Tx MXene samples was measured in a Quantum Design SQUID vibrating sample magnetometer (VSM, San Diego, CA, USA) over the temperature range 2\u2013300 K with applied magnetic fields from 0\u20132 T. For these measurements, samples were mounted on a quartz holder with GE 7031 varnish (Lake Shore Cryotronics, Inc., Westerville, OH, USA); we confirmed that there was no magnetic contribution from the holder and varnish prior to these measurements. For the morphological characterization, a solution of MXene was spin-coated on a glass substrate at 1000 rpm. Morphological data were collected using a JEOL JSM-6510LV scanning electron microscope (SEM, Tokyo, Japan). Topographic images of tapping mode atomic force microscopy were taken using a Keysight 5500 atomic force microscope (Keysight Technologies, Inc., Colorado Springs, CO, USA) with a resolution of 512 points \u00d7 512 lines and a scanning rate of 1 line/s. A Bruker\u2019s Sharp Nitride Lever probe, SNL-10, with a normal frequency 65 kHz and a normal spring constant of 0.35 N/m was used in the scanning (Bruker AFM Probes, Camarillo, CA, USA)."
                    ],
                    "subsections": []
                }
            ]
        },
        {
            "title": "Results And Discussion",
            "paragraphs": [
                "The XRD measurements were conducted to determine the crystal structure of the materials before and after LiF/HCl etching. Figure 1 shows the XRD patterns of the Ti3AlC2 and Ti3C2Tx samples in the scan range 5\u201390\u00b0 where Tx denotes the surface terminations (O2\u2212, OH\u2212 and F\u2212) on the MXene sheet. The typical peaks of both the Ti3AlC2 and Ti3C2Tx samples were within this range and were consistent with the previously published results [43,44,45].",
                "The lowest Bragg peak for the (002) reflection of the Ti3AlC2 powder occurred at 9.70\u00b0 with its second-order reflection at ~19\u00b0 and several other allowed (hkl) reflections over the range investigated [43]. After LiF/HCl etching at room temperature (Batch 1), the (002) peak broadened and shifted towards a smaller angle (7.2\u00b0) compared with the unetched Ti3AlC2, indicating that Al was replaced by \u2013F or \u2013OH moieties especially near the surface region [43,46]. A few Ti3AlC2 peaks were still observed in Ti3AlC2 Batch 1 indicating the presence of some unreacted MAX phase in the bulk after the etching process [43]. A very contrasting XRD pattern was obtained when Ti3AlC2 was etched at 35 \u00b0C for 166 h (Batch 2). The (002) reflection was shifted to 8.30\u00b0 and was much broader compared with Ti3AlC2. The peak shift to the smaller angle and hence the increase in the c-lattice parameter suggested that the surface functional groups and micro-molecules such as water molecules appeared between the MXene nanosheets [47]. In addition, the (004) reflection at 17.6\u00b0 and the (006) at 26.5\u00b0 were also broadened. Furthermore, the (104) peak at 39\u00b0 was vanishingly small compared with the Ti3AlC2 and Ti3C2Tx Batch 1 samples. These observations indicated that Ti3AlC2 was transformed to Ti3C2Tx MXene [44,48] with a less unreacted MAX phase in Batch 2 compared with Batch 1. It is worth noting here that the vanishingly small 39\u00b0 peak was previously reported using direct hydrofluoric acid (HF) etching [45] but this was the first observation with the milder LiF/HCl etching method.",
                "The surface roughness of the MXene flakes was characterized by atomic force microcopy in a tapping mode. The topographic image (Figure 2) shows clear sheet structures with an average height of 16 nm, a mean area of 1005 nm2 and a mean roughness of 2.98 nm. The minimum thickness of the MXene sheets was around 2\u20133 nm, which corresponded to a few layers of two dimensional MXene flake nanostructures [46,47,49]. A scanning electron microscopy (SEM) image showed that the synthesized Ti3C2Tx MXene exhibited a discrete layered/sheet structure with a well crystallized feature (Figure 2), confirming the observation from the atomic force microscopy image measurement.",
                "To investigate how the extent of etching affected the magnetic properties, a SQUID VSM was used to measure the magnetic moment as a function of an applied magnetic field and temperature in an applied magnetic field of 1 kOe. Figure 3 shows the field dependent magnetization from 2\u2013300 K of the Ti3AlC2 and Ti3C2Tx samples while the temperature dependent magnetization (M (T)) of the Ti3AlC2 and etched Ti3C2Tx samples at 1 kOe are shown in Figure 4.",
                "Note in Figure 3c that the coercivity of the Ti3AlC2 MAX phase was 380 Oe at 2 K but reduced to 50 Oe at 300 K. However, the coercivity for the Ti3C2Tx MXene (Figure 3d) was 25 Oe at 300 K and 12 Oe at 2 K. The larger coercivities in the MAX phase suggested that it was ferromagnetic although the hysteresis loops did not saturate at 2 T. One should also note that the magnetization at 2 K and 20,000 Oe was 0.04 emu/g for the MAX phase and 0.02 emu/g for the Ti3C2Tx MXene. Scheibe et al. suggested that a lack of saturation indicates an antiferromagnetic (AFM) phase although small coercivity may indicate an AFM phase or a ferromagnetic one with weakly bonded MXene phase monolayers [40].",
                "Consistent with the M vs. H data (Figure 3), the M vs. T behavior of Ti3AlC2 shown in Figure 4a indicated that it was ferromagnetic in nature. It has been reported that MAX phases exhibit Pauli paramagnetism [40,41,50,51]. However, Yoon et al. noted that their Ti3AlC2 sample did not exhibit an EPR signal, which should have been present if their MAX phase was a Pauli paramagnet, nor did they present other magnetic data supporting this. Similarly, Scheibe et al. showed no field or temperature dependent magnetization data that would demonstrate their MAX phase was paramagnetic. Based on our data and these references, it was not obvious that MAX phases are unambiguously paramagnetic. Figure 4b,c present the M versus T data for the etched MXene samples and indicate that they were paramagnetic (PM) at higher temperatures but exhibited a more complex behavior at lower temperatures. Consistent with the results reported by Yoon et al., the temperature independent behavior at higher temperatures in Figure 4b,c suggested that our etched MXenes were Pauli paramagnets. Yoon et al. suggested that such behavior at lower temperature is consistent with a temperature dependent Curie term [41]. However, we suggest otherwise. There was an antiferromagnetic-like cusp ~70 K for the Ti3C2Tx Batch 1 sample that indicated a paramagnetic-antiferromagnetic (PM-AFM) phase transition [40,52]. With a more thorough removal of the aluminum in Batch 2, the cusp appeared to shift toward a higher N\u00e9el temperature. Interestingly, the magnetization of both batches of etched samples at 2 K was the same and was only one-fifth of the magnetization of Ti3AlC2. The more complete removal of Al was indicated by the vanishingly intense (104) X-ray reflection at 39\u00b0 in Figure 1. These results indicated that different magnetic behavior and/or a magnetic phase transition might be influenced by the presence of unetched Al. In particular, it appeared that the FM behavior in the unetched Ti3AlC2 was mediated by Al and more specifically Al in the near-surface region. After etching, Ti3AlC2 transformed to Ti3C2Tx with a much smaller amount of Al where Al3+ acted as a self-dopant causing complex PM-AFM behavior in the Ti3C2Tx MXene. This explanation is consistent with the recently reported AFM behavior of La3+-doped Ti3C2Tx where La3+ ions were adsorbed onto the MXene surface [38]."
            ],
            "subsections": []
        },
        {
            "title": "Conclusions",
            "paragraphs": [
                "In conclusion, we examined the magnetic properties of a Ti3AlC2 MAX phase and two batches of Ti3C2Tx MXene to understand the impact of etching on magnetic behavior. We found that Ti3AlC2 was ferromagnetic whereas a complex PM-AFM behavior was observed in MXenes. The FM-AFM transition temperature depended on the extent of the etching of Ti3AlC2. In fact, the results showed a direct quantitative correlation between the extent of Al etching (obtained through XRD) and the PM-AFM transition temperature. Our findings provide an improved understanding of the factors that control the magnetic behavior in titanium carbide MXenes."
            ],
            "subsections": []
        },
        {
            "title": "Addendum",
            "paragraphs": [
                "After submission of our manuscript, we found a recently published paper [53] in which they reported the co-existence of mixed magnetic phases in Ti3C2Tx MXene obtained from the selective etching of Ti3SiC2 MAX phase. Although they do not show M vs. H curves with sufficient resolution to observe the hysteresis loops, they suggest that their data reveal FM and diamagnetic phases. Their M vs T data are quite similar to ours and exhibit a peak near 50K as observed in our Figure 4b."
            ],
            "subsections": []
        }
    ]
}

File: Pap2Pat/data/W3130627804-US20210095371/patent.json (part 1 of 3)
{
    "id": "US20210095371",
    "authors": [
        "Rinu Maniyara",
        "Prantik Mazumder",
        "Valerio Pruneri"
    ],
    "title": "TRANSPARENT CONDUCTOR MATERIALS WITH ENHANCED NEAR INFRARED PROPERTIES AND METHODS OF FORMING THEREOF",
    "date": "2020-09-30 00:00:00",
    "abstract": "A method is provided for manufacturing an article comprising a transparent conductive material, wherein a transparent conductive material (e.g., indium tin oxide) is deposited onto a substrate (e.g., fused silica) by physical vapor deposition, then annealed at high temperature (i.e., at least 450\u00b0 C.) in a nitrogen atmosphere. The resulting article comprises a transparent conductive material that reduces the trade-off between low resistivity (or sheet resistance) and high near infrared transmission. For example, the transparent conductive material thus obtained may possess a transmission of at least 80% at 1550 nm while having a resistivity of less than or equal to about 5\u00d710\u22124 Ohm-cm and a Haacke figure of merit of at least about 40\u00d710\u22124\u03a9\u22121. Also provided is a method for modulating the resistivity and/or the near infrared transmission of a transparent conductive material by annealing the transparent conductive material at a high temperature under nitrogen atmosphere.",
    "sections": [
        {
            "title": "DESCRIPTION",
            "paragraphs": [
                "This application claims the benefit of priority under 35 U.S.C. \u00a7 119 of U.S. Provisional Application Ser. No. 62/908,079, filed on Sep. 30, 2019, the content of which is relied upon and incorporated herein by reference in its entirety."
            ],
            "subsections": [
                {
                    "title": "FIELD",
                    "paragraphs": [
                        "The present invention relates generally to the field of transparent conductive materials with high transmission in the near infrared (\u201cNIR\u201d) region and low resistivity and/or sheet resistance, and methods for forming the same."
                    ],
                    "subsections": [],
                    "outline_long": [
                        "define field of invention"
                    ],
                    "num_characters": 226,
                    "outline_medium": [
                        "define field of invention"
                    ],
                    "outline_short": [
                        "define field of invention"
                    ]
                },
                {
                    "title": "BACKGROUND",
                    "paragraphs": [
                        "Transparent conductors (TCs) are capable of conducting electricity while being optically transparent, and thus are essential elements in many optoelectronic and photonic devices such as solar cells, touch screens, liquid crystal displays (LCDs) and light emitting diodes (LEDs). In many applications, high optical transmission beyond the visible spectrum into the infrared (IR) wavelengths is crucial. Examples include high-efficiency solar cells (which convert IR and visible light into electricity), IR photodetectors and imaging cameras, IR light sources, and optical communications operating in the low loss window of optical fibers. Materials such as graphene, carbon nanotubes, ultra-thin metal films, metallic nanowires, conductive polymers, and wide band gap semiconductors have been widely studied as transparent conductors, but they typically have been investigated and optimized in the visible wavelength range (380-750 nm).",
                        "Despite the development of many alternative transparent conductors, indium tin oxide (ITO) is still considered a prototypical material due to its high transmission, electrical conductivity, excellent adhesion, etching properties, and stability in harsh environments. Considerable effort has been directed toward increasing the transparency and conductivity of ITO films with various doping mechanisms, thermal/chemical treatments and deposition methods. However, most of the work so far has focused on transparency in the visible spectrum. ITO transparent conductors for the near IR wavelength range (750-2400 nm) exhibit poor transmission performance, when compared to the visible range. And when high transmission has been achieved, it has been at the expense of the electrical conductivity.",
                        "Therefore, there exists a need for transparent conductor materials having high transmission in the near IR range and having low resistivity (i.e., high conductivity), and for methods of forming the same."
                    ],
                    "subsections": [],
                    "outline_long": [
                        "introduce transparent conductors",
                        "discuss limitations of existing materials",
                        "identify need for new materials"
                    ],
                    "num_characters": 1935,
                    "outline_medium": [
                        "motivate transparent conductors"
                    ],
                    "outline_short": [
                        "motivate transparent conductors"
                    ]
                },
                {
                    "title": "SUMMARY",
                    "paragraphs": [
                        "In some embodiments, a method for producing an article comprises (a) depositing a layer of a transparent conductive material on a substrate, wherein the layer of the transparent conductive material has a thickness between about 20 nm and 250 nm; and (b) annealing the transparent conductive material at a temperature of at least about 450\u00b0 C. for at least about 2 min; wherein after the annealing, the layer of the transparent conductive material has a transmission of at least about 70% at 1550 nm or a Haacke figure of merit of at least about 40\u00d710\u22124\u03a9\u22121.",
                        "In one aspect, which is combinable with any of the other aspects or embodiments, the annealing takes place at a temperature of about 750\u00b0 C.",
                        "In one aspect, which is combinable with any of the other aspects or embodiments, the transparent conductive material comprises indium tin oxide.",
                        "In one aspect, which is combinable with any of the other aspects or embodiments, the thickness of the layer of the transparent conductive material is between about 50 nm and about 150 nm.",
                        "In one aspect, which is combinable with any of the other aspects or embodiments, the layer of the transparent conductive material has a resistivity of less than or equal to about 5\u00d710\u22124 Ohm-cm after the annealing.",
                        "In one aspect, which is combinable with any of the other aspects or embodiments, the depositing comprises physical vapor deposition. In another aspect, which is combinable with any of the other aspects or embodiments, the depositing comprises magnetron sputtering.",
                        "In one aspect, which is combinable with any of the other aspects or embodiments, the annealing takes place in an atmosphere containing less than about 5% oxygen.",
                        "In one aspect, which is combinable with any of the other aspects or embodiments, the layer of the transparent conductive material has a transmission in the visible range of at least 80% after the annealing.",
                        "In some embodiments, a method for modulating the resistivity and optical transmission of a transparent conductive material comprises annealing the transparent conductive material at a temperature of at least 450\u00b0 C. for at least about 2 minutes, wherein after the annealing, the transparent conductive material has a transmission of at least about 70% at 1550 nm or a Haacke figure of merit of at least about 40\u00d710\u22124\u03a9\u22121.",
                        "In one aspect, which is combinable with any of the other aspects or embodiments, the transparent conductive material comprises indium tin oxide.",
                        "In one aspect, which is combinable with any of the other aspects or embodiments, the transparent conductive material comprises a layer with a thickness of between about 20 nm and about 250 nm.",
                        "In one aspect, which is combinable with any of the other aspects or embodiments, after the annealing, the transparent conductive material has a transmission of at least about 80% at 1550 nm or a Haacke figure of merit of at least about 60\u00d710\u22124\u03a9\u22121. In another aspect, which is combinable with any of the other aspects or embodiments, after the annealing, the transparent conductive material has a transmission of at least about 70% at 1550 nm and a resistivity of less than or equal to about 5\u00d710\u22124 Ohm-cm.",
                        "In one aspect, which is combinable with any of the other aspects or embodiments, the annealing takes place in an atmosphere containing less than about 5% oxygen.",
                        "In some embodiments, an article comprises a layer of a transparent conductive material, wherein the layer of the transparent conductive material has a thickness of between about 20 nm and about 250 nm, a transmission of at least 70% at 1550 nm or a Haacke figure of merit of at least 40\u00d710\u22124\u03a9\u22121.",
                        "In one aspect, which is combinable with any of the other aspects or embodiments, the transparent conductive material comprises indium tin oxide.",
                        "In one aspect, which is combinable with any of the other aspects or embodiments, the thickness of the layer of the transparent conductive material is between about 50 nm and about 150 nm.",
                        "In one aspect, which is combinable with any of the other aspects or embodiments, the layer of the transparent conductive material has a resistivity of less than or equal to about 5\u00d710\u22124 Ohm-cm. In another aspect, which is combinable with any of the other aspects or embodiments the layer of the transparent conductive material has a transmission of at least about 80% at 1550 nm and a Haacke figure of merit of at least about 60\u00d710\u22124\u03a9\u22121.",
                        "In one aspect, which is combinable with any of the other aspects or embodiments, the layer of the transparent conductive material has a transmission in the visible range of at least 80%."
                    ],
                    "subsections": [],
                    "outline_long": [
                        "introduce method for producing article",
                        "specify annealing conditions",
                        "specify material composition",
                        "specify layer thickness",
                        "specify resistivity",
                        "specify deposition method",
                        "specify annealing atmosphere",
                        "introduce method for modulating resistivity",
                        "introduce article with transparent conductive material"
                    ],
                    "num_characters": 4576,
                    "outline_medium": [
                        "introduce method for producing article",
                        "specify annealing conditions",
                        "describe properties of transparent conductive material",
                        "outline variations of method"
                    ],
                    "outline_short": [
                        "outline method for producing article",
                        "outline article with transparent conductive material"
                    ]
                },
                {
                    "title": "DETAILED DESCRIPTION",
                    "paragraphs": [
                        "In some embodiments, the present disclosure relates to a method for producing an article comprising a layer of a transparent conductive material, the method comprising (a) depositing a layer comprising a transparent conductive material, and (b) annealing the transparent conductive material at a temperature of at least about 450\u00b0 C.",
                        "In some embodiments, the transparent conductive material according to the present disclosure is indium tin oxide (ITO), zinc oxide (ZnO), antimony-doped zinc oxide (AZO) antimony-doped tin oxide (ATO), fluorine-doped tin oxide (FTO), gallium-doped zinc oxide (GZO), molybdenum-doped indium oxide (IMO), magnesium-doped zinc oxide (MZO), or other like materials, or combinations or mixtures thereof. In some embodiments, the transparent conductive material is ITO.",
                        "In some embodiments, the transparent conductive material may be formed on or deposited onto a substrate. The substrate of the present disclosure may be planar (e.g., a silicon wafer or fused silica substrate), or it may be of any other shape or dimension appropriate for forming an article. In some embodiments, the substrate may comprise microparticles or nanoparticles, which may take the form or shape of spheres, prisms, wires, rods cubes, or any other shape. Substrates according the present disclosure may include ceramics, glasses, metals, or semiconductors. In an embodiment, the substrate according to the present disclosure is fused silica.",
                        "In some embodiments, the thickness of the layer of the transparent conductive material may be selected to facilitate achieving either low resistivity (or low sheet resistance), high NIR transmission, or both. In some embodiments, the transparent conductive material has a thickness between about 10 nm and about 1000 nm, between about 15 nm and about 500 nm, between about 20 nm and about 250 nm, between about 50 nm and about 150 nm, or between about 75 nm and about 125 nm, or any range or value thereinbetween. In some embodiments, the transparent conductive material has a thickness of about 10 nm, about 15 nm, about 20 nm, about 30 nm, about 40 nm, about 50 nm, about 60 nm, about 70 nm, about 80 nm, about 90 nm, about 100 nm, about 110 nm, about 120 nm, about 130 nm, about 140 nm, about 150 nm, about 160 nm, about 170 nm, about 180 nm, about 190 nm, about 200 nm, about 250 nm, about 300 nm, about 350 nm, about 400 nm, about 450 nm, about 500 nm, about 550 nm, about 600 nm, about 650 nm, about 700 nm, about 750 nm, about 800 nm, about 850 nm, about 900 nm, about 950 nm, or about 1000 nm, or any value thereinbetween.",
                        "In some embodiments, the depositing comprises physical vapor deposition. In some embodiments, the physical vapor deposition comprises magnetron sputtering, pulsed laser deposition, cathodic arc deposition, evaporative deposition, closed-space sublimation, pulsed electron deposition, or electron beam physical vapor deposition, other equivalent methods, or any combination thereof. In an embodiment, the physical vapor deposition comprises sputter deposition (e.g., magnetron sputtering deposition).",
                        "In some embodiments of the method, the annealing is a high-temperature annealing (HTA). In some embodiments, the annealing takes place at a temperature of at least about 450\u00b0 C., at least about 500\u00b0 C., at least about 550\u00b0 C., at least about 600\u00b0 C., at least about 650\u00b0 C., at least about 700\u00b0 C., at least about 750\u00b0 C., at least about 800\u00b0 C., at least about 850\u00b0 C., or at least about 900\u00b0 C., any combination thereof, or any range or value therein. In some embodiments, the annealing takes place between about 400\u00b0 C. and about 900\u00b0 C., between about 450\u00b0 C. and about 850\u00b0 C., between about 500\u00b0 C. and about 800\u00b0 C., or between about 550\u00b0 C. and about 750\u00b0 C., or any range or value therein. In some embodiments, the annealing takes place at about 450\u00b0 C., about 475\u00b0 C., about 500\u00b0 C., about 525\u00b0 C., about 550\u00b0 C., about 575\u00b0 C., about 600\u00b0 C., about 625\u00b0 C., about 650\u00b0 C., about 675\u00b0 C., about 700\u00b0 C., about 725\u00b0 C., about 750\u00b0 C., about 775\u00b0 C., about 800\u00b0 C., about 825\u00b0 C., about 850\u00b0 C., about 875\u00b0 C., about 900\u00b0 C., any combination thereof, or any value thereinbetween.",
                        "In some embodiments, the annealing takes place for at least about 1 min, at least about 2 min, at least about 3 min, at least about 4 min, at least about 5 min, at least about 10 min, at least about 15 min, at least about 20 min, at least about 30 min, at least about 45 min, at least about 1 hr, at least about 1.5 hr, at least about 2 hr, at least about 2.5 hr, at least about 3 hr, at least about 3.5 hr, at least about 4 hr, at least about 4.5 hr, at least about 5 hr, at least about 5.5 hr, at least about 6 hr, at least about 6.5 hr, at least about 7 hr, at least about 7.5 hr, at least about 8 hr, at least about 8.5 hr, at least about 9 hr, at least about 9.5 hr, at least about 10 hr, at least about 10.5 hr, at least about 11 hr, at least about 12 hr, at least about 13 hr, at least about 14 hr, at least about 15 hr, or at least about 16 hr, or longer, or any range therein.",
                        "In some embodiments, the annealing takes place for about 1 min, about 2 min, about 3 min, about 4 min, about 5 min, about 10 min, about 15 min, about 20 min, about 30 min, about 45 min, about 1 hr, about 1.5 hr, about 2 hr, about 2.5 hr, about 3 hr, about 3.5 hr, about 4 hr, about 4.5 hr, about 5 hr, about 5.5 hr, about 6 hr, about 6.5 hr, about 7 hr, about 7.5 hr, about 8 hr, about 8.5 hr, about 9 hr, about 9.5 hr, about 10 hr, about 10.5 hr, about 11 hr, about 12 hr, about 13 hr, about 14 hr, about 15 hr, or about 16 hr, or any value thereinbetween.",
                        "In some embodiments, the annealing takes place in an atmosphere that is substantially free of oxygen, such as N2, Ar, N2/H2, Ar/H2, or under vacuum. In some embodiments, the annealing takes place in an atmosphere that contains less than about 10% oxygen, less than about 9% oxygen, less than about 8% oxygen, less than about 7% oxygen, less than about 6% oxygen, less than about 5% oxygen, less than about 4% oxygen, less than about 3% oxygen, less than about 2% oxygen, less than about 1% oxygen, less than about 0.8% oxygen, less than about 0.6% oxygen, less than about 0.4% oxygen, less than about 0.2% oxygen, less than about 0.1% oxygen, less than about 0.05% oxygen, less than about 0.01% oxygen, less than about 0.005% oxygen, less than about 0.001% oxygen, less than about 0.0005% oxygen, or less than about 0.0001% oxygen.",
                        "In some embodiments, after the annealing, the transparent conductive material has a transmission at 1550 nm of at least about 80%, at least about 75%, at least about 70%, at least about 65%, or at least about 60% at 1550 nm, and/or a resistivity of no greater than about 5\u00d710\u22124 Ohm-cm, no greater than about 4.5\u00d710\u22124 Ohm-cm, no greater than about 4\u00d710\u22124 Ohm-cm, no greater than about 3.5\u00d710\u22124 Ohm-cm, no greater than about 3\u00d710\u22124 Ohm-cm, no greater than about 2.5\u00d710\u22124 Ohm-cm, no greater than about 2\u00d710\u22124 Ohm-cm, no greater than about 1.5\u00d710\u22124 Ohm-cm, or no greater than about 1\u00d710\u22124 Ohm-cm, or any range therein.",
                        "In some embodiments, after the annealing, the transparent conductive material has a transmission at 1550 nm of about 60%, about 61%, about 62%, about 63%, about 64%, about 65%, about 66%, about 67%, about 68%, about 69%, about 70%, about 71%, about 72%, about 73%, about 74%, about 75%, about 76%, about 77%, about 78%, about 79%, about 80%, about 81%, about 82%, about 83%, about 84%, or about 85%, or any value thereinbetween, and/or a resistivity of about 1\u00d710\u22124 Ohm-cm, about 1.2\u00d710\u22124 Ohm-cm, about 1.4\u00d710\u22124 Ohm-cm, about 1.6\u00d710\u22124 Ohm-cm, about 1.8\u00d710\u22124 Ohm-cm, about 2.0\u00d710\u22124 Ohm-cm, about 2.2\u00d710\u22124 Ohm-cm, about 2.4\u00d710\u22124 Ohm-cm, about 2.6\u00d710\u22124 Ohm-cm, about 2.8\u00d710\u22124 Ohm-cm, about 3.0\u00d710\u22124 Ohm-cm, about 3.5\u00d710\u22124 Ohm-cm, about 4.0\u00d710\u22124 Ohm-cm, about 4.5\u00d710\u22124 Ohm-cm, or about 5.0\u00d710\u22124 Ohm-cm, or any value thereinbetween.",
                        "In some embodiments, after the annealing, the transparent conductive material according to the present disclosure has a transmission at 1550 nm of about 63.9% to about 82.4% and a resistivity of about 1.2\u00d710\u22124 Ohm-cm to about 2.2\u00d710\u22124 Ohm-cm. In an embodiment, after the annealing, the transparent conductive material according to the present disclosure has a transmission at 1550 nm of about 63.9% and a resistivity of about 1.2\u00d710\u22124 Ohm-cm. In an embodiment, after the annealing, the transparent conductive material according to the present disclosure has a transmission at 1550 nm of about 82.4% and a resistivity of about 2.2\u00d710\u22124 Ohm-cm.",
                        "In some embodiments of the method, after the annealing, the transparent conductive material according to the present disclosure exhibits and improved trade-off between sheet resistance and near infrared (NIR) transmission (750-2400 nm). In some embodiments, after the annealing, the transparent conductive material has a transmission of at least about 80%, at least about 75%, at least about 70%, at least about 65%, or at least about 60% at 1550 nm, and/or a sheet resistance of no greater than about 50 Ohm/sq., no greater than about 45 Ohm/sq., no greater than about 40 Ohm/sq., no greater than about 35 Ohm/sq., no greater than about 30 Ohm/sq., no greater than about 25 Ohm/sq., no greater than about 20 Ohm/sq., no greater than about 15 Ohm/sq., or no greater than about 10 Ohm/sq., or any range therein.",
                        "In some embodiments of the method, after the annealing, the transparent conductive material has a transmission at 1550 nm of about 60%, about 61%, about 62%, about 63%, about 64%, about 65%, about 66%, about 67%, about 68%, about 69%, about 70%, about 71%, about 72%, about 73%, about 74%, about 75%, about 76%, about 77%, about 78%, about 79%, about 80%, about 81%, about 82%, about 83%, about 84%, or about 85%, or any value thereinbetween, and/or a sheet resistance of about 10 Ohm/sq., about 12 Ohm/sq., about 14 Ohm/sq., about 16 Ohm/sq., about 18 Ohm/sq., about 20 Ohm/sq., about 22 Ohm/sq., about 24 Ohm/sq., about 26 Ohm/sq., about 28 Ohm/sq., about 30 Ohm/sq., about 35 Ohm/sq., about 40 Ohm/sq., about 45 Ohm/sq., or about 50 Ohm/sq., or any value thereinbetween.",
                        "In some embodiments of the method, the transparent conductive material according to the present disclosure has a transmission at 1550 nm of about 63.9% to about 82.4% and a sheet resistance of about 12.2 Ohm/sq. to about 22 Ohm/sq., after the annealing. In an embodiment, after the annealing, the transparent conductive material according to the present disclosure has a transmission at 1550 nm of about 63.9% and a sheet resistance of about 12.2 Ohm/sq. In an embodiment, after the annealing, the transparent conductive material according to the present disclosure has a transmission at 1550 nm of about 82.4% and a sheet resistance of about 22 Ohm/sq.",
                        "In some embodiments of the method, after the annealing, the transparent conductive material also maintains a high transmission over the visible wavelength range (380-750 nm). In some embodiments, the transparent conductive material has a transmission in the visible range of at least 75%, at least 76%, at least 77%, at least 78%, at least 79%, at least 80%, at least 81%, at least 82%, at least 83%, at least 84%, or at least 85%, or any range or value thereinbetween. In an embodiment, the transparent conductive material has a transmission in the visible range of about 83.9%.",
                        "In some embodiments, the trade-off between resistivity and transmission in the NIR region may be characterized by the Haacke figure of merit (FoM). The Haacke FoM is given by the following equation:",
                        "\\(\\begin{matrix}\n{{{FoM}\ue89e\\mspace{14mu} \ue89e\\left( \\Omega^{- 1} \\right)} = \\frac{T^{10}}{R_{s}}} & \\left( {{Equation}\ue89e\\mspace{14mu} \ue89e1} \\right)\n\\end{matrix}\\)",
                        "where T is the optical transmission (%) and Rs is the sheet resistance. (See Haacke, G., New figure of merit for transparent conductors, 47 J. A. P. 4086-89 (1976).)",
                        "In some embodiments of the method, after the annealing, the transparent conductive material according to the present disclosure has a transmission at 1550 nm of about 60%, about 61%, about 62%, about 63%, about 64%, about 65%, about 66%, about 67%, about 68%, about 69%, about 70%, about 71%, about 72%, about 73%, about 74%, about 75%, about 76%, about 77%, about 78%, about 79%, about 80%, about 81%, about 82%, about 83%, about 84%, or about 85%, or any value thereinbetween, and/or a Haacke FoM of at least about 5\u00d710\u22124\u03a9\u22121, at least about 10\u00d710\u22124\u03a9\u22121, at least about 15\u00d710\u22124\u03a9\u22121, at least about 20\u00d710\u22124\u03a9\u22121, at least about 25\u00d710\u22124\u03a9\u22121, at least about 30\u00d710\u22124\u03a9\u22121, at least about 35\u00d710\u22124\u03a9\u22121, at least about 40\u00d710\u22124\u03a9\u22122, at least about 45\u00d710\u22124\u03a9\u22121, at least about 50\u00d710\u22124\u03a9\u22121, at least about 55\u00d710\u22124\u03a9\u22121, at least about 60\u00d710\u22124\u03a9\u22121, at least about 65\u00d710\u22124\u03a9\u22121, at least about 70\u00d710\u22124\u03a9\u22121, at least about 75\u00d710\u22124\u03a9\u22122, or at least about 80\u00d710\u22124\u03a9\u22121, or any range therein.",
                        "In some embodiments of the method, after the annealing, the transparent conductive material according to the present disclosure has a transmission at 1550 nm of about 60%, about 61%, about 62%, about 63%, about 64%, about 65%, about 66%, about 67%, about 68%, about 69%, about 70%, about 71%, about 72%, about 73%, about 74%, about 75%, about 76%, about 77%, about 78%, about 79%, about 80%, about 81%, about 82%, about 83%, about 84%, or about 85%, or any value thereinbetween, and/or a Haacke FoM of about 5\u00d710\u22124\u03a9\u22121, about 10\u00d710\u22124\u03a9\u22121, about 15\u00d710\u22124\u03a9\u22121, about 20\u00d710\u22124\u03a9\u22121, about 25\u00d710\u22124\u03a9\u22121, about 30\u00d710\u22124\u03a9\u22121, about 35\u00d710\u22124\u03a9\u22121, about 40\u00d710\u22124\u03a9\u22121, about 45\u00d710\u22124\u03a9\u22121, about 50\u00d710\u22124\u03a9\u22121, about 55\u00d710\u22124\u03a9\u22121, about 60\u00d710\u22124\u03a9\u22121, about 65\u00d710\u22124\u03a9\u22121, about 70\u00d710\u22124\u03a9\u22121, about 75\u00d710\u22124\u03a9\u22121, or about 80\u00d710\u22124\u03a9\u22121, or any value thereinbetween.",
                        "In an embodiment, after the annealing, the transparent conductive material according to the present disclosure has a transmission at 1550 nm of about 82.4% and a Haacke FoM of about 64.2\u00d710\u22124\u03a9\u22121. In another embodiment, after the annealing, the transparent conductive material according to the present disclosure has a transmission at 1550 nm of about 63.9% and a Haacke FoM of about 9.3\u00d710\u22124\u03a9\u22121.",
                        "In some embodiments, the method for producing an article comprising a transparent conductive material further comprises (c) depositing an additional material on the transparent conductive material, either after the annealing (b), or between the depositing (a) and the annealing (b). In some embodiments, an additional material according to the present disclosure may comprise a self-assembled monolayer, a polymer layer, a metal layer, a ceramic layer, a semiconductor layer, or a glass layer.",
                        "In other embodiments, the present disclosure provides a method for modulating the resistivity and/or near IR transmission of a transparent conductive material. In some embodiments, the method comprises annealing the transparent conductive material at a temperature of at least 450\u00b0 C. for at least 2 min.",
                        "In some embodiments of the method for modulating resistivity and/or NIR transmission of a transparent conductive material, the annealing is a high-temperature annealing (HTA). In some embodiments the annealing takes place at a temperature of at least about 450\u00b0 C., at least about 500\u00b0 C., at least about 550\u00b0 C., at least about 600\u00b0 C., at least about 650\u00b0 C., at least about 700\u00b0 C., at least about 750\u00b0 C., at least about 800\u00b0 C., at least about 850\u00b0 C., or at least about 900\u00b0 C., any combination thereof, or any range or value therein. In some embodiments, the annealing takes place at between about 400\u00b0 C. and about 900\u00b0 C., between about 450\u00b0 C. and about 850\u00b0 C., between about 500\u00b0 C. and about 800\u00b0 C., or between about 550\u00b0 C. and about 750\u00b0 C., or any range or value therein. In some embodiments, the annealing takes place at about 450\u00b0 C., about 475\u00b0 C., about 500\u00b0 C., about 525\u00b0 C., about 550\u00b0 C., about 575\u00b0 C., about 600\u00b0 C., about 625\u00b0 C., about 650\u00b0 C., about 675\u00b0 C., about 700\u00b0 C., about 725\u00b0 C., about 750\u00b0 C., about 775\u00b0 C., about 800\u00b0 C., about 825\u00b0 C., about 850\u00b0 C., about 875\u00b0 C., about 900\u00b0 C., any combination thereof, or any value thereinbetween.",
                        "In some embodiments of the method for modulating resistivity and/or NIR transmission of a transparent conductive material, the annealing takes place for at least about 1 min, at least about 2 min, at least about 3 min, at least about 4 min, at least about 5 min, at least about 10 min, at least about 15 min, at least about 20 min, at least about 30 min, at least about 45 min, at least about 50 min, at least about 1 hr, at least about 1.5 hr, at least about 2 hr, at least about 2.5 hr, at least about 3 hr, at least about 3.5 hr, at least about 4 hr, at least about 4.5 hr, at least about 5 hr, at least about 5.5 hr, at least about 6 hr, at least about 6.5 hr, at least about 7 hr, at least about 7.5 hr, at least about 8 hr, at least about 8.5 hr, at least about 9 hr, at least about 9.5 hr, at least about 10 hr, at least about 10.5 hr, at least about 11 hr, at least about 12 hr, at least about 13 hr, at least about 14 hr, at least about 15 hr, or at least about 16 hr, or longer, or any range therein.",
                        "In some embodiments of the method for modulating resistivity and/or NIR transmission of a transparent conductive material, the annealing takes place for about 1 min, about 2 min, about 3 min, about 4 min, about 5 min, about 10 min, about 15 min, about 20 min, about 30 min, about 45 min, about 1 hr, about 1.5 hr, about 2 hr, about 2.5 hr, about 3 hr, about 3.5 hr, about 4 hr, about 4.5 hr, about 5 hr, about 5.5 hr, about 6 hr, about 6.5 hr, about 7 hr, about 7.5 hr, about 8 hr, about 8.5 hr, about 9 hr, about 9.5 hr, about 10 hr, about 10.5 hr, about 11 hr, about 12 hr, about 13 hr, about 14 hr, about 15 hr, or about 16 hr, or any value thereinbetween.",
                        "In some embodiments, the annealing takes place in an atmosphere that is substantially free of oxygen, such as N, Ar, N/H2, Ar/H2, or under vacuum. In some embodiments, the annealing takes place in an atmosphere that contains less than about 10% oxygen, less than about 9% oxygen, less than about 8% oxygen, less than about 7% oxygen, less than about 6% oxygen, less than about 5% oxygen, less than about 4% oxygen, less than about 3% oxygen, less than about 2% oxygen, less than about 1% oxygen, less than about 0.8% oxygen, less than about 0.6% oxygen, less than about 0.4% oxygen, less than about 0.2% oxygen, less than about 0.1% oxygen, less than about 0.05% oxygen, less than about 0.01% oxygen, less than about 0.005% oxygen, less than about 0.001% oxygen, less than about 0.0005% oxygen, or less than about 0.0001% oxygen.",
                        "In some embodiments of the method for modulating resistivity and/or NIR transmission of a transparent conductive material, after the annealing, the transparent conductive material has a transmission at 1550 nm of at least 80%, at least about 75%, at least about 70%, at least about 65%, or at least about 60% at 1550 nm, and/or a resistivity of no greater than about 5\u00d710\u22124 Ohm-cm, no greater than about 4.5\u00d710\u22124 Ohm-cm, no greater than about 4\u00d710\u22124 Ohm-cm, no greater than about 3.5\u00d710\u22124 Ohm-cm, no greater than about 3\u00d710\u22124 Ohm-cm, no greater than about 2.5\u00d710\u22124 Ohm-cm, no greater than about 2\u00d710\u22124 Ohm-cm, no greater than about 1.5\u00d710\u22124 Ohm-cm, or no greater than about 1\u00d710\u22124 Ohm-cm, or any range therein.",
                        "In some embodiments of the method for modulating resistivity and/or NIR transmission of a transparent conductive material, after the annealing, the transparent conductive material has a transmission at 1550 nm of about 60%, about 61%, about 62%, about 63%, about 64%, about 65%, about 66%, about 67%, about 68%, about 69%, about 70%, about 71%, about 72%, about 73%, about 74%, about 75%, about 76%, about 77%, about 78%, about 79%, about 80%, about 81%, about 82%, about 83%, about 84%, or about 85%, or any value thereinbetween, and/or a resistivity of about 1\u00d710\u22124 Ohm-cm, about 1.2\u00d710\u22124 Ohm-cm, about 1.4\u00d710\u22124 Ohm-cm, about 1.6\u00d710\u22124 Ohm-cm, about 1.8\u00d710\u22124 Ohm-cm, about 2.0\u00d710\u22124 Ohm-cm, about 2.2\u00d710\u22124 Ohm-cm, about 2.4\u00d710\u22124 Ohm-cm, about 2.6\u00d710\u22124 Ohm-cm, about 2.8\u00d710\u22124 Ohm-cm, about 3.0\u00d710\u22124 Ohm-cm, about 3.5\u00d710\u22124 Ohm-cm, about 4.0\u00d710\u22124 Ohm-cm, about 4.5\u00d710\u22124 Ohm-cm, or about 5.0\u00d710\u22124 Ohm-cm, or any value thereinbetween.",
                        "In some embodiments of the method for modulating resistivity and/or NIR transmission of a transparent conductive material, after the annealing, the transparent conductive material according to the present disclosure has a transmission at 1550 nm of about 63.9% to about 82.4% and a resistivity of about 1.2\u00d710\u22124 Ohm-cm to about 2.2\u00d710\u22124 Ohm-cm. In an embodiment, after the annealing, the transparent conductive material according to the present disclosure has a transmission at 1550 nm of about 63.9% and a resistivity of about 1.2\u00d710\u22124 Ohm-cm. In an embodiment, after the annealing, the transparent conductive material according to the present disclosure has a transmission at 1550 nm of about 82.4% and a resistivity of about 2.2\u00d710\u22124 Ohm-cm.",
                        "In some embodiments of the method for modulating resistivity and/or NIR transmission of a transparent conductive material, after the annealing, the transparent conductive material according to the present disclosure exhibits and improved trade-off between sheet resistance and near infrared (NIR) transmission (750-2400 nm). In some embodiments, after the annealing, the transparent conductive material has a transmission of at least about 80%, at least about 75%, at least about 70%, at least about 65%, or at least about 60% at 1550 nm, and/or a sheet resistance of no greater than about 50 Ohm/sq., no greater than about 45 Ohm/sq., no greater than about 40 Ohm/sq., no greater than about 35 Ohm/sq., no greater than about 30 Ohm/sq., no greater than about 25 Ohm/sq., no greater than about 20 Ohm/sq., no greater than about 15 Ohm/sq., or no greater than about 10 Ohm/sq., or any range therein.",
                        "In some embodiments of the method for modulating resistivity and/or NIR transmission of a transparent conductive material, after the annealing, the transparent conductive material has a transmission at 1550 nm of about 60%, about 61%, about 62%, about 63%, about 64%, about 65%, about 66%, about 67%, about 68%, about 69%, about 70%, about 71%, about 72%, about 73%, about 74%, about 75%, about 76%, about 77%, about 78%, about 79%, about 80%, about 81%, about 82%, about 83%, about 84%, or about 85%, or any value thereinbetween, and/or a sheet resistance of about 10 Ohm/sq., about 12 Ohm/sq., about 14 Ohm/sq., about 16 Ohm/sq., about 18 Ohm/sq., about 20 Ohm/sq., about 22 Ohm/sq., about 24 Ohm/sq., about 26 Ohm/sq., about 28 Ohm/sq., about 30 Ohm/sq., about 35 Ohm/sq., about 40 Ohm/sq., about 45 Ohm/sq., or about 50 Ohm/sq., or any value thereinbetween.",
                        "In some embodiments of the method for modulating resistivity and/or NIR transmission of a transparent conductive material, the transparent conductive material according to the present disclosure has a transmission at 1550 nm of about 63.9% to about 82.4% and a sheet resistance of about 12.2 Ohm/sq. to about 22 Ohm/sq., after the annealing. In an embodiment, after the annealing, the transparent conductive material according to the present disclosure has a transmission at 1550 nm of about 63.9% and a sheet resistance of about 12.2 Ohm/sq. In an embodiment, after the annealing, the transparent conductive material according to the present disclosure has a transmission at 1550 nm of about 82.4% and a sheet resistance of about 22 Ohm/sq.",
                        "In some embodiments of the method for modulating resistivity and/or NIR transmission of a transparent conductive material, after the annealing, the transparent conductive material according to the present disclosure has a transmission at 1550 nm of about 60%, about 61%, about 62%, about 63%, about 64%, about 65%, about 66%, about 67%, about 68%, about 69%, about 70%, about 71%, about 72%, about 73%, about 74%, about 75%, about 76%, about 77%, about 78%, about 79%, about 80%, about 81%, about 82%, about 83%, about 84%, or about 85%, or any value thereinbetween, and/or a Haacke FoM of at least about 5\u00d710\u22124\u03a9\u22121, at least about 10\u00d710\u22124\u03a9\u22121, at least about 15\u00d710\u22124\u03a9\u22121, at least about 20\u00d710\u22124\u03a9\u22121, at least about 25\u00d710\u22124\u03a9\u22121, at least about 30\u00d710\u22124\u03a9\u22121, at least about 35\u00d710\u22124\u03a9\u22121, at least about 40\u00d710\u22124\u03a9\u22121, at least about 45\u00d710\u22124\u03a9\u22121, at least about 50\u00d710\u22124\u03a9\u22121, at least about 55\u00d710\u22124\u03a9\u22121, at least about 60\u00d710\u22124\u03a9\u22121, at least about 65\u00d710\u22124\u03a9\u22121, at least about 70\u00d710\u22124\u03a9\u22121, at least about 75\u00d710\u22124\u03a9\u22122, or at least about 80\u00d710\u22124\u03a9\u22121, or any range therein.",
