Repository: boschresearch/Pap2Pat

# Pap2Pat Dataset

### File Schema

Every directory in `data` corresponds to one patent-paper pair and contains the full texts of both patent and paper, as well as the patent outlines. We include all information in JSON for programmatic parsing and Markdown for manual inspection.

```yaml
data/:
    paper_id-patent_id/:
        # Nested JSON format
        patent.json: JSON file containing patent metadata and full-text, as well as all outlines
        paper.json: JSON file containing paper metadata and full-text
        # Markdown format
        patent.md: patent full-text formatted in markdown
        paper.md: paper full-text formatted in markdown

File: Pap2Pat/data/W3139243620-US20210372969/patent.json (part 1 of 3)
{
    "id": "US20210372969",
    "authors": [
        "Victor Giurgiutiu",
        "Robin James",
        "Roshan Joseph"
    ],
    "title": "ACOUSTIC EMISSION METHOD TO ASCERTAIN DAMAGE OCCURRENCE IN IMPACTED COMPOSITES",
    "date": "2020-11-23 00:00:00",
    "abstract": "Employing methodologies and systems to detect damage initiation and growth inside a composite material (matrix cracking, delamination, fiber break, fiber pullout, etc.) wherein damage produces high-frequency acoustic emission (AE) waves that are transported to recording sensors along with relatively lower frequency waves representing the flexural deformation of the impacted composite structure.",
    "sections": [
        {
            "title": "DESCRIPTION",
            "paragraphs": [],
            "subsections": [
                {
                    "title": "TECHNICAL FIELD",
                    "paragraphs": [
                        "The present disclosure relates to employing methodologies and systems to detect damage initiation and growth inside a composite material (matrix cracking, delamination, fiber break, fiber pullout, etc.) wherein damage produces high-frequency acoustic emission (AE) waves that are transported to recording sensors along with relatively lower frequency waves representing the flexural deformation of the impacted composite structure."
                    ],
                    "subsections": [],
                    "outline_long": [
                        "introduce composite material damage detection"
                    ],
                    "num_characters": 431,
                    "outline_medium": [
                        "introduce composite material damage detection"
                    ],
                    "outline_short": [
                        "introduce composite material damage detection"
                    ]
                },
                {
                    "title": "BACKGROUND",
                    "paragraphs": [
                        "Carbon fiber reinforced polymer (CFRP) composite materials have been widely used in aerospace structures due to their high specific strength and stiffness, resistance to corrosion, and lightweight. However, it has posed new challenges for implementing structural health monitoring (SHM) techniques due to the general anisotropic behavior and complicated wave-damage interaction phenomena in composites. Composite structures are prone to various types of damage, including fiber breakage, matrix cracking, delamination, and impact damage. Barely visible impact damage (BVID) from low-velocity impact is the most prevalent type of damage found in composite structures. This damage, in the form of matrix cracks, delamination, and fiber breakage, is invisible to the naked eye and is easily induced from various sources such as bird strikes during flight operation or runway debris encountered during the takeoff. BVID can result in a noticeable decrease in the load carrying capability of the composite structures, and such damage can develop progressively, leading to a catastrophic failure. Due to the general anisotropic behavior and complex damage scenarios, the successful implementation of damage detection and ascertainment in aerospace composite structures is using impact monitoring systems is extremely challenging. Existing impact monitoring systems can only estimate the force history and location of the impact event without direct damage estimation. Based on force history, the damage is estimated theoretically using composite design.",
                        "Recent advances in manufacturing technologies have led to the increasing usage of composite materials being used in aerospace primary and secondary structures due to their high strength to weight ratio and light weight. Structures manufactured using composite materials, whether thermosets or thermoplastics, must be made in a nearly perfect state such that they do not introduce any dangerous risks during the operational lifetime of the aerospace structure.",
                        "The manufacturing process of composite structures can introduce significant manufacturing flaws, as well as operational damage during its service lifetime. These types of defects may lead towards catastrophic failures if they are not detected at the earliest stages of development using efficient structural health monitoring techniques.",
                        "Barely visible impact damage (BVID) is a type of damage that can occur during manufacturing due to accidental tool drops on the shop floor or due to low velocity impacts of small and large debris during the service life of the structure.",
                        "In low velocity impact events, the impactor may not completely penetrate the composite material but still may lead to BVID causing various types of damage such as delamination, matrix cracks and fiber fracture. BVID represents surface indentations, which are either too small to be seen or are not clearly visible due to the coating of paint, during visual aircraft inspections and can cause the formation and growth of considerable internal damage. Under compressive loading scenarios such damage can propagate and can lead to extensive overall strength reduction of the structure.",
                        "The concept of BVID was introduced in the early 1980s with respect to understanding the damage tolerance of composite laminates. In subsequent years, BVID became important in the inspection of composite aircraft where the damage needed to be characterized as BVID or visible impact damage (VID). BVID is defined as damage that is visible at a distance of less than 1.5 m and VID is defined as damage that is visible at a distance of 1.5 m or greater, see MIL-HDBK-17-3F, Composite Materials Handbook, vol. 3, p. 7-29; 2002 [chapter 7].",
                        "This clear distinction between BVID and VID during aircraft inspections can determine if a composite repair is needed at the location where an impact has occurred. If damage is characterized as VID it needs repairs to be conducted to the composite immediately. However, a situation may arise where the damage is characterized as BVID based on visual inspections but may have an impact damage size of 1\u2033 or greater. An impact damage size of 1\u2033 or greater may significantly deteriorate the compressive strength of the composite part, see FIG. 16, and may need immediate repairs and must not be discounted despite being characterized as BVID.",
                        "FIG. 16 shows we can also observe that in comparison to a 1\u2033 damage diameter of any damage type (delamination, porosity, open hole), an impact damage having a diameter of 1\u2033 or greater can significantly reduce the compressive strength of the composite structure. This is the significance and importance of detecting and monitoring impact damage having a diameter of 1\u2033 or greater.",
                        "With the increasing occurrence of BVID in composites, nondestructive evaluation and structural health monitoring methods needed to be developed to characterize the impact damage. Ultrasonic testing was one of the first methods to be used for impact damage inspection and detection. Guided wave propagation in composite laminates has been used to see the interaction with impact damage. Eddy current methods have been explored by researchers to detect manufacturing flaws and operational damage such as impact damage in CFRP composites. Researchers have also explored microwave nondestructive evaluation techniques to investigate low velocity and high velocity impact damage in composites due to environmental effects. Infrared thermography is also being explored by scientists as a viable option of detecting impact damage in a rapid manner. X-ray computed tomography is also being used by researchers to give a 3D assessment of impact damage in composite structures.",
                        "In recent years, extensive work has been done to understand effective acoustic emission methods for structural health monitoring of impact damage in composite materials. Prosser et al., Prosser, W. H., Gorman, M. R., & Humes, D. H. (1999). Acoustic Emission Signals in Thin Plates Produced by Impact Damage, analyzed AE signals created by impact sources in thin aluminum structures and graphite/epoxy composites subjected to low and high velocity impacts, see De Rosa, I. M., Santulli, C., Sarasini, F., & Valente, M. (2009). Post-Impact Damage Characterization of Hybrid Configurations Of Jute/Glass Polyester Laminates Using Acoustic Emission And IR Thermography. Composites Science and Technology, 69(7-8), 1142-1150 and De Rosa, I. M., Santulli, C., & Sarasini, F. (2009), Acoustic emission for monitoring the mechanical behaviour of natural fibre composites: A literature review. Composites Part A: Applied Science and Manufacturing, 40(9), 1456-1469, have primarily focused on post-impact behavior of natural fiber composites and hybrid composites using acoustic emission methods. Other researchers have used acoustic emission sensor networks to reconstruct the force-time history to better understand the loading phenomena from the impact event and compare it to the experimental force-time history.",
                        "The uniqueness in the current disclosure is to use existing PWAS sensors to record AE signals in real-time during impact events and ascertain if sizable damage has occurred or not. This will greatly reduce system downtime and ensure that necessary composite repairs are conducted. Accordingly, it is an object of the present disclosure that damage will be detected directly from the analysis of the recorded wave signals. The proposed new methodology analyzes damage initiation and growth inside the composite material and (matrix cracking, delamination, fiber break, fiber pullout, etc.) produces high-frequency acoustic emission (AE) waves that are transported to recording sensors along with relatively lower frequency waves representing the flexural deformation of the impacted composite structure.",
                        "Citation or identification of any document in this application is not an admission that such a document is available as prior art to the present disclosure."
                    ],
                    "subsections": [],
                    "outline_long": [
                        "introduce carbon fiber reinforced polymer (CFRP) composite materials",
                        "describe advantages of CFRP composite materials",
                        "describe challenges of structural health monitoring (SHM) in composites",
                        "describe types of damage in composite structures",
                        "describe barely visible impact damage (BVID)",
                        "describe impact monitoring systems limitations",
                        "describe importance of efficient SHM techniques",
                        "describe manufacturing flaws and operational damage",
                        "describe BVID during manufacturing and service life",
                        "describe low velocity impact events",
                        "describe BVID definition and characterization",
                        "describe importance of detecting impact damage",
                        "describe nondestructive evaluation and SHM methods",
                        "describe acoustic emission methods for SHM",
                        "describe uniqueness of current disclosure"
                    ],
                    "num_characters": 7969,
                    "outline_medium": [
                        "motivate composite material usage",
                        "describe composite material challenges",
                        "explain barely visible impact damage",
                        "discuss manufacturing flaws and operational damage",
                        "introduce impact damage characterization",
                        "summarize existing nondestructive evaluation methods",
                        "highlight acoustic emission method uniqueness"
                    ],
                    "outline_short": [
                        "motivate composite material usage",
                        "describe limitations of existing impact monitoring systems",
                        "summarize importance of detecting barely visible impact damage"
                    ]
                },
                {
                    "title": "SUMMARY",
                    "paragraphs": [
                        "The above objectives are accomplished according to the present disclosure by providing an acoustic emission based structural health monitoring method. The method may include obtaining an acoustic emission signal from an impact event on a composite structure, analyzing the acoustic emission signal, and differentiating between whether the impact event caused internal damage to the composite structure or was a benign impact causing no damage. Further, the method may include predicting future behavior of the composite structure based on the acoustic emission signal. Still, this may include predicting crack propagation in the composite structure. Yet again, this may include predicting complex damage formation including fiber cracking, fiber breaking, fiber pushout, matrix microcracking, debonding, and/or delamination. Yet further, damage during the impact event may be indicated by the irregularities observed in a force-time curve of the impact event. Moreover, the method may include determining a force-time history, velocity-time history, displacement-time history and energy-time history for the impact event. Still yet, the acoustic emission signal due to an impact hit may have a low frequency content with high amplitude at a region below 200 kHz. Further, the acoustic emission signal due to irreversible damage may have a high-frequency content in the range of 300 to 500 kHz. Further yet, the yet mat include rising estimating the size, location, shape and extent of impact damage by analyzing the acoustic emission signals received from the impact event.",
                        "In a further embodiment, a method is provided for detecting damage in a composite structure. The method may include attaching at least one piezoelectric sensor to a composite structure, generating an impact event on the composite structure, capturing at least one acoustic emission signal generated from impact on the composite structure, and analyzing the captured at least one acoustic emission signal. Further, the method may include the at least one piezoelectric sensor comprising a piezoelectric wafer active sensor. Still, the at least one piezoelectric sensor may be attached to the composite structure at a location corresponding to a fiber orientation angle in a stacking sequence of the composite structure. Yet, the method may include generating a specific size of impact damage on the composite structure via using a specific mass weight dropped from a predetermined height to obtain the specific size of impact damage on the composite structure. Moreover, damage during the impact event may be indicated by irregularities observed in a force-time curve of the impact event. Furthermore, the method may include determining a force-time history, velocity-time history, displacement-time history and energy-time history for the impact event. Still further, the method may include comparing ultrasonic testing scans of a pristine composite structure with the composite structure that underwent impact damage to determine size and shape of the impact damage. Moreover, the method may include comparing A-scan, B-scan, and C-scan ultrasonic scans. Still yet, the method may include analyzing a shape of a force-time history plot of the impact event to determine if damage has occurred. Further, the method may include using energy-time history to demonstrate a percentage of impact energy that is absorbed by the composite structure when damage occurs to the composite structure. Furthermore, the method may include utilizing ultrasound scans to characterize damage size, shape, and location.",
                        "These and other aspects, objects, features, and advantages of the example embodiments will become apparent to those having ordinary skill in the art upon consideration of the following detailed description of example embodiments.",
                        "The figures herein are for illustrative purposes only and are not necessarily drawn to scale.",
                        "It will be understood by those skilled in the art that one or more aspects of this disclosure can meet certain objectives, while one or more other aspects can meet certain other objectives. Each objective may not apply equally, in all its respects, to every aspect of this disclosure. As such, the preceding objects can be viewed in the alternative with respect to any one aspect of this disclosure. These and other objects and features of the disclosure will become more fully apparent when the following detailed description is read in conjunction with the accompanying figures and examples. However, it is to be understood that both the foregoing summary of the disclosure and the following detailed description are of a preferred embodiment and not restrictive of the disclosure or other alternate embodiments of the disclosure. In particular, while the disclosure is described herein with reference to a number of specific embodiments, it will be appreciated that the description is illustrative of the disclosure and is not constructed as limiting of the disclosure. Various modifications and applications may occur to those who are skilled in the art, without departing from the spirit and the scope of the disclosure, as described by the appended claims. Likewise, other objects, features, benefits and advantages of the present disclosure will be apparent from this summary and certain embodiments described below, and will be readily apparent to those skilled in the art. Such objects, features, benefits and advantages will be apparent from the above in conjunction with the accompanying examples, data, figures and all reasonable inferences to be drawn therefrom, alone or with consideration of the references incorporated herein."
                    ],
                    "subsections": [],
                    "outline_long": [
                        "introduce acoustic emission based SHM method",
                        "describe method for obtaining and analyzing AE signal",
                        "describe differentiating between internal damage and benign impact",
                        "describe predicting future behavior of composite structure",
                        "describe predicting crack propagation and complex damage formation",
                        "describe indicating damage by irregularities in force-time curve",
                        "describe determining force-time, velocity-time, displacement-time, and energy-time histories",
                        "describe AE signal characteristics for impact hit and irreversible damage",
                        "describe estimating size, location, shape, and extent of impact damage",
                        "describe method for detecting damage in composite structure",
                        "describe utilizing ultrasound scans to characterize damage size, shape, and location"
                    ],
                    "num_characters": 5645,
                    "outline_medium": [
                        "introduce acoustic emission based method",
                        "describe impact event analysis",
                        "predict future behavior and damage formation",
                        "determine impact event characteristics",
                        "estimate impact damage size and location"
                    ],
                    "outline_short": [
                        "outline acoustic emission based structural health monitoring method",
                        "summarize method features and applications"
                    ]
                },
                {
                    "title": "DETAILED DESCRIPTION OF A PREFERRED EMBODIMENT",
                    "paragraphs": [
                        "Before the present disclosure is described in greater detail, it is to be understood that this disclosure is not limited to particular embodiments described, and as such may, of course, vary. It is also to be understood that the terminology used herein is for the purpose of describing particular embodiments only, and is not intended to be limiting.",
                        "Unless specifically stated, terms and phrases used in this document, and variations thereof, unless otherwise expressly stated, should be construed as open ended as opposed to limiting. Likewise, a group of items linked with the conjunction \u201cand\u201d should not be read as requiring that each and every one of those items be present in the grouping, but rather should be read as \u201cand/or\u201d unless expressly stated otherwise. Similarly, a group of items linked with the conjunction \u201cor\u201d should not be read as requiring mutual exclusivity among that group, but rather should also be read as \u201cand/or\u201d unless expressly stated otherwise.",
                        "Furthermore, although items, elements or components of the disclosure may be described or claimed in the singular, the plural is contemplated to be within the scope thereof unless limitation to the singular is explicitly stated. The presence of broadening words and phrases such as \u201cone or more,\u201d \u201cat least,\u201d \u201cbut not limited to\u201d or other like phrases in some instances shall not be read to mean that the narrower case is intended or required in instances where such broadening phrases may be absent.",
                        "Unless defined otherwise, all technical and scientific terms used herein have the same meaning as commonly understood by one of ordinary skill in the art to which this disclosure belongs. Although any methods and materials similar or equivalent to those described herein can also be used in the practice or testing of the present disclosure, the preferred methods and materials are now described.",
                        "All publications and patents cited in this specification are cited to disclose and describe the methods and/or materials in connection with which the publications are cited. All such publications and patents are herein incorporated by references as if each individual publication or patent were specifically and individually indicated to be incorporated by reference. Such incorporation by reference is expressly limited to the methods and/or materials described in the cited publications and patents and does not extend to any lexicographical definitions from the cited publications and patents. Any lexicographical definition in the publications and patents cited that is not also expressly repeated in the instant application should not be treated as such and should not be read as defining any terms appearing in the accompanying claims. The citation of any publication is for its disclosure prior to the filing date and should not be construed as an admission that the present disclosure is not entitled to antedate such publication by virtue of prior disclosure. Further, the dates of publication provided could be different from the actual publication dates that may need to be independently confirmed.",
                        "As will be apparent to those of skill in the art upon reading this disclosure, each of the individual embodiments described and illustrated herein has discrete components and features which may be readily separated from or combined with the features of any of the other several embodiments without departing from the scope or spirit of the present disclosure. Any recited method can be carried out in the order of events recited or in any other order that is logically possible.",
                        "Where a range is expressed, a further embodiment includes from the one particular value and/or to the other particular value. The recitation of numerical ranges by endpoints includes all numbers and fractions subsumed within the respective ranges, as well as the recited endpoints. Where a range of values is provided, it is understood that each intervening value, to the tenth of the unit of the lower limit unless the context clearly dictates otherwise, between the upper and lower limit of that range and any other stated or intervening value in that stated range, is encompassed within the disclosure. The upper and lower limits of these smaller ranges may independently be included in the smaller ranges and are also encompassed within the disclosure, subject to any specifically excluded limit in the stated range. Where the stated range includes one or both of the limits, ranges excluding either or both of those included limits are also included in the disclosure. For example, where the stated range includes one or both of the limits, ranges excluding either or both of those included limits are also included in the disclosure, e.g. the phrase \u201cx to y\u201d includes the range from \u2018x\u2019 to \u2018y\u2019 as well as the range greater than \u2018x\u2019 and less than \u2018y\u2019. The range can also be expressed as an upper limit, e.g. \u2018about x, y, z, or less\u2019 and should be interpreted to include the specific ranges of \u2018about x\u2019, \u2018about y\u2019, and \u2018about z\u2019 as well as the ranges of \u2018less than x\u2019, less than y\u2032, and \u2018less than z\u2019. Likewise, the phrase \u2018about x, y, z, or greater\u2019 should be interpreted to include the specific ranges of \u2018about x\u2019, \u2018about y\u2019, and \u2018about z\u2019 as well as the ranges of \u2018greater than x\u2019, greater than y\u2032, and \u2018greater than z\u2019. In addition, the phrase \u201cabout \u2018x\u2019 to \u2018y\u2019\u201d, where \u2018x\u2019 and \u2018y\u2019 are numerical values, includes \u201cabout \u2018x\u2019 to about \u2018y\u2019\u201d.",
                        "It should be noted that ratios, concentrations, amounts, and other numerical data can be expressed herein in a range format. It will be further understood that the endpoints of each of the ranges are significant both in relation to the other endpoint, and independently of the other endpoint. It is also understood that there are a number of values disclosed herein, and that each value is also herein disclosed as \u201cabout\u201d that particular value in addition to the value itself. For example, if the value \u201c10\u201d is disclosed, then \u201cabout 10\u201d is also disclosed. Ranges can be expressed herein as from \u201cabout\u201d one particular value, and/or to \u201cabout\u201d another particular value. Similarly, when values are expressed as approximations, by use of the antecedent \u201cabout,\u201d it will be understood that the particular value forms a further aspect. For example, if the value \u201cabout 10\u201d is disclosed, then \u201c10\u201d is also disclosed.",
                        "As used herein, the singular forms \u201ca\u201d, \u201can\u201d, and \u201cthe\u201d include both singular and plural referents unless the context clearly dictates otherwise.",
                        "As used herein, \u201cabout,\u201d \u201capproximately,\u201d \u201csubstantially,\u201d and the like, when used in connection with a measurable variable such as a parameter, an amount, a temporal duration, and the like, are meant to encompass variations of and from the specified value including those within experimental error (which can be determined by e.g. given data set, art accepted standard, and/or with e.g. a given confidence interval (e.g. 90%, 95%, or more confidence interval from the mean), such as variations of +/\u221210% or less, +/\u22125% or less, +/\u22121% or less, and +/\u22120.1% or less of and from the specified value, insofar such variations are appropriate to perform in the disclosure. As used herein, the terms \u201cabout,\u201d \u201capproximate,\u201d \u201cat or about,\u201d and \u201csubstantially\u201d can mean that the amount or value in question can be the exact value or a value that provides equivalent results or effects as recited in the claims or taught herein. That is, it is understood that amounts, sizes, formulations, parameters, and other quantities and characteristics are not and need not be exact, but may be approximate and/or larger or smaller, as desired, reflecting tolerances, conversion factors, rounding off, measurement error and the like, and other factors known to those of skill in the art such that equivalent results or effects are obtained. In some circumstances, the value that provides equivalent results or effects cannot be reasonably determined. In general, an amount, size, formulation, parameter or other quantity or characteristic is \u201cabout,\u201d \u201capproximate,\u201d or \u201cat or about\u201d whether or not expressly stated to be such. It is understood that where \u201cabout,\u201d \u201capproximate,\u201d or \u201cat or about\u201d is used before a quantitative value, the parameter also includes the specific quantitative value itself, unless specifically stated otherwise.",
                        "The term \u201coptional\u201d or \u201coptionally\u201d means that the subsequent described event, circumstance or substituent may or may not occur, and that the description includes instances where the event or circumstance occurs and instances where it does not.",
                        "Various embodiments are described hereinafter. It should be noted that the specific embodiments are not intended as an exhaustive description or as a limitation to the broader aspects discussed herein. One aspect described in conjunction with a particular embodiment is not necessarily limited to that embodiment and can be practiced with any other embodiment(s). Reference throughout this specification to \u201cone embodiment\u201d, \u201can embodiment,\u201d \u201can example embodiment,\u201d means that a particular feature, structure or characteristic described in connection with the embodiment is included in at least one embodiment of the present disclosure. Thus, appearances of the phrases \u201cin one embodiment,\u201d \u201cin an embodiment,\u201d or \u201can example embodiment\u201d in various places throughout this specification are not necessarily all referring to the same embodiment, but may. Furthermore, the particular features, structures or characteristics may be combined in any suitable manner, as would be apparent to a person skilled in the art from this disclosure, in one or more embodiments. Furthermore, while some embodiments described herein include some but not other features included in other embodiments, combinations of features of different embodiments are meant to be within the scope of the disclosure. For example, in the appended claims, any of the claimed embodiments can be used in any combination.",
                        "All patents, patent applications, published applications, and publications, databases, websites and other published materials cited herein are hereby incorporated by reference to the same extent as though each individual publication, published patent document, or patent application was specifically and individually indicated as being incorporated by reference.",
                        "It is to be understood that such a range format is used for convenience and brevity, and thus, should be interpreted in a flexible manner to include not only the numerical values explicitly recited as the limits of the range, but also to include all the individual numerical values or sub-ranges encompassed within that range as if each numerical value and sub-range is explicitly recited. To illustrate, a numerical range of \u201cabout 0.1% to 5%\u201d should be interpreted to include not only the explicitly recited values of about 0.1% to about 5%, but also include individual values (e.g., about 1%, about 2%, about 3%, and about 4%) and the sub-ranges (e.g., about 0.5% to about 1.1%; about 5% to about 2.4%; about 0.5% to about 3.2%, and about 0.5% to about 4.4%, and other possible sub-ranges) within the indicated range.",
                        "The present disclosure proposes a methodology of recording and processing wave signals to separate signals due to damage creation from signals due to structural deformation under transient impact load. From the analysis of these signals, one can determine if damage has indeed occurred in the composite structure or not.",
                        "In this disclosure, we also propose the use of an AE system and piezoelectric wafer active sensors (PWAS) for ASTM D7136 drop-weight impact tests by instrumenting the coupon itself to obtain additional information from the tests which would augment the load, velocity, displacement and energy information which we obtain from the instrumented drop-weight impact testing machine.",
                        "Low-velocity impact events are extremely prevalent in composite aircraft structures during their service life and lead to BVID which cannot be seen by the naked eye during inspections. Having a structural health monitoring system to passively sense the impact event remotely, rapidly and in real-time could be useful to assess the state of damage in the structure.",
                        "In the past researchers have utilized the passive sensing diagnosis (PSD) process by using sensors to identify a damage inducing event. The PSD process was further developed by researchers to reconstruct the force-time history of the impact using artificial neural networks and also localize the damage.",
                        "However, in previous research it was difficult to determine if the impact event had indeed caused damage (matrix-cracking, fiber-break, fiber pullout, etc.) to the structure or not. The method described herein looks at extracting acoustic emission signals in real-time and analyzing the signals to assess if the structure is damaged or not by separating the signals that cause damage from the signals that cause structural deformation.",
                        "This disclosure entails two significant features: (1) impact testing of instrumented 2-mm quasi-isotropic CFRP composite plates; and (2) AE signal signature analysis of the impact event.",
                        "Impact Testing of the Instrumented 2-Mm Quasi-Isotropic CFRP Composite Plates",
                        "Experimental Setup",
                        "The overall experimental setup displayed in FIG. 1 consists of two systems being used simultaneously to conduct our impact tests\u2014ASTM D7136 drop weight impact testing machine 100 and the MISTRAS AE system 102 for acquiring the AE signals from the four PWAS 202, 204, 206, 208 mounted on the 6\u2033\u00d74\u2033 coupons to be impacted at impact location 210 as displayed in FIG. 2. The ASTM D7136 drop weight impact testing machine 100 is displayed in FIG. 3. Drop weight impact testing machine 100 may include height measuring device 302, guide rails 304, hoist control 306, laser height indicator 308, velocity sensor assembly 310, impact carriage limit 312, conveyor 314, shaft collars 316, pneumatic trigger 318, manual trigger 320, impact carriage 322, striker assembly 324, loud cell position 326, tup 328, clamping assembly 330, and D7136 Fixture 332. The second part of the experimental setup 400 with the instrumented coupon 402 mounted on the ASTM D7136 fixture 404 on the drop weight impact testing machine 100 with the four PWAS 202, 204, 206, 208 connected to pre-amplifier 406 and then connected to MISTRAS AE system 102 is displayed in FIG. 4.",
                        "Impact Testing Experiments",
                        "Impact tests were conducted on three 2-mm quasi-isotropic CFRP composite coupons with different impact energies that produced controlled damage sizes on the coupon. The details of the impact tests are given in Table 1, see FIG. 15.",
                        "For each coupon the impact test was conducted first and then the coupon underwent ultrasonic testing (UT) nondestructive evaluation in an immersion tank which gave B-Scan and C-scan images of the plates which displayed the extent of impact in the plates due to the impact. Immersion tank 502 is displayed in FIG. 5 and is in communication with pulse receiver 504 and data acquisition system 506. Immersion tank 502 may include an ultrasonic transducer 508 and holds composite plate 510. For each coupon, we have created a quad plot, which displays the load, energy, B-scan and C-scan.",
                        "The first coupon, AE1, which underwent a 1J impact from a very small height did not produce any damage on the coupon and therefore, we do not have the quad plot for that coupon. The second coupon, AE2, underwent an impact of 5.85 J when an impactor of mass 3.06 kg was dropped from a height of 19.51 cm. This impact created a damage of 0.68\u2033 in the composite coupon. The quad plot for this coupon is displayed in FIG. 6. From the force-time history, we can observe that the coupon underwent a maximum load of 2.54 kN and around 43% of the impact energy was absorbed by the composite plate to create the damage. From the B-scan, we can see the very center point of impact does not undergo any damage and we can see the reflection from the bottom surface in this area. There are multiple delaminations that can be seen from this image. From the C-scan, we can observe that the damage size is approximately 0.68\u2033 and that there is an extension of the damage in the \u221245 degree ply due to some small fiber pullout in the bottom most layer of the composite coupon.",
                        "The third coupon, AE3, underwent an impact of 16.04 J when an impactor of mass 3.06 kg was dropped from a height of 53.46 cm. This impact created a damage of approximately 1\u2033 in the composite coupon. The quad plot for this coupon is displayed in FIG. 7. From the force-time history, we can observe that the coupon underwent a maximum load of 4.6 kN and around 62% of the impact energy was absorbed by the composite plate to create the damage. From the B-scan, we can see the center point of impact does not undergo any damage and we can see the reflection from the bottom surface in this center area. There are more extensive delaminations that can be seen from this image compared to the B-scan image of coupon AE2. From the C-scan, we can observe that the damage size is approximately 1\u2033 and that there is an extension of the damage in the \u221245 degree ply which is greater compared to coupon AE2 due to a large fiber pullout in the bottommost layer of the composite coupon. This pullout can be observed under some specific lighting conditions when we look at the bottom surface of the plate. It might be extremely difficult for an inspector to observe the area that has been impacted. There is a small dent and when the structure is painted and lighting conditions are poor the BVID may go unnoticed during aircraft inspections.",
                        "AE Signal Signature Analysis of the Impact Event",
                        "Preliminary Sensing Results",
