Repository: boschresearch/Pap2Pat

# Pap2Pat Dataset

### File Schema

Every directory in `data` corresponds to one patent-paper pair and contains the full texts of both patent and paper, as well as the patent outlines. We include all information in JSON for programmatic parsing and Markdown for manual inspection.

```yaml
data/:
    paper_id-patent_id/:
        # Nested JSON format
        patent.json: JSON file containing patent metadata and full-text, as well as all outlines
        paper.json: JSON file containing paper metadata and full-text
        # Markdown format
        patent.md: patent full-text formatted in markdown
        paper.md: paper full-text formatted in markdown

File: Pap2Pat/data/W3178537220-US20230335382/patent.json (part 1 of 2)
{
    "id": "US20230335382",
    "authors": [
        "Patrick McNally",
        "David Coates",
        "Niall MacGearailt",
        "Se\u00e1n Kelly",
        "Rajani K. Vijayaraghavan"
    ],
    "title": "NON-INVASIVE MEASUREMENT OF PLASMA SYSTEMS",
    "date": "2021-10-11 00:00:00",
    "abstract": "The invention provides a system and method for measuring a characteristic of a plasma or a plasma chamber, wherein the plasma chamber has a viewport or a surface which is permeable to electromagnetic radiation such that at least a portion of the electromagnetic radiation emitted by the plasma in the plasma chamber passes through the viewport, the method comprising providing the antenna of a Radio Emission Spectroscopy, RES, plasma bulk system externally to the plasma chamber to absorb at least a portion of the electromagnetic radiation that has passed through the viewport and configured to measure signals in the near-field E- and B-field regions; measuring a first value based on the signal induced in the antenna wherein the signal is obtained from a plurality of powered RF electrodes configured to be independently modulated with one or more power sources; and calculating a second value indicative of a change of magnitude of the characteristic based on a change of magnitude of the first value, wherein the characteristic is plasma power and/or plasma pressure.",
    "sections": [
        {
            "title": "DESCRIPTION",
            "paragraphs": [],
            "subsections": [
                {
                    "title": "FIELD",
                    "paragraphs": [
                        "The present disclosure is directed towards systems and methods for the measurement of one or more plasma systems. In particular, the present disclosure is directed towards the non-invasive and in situ monitoring of plasma."
                    ],
                    "subsections": [],
                    "outline_long": [
                        "introduce plasma systems measurement"
                    ],
                    "num_characters": 222,
                    "outline_medium": [
                        "introduce plasma systems measurement"
                    ],
                    "outline_short": [
                        "introduce plasma systems measurement"
                    ]
                },
                {
                    "title": "BACKGROUND",
                    "paragraphs": [
                        "Plasmas are extremely common and are used in many industrial processing settings. For example, low pressure systems are used for advanced materials processing, including for materials deposition and etch in e.g. the semiconductor or medical industry sectors. Atmospheric pressure plasma processing systems also have industrial applications, e.g. materials cleaning, bonding, deposition, etch for the aeronautical and auto industry sectors. In typical use, a plasma is provided within a plasma chamber. A plasma chamber (which is also called a process chamber) is a sealed chamber within which a plasma is used to operate upon a given surface, such as e.g. a substrate of a microchip during the fabrication of the microchip. In use, the plasma chamber may be a partial or full vacuum.",
                        "In order to utilise plasmas, plasma diagnosis and monitoring techniques are essential. These techniques are used for measuring a plasma's parameters, which in turn can then be used e.g. for optimizing equipment and/or controlling low pressure plasma processes in real-time, for example during semiconductor processing and device fabrication, as disclosed by 1. Yue H H, Qin S J, Markle R J, Nauert C and Gatto M 2000 Fault detection of plasma etchers using optical emission spectra IEEE Trans. Semicond. Manuf. 13 37; Gottscho R A and Miller T A 1984 Optical techniques in plasma diagnostics Pure & Appl. Chem. 56 189; Kim I J and Yun I 2018 Real-time plasma monitoring technique using incidentangle-dependent optical emission spectroscopy for computer-integrated manufacturing Robot Cim-Int Manuf; and Mangolini L 2017 Monitoring nonthermal plasma processes for nanoparticle synthesis J. Phys. D: Appl. Phys. 50 373003.",
                        "These techniques are particularly important because small variations in the plasma's parameters can add significant cost to fabrication. Thus, by properly monitoring changes in the plasma's parameters, it is possible to avoid process delays and/or to minimize quality variations in fabrication lines. This is particularly important for non-equilibrium plasma processes. Real time diagnosis and control of a plasma's parameters (and in turn e.g. controlling plasma induced chemistries) is therefore a key economic advantage for high volume semiconductor manufacturing industries, for example as disclosed by Dolins S B, Srivastava A and Flinchbaugh B E 1988 Monitoring and diagnosis of plasma etch processes, IEEE Trans. Semicond. Manuf. 1, 23 To date several plasma probes and diagnostic techniques and have been developed and incorporated into semiconductor fabrication lines to monitor plasma parameters. However, non-invasive and in situ monitoring of a plasma is essential for process control. Non-invasive plasma metrology is a particular prerequisite as many current probe systems perturb the plasma itself which alters, de facto, the actual measurement one is attempting to perform.",
                        "In order to avoid significant perturbations to the plasma, non-invasive probes are preferable, see publications by Hopkins M B and Lawler J F 2000 Plasma diagnostics in industry Plasma Phys. Control. Fusion 42 B189; Donnelly V M and Kornblit A 2013 Plasma etching: Yesterday, today, and tomorrow J. Vac. Sci. Technol. A 31 050825-1; and Bruggeman P J and Czarnetzki U 2016 Retrospective on \u2018The 2012 Plasma Roadmap\u2019 J. Phys. D: Appl. Phys. 49 431001. For example, optical sensors external to a plasma chamber can be used for optical emission spectroscopy (OES). OES is a well-established and widely used non-invasive monitoring technique in the semiconductor processing industry. In use, a viewport which is permissive to optical signals is provided in a wall of a plasma chamber. Optical signals generated by the plasma pass through the viewport and are detected outside the plasma chamber by one or more optical sensors, see Schmachtenberg E and Hegenbart A 2007 Monitoring of plasma processes by OES, 2007 WILEY-VCH Verlag GmbH & Co. KGaA, Weinheim.",
                        "However, OES has some significant drawbacks. For example, optical signals are considerably affected by clouding of the optical viewport in real life fabrication scenarios, see Milosavljevi\u0107 V, MacGearailt N, Cullen P J, Daniels S and Turner M M 2013 Phase-resolved optical emission spectroscopy for an electron cyclotron resonance etcher J. Appl. Phys 113 163302. This degradation in opacity occurs due to thin film deposition or due to surface etching on the viewport by plasmas, see Jang H, Nam J, Kim C-K and Chae H 2013 Real-Time Endpoint Detection of Small Exposed Area SiO2 Films in Plasma Etching Using Plasma Impedance Monitoring with Modified Principal Component Analysis Plasma Process. Polym. 10, 850. Hence the development of a non-invasive and contact-free (remote) monitoring probe for industrial plasmas, that can be retro fitted to existing plasma chambers, and which is not affected by the optical opacity of the viewport, would be a beneficial and important advancement in the field.",
                        "One alternative approach to OES is Radio Emission Spectroscopy (RES) as disclosed by Kelly S and McNally P J 2017 Remote sensing of a low pressure plasma in the radio near field Appl. Phys. Express 10 096101. RES employs a near field antenna (for example a B-field antenna, although E-field antennae can also be employed) to capture radio frequency emissions from the plasma in the vicinity of the viewport of a plasma chamber. RES has been established as viable technique to monitor the plasma current within a plasma chamber. Employing a near field antenna, magnetic flux (for the case of a B-field antenna) emanating from plasma currents running between the electrodes can be intercepted and sampled using a spectrum analyser setup. As used herein, radio frequency emissions are emissions of electromagnetic radiation within a typical range of 3 kHz to 3 GHz. For the E-field antenna variations in voltages in the combined bulk plasma and induced plasma sheaths near the chamber walls lead to the generation of currents in the antenna via capacitive coupling to the antenna.",
                        "PCT Patent publication number WO2004/006285, Tokyo Electron Limited, discloses general RF antennae both inside and outside the processing chamber housing a plasma, and is not particularly suited to discriminating to multiple signal sources that can be associated with a plasma chamber. Only precisely chosen antennae with the capability to distinguish between electric fields and magnetic fields, combined with efficacy in the near field region, which is not defined or disclosed in WO2004/006285, would possess the capability outlined in this application.",
                        "A paper publication by Mandelis, Rev. Sci. Instrum. 90, 079501 (2019)) discloses an instrument for non-invasive plasma chamber monitoring. However the proposal in this paper publication is not sensitive or accurate enough for monitoring the condition of a plasma where multiple signals are present. A close inspection of figure shown in Mandelis' publication for the \u201cAntenna\u201d, clearly demonstrates that only two coaxial BNC type outputs are available. The use of BNC-only cabling limits the frequency range considerably, thereby rendering the analysis of heterodyne/intermixed products from multiple electrodes nearly impossible, if those mixing products appear outside the relatively narrow range implied by the use of BNC cabling, approximately 40 kHz-500 MHz, only.",
                        "PCT/EP2018/057556 describes a significant advance over the prior art through disclosing a Radio Emission Spectroscopy (RES) system. This system, in a preferable embodiment, involves the placement of an electric near field (E-field) antenna and/or magnetic near field (B-field) antenna externally and proximate to a plasma chamber. For the reasons set out above, the placement of the near field antenna outside the plasma chamber is highly beneficial. The near field antenna is connected to appropriate signal analysis systems in order to monitor the current or voltage of a plasma within a plasma chamber under operational conditions.",
                        "The present disclosure builds on the contribution provided by PCT/EP2018/057556 and the paper by S. Kelly and P. J. McNally, Appl. Phys. Express 10 (2017) 096101, which describes Radio Emission Spectroscopy (RES) system. In a typical embodiment, in order to measure and control plasma properties in a plasma process chamber, a RES system involves the placement of: a near field (NF) electric field (E-field) antenna; and/or a NF magnetic field (B-field) antenna in close proximity to (e.g. preferably 40 mm or less) to the interior of the plasma process chamber. Crucially, the antenna(s) are located externally to the plasma i.e. according to the present disclosures antenna(s) are not immersed and do not make physical contact with a plasma or its containment vessel in use.",
                        "The present disclosure is directed towards the use of RES to monitor a plasma's parameters (e.g. power, pressure, etc.) or a plasma chamber that requires sensitive and accurate measurements in a more efficient and accurate way compared to current prior art systems."
                    ],
                    "subsections": [],
                    "outline_long": [
                        "describe plasma usage",
                        "explain plasma diagnosis and monitoring",
                        "motivate OES technique",
                        "describe OES limitations",
                        "introduce RES technique",
                        "describe RES benefits",
                        "discuss prior art RES systems",
                        "criticize prior art RES systems",
                        "introduce PCT/EP2018/057556",
                        "describe PCT/EP2018/057556 benefits",
                        "introduce Mandelis publication",
                        "criticize Mandelis publication",
                        "describe RES system components",
                        "explain RES system operation",
                        "discuss RES system benefits",
                        "introduce plasma chamber types",
                        "describe plasma chamber operation",
                        "motivate RES system development"
                    ],
                    "num_characters": 9042,
                    "outline_medium": [
                        "describe plasma usage",
                        "motivate plasma diagnosis",
                        "describe plasma chamber",
                        "introduce optical emission spectroscopy (OES)",
                        "limitations of OES",
                        "introduce radio emission spectroscopy (RES)",
                        "describe RES system",
                        "prior art RES systems",
                        "motivate non-invasive and contact-free monitoring"
                    ],
                    "outline_short": [
                        "describe plasma usage",
                        "motivate plasma diagnosis and monitoring",
                        "limitations of OES",
                        "introduce RES as alternative"
                    ]
                },
                {
                    "title": "SUMMARY",
                    "paragraphs": [
                        "The present invention is directed towards a method, system and computer-readable medium the features of which are set out in the appended claims. The present invention provides systems and methods to monitor one or more of pressure, pressure variations (preferably, thereby providing a means for leak detection), plasma chamber cleanliness and/or contamination in single or multi-frequency driven plasma system(s).",
                        "In one embodiment there is provided a method for measuring a characteristic of a plasma or a plasma chamber, wherein the plasma chamber has a viewport or a surface which is permeable to electromagnetic radiation such at least a portion of the electromagnetic radiation emitted by the plasma in the plasma chamber passes through the viewport, the method comprising:\n\n\n- - providing the antenna of a Radio Emission Spectroscopy, RES, system\n    externally to the plasma chamber to absorb at least a portion of the\n    electromagnetic radiation that has passed through the viewport and\n    configured to measure signals in the near-field E- and B-field\n    regions;\n  - measuring a first value based on the signal induced in the antenna\n    wherein the signal is obtained from a plurality of powered RF\n    electrodes configured to be independently modulated with one or more\n    power sources; and\n  - calculating a second value indicative of a change of magnitude of\n    the characteristic based on a change of magnitude of the first\n    value, wherein the characteristic is plasma power and/or plasma\n    pressure.",
                        "In one embodiment there is provided a method for measuring a characteristic of a plasma or a plasma chamber is provided, wherein the plasma chamber has a viewport, or similar feature, which is permeable to electromagnetic radiation such that at least a portion of the electromagnetic radiation emitted by the plasma in the plasma chamber passes through the viewport, the method comprising:\n\n\n- - providing the antenna of a Radio Emission Spectroscopy, RES, system\n    externally to the plasma chamber to absorb at least a portion of the\n    electromagnetic radiation that has passed through the viewport;\n  - measuring a first value based on the signal induced in the antenna;\n    and\n  - calculating a second value indicative of a change of magnitude of\n    the characteristic based on a change of magnitude of the first\n    value, wherein the characteristic is one or more of plasma power,\n    plasma pressure, plasma frequency, gas composition, and plasma\n    chamber contamination or cleanliness.",
                        "The method preferably comprises determining which characteristic is associated with the second value based on the frequency spectrum of the signal induced in the antenna.",
                        "The plasma chamber is in one embodiment a single frequency driven plasma system.",
                        "In one embodiment, the characteristic is plasma pressure and calculating the second value comprises detecting a leak or a pressure variation in the plasma chamber.",
                        "In another embodiment, the plasma chamber is a multi-frequency driven plasma system. The characteristic is optionally plasma RES frequency and the method comprises calculating a third value indicative of reactance (capacitive, and/or inductive, and/or resistive) changes in the plasma chamber based on the second value.",
                        "Optionally, the method further comprises calibrating the RES system. Preferably, the step of calibrating comprises providing an antenna tuned to the fundamental frequency of the power supply system of the plasma chamber. More preferably, the step of providing an antenna comprises tuning the antenna to the fundamental frequency.",
                        "Preferably, the method further comprises controlling the plasma chamber based on the second value.",
                        "Further a system for measuring a characteristic of a plasma or a plasma chamber is provided, wherein the plasma chamber has a viewport, or similar feature, which is permeable to electromagnetic radiation such that at least a portion of the electromagnetic radiation emitted by the plasma in the plasma chamber passes through the viewport, the systems comprising:\n\n\n- - a Radio Emission Spectroscopy, RES, system provided externally to\n    the plasma chamber to absorb at least a portion of the\n    electromagnetic radiation that has passed through the viewport, the\n    RES being configured to:\n  - measure a first value based on the signal induced in the antenna;\n    and\n  - calculate a second value indicative of a change of magnitude of the\n    characteristic based on a change of magnitude of the first value,\n    wherein the characteristic is one or more of plasma power, plasma\n    pressure, plasma frequency, and plasma chamber contamination or\n    cleanliness.",
                        "Preferably the RES is configured to determine which characteristic is associated with the second value based on the frequency spectrum of the signal induced in the antenna. It will be appreciated that the RES system can be combined with an OES system and configure to implement a single analysis process.",
                        "In another embodiment there is provided a system for measuring a characteristic of a plasma or a plasma chamber, wherein the plasma chamber has a viewport, or a surface, which is permeable to electromagnetic radiation such at least a portion of the electromagnetic radiation emitted by the plasma in the plasma chamber passes through the viewport, the system comprising:\n\n\n- - a Radio Emission Spectroscopy, RES, system provided externally to\n    the plasma chamber to absorb at least a portion of the\n    electromagnetic radiation that has passed through the viewport, the\n    RES being configured to:\n  - measure signals in the near-field E- and B-field regions;\n  - measure a first value based on the signal induced in the antenna\n    wherein the signal is obtained from a plurality of powered RF\n    electrodes configured to be independently modulated with one or more\n    power sources; and\n  - calculate a second value indicative of a change of magnitude of the\n    characteristic based on a change of magnitude of the first value,\n    wherein the characteristic is plasma power and/or plasma pressure.",
                        "A computer-readable medium is also provided. The computer-readable medium comprises instructions which, when executed by a computer coupled to an antenna, cause the computer to:\n\n\n- - measure a first value indicative when of at least a portion of\n    electromagnetic radiation that has passed through a viewport of a\n    plasma chamber, wherein the first value is based on the signal\n    induced in the antenna; and\n  - calculate a second value indicative of a change of magnitude of the\n    characteristic based on a change of magnitude of the first value,\n    wherein the characteristic is one or more of plasma power, plasma\n    pressure, plasma frequency, and plasma chamber contamination or\n    cleanliness.",
                        "Preferably, the computer-readable medium further comprising instructions which, when executed by the computer, cause the computer to:\n\n\n- - determine which characteristic is associated with the second value\n    based on the frequency spectrum of the signal induced in the\n    antenna."
                    ],
                    "subsections": [],
                    "outline_long": [
                        "introduce RES system",
                        "describe RES system components",
                        "explain RES system operation",
                        "discuss RES system benefits",
                        "introduce method for measuring plasma characteristics",
                        "describe method steps",
                        "explain method benefits",
                        "introduce system for measuring plasma characteristics",
                        "describe system components",
                        "explain system operation",
                        "discuss system benefits",
                        "introduce computer-readable medium",
                        "describe computer-readable medium components",
                        "explain computer-readable medium operation"
                    ],
                    "num_characters": 7090,
                    "outline_medium": [
                        "introduce RES system",
                        "describe method for measuring plasma characteristic",
                        "calculate second value indicative of change",
                        "describe system for measuring plasma characteristic",
                        "introduce computer-readable medium",
                        "describe RES system configuration",
                        "introduce plasma chamber contamination or cleanliness"
                    ],
                    "outline_short": [
                        "introduce RES system for plasma monitoring",
                        "describe method for measuring plasma characteristics",
                        "outline system and computer-readable medium"
                    ]
                },
                {
                    "title": "DETAILED DESCRIPTION OF THE DRAWINGS",
                    "paragraphs": [
                        "In a RES system it is important ensure that the signals received by the sensor emanated from the plasma system (e.g. a plasma chamber) under test. Therefore, the sensors of the RES system (e.g. E-field and/or B-field antennae, or similar sensors) are often placed close to an access port on the plasma system under test. This access port typically consists of a glass/quartz/dielectric window which may, or may not, afford direct visible observation of the plasma. Regardless of direct visible access, RF emissions from the plasma can still pass through this access port. In addition to using off-the-shelf near field (NF), B-field, E-field, or similar antennae, a custom sensor can be built or manufactured. This can include the manual or automated deposition of dielectric and/or conducting components on a glass, dielectric, wood, or similar substrates, in order to custom build a sensor or antenna appropriate to the requirements of the RES system.",
                        "FIG. 1 show a RES system 10 in accordance with the present disclosure. The antenna 11 of the RES system 10 is provided proximate to the viewport 21 of a plasma chamber 20. Preferably, the plasma chamber is part of a low-pressure plasma system comprising a pressure-tight plasma chamber 20 and a vacuum system (not shown). In use, the plasma chamber of the low-pressure plasma system is substantially a vacuum. The plasma chamber 20 is provided with an electrode 22. The electrode 22 is powered by plasma generator 24. Preferably, the plasma generator is a high-frequency (i.e. 3 MHz-30 MHz) generator. In the embodiment shown in FIG. 1 the second electrode, the grounded electrode, comprises of the remainder of the enclosure wall of the chamber.",
                        "The RES system 10 can be used to monitor the state of a plasma 23, typically enclosed inside the plasma chamber. These measurements are non-invasive and non-contact with the plasma 23; they are also non-perturbative of the plasma 23. Thus, the state of the plasma 23 itself is measured without the insertion of metrology sensors or tools into the plasma chamber 20 itself. Thus, in all the specific illustrative examples described below, it is important to note that the sensing of the plasma parameters does not involve contact or invasive measures with respect to the plasma; the radio frequency sensor head/antenna(s) is/are remote from the plasma chamber providing for the measurement of the state of the plasma without any physical contact with the plasma itself.",
                        "Herein described a RES system 10 can be used to monitor key process parameters (e.g. power, pressure, etc.). The invention also describes how a RES system 10 can be used to monitor relevant processing challenges (e.g. wall cleanliness), thereby illustrating the technique's capability for real-time monitoring of industrial plasma-based manufacturing processes where multiple signals are generated in a chamber that are technically difficult to identify.",
                        "The antenna 11 is preferably a near field loop antenna. The antenna 11 is used to capture radio frequency (i.e. 3 kHz-30 GHz) emissions from the plasma in the vicinity of the chamber viewport 21. The current induced in the antenna 11 (herein referred to as the RES signal), when compared with a spatially averaged current measurement for an electronegative plasma, was found to correspond to conduction currents located predominately within the bulk of the plasma 23 (bulk plasma).",
                        "Two illustrative embodiments of a plasma chamber system are provided below in order to better illustrate the deployment of a RES monitoring system on commercially available plasma chambers. This is done to demonstrate the efficacy of the RES technique. It should be noted that the use of these specific commercial plasma chamber systems is non-limiting and that RES technique can be used with other suitable plasma chambers in other embodiments. Thus, the two examples given here are purely demonstrative.\n\n\n- - (i) An Oxford Instruments PlasmaLab 100 capacitively coupled 13.56\n    MHz driven system. The chamber is typically pre-cleaned by running\n    an oxygen/Ar plasma to clean the process chamber walls and to obtain\n    a stable plasma. Radio frequency (RF) RES signals were collected\n    using a near-field B-field loop antenna (diameter=21.6 mm), located\n    at a distance of 1 mm from the plasma viewport, with the plane of\n    the loop oriented perpendicular to the viewport of the plasma\n    chamber. In the case of Oxford Instruments PlasmaLab 100\n    capacitively coupled reactor, the intercepted RES signal is found to\n    consist of a primary emission at the driving frequency (13.56 MHz)\n    plus numerous emissions at harmonics of the driving frequency.\n  - (ii) A dual frequency source Lam EXELAN 2300 multiple frequency\n    chamber, which consists of combination of driving frequencies at 2\n    MHz, 27 MHz and 162 MHz. The chamber is typically pre-cleaned by\n    running an oxygen/Ar plasma to clean the process chamber walls and\n    to obtain a stable plasma. The radio frequency (RF) RES signals were\n    collected using a near-field B-field loop antenna (diameter=21.6\n    mm), located at a distance of 1 mm from the plasma viewport, with\n    the plane of the loop oriented perpendicular to the viewport of the\n    plasma chamber. By way of example, the captured RES spectrum was\n    collected from an oxygen/Ar plasma which was operated using a\n    combination of 162 MHz and 2 MHz frequencies with applied powers of\n    250 W and 50 W, respectively. In this demonstrative instance, the\n    majority of the captured RES signal is found within a MHz frequency\n    span of the main drive frequency at 162 MHz. Frequency mixing\n    components of the 162 MHz signal with the lower 2 MHz frequency are\n    easily captured, indicating that the plasma itself acts as a\n    non-linear mixing medium for the RF excitation at two or more\n    distinct frequencies.",
                        "Modern plasma-based manufacturing is moving towards plasma systems where multiple-powered electrodes, each driven at a different RF frequency, leads to much greater control over electron energy distribution functions, ion energies, and the densities of electrons and ions interacting with the materials being processed.",
                        "In a preferred embodiment of the invention the invention can be applied to a plasma system with multiple powered RF electrodes which can be independently modulated with dependent or independent power sources. In such a plasma system it is difficult to identify or discriminate between multiple signals that are captured by an antenna. The present invention demonstrates how a RES system can be used with respect to measuring the interaction of multiple and independently powered electrodes in the radio frequency domain and their use as a plasma parameter measurement tool.",
                        "Details of measurements acquired in this embodiment can be seen in FIG. 9 for a multiple frequency low-pressure RF plasma system (f1=2 MHz, f2=162 MHz) and intermixing products which suggests strongly that the plasma sheaths are the primary source of this non-linear diode mixing effect. The frequency heterodyning phenomenon is observable via the appearance of frequency sidebands appearing on both sides of the main drive frequency of 162 MHz. Beat frequencies with a regular frequency shift (\u0394f) of 2 MHz are clearly observed, indicating that the nonlinear plasma medium facilitates these effects. The appearance of multiple harmonics of the 162 MHz drive frequency, together with accompanying sidebands due to the lower (in this case 2 MHz) RF drive frequency (f1), leads to further RF heterodyne products in the 364 MHz range, 486 MHz range, 648 MHz range, etc. (n\u00d7162 Mhz, where n=1, 2, 3, 4, . . . , i.e. n\u00d7f2).",
                        "This data can be acquired in multiple configurations according to the invention. A single near field B-field loop antenna to capture both signals; a single B-field loop antenna to capture the lower frequency RF signals and their harmonics (in this case n\u00d7f1) together with a near field E-field antenna to capture harmonics and intermixing at the higher frequency and its harmonics (n\u00d7f2); other permutations of near-field E-field and B-field antennae are achieved. Suitably the system and method is configured to measure a first value based on the signal induced in the antenna wherein the signal is obtained from a number of powered RF electrodes configured to be independently modulated with one or more power sources. A second value is calculated indicative of a change of magnitude of the characteristic based on a change of magnitude of the first value, wherein the characteristic is plasma power and/or plasma pressure.",
                        "In another embodiment a plasma system can be provided where the RF power enters the plasma chamber via inductive coupling via powered RF coils surrounding the plasma chamber. It will be appreciated such embodiments can be incorporated in a pulsed capacitively coupled plasma (CCP) and/or inductively coupled plasma (ICP) systems.",
                        "Using these two plasma chamber systems an application of RES monitoring is now described."
                    ],
                    "subsections": [],
                    "outline_long": [
                        "describe RES system diagram",
                        "explain antenna placement",
                        "describe plasma chamber components",
                        "explain plasma chamber operation",
                        "introduce custom sensor design",
                        "describe custom sensor benefits",
                        "introduce Oxford Instruments PlasmaLab 100 system",
                        "describe Oxford Instruments PlasmaLab 100 system operation",
                        "introduce Lam EXELAN 2300 system",
                        "describe Lam EXELAN 2300 system operation",
                        "discuss RES signal analysis",
                        "explain frequency mixing components",
                        "introduce multiple-powered electrodes system",
                        "describe multiple-powered electrodes system operation",
                        "discuss RES system benefits",
                        "introduce frequency heterodyning phenomenon",
                        "describe frequency heterodyning phenomenon analysis",
                        "discuss RES system applications"
                    ],
                    "num_characters": 9054,
                    "outline_medium": [
                        "describe RES system",
                        "introduce antenna placement",
                        "describe plasma chamber system",
                        "introduce electrode and plasma generator",
                        "describe RES system usage",
                        "introduce two illustrative embodiments",
                        "describe Oxford Instruments PlasmaLab 100 system",
                        "describe Lam EXELAN 2300 system",
                        "describe multiple frequency plasma system"
                    ],
                    "outline_short": [
                        "describe RES system setup",
                        "illustrate embodiment of plasma chamber system",
                        "demonstrate RES technique on commercial plasma chambers",
                        "describe application of RES monitoring"
                    ]
                },
                {
                    "title": "1. Real-Time Monitoring of Power Variations in the Process Chamber Using RES",
                    "paragraphs": [
                        "To demonstrate this technique, the Oxford Instruments PlasmaLab 100 etch tool was used with a 13.56 MHz capacitively driven electrode system. A near-field B-field loop antenna was connected to appropriate electronics to produce a spectral analysis of the captured signal.",
                        "It is known that the voltage induced in the loop antenna placed near the plasma chamber is proportional to the plasma currents within the bulk of the discharge and typically the fundamental drive frequency together with its first fundamental and first four or five further harmonics contains most, but not all, of the signal power with the vast majority of the induced signal present at the fundamental. For simplicity, the fundamental (i.e. 13.56 MHz) was monitored for current variations within the plasma. Signal capture is performed over a wide range of operating parameters to explore the responsiveness of this novel technique.",
                        "FIG. 2 shows the variation of RES signal amplitude recorded by the near B-field loop at a distance of 1 mm from the plasma viewport as a function of the applied electrode RF power. The plasma chamber was operated by feeding oxygen gas at 50 sccm flow rate at a pressure of 100 mTorr. The RES signals at a fundamental frequency of 13.56 MHz were collected by varying electrode power from 50 W to 500 W. The variation in RES range is approximately 10 dB, which on a linear scale represents an order of magnitude change in signal amplitude.",
                        "The superlative sensitivity of the technique can be further confirmed by the observation that, within the 50-150 W power range, a power variation of 1 W corresponds to approximately a 3 fold variation in the RES signal. In particular, FIG. 3 shows an enlarged view of the dashed box in FIG. 2, showing the corresponding RES response in the linear scale for power variations from 50-150 W in 5 W steps. As is clear from this figure, RES is sensitive enough to detect a power change as low as 5 W with an error of <0.4%.",
                        "The data presented is the average of twenty scans and can be provided for sampling rates of tens of kilohertz. The number of scans and sampling rate can be adjusted or selected depending on the application required.",
                        "FIG. 4 indicates real-time monitoring of a plasma process where the step changes indicate variation in the RF power. It is very clear that the contact-free RES technique is capable of monitoring RF power changes in real-time during the processing."
                    ],
                    "subsections": [],
                    "outline_long": [
                        "introduce RES technique",
                        "describe experimental setup",
                        "present results of power variation experiment",
                        "discuss sensitivity of RES technique"
                    ],
                    "num_characters": 2431,
                    "outline_medium": [
                        "demonstrate RES technique using Oxford Instruments PlasmaLab 100 etch tool",
                        "show sensitivity of RES to power variations"
                    ],
                    "outline_short": [
                        "demonstrate RES technique for power variation monitoring"
                    ]
                },
                {
                    "title": "2. Real-Time Monitoring of Pressure Variations in the Process Chamber Using RES",
                    "paragraphs": [
                        "In plasma processing systems, it is vitally important to determine the gaseous pressure inside the plasma process chamber. Any technique which can do so in a non-contact and non-invasive manner is of tremendous benefit, since it has the great advantage of being non-perturbative of (i.e. not disturbing) the plasma under test.",
