Repository: boschresearch/Pap2Pat

# Pap2Pat Dataset

### File Schema

Every directory in `data` corresponds to one patent-paper pair and contains the full texts of both patent and paper, as well as the patent outlines. We include all information in JSON for programmatic parsing and Markdown for manual inspection.

```yaml
data/:
    paper_id-patent_id/:
        # Nested JSON format
        patent.json: JSON file containing patent metadata and full-text, as well as all outlines
        paper.json: JSON file containing paper metadata and full-text
        # Markdown format
        patent.md: patent full-text formatted in markdown
        paper.md: paper full-text formatted in markdown

File: Pap2Pat/data/W3187028843-US20230123452/patent.json
{
    "id": "US20230123452",
    "authors": [
        "Lei Xue",
        "Mengyang Zhai",
        "Fengchang Bu",
        "Xiaolin Huang",
        "Ke Zhang",
        "Chao Xu"
    ],
    "title": "METHOD AND SYSTEM FOR DETERMINING ACOUSTIC EMISSION (AE) PARAMETERS OF ROCK BASED ON MOMENT TENSOR ANALYSIS",
    "date": "2022-03-18 00:00:00",
    "abstract": "A method and system for determining acoustic emission (AE) parameters of rock based on moment tensor analysis. The method includes: constructing, according to macroscopic mechanical parameters, a numerical model of a rock specimen to be tested; loading the numerical model through particle flow code software to simulate a failure process of the rock specimen to be tested, and identifying fracturing time and positions of microcracks when the PFC software loads the numerical model; determining, when the PFC software loads the numerical model, if rock grains of two sequentially generated microcracks include common rock grains, and an interval for generating the two microcracks is less than duration time of a present AE event, the two microcracks as a same AE event; taking geometric centers of all microcracks within a spatial range of an AE event as source positions of the corresponding AE event; and determining AE parameters of the AE event.",
    "sections": [
        {
            "title": "DESCRIPTION",
            "paragraphs": [],
            "subsections": [
                {
                    "title": "TECHNICAL FIELD",
                    "paragraphs": [
                        "The present disclosure relates to the technical field of acoustic emission (AE) monitoring, and in particular, to a method and system for determining AE parameters of rock based on moment tensor analysis."
                    ],
                    "subsections": [],
                    "outline_long": [
                        "introduce AE monitoring"
                    ],
                    "num_characters": 204,
                    "outline_medium": [
                        "introduce AE monitoring"
                    ],
                    "outline_short": [
                        "introduce AE monitoring"
                    ]
                },
                {
                    "title": "BACKGROUND ART",
                    "paragraphs": [
                        "Rock is a typical heterogeneous material, with progressive deformation and failure. Understanding the progressive failure process of the rock is of great significance to many projects. However, the progressive damages of rock materials arising from initiation, propagation and coalescence of microcracks cannot be observed and quantized directly by scholars and engineers without other means. AE monitoring as a non-destructive monitoring technology has been widely applied to the fields of rock mechanics and rock engineering. The term AE refers to the generation of elastic waves due to release of strain energy from the rock in fracturing process. With further analysis on these elastic waves, various AE parameters such as AE count, AE energy and b value can be obtained to quantize the rock damage degrees, capture the rock instability precursors, and so on.",
                        "In view of defects of indoor AE experiments, numerical simulation methods for reproducing AE phenomena of the rock have been proved as a powerful approach to research the progressive fracturing process of the rock. Among various numerical simulation methods, particle flow code (PFC) has become one of mainstream software in the field of rock mechanics, because it can reproduce the initiation, propagation and coalescence of microcracks in the progressive fracturing process of the rock through a bonded-particle model (BPM), and can directly simulate large deformations of the rock materials. In the BPM, rock grains are simulated with non-uniform-sized circular stiff particles, and adhesive bonding behaviors between the rock grains are simulated with bonded contacts. Given that the bonded contacts have certain stiffnesses and strengths, motions of the particles meet the Newton's second law, and the force and moment on each bonded contact are updated with the motions of the particles, the microcracks are generated when the contact force exceeds the contact strength. With continuation of the loading, the microcracks are initiated and gathered and eventually the model is damaged.",
                        "In natural seismic and microseismic monitoring, when dynamic waves released from seismic sources are recorded, information of the seismic sources is often obtained by means of moment tensor inversion. In PFC simulation, the moment tensors can be obtained by recording variations of surrounding contact forces in bond failure, thus getting the magnitude and energy of the AE. The moment tensor analysis is unavailable to determine source positions and numbers of microcracks in single AE events at present."
                    ],
                    "subsections": [],
                    "outline_long": [
                        "motivate rock mechanics",
                        "describe AE monitoring",
                        "limitations of indoor AE experiments",
                        "application of PFC simulation",
                        "limitations of moment tensor analysis"
                    ],
                    "num_characters": 2562,
                    "outline_medium": [
                        "motivate AE monitoring",
                        "limitations of indoor AE experiments"
                    ],
                    "outline_short": [
                        "motivate AE monitoring in rock mechanics"
                    ]
                },
                {
                    "title": "SUMMARY",
                    "paragraphs": [
                        "An objective of the present disclosure is to provide a method and system for determining AE parameters of rock based on moment tensor analysis. The present disclosure can determine source positions and AE parameters of AE events.",
                        "To implement the above objectives, the present disclosure provides the following solutions.",
                        "A method for determining AE parameters of rock based on moment tensor analysis includes:\n\n\n- - acquiring macroscopic mechanical parameters of a rock specimen to be\n    tested;\n  - constructing, according to the macroscopic mechanical parameters, a\n    numerical model of the rock specimen to be tested, the numerical\n    model including multiple rock grains that are bonded by an adhesive;\n  - loading the numerical model through PFC software to simulate a\n    failure process of the rock specimen to be tested, and identifying\n    fracturing time and positions of microcracks when the PFC software\n    loads the numerical model, where when the PFC software loads the\n    numerical model, fractures of bonded points between the rock grains\n    respectively represent the microcracks;\n  - determining, when the PFC software loads the numerical model, if\n    rock grains of two sequentially generated microcracks include common\n    rock grains, and an interval for generating the two microcracks is\n    less than duration time of a present AE event, the two microcracks\n    as a same AE event, where initial duration time of the present AE\n    event is duration time generating a first microcrack in the present\n    AE event, the duration time generating the microcrack is propagation\n    time of the crack in a rock grain having a greater diameter in two\n    rock grains generating the microcrack, and a propagation velocity of\n    the crack is a half of a shear wave velocity of the rock specimen to\n    be tested;\n  - taking a spatial range covered by all microcracks corresponding to\n    an AE event as a spatial range of the corresponding AE event, and\n    taking geometric centers of all microcracks within the spatial range\n    of the AE event as source positions of the corresponding AE event;\n    and determining AE parameters of the AE event according to moment\n    tensor analysis.",
                        "Optionally, the determining AE parameters of the AE event according to moment tensor analysis may specifically include:\n\n\n- - respectively determining, when the PFC software loads the numerical\n    model, after an initial microcrack is generated, components of a\n    moment tensor of the microcrack in preset time steps according to a\n    variation of a contact force between rock grains of the generated\n    microcrack as well as a contact position;\n  - determining a scalar moment of the microcrack according to the\n    components of the moment tensor of the microcrack;\n  - taking a value of a maximum scalar moment in all microcracks within\n    the range of the AE event as a scalar moment of the corresponding AE\n    event; and\n  - determining the AE parameters of the AE event according to the\n    scalar moment of the AE event.",
                        "Optionally, the determining the AE parameters of the AE event according to the scalar moment of the AE event may specifically include:\n\n\n- - determining a magnitude of the AE event according to the scalar\n    moment of the AE event; and\n  - determining energy of the AE event according to the magnitude of the\n    AE event.",
                        "Optionally, the macroscopic mechanical parameters may include a uniaxial compressive strength, an elastic modulus, a Poisson's ratio and a shear wave velocity.",
                        "Optionally, the constructing, according to the macroscopic mechanical parameters, a numerical model of the rock specimen to be tested may specifically include:\n\n\n- - constructing, based on the PFC software, the numerical model of the\n    rock specimen to be tested; and\n  - calibrating microscopic parameters for the rock grains and contacts\n    between the rock grains in the numerical model with a\n    trial-and-error method according to the macroscopic mechanical\n    parameters.",
                        "The present disclosure further provides a system for determining AE parameters of rock based on moment tensor analysis, including:\n\n\n- - a macroscopic mechanical parameter acquisition module, configured to\n    acquire macroscopic mechanical parameters of a rock specimen to be\n    tested;\n  - a numerical model construction module, configured to construct,\n    according to the macroscopic mechanical parameters, a numerical\n    model of the rock specimen to be tested, the numerical model\n    including multiple rock grains that are bonded by an adhesive;\n  - a microcrack fracturing time and position determination module,\n    configured to load the numerical model through PFC software to\n    simulate a failure process of the rock specimen to be tested, and\n    identify fracturing time and positions of microcracks when the PFC\n    software loads the numerical model, where when the PFC software\n    loads the numerical model, fractures of bonded points between the\n    rock grains respectively represent the microcracks;\n  - a same AE event determination module, configured to determine, when\n    the PFC software loads the numerical model, if rock grains of two\n    sequentially generated microcracks include common rock grains, and\n    an interval for generating the two microcracks is less than duration\n    time of a present AE event, the two microcracks as a same AE event,\n    where initial duration time of the present AE event is duration time\n    generating a first microcrack in the present AE event, the duration\n    time generating the microcrack is propagation time of the crack in a\n    rock grain having a greater diameter in two rock grains generating\n    the microcrack, and a propagation velocity of the crack is a half of\n    a shear wave velocity of the rock specimen to be tested;\n  - a spatial range and source position determination module, configured\n    to take a spatial range covered by all microcracks corresponding to\n    an AE event as a spatial range of the corresponding AE event, and\n    take geometric centers of all microcracks within the spatial range\n    of the AE event as source positions of the corresponding AE event;\n    and\n  - an AE parameter determination module, configured to determine AE\n    parameters of the AE event according to moment tensor analysis.",
                        "Optionally, the AE parameter determination module may specifically include:\n\n\n- - a unit for determining components of a moment tensor of a\n    microcrack, configured to respectively determine, when the PFC\n    software loads the numerical model, after an initial microcrack is\n    generated, components of a moment tensor of the microcrack in preset\n    time steps according to a variation of a contact force between rock\n    grains of the generated microcrack as well as a contact position;\n  - a unit for determining a scalar moment of the microcrack, configured\n    to determine a scalar moment of the microcrack according to the\n    components of the moment tensor of the microcrack;\n  - a unit for determining a scalar moment of the AE event, configured\n    to take a value of a maximum scalar moment in all microcracks within\n    the range of the AE event as a scalar moment of the corresponding AE\n    event; and\n  - an AE parameter determination unit, configured to determine the AE\n    parameters of the AE event according to the scalar moment of the AE\n    event.",
                        "Optionally, the AE parameter determination unit may specifically include:\n\n\n- - a magnitude determination subunit, configured to determine a\n    magnitude of the AE event according to the scalar moment of the AE\n    event; and\n  - an energy determination subunit, configured to determine energy of\n    the AE event according to the magnitude of the corresponding AE\n    event.",
                        "Optionally, the macroscopic mechanical parameters may include a uniaxial compressive strength, an elastic modulus, a Poisson's ratio and a shear wave velocity.",
                        "Optionally, the numerical model construction module may specifically include:\n\n\n- - a numerical model construction unit, configured to construct, based\n    on the PFC software, the numerical model of the rock specimen to be\n    tested; and\n  - a calibration unit, configured to calibrate microscopic parameters\n    for the rock grains and contacts between the rock grains in the\n    numerical model with a trial-and-error method according to the\n    macroscopic mechanical parameters.",
                        "Based on specific embodiments provided in the present disclosure, the present disclosure has the following technical effects:",
                        "The present disclosure constructs, according to macroscopic mechanical parameters, a numerical model of a rock specimen to be tested, simulates a failure process of the numerical model through PFC software, and determines microcracks having similar generation time and generation positions in a loading process as a same AE event, thereby determining AE source positions, and calculating AE parameters of AE events through moment tensor analysis."
                    ],
                    "subsections": [],
                    "outline_long": [
                        "introduce objective",
                        "motivate method and system",
                        "acquire macroscopic mechanical parameters",
                        "construct numerical model",
                        "load numerical model",
                        "identify microcracks",
                        "determine same AE event",
                        "determine spatial range and source position",
                        "determine AE parameters",
                        "optionally determine components of moment tensor",
                        "optionally determine scalar moment",
                        "optionally determine AE parameters",
                        "optionally determine magnitude and energy",
                        "provide system for determining AE parameters",
                        "describe macroscopic mechanical parameter acquisition module",
                        "describe numerical model construction module",
                        "describe AE parameter determination module"
                    ],
                    "num_characters": 9007,
                    "outline_medium": [
                        "introduce objective",
                        "summarize method",
                        "summarize system",
                        "motivate moment tensor analysis",
                        "determine AE parameters",
                        "determine source positions",
                        "describe PFC software",
                        "describe moment tensor inversion"
                    ],
                    "outline_short": [
                        "introduce objective of disclosure",
                        "summarize method for determining AE parameters",
                        "summarize system for determining AE parameters",
                        "outline technical effects of disclosure"
                    ]
                },
                {
                    "title": "DETAILED DESCRIPTION OF THE EMBODIMENTS",
                    "paragraphs": [
                        "The technical solutions of the embodiments of the present disclosure are clearly and completely described below with reference to the accompanying drawings. Apparently, the described embodiments are merely some rather than all of the embodiments of the present disclosure. Based on the embodiments of the present disclosure, all other embodiments obtained by the person of ordinary skill in the art without creative efforts shall fall within the protection scope of the present disclosure.",
                        "An objective of the present disclosure is to provide a method and system for determining AE parameters of rock based on moment tensor analysis. The present disclosure can determine source positions and AE parameters of AE events.",
                        "To make the foregoing objective, features, and advantages of the present disclosure clearer and more comprehensible, the present disclosure will be further described in detail below with reference to the accompanying drawings and specific embodiments.",
                        "FIG. 1 illustrates a flow chart of a method for determining AE parameters of rock based on moment tensor analysis according to the present disclosure. As shown in FIG. 1, the method for determining AE parameters of rock based on moment tensor analysis includes the following steps:",
                        "Step 101: Macroscopic mechanical parameters of a rock specimen to be tested are acquired.",
                        "The macroscopic mechanical parameters include a uniaxial compressive strength, an elastic modulus, a Poisson's ratio and a shear wave velocity. The macroscopic mechanical parameters of the rock specimen to be tested are specifically acquired with indoor tests.",
                        "Step 102: A numerical model of the rock specimen to be tested is constructed according to the macroscopic mechanical parameters, the numerical model including multiple rock grains that are bonded by an adhesive.",
                        "Step 102 specifically includes:",
                        "The numerical model of the rock specimen to be tested is constructed based on a PFC software.",
                        "Microscopic parameters for the rock grains and contacts between the rock grains in the numerical model are calibrated with a trial-and-error method according to the macroscopic mechanical parameters.",
                        "With shale as a specific embodiment, the numerical model of the rock specimen is constructed based on the PFC. The rock specimen is as shown in FIG. 2, while the numerical model of the rock specimen is as shown in FIG. 3. Microscopic parameters (as shown in Table 1 and Table 2) for the particles and contacts thereof in the numerical model are calibrated with the trial-and-error method according to the macroscopic mechanical parameters of the rock specimen, to reproduce macroscopic mechanical response characteristics of the rock specimen, as shown in FIG. 4 and FIG. 5. The contacts refer to contacts between the particles, namely adhesives for bonding the rock grains.",
                        "FIG. 5 shows three parallel experiments, in which 0-1, 0-2 and 0-3 represent stress-strain curves of different shale samples under same conditions, respectively. With the three parallel experiments, data on the stress-strain curve of the shale specimen is determined to reduce errors for acquiring the parameters.",
                        "Step 103: The numerical model is loaded through PFC software to simulate a failure process of the rock specimen to be tested, and fracturing time and positions of microcracks are identified when the PFC software loads the numerical model, where when the PFC software loads the numerical model, fractures of bonded points between the rock grains respectively represent the microcracks.",
                        "Step 103 specifically includes: A program is written based on a built-in fish language in the PFC software; by taking fractures of bonded contacts in a loading process of the numerical model as generation of microcracks at one time, the microcracks generated in the loading process of the numerical model of the rock are identified, and fracturing time and positions of the microcracks are recorded. The generated microcracks are as shown in FIG. 4. In FIG. 4, the left illustrates the real fractures of the rock specimen, and the right illustrates the fractures of the numerical model.",
                        "When the stress on the bonded contact exceeds the corresponding strength, the contact is fractured to form the microcrack. In this case, operation time of the model, namely the time generating the microcrack (fracturing time), can be recorded with a built-in function mech.age in the PFC software.",
                        "Step 104: When the PFC software loads the numerical model, if rock grains of two sequentially generated microcracks include common rock grains, and an interval for generating the two microcracks is less than duration time of a present AE event, the two microcracks are determined as a same AE event, where initial duration time of the present AE event is duration time generating a first microcrack in the present AE event, the duration time generating the microcrack is propagation time of the crack in a rock grain having a greater diameter in two rock grains generating the microcrack, and a propagation velocity of the crack is a half of a shear wave velocity of the rock specimen to be tested.",
                        "Step 104 specifically includes: When the PFC software loads the numerical model, whether the rock grains of the two sequentially generated microcracks include the common rock grains and whether the interval for generating the two microcracks is less than the duration time of the present AE event are determined; and if the rock grains of the two sequentially generated microcracks include the common rock grains, and the interval for generating the two microcracks is less than the duration time of the present AE event, the two microcracks are determined as the same AE event, where the initial duration time of the present AE event is the duration time generating the first microcrack in the present AE event, the duration time generating the microcrack is the propagation time of the crack in the rock grain having the greater diameter in the two rock grains generating the microcracks, and the propagation velocity of the crack is the half of the shear wave velocity of the rock specimen to be tested.",
                        "If the rock grains of the two sequentially generated microcracks do not include the common rock grains, or the interval for generating the two microcracks is greater than or equal to the duration time of the present AE event, the two microcracks are not determined as the same AE event, and the two microcracks are determined as different AE events by taking a microcrack lately generated in the two microcracks as an initial microcrack of a new AE event.",
                        "The principle for determining the same AE event is established based on fracturing time and positions of the microcracks. The microcracks having similar fracturing time and fracture positions are determined as the same AE event.",
                        "Step 105: A spatial range covered by all microcracks corresponding to an AE event is taken as a spatial range of the corresponding AE event, and geometric centers of all microcracks within the spatial range of the AE event are determined as source positions of the corresponding AE event.",
                        "Steps 104-105 specifically include: 1) The duration time of the AE event is determined according to a relationship between the propagation velocity of the microcrack and the shear wave velocity of the rock material. Given that the propagation velocity of the microcrack is a half of the shear wave velocity of the rock material, the duration time td of the AE event can be determined. 2) The particle generating the initial microcrack is defined as a \u201ctrigger particle\u201d (S1 in FIG. 6 indicates the large particle generating the crack), and the surrounding bonded contacts thereof (S2 in FIG. 6 indicates the small bonded contacts around the large particle) are defined as \u201caffected contacts\u201d. Within the duration time td of the AE event, if any \u201caffected contact\u201d is fractured to generate a new microcrack, the microcrack being one part in the same AE event, and the particle generating the microcrack serves as a new \u201ctrigger particle\u201d, the AE duration time is recalculated, and the td is updated with the recalculated AE duration time. 3) When the \u201caffected contacts\u201d are not fractured within the duration time td of the AE event, it is considered that the AE event is ended. 4) Geometric centers of all microcracks included in the AE event are taken as AE source positions.",
                        "FIG. 6 illustrates an evolution of an AE event. In FIG. 6, the AE event includes three microcracks. Specifically, (a) in FIG. 6 corresponds to the time t1, (b) in FIG. 6 corresponds to the time t2, (c) in FIG. 6 corresponds to the time t3, t2\u2212t1<td and t3\u2212t2<td (td is the AE duration time which is updated with the increase of the microcracks).",
                        "Step 106: AE parameters of the AE event are determined according to moment tensor analysis.",
                        "The AE parameters include a magnitude and energy.",
                        "Step 106 specifically includes:",
                        "When the PFC software loads the numerical model, after an initial microcrack is generated, components of a moment tensor of the microcrack are respectively determined in preset time steps according to a variation of a contact force between rock grains of the generated microcracks as well as a contact position.",
                        "Mij=\u03a3\u0394FiRj\u2003\u2003(1)",
                        "In the foregoing Eq., Mij represents each of components of the moment tensor, \u0394Fi is an ith component of the variation of the contact force, Rj is a jth component between the contact position and a center of the AE event, where in the mathematical meaning, the contact position and the center of the AE event respectively represent two points, and a distance between the two points is calculated, and Rj represents a jth component of the distance between the two points, the size of contact force and the contact position being acquired through the built-in fish language.",
                        "The size of the contact force may be acquired through the built-in function contact.force.global in the PFC, and the contact position may be acquired through the built-in function contact.pos in the PFC.",
                        "A scalar moment of the microcrack is determined according to the components of the moment tensor of the microcrack.",
                        "The components of the moment tensor of the AE event can be calculated in each time step according to Eq. (1) upon the generation of the initial microcrack, thus determining the scalar moment as:",
                        "\\(\\begin{matrix}\n{M_{0} = \\left( \\frac{\\left. {\\sum_{j = 1}^{3}m_{j}^{2}} \\right)}{2} \\right)^{\\frac{1}{2}}} & (2)\n\\end{matrix}\\)",
                        "In the Eq., mj is a jth feature value of the moment tensor Mij, and M0 represents the scalar moment. Considering that the moment tensor and scalar moment recorded in each time step consume the memory, the value of the maximum scalar moment in the AE event is generally used as the actual value, and the time generating the value is the occurrence time of the AE event.",
                        "A value of a maximum scalar moment in all microcracks within the range of the AE event is taken as a scalar moment of the corresponding AE event, occurrence time of a microcrack corresponding to the maximum scalar moment being occurrence time of the AE event.",
                        "The AE parameters of the AE event are determined according to the scalar moment of the AE event.",
                        "The step that the AE parameters of the AE event are determined according to the scalar moment of the AE event specifically includes:",
                        "A magnitude of the AE event is determined according to the scalar moment of the AE event.",
                        "The magnitude of the AE event is given by:",
                        "\\(\\begin{matrix}\n{M_{w} = {{\\frac{2}{3}\\log M_{0}} - 6}} & (3)\n\\end{matrix}\\)",
                        "Energy of the AE event is determined according to the magnitude of the AE event:",
                        "1gE=1.5MW+4.8\u2003\u2003(4)",
                        "In the foregoing Eqs., MW represents the magnitude, and E represents the AE energy, with the unit being the joule.",
                        "FIG. 7 illustrates a structure of a system for determining AE parameters of rock based on moment tensor analysis according to the present disclosure. As shown in FIG. 7, the system for determining AE parameters of rock based on moment tensor analysis includes:",
                        "a macroscopic mechanical parameter acquisition module 201, configured to acquire macroscopic mechanical parameters of a rock specimen to be tested;",
                        "a numerical model construction module 202, configured to construct, according to the macroscopic mechanical parameters, a numerical model of the rock specimen to be tested, the numerical model including multiple rock grains that are bonded by an adhesive;",
                        "a microcrack fracturing time and position determination module 203, configured to identify fracturing time and positions of microcracks when PFC software loads the numerical model, where when the PFC software loads the numerical model, fractures of bonded points between the rock grains respectively represent the microcracks;",
                        "a same AE event determination module 204, configured to determine, when the PFC software loads the numerical model, if rock grains of two sequentially generated microcracks include common rock grains, and an interval for generating the two microcracks is less than duration time of a present AE event, the two microcracks as a same AE event, where initial duration time of the present AE event is duration time generating a first microcrack in the present AE event, the duration time generating the microcrack is propagation time of the crack in a rock grain having a greater diameter in two rock grains generating the microcrack, and a propagation velocity of the crack is a half of a shear wave velocity of the rock specimen to be tested;",
                        "a spatial range and source position determination module 205, configured to take a spatial range covered by all microcracks corresponding to an AE event as a spatial range of the corresponding AE event, and take geometric centers of all microcracks within the spatial range of the AE event as source positions of the corresponding AE event; and",
                        "an AE parameter determination module 206, configured to determine AE parameters of the AE event according to moment tensor analysis.",
                        "The AE parameter determination module 206 specifically includes:",
                        "a unit for determining components of a moment tensor of a microcrack, configured to respectively determine, when the PFC software loads the numerical model, after an initial microcrack is generated, components of a moment tensor of the microcrack in preset time steps according to a variation of a contact force between rock grains of the generated microcrack as well as a contact position;",
                        "a unit for determining a scalar moment of the microcrack, configured to determine a scalar moment of the microcrack according to the components of the moment tensor of the microcrack;",
                        "a unit for determining a scalar moment of the AE event, configured to take a value of a maximum scalar moment in all microcracks within the range of the AE event as a scalar moment of the corresponding AE event; and",
                        "an AE parameter determination unit, configured to determine the AE parameters of the AE event according to the scalar moment of the AE event.",
                        "The AE parameter determination unit specifically includes:",
                        "a magnitude determination subunit, configured to determine a magnitude of the AE event according to the scalar moment of the AE event; and",
                        "an energy determination subunit, configured to determine energy of the AE event according to the magnitude of the corresponding AE event.",
                        "The macroscopic mechanical parameters include a uniaxial compressive strength, an elastic modulus, a Poisson's ratio and a shear wave velocity.",
                        "The numerical model construction module 202 specifically includes:",
                        "a numerical model construction unit, configured to construct, based on the PFC software, the numerical model of the rock specimen to be tested; and",
                        "a calibration unit, configured to calibrate microscopic parameters for the rock grains and contacts between the rock grains in the numerical model with a trial-and-error method according to the macroscopic mechanical parameters.",
                        "Each embodiment of this specification is described in a progressive manner, each embodiment focuses on the difference from other embodiments, and the same and similar parts between the embodiments may refer to each other. The system disclosed in the embodiments corresponds to the method disclosed in the embodiments. Therefore, the system is described in a relatively simple manner. For the related parts, reference may be made to the description of the method parts.",
                        "In this specification, several specific embodiments are used for illustration of the principles and implementations of the present disclosure. The description of the foregoing embodiments is used to help illustrate the method of the present disclosure and the core ideas thereof. In addition, persons of ordinary skill in the art can make various modifications in terms of specific implementations and the scope of application in accordance with the ideas of the present disclosure. In conclusion, the content of this specification shall not be construed as a limitation to the present disclosure."
                    ],
                    "subsections": [],
                    "outline_long": [
                        "introduce technical solutions",
                        "objective of the present disclosure",
                        "motivate moment tensor analysis",
                        "describe macroscopic mechanical parameters",
                        "illustrate flow chart of method",
                        "acquire macroscopic mechanical parameters",
                        "construct numerical model",
                        "calibrate microscopic parameters",
                        "load numerical model",
                        "identify fracturing time and positions",
                        "determine same AE event",
                        "establish principle for determining same AE event",
                        "take spatial range of AE event",
                        "determine source positions of AE event",
                        "determine duration time of AE event",
                        "define trigger particle and affected contacts",
                        "update AE duration time",
                        "end AE event",
                        "determine AE parameters",
                        "determine components of moment tensor",
                        "determine scalar moment of microcrack",
                        "determine scalar moment of AE event",
                        "determine magnitude of AE event",
                        "determine energy of AE event",
                        "illustrate structure of system",
                        "describe macroscopic mechanical parameter acquisition module",
                        "describe numerical model construction module",
                        "describe microcrack fracturing time and position determination module",
                        "describe same AE event determination module",
                        "describe spatial range and source position determination module",
                        "describe AE parameter determination module",
                        "describe units within AE parameter determination module",
                        "conclude embodiments"
                    ],
                    "num_characters": 16971,
                    "outline_medium": [
                        "introduce objective of the present disclosure",
                        "describe method for determining AE parameters of rock based on moment tensor analysis",
                        "illustrate flow chart of the method",
                        "acquire macroscopic mechanical parameters of a rock specimen to be tested",
                        "construct numerical model of the rock specimen to be tested",
                        "calibrate microscopic parameters for the rock grains and contacts between the rock grains in the numerical model",
                        "load numerical model to simulate a failure process of the rock specimen to be tested",
                        "identify fracturing time and positions of microcracks",
                        "determine same AE event based on fracturing time and positions of microcracks",
                        "determine spatial range and source positions of AE event",
                        "determine AE parameters of AE event according to moment tensor analysis",
                        "determine components of a moment tensor of a microcrack",
                        "determine scalar moment of the microcrack",
                        "determine scalar moment of the AE event",
                        "illustrate structure of a system for determining AE parameters of rock based on moment tensor analysis",
                        "describe variations and modifications of the embodiments"
                    ],
                    "outline_short": [
                        "introduce objective of the present disclosure",
                        "describe method for determining AE parameters of rock based on moment tensor analysis",
                        "construct numerical model of rock specimen",
                        "identify fracturing time and positions of microcracks",
                        "determine same AE event",
                        "determine spatial range and source position of AE event",
                        "determine AE parameters of AE event according to moment tensor analysis",
                        "describe system for determining AE parameters of rock based on moment tensor analysis"
                    ]
                }
            ],
            "outline_long": [],
            "num_characters": 0,
            "outline_medium": [],
            "outline_short": []
        }
    ],
    "claims": [
        "1. A method for determining acoustic emission (AE) parameters of rock based on moment tensor analysis, comprising:\nacquiring macroscopic mechanical parameters of a rock specimen to be tested;\nconstructing, according to the macroscopic mechanical parameters, a numerical model of the rock specimen to be tested, the numerical model comprising multiple rock grains that are bonded by an adhesive;\nloading the numerical model through particle flow code (PFC) software to simulate a failure process of the rock specimen to be tested, and identifying fracturing time and positions of microcracks when the PFC software loads the numerical model, wherein when the PFC software loads the numerical model, fractures of bonded points between the rock grains respectively represent the microcracks;\ndetermining, when the PFC software loads the numerical model, if rock grains of two sequentially generated microcracks comprise common rock grains, and an interval for generating the two microcracks is less than duration time of a present AE event, the two microcracks as a same AE event, wherein initial duration time of the present AE event is duration time generating a first microcrack in the present AE event, the duration time generating the first microcrack is propagation time of the microcrack in a rock grain having a greater diameter in two rock grains generating the microcrack, and a propagation velocity of the microcrack is a half of a shear wave velocity of the rock specimen to be tested;\ntaking a spatial range covered by all microcracks corresponding to an AE event as a spatial range of the corresponding AE event, and taking geometric centers of all microcracks within the spatial range of the AE event as source positions of the corresponding AE event; and\ndetermining AE parameters of the AE event according to moment tensor analysis.",
        "2. The method for determining AE parameters of rock based on moment tensor analysis according to claim 1, wherein the determining AE parameters of the AE event according to moment tensor analysis further comprises:\nrespectively determining, when the PFC software loads the numerical model, after an initial microcrack is generated, components of a moment tensor of the microcrack in preset time steps according to a variation of a contact force between rock grains of the generated microcrack as well as a contact position;\ndetermining a scalar moment of the microcrack according to the components of the moment tensor of the microcrack;\ntaking a value of a maximum scalar moment in all microcracks within the range of the AE event as a scalar moment of the corresponding AE event; and\ndetermining the AE parameters of the AE event according to the scalar moment of the AE event.",
        "3. The method for determining AE parameters of rock based on moment tensor analysis according to claim 2, wherein the determining the AE parameters of the AE event according to the scalar moment of the AE event further comprises:\ndetermining a magnitude of the AE event according to the scalar moment of the AE event; and\ndetermining energy of the AE event according to the magnitude of the AE event.",
        "4. The method for determining AE parameters of rock based on moment tensor analysis according to claim 1, wherein the macroscopic mechanical parameters comprise a uniaxial compressive strength, an elastic modulus, a Poisson's ratio and a shear wave velocity.",
        "5. The method for determining AE parameters of rock based on moment tensor analysis according to claim 1, wherein the constructing, according to the macroscopic mechanical parameters, a numerical model of the rock specimen to be tested further comprises:\nconstructing, based on the PFC software, the numerical model of the rock specimen to be tested; and\ncalibrating microscopic parameters for the rock grains and contacts between the rock grains in the numerical model with a trial-and-error method according to the macroscopic mechanical parameters.",
        "6. A system for determining acoustic emission (AE) parameters of rock based on moment tensor analysis, comprising:\na macroscopic mechanical parameter acquisition module, configured to acquire macroscopic mechanical parameters of a rock specimen to be tested;\na numerical model construction module, configured to construct, according to the macroscopic mechanical parameters, a numerical model of the rock specimen to be tested, the numerical model comprising multiple rock grains that are bonded by an adhesive;\na microcrack fracturing time and position determination module, configured to identify fracturing time and positions of microcracks when particle flow code (PFC) software loads the numerical model, wherein when the PFC software loads the numerical model, fractures of bonded points between the rock grains respectively represent the microcracks;\na same AE event determination module, configured to determine, when the PFC software loads the numerical model, if rock grains of two sequentially generated microcracks comprise common rock grains, and an interval for generating the two microcracks is less than duration time of a present AE event, the two microcracks as a same AE event, wherein initial duration time of the present AE event is duration time generating a first microcrack in the present AE event, the duration time generating the first microcrack is propagation time of the microcrack in a rock grain having a greater diameter in two rock grains generating the microcrack, and a propagation velocity of the microcrack is a half of a shear wave velocity of the rock specimen to be tested;\na spatial range and source position determination module, configured to take a spatial range covered by all microcracks corresponding to an AE event as a spatial range of the corresponding AE event, and take geometric centers of all microcracks within the spatial range of the AE event as source positions of the corresponding AE event; and\nan AE parameter determination module, configured to determine AE parameters of the AE event according to moment tensor analysis.",
        "7. The system for determining AE parameters of rock based on moment tensor analysis according to claim 6, wherein the AE parameter determination module further comprises:\na unit for determining components of a moment tensor of a microcrack, configured to respectively determine, when the PFC software loads the numerical model, after an initial microcrack is generated, components of a moment tensor of the microcrack in preset time steps according to a variation of a contact force between rock grains of the generated microcrack as well as a contact position;\na unit for determining a scalar moment of the microcrack, configured to determine a scalar moment of the microcrack according to the components of the moment tensor of the microcrack;\na unit for determining a scalar moment of the AE event, configured to take a value of a maximum scalar moment in all microcracks within the range of the AE event as a scalar moment of the corresponding AE event; and\nan AE parameter determination unit, configured to determine the AE parameters of the AE event according to the scalar moment of the AE event.",
        "8. The system for determining AE parameters of rock based on moment tensor analysis according to claim 7, wherein the AE parameter determination unit further comprises:\na magnitude determination subunit, configured to determine a magnitude of the AE event according to the scalar moment of the AE event; and\nan energy determination subunit, configured to determine energy of the AE event according to the magnitude of the corresponding AE event.",
        "9. The system for determining AE parameters of rock based on moment tensor analysis according to claim 6, wherein the macroscopic mechanical parameters comprise a uniaxial compressive strength, an elastic modulus, a Poisson's ratio and a shear wave velocity.",
        "10. The system for determining AE parameters of rock based on moment tensor analysis according to claim 6, wherein the numerical model construction module further comprises:\na numerical model construction unit, configured to construct, based on the PFC software, the numerical model of the rock specimen to be tested; and\na calibration unit, configured to calibrate microscopic parameters for the rock grains and contacts between the rock grains in the numerical model with a trial-and-error method according to the macroscopic mechanical parameters."
    ]
}
