Repository: boschresearch/Pap2Pat

# Pap2Pat Dataset

### File Schema

Every directory in `data` corresponds to one patent-paper pair and contains the full texts of both patent and paper, as well as the patent outlines. We include all information in JSON for programmatic parsing and Markdown for manual inspection.

```yaml
data/:
    paper_id-patent_id/:
        # Nested JSON format
        patent.json: JSON file containing patent metadata and full-text, as well as all outlines
        paper.json: JSON file containing paper metadata and full-text
        # Markdown format
        patent.md: patent full-text formatted in markdown
        paper.md: paper full-text formatted in markdown

File: Pap2Pat/data/W3216350958-US20220323043/patent.json (part 1 of 6)
{
    "id": "US20220323043",
    "authors": [
        "Nebojsa Duric",
        "Mark Sak",
        "Peter Littrup",
        "Cuiping Li",
        "Olivier Roy"
    ],
    "title": "METHODS AND SYSTEMS FOR CANCER RISK ASSESSMENT USING TISSUE SOUND SPEED AND STIFFNESS",
    "date": "2022-06-14 00:00:00",
    "abstract": "A method of analyzing an image of a volume of tissue to determine a risk of developing breast cancer using a volume averaged sound speed within the volume. A method of determining a response to a treatment plan by determining a volume and a volume averaged sound speed of a region of interest within a volume of breast tissue and generating a combined metric from the volume and the volume averaged sound speed over the plurality of instances of time. A method of analyzing an image of a volume of tissue of a breast by applying a spatial filter to at least one ultrasound tomography image at the computing system and generating a stiffness map from the at least one ultrasound tomography image.",
    "sections": [
        {
            "title": "DESCRIPTION",
            "paragraphs": [],
            "subsections": [
                {
                    "title": "BACKGROUND",
                    "paragraphs": [
                        "The present disclosure relates to medical systems, devices, and methods, particularly for diagnosing and monitoring tissue, such as breast tissue, including for cancer risk, detection and monitoring post-treatment.",
                        "Physicians have used palpation for hundreds of years to define pathologic changes that may cause differences in tissue stiffness, particularly for breast cancer detection. However, clinical breast examination has well-known drawbacks, including a limited sensitivity of 54% for breast cancer detection. Stiffness has also been locally assessed by ultrasound (US) in numerous tissues to help characterize differences in benign and malignant masses, but generally related to elastic properties in a single dimension. These elastic properties of unidimensional stress relate to tissue strain in the axial and perpendicular US planes, thereby approximating the elastic (i.e., Young's) and shear moduli of the target tissue, respectively. However, soft tissues do not have a simple mechanical nature, making it difficult to characterize their elastic behavior with a single parameter.",
                        "Locally advanced breast cancer represents a difficult clinical problem. Many patients with locally advanced disease experience relapse and eventual death from the disease. Data from the National Cancer Institute's Surveillance, Epidemiology, and End Results (SEER) program indicate that approximately 14,000 women a year are diagnosed with locally advanced breast cancer. The 5-year relative survival rate for women with stage III breast cancer is about 55%.",
                        "Neoadjuvant chemotherapy (NAC) increases the ability to control locally advanced breast carcinomas and promotes breast-conserving surgery (BCS). It has become the standard of care for patients who have locally advanced and inflammatory breast cancer or who wish to pursue a BCS in the US. About 60-90% of patients achieve a clinical response to therapy; approximately 10-40% of patients are non-responders, and about 10-40% of patients achieve pathologic complete response.",
                        "Because not all patients respond to chemotherapy and, if they do, their responses are highly variable, there has not been a universal, cost-effective adoption of any clinical technology or technique that helps accurately assess, monitor, and predict individual patient response to NAC.",
                        "Ultrasound tomography (UST) provides various advantages over mammography and magnetic resonance imaging for the detection of breast cancers. For example, ultrasound tomography may provide an inexpensive and safe alternative to both methods, which does not employ ionizing radiation. Ultrasound tomography methods and systems should ideally detect breast cancer and/or a risk of contracting breast cancer at least as well as competing methods."
                    ],
                    "subsections": [],
                    "outline_long": [
                        "motivate medical systems for diagnosing and monitoring tissue",
                        "limitations of clinical breast examination",
                        "limitations of ultrasound for characterizing tissue stiffness",
                        "need for improved breast cancer detection and monitoring",
                        "statistics on locally advanced breast cancer"
                    ],
                    "num_characters": 2761,
                    "outline_medium": [
                        "motivate medical systems for diagnosing and monitoring tissue",
                        "limitations of current methods for breast cancer detection"
                    ],
                    "outline_short": [
                        "motivate medical systems for diagnosing and monitoring tissue"
                    ]
                },
                {
                    "title": "SUMMARY",
                    "paragraphs": [
                        "The present disclosure relates to improved systems, devices, and methods for characterizing and/or diagnosing tissue, such as breast tissue, particularly for risk assessment, cancer detection, and/or monitoring during and/or after a treatment protocol.",
                        "Systems and method of the present disclosure provide assessments of breast sound speed as a risk factor for breast cancer. Sound speed may be a surrogate measure of breast density (BD) and, by inference, a potential risk factor for breast cancer. Systems and methods of the present disclosure demonstrate a direct association between sound speed and breast cancer risk.",
                        "Systems and methods of the present disclosure employ volume averaged sound speed (VASS), which may have a stronger dependence on breast cancer (BC) risk than mammographic density (MD) and therefore has the potential to increase precision in standard risk models (e.g. Gail or Tyrer-Cuzick). Beyond VASS alone, risk may also be further categorized by the stiffness components of the initial density, or fibroglandular, components of VASS. Potential benefits provided the present disclosure include, without limitation: identifying women at (i) extremely high risk, who are potential candidates for risk-reducing treatment or preventive therapy, (ii) moderately enhanced risk who might benefit from enhanced screening, and (iii) sufficiently low risk to warrant less frequent screening. Furthermore, the present disclosure provides risk stratification which may be expanded to younger women where UST assessments would enable risk-based screening without radiation concerns. The present disclosure provides methods that are radiation-free, which would be applicable and relevant to understanding breast density and detection patterns in younger women. Therefore, UST methods may have a wider range of application than mammography, especially in the area of longitudinal early-age risk stratification and long-term monitoring.",
                        "There is also a need for a clinically practical, whole breast assessment of tissue stiffness that approximates multi-parametric mechanical tissue properties, particularly for normal dense breast parenchyma. Moreover, the greater cancer risk in women with dense breasts is compounded by the greater difficulty in detecting similarly dense, suspicious masses by mammography.",
                        "Identifying less responsive or non-responsive patients earlier, following treatment interventions, would allow a timely switch to a different regimen and/or would advance surgery. Patients in these categories would benefit by stabilizing and/or potentially reversing their disease, thereby reducing morbidity and mortality rates.",
                        "The ability to identify non-responders early in the treatment process would provide potentially crucial guidance for changing to alternative regimens thereby minimizing patient suffering from unnecessary NAC side-effects and preventing further tumor progression. Furthermore, predicting pathologic complete response (pCR) would be highly beneficial for breast cancer drug development given the FDA's acceptance of pCR as an endpoint to support accelerated approval. In the absence of a practical method for monitoring response, significant improvements in image-assisted chemotherapy are unlikely.",
                        "According to aspects of the present disclosure, measurements of tumor size changes, tumor softening, and density can be measured and quantified accurately with ultrasound tomography (UST). UST may provide improve metrics over standard imaging and manual palpation.",
                        "Disclosed herein is a method of analyzing an image of a volume of tissue of a breast, comprising: receiving at least one ultrasound tomography image of the volume at a computing system; determining a volume averaged sound speed within the volume using the computing system; and determining a risk of developing breast cancer from the volume averaged sound speed. The volume can comprise at least 30% of a whole volume of the breast. The image of the breast can not comprise a cancerous mass. The image of the breast can comprise a breast of a patient less than 40 years old. The image of the breast can comprise an image of a contralateral breast of a cancer affected breast. The method can further comprise determining a volume (V) of the volume of tissue by a direct pixel count of a plurality 2D images within a stack of 2D images and determining the volume averaged sound speed by summing a sound speed for each pixel within the direct pixel count and dividing by the volume. The method can further comprise incorporating a parameter related to the risk into a risk model. The risk model can comprise a Gail model or a Tyrer-Cuzik model. The method can further comprise determining a percent of high sound speed tissue of the breast from the at least one ultrasound tomography image of the volume. Determining the percent of high sound speed tissue can comprise creating a mask comprising the high sound speed tissue. The mask can be created from a sound reflection image. The mask can be created using a k-means segmentation algorithm. The method can comprise comparing a volume averaged sound speed or a percent of high sound speed tissue to a mammographic percent density. The risk can be calculated without mammographic data. The risk can comprise a score. The score can be a number on a 1-5 scale. The risk of developing breast cancer can be a risk of redeveloping breast cancer. The method can further comprise determining the volume averaged sound speed within the volume over a plurality of instances of time. The plurality of instances of time can comprise at least a portion of a time duration during which a treatment is provided. The time duration can be during a preventative or an adjuvant time period. The treatment can comprise at least one element selected from the group consisting of a chemotherapy treatment, a radiation therapy treatment, a cryotherapy treatment, a radiofrequency ablation treatment, a focused ultrasound treatment, and an electroporation treatment. The treatment can be a preventative treatment. The treatment can comprise use of tamoxifen, raloxifene, other anti-estrogen drugs, dietary and/or lifestyle interventions. The volume can comprise at least 20% non-cancerous tissue. Disclosed herein is a computing system comprising instructions which when executed perform a method as described herein. Disclosed herein is a method of determining a response to a treatment plan, the method comprising: receiving a plurality of images from a volume of breast tissue, wherein the plurality of images comprises ultrasound tomography images, wherein the plurality of images corresponds to a plurality of instances of time; determining a tissue volume, a volume averaged sound speed and stiffness of a region of interest within the volume of breast tissue; generating a combined metric from the volume, the volume averaged sound speed and stiffness over the plurality of instances of time; and characterizing the tissue as one of non-responsive, partially responsive, or completely responsive to a treatment plan based on to the combined metric over the plurality of instances of time. The characterizing can occur prior to and/or within 30 days of a start of a treatment plan. The characterizing can occur prior to and/or within 14 days of a start of a treatment plan. The treatment plan can comprise neoadjuvant chemotherapy. The plurality of instance of time are during a preventative or an adjuvant time period. The treatment plan can comprise at least one element selected from the group consisting of a chemotherapy treatment, a radiation therapy treatment, a cryotherapy treatment, a radiofrequency ablation treatment, a focused ultrasound treatment and an electroporation treatment. The treatment plan can be a preventative treatment. The treatment plan can comprise use of tamoxifen, raloxifene, other anti-estrogen drugs, dietary and/or lifestyle interventions low. Disclosed herein is a computing system comprising instructions which when executed perform a method as described herein.",
                        "Disclosed herein is a method of analyzing an image of a volume of tissue of a breast, the method comprising: receiving at least one ultrasound tomography image of the volume at a computing system; generating a stiffness map from the at least one ultrasound tomography image; and quantifying relative stiffness percentages of a first type of tissue and a second type of tissue using the computing system. The method can further comprise applying an image partitioning process to generate tissue groups by the first type of tissue and the second type of tissue, stiffness, or both. The image partitioning process to generate tissue groups by the first type of tissue and the second type of tissue can comprise using a sound speed image. The first type of tissue can be fibroglandular tissue. The second type of tissue can be fatty tissue. The image partitioning process to generate tissue groups by stiffness can comprise combining sound speed and attenuation data. The quantifying can comprise quantifying the relative stiffness percentages for a region of interest within the volume of tissue. The quantifying can comprise quantifying the relative stiffness percentages for at least 30% of the volume of tissue. The method can further comprise removing the spatial filter and comparing a filtered image to an un-filtered image. The comparing of the filtered image to the unfiltered image can comprise one or more of addition, subtraction, division, multiplication, averaging, and convolution. The method can further comprise quantifying the relative stiffness percentage of a region of interest within the volume of tissue using the filtered image. The method can further comprise quantifying the relative stiffness percentage for at least 30% of the volume of tissue using the un-filtered image. The method can further comprise quantifying a stiffness distribution by a stiffness index or another parameter for quantifying the stiffness distribution. The identifying can comprise characterizing a mass as at least one of a cyst, a fibroadenoma, a cancer, a benign mass, or an unidentified mass based on the relative stiffness percentages. The method can further comprise analyzing a statistical pattern of stiffness within the volume of tissue. The statistical pattern can comprise at least one of 2nd-order statistics, 3rd-order statistics, or radiomics. The analyzing can be performed at least in part with a machine learning system. The analyzing can comprise calculation of a homogeneity index or another parameter for quantifying a stiffness image texture. Quantifying the stiffness image texture can comprise at least one of 2nd-order statistics, 3rd-order statistics, or radiomics. The stiffness map can be derived from a sound speed map and a sound attenuation map. Quantifying the relative stiffness percentages for the region of interest can be used to monitor response to adjuvant and neoadjuvant therapy. Quantifying the relative stiffness percentages for at least 30% of the volume of tissue can be used to monitor chemoprevention, dietary intervention, and adjuvant therapy such as Tamoxifen, raloxifene or other hormonal manipulations. The method can further comprise determining a risk of breast cancer based on the relative stiffness percentages. The method can further comprise incorporating a parameter related to the risk into a risk model. The risk model can comprise a Gail model or a Tyrer-Cuzik model. The method can further comprise applying a spatial filter to at least one ultrasound tomography image at the computing system. The stiffness index can comprise BI-RADS categories. The BI-RADS categories can be hard, intermediate, or soft. The method can further comprise quantifying a location of a peritumoral region. The method can further comprises using the location of the peritumoral region to identify the peritumoral region as a cancer or a cyst. The peritumoral region can be identified as a cancer at an interface of fat tissue and fibroglandular tissue. The peritumoral region can be identified as a cyst surrounded by fibroglandular tissue. Disclosed herein is a computing system comprising instructions which when executed perform a method as described herein."
                    ],
                    "subsections": [],
                    "outline_long": [
                        "introduce improved systems and methods for characterizing tissue",
                        "assess breast sound speed as a risk factor for breast cancer",
                        "employ volume averaged sound speed (VASS) for risk assessment",
                        "demonstrate association between sound speed and breast cancer risk",
                        "categorize risk by stiffness components of initial density",
                        "identify women at high risk for breast cancer",
                        "identify women at moderately enhanced risk for breast cancer",
                        "identify women at low risk for breast cancer",
                        "provide risk stratification for younger women",
                        "provide radiation-free methods for understanding breast density",
                        "need for clinically practical whole breast assessment of tissue stiffness",
                        "identify less responsive or non-responsive patients to treatment",
                        "predict pathologic complete response to chemotherapy",
                        "measure tumor size changes, tumor softening, and density with UST",
                        "analyze image of volume of tissue of breast",
                        "determine volume averaged sound speed within volume",
                        "determine risk of developing breast cancer from sound speed",
                        "determine volume of tissue by direct pixel count",
                        "incorporate parameter related to risk into risk model",
                        "determine percent of high sound speed tissue of breast",
                        "compare sound speed to mammographic percent density",
                        "calculate risk without mammographic data",
                        "determine response to treatment plan",
                        "quantify relative stiffness percentages of tissue types"
                    ],
                    "num_characters": 12253,
                    "outline_medium": [
                        "introduce systems and methods for characterizing and diagnosing tissue",
                        "describe volume averaged sound speed as a risk factor for breast cancer",
                        "summarize benefits of the present disclosure",
                        "motivate need for clinically practical whole breast assessment of tissue stiffness",
                        "describe importance of identifying non-responders to treatment",
                        "summarize advantages of ultrasound tomography over standard imaging",
                        "describe method of analyzing an image of a volume of tissue of a breast",
                        "summarize method of determining a response to a treatment plan",
                        "describe method of analyzing an image of a volume of tissue of a breast",
                        "summarize method of quantifying relative stiffness percentages",
                        "describe application of methods to monitor response to therapy",
                        "summarize benefits of the present disclosure for breast cancer risk assessment"
                    ],
                    "outline_short": [
                        "introduce systems and methods for characterizing and diagnosing tissue",
                        "describe volume averaged sound speed as a risk factor for breast cancer",
                        "outline benefits of the present disclosure",
                        "identify need for whole breast assessment of tissue stiffness",
                        "describe importance of identifying non-responders to treatment",
                        "summarize advantages of ultrasound tomography"
                    ]
                },
                {
                    "title": "DETAILED DESCRIPTION",
                    "paragraphs": [
                        "Reference will now be made in detail to various embodiments, examples of which are illustrated in the accompanying drawings. In the following detailed description, numerous specific details are set forth in order to provide a thorough understanding of the present disclosure and the described embodiments. However, the embodiments of the present disclosure are optionally practiced without these specific details. In other instances, well-known methods, procedures, components, and circuits have not been described in detail so as not to unnecessarily obscure aspects of the embodiments. In the drawings, like reference numbers designate like or similar steps or components.",
                        "The terminology used herein is for the purpose of describing particular embodiments only and is not intended to be limiting of the claims. As used in the description of the embodiments and the appended claims, the singular forms \u201ca\u201d, \u201can\u201d and \u201cthe\u201d are intended to include the plural forms as well, unless the context clearly indicates otherwise. It will also be understood that the term \u201cand/or\u201d as used herein refers to and encompasses any and all possible combinations of one or more of the associated listed items. It will be further understood that the terms \u201ccomprises\u201d and/or \u201ccomprising,\u201d when used in this specification, specify the presence of stated features, integers, steps, operations, elements, and/or components, but do not preclude the presence or addition of one or more other features, integers, steps, operations, elements, components, and/or groups thereof.",
                        "As used herein, the term \u201cif\u201d is optionally construed to mean \u201cwhen\u201d or \u201cupon\u201d or \u201cin response to determining\u201d or \u201cin accordance with a determination\u201d or \u201cin response to detecting,\u201d that a stated condition precedent is true, depending on the context. Similarly, the phrase \u201cif it is determined [that a stated condition precedent is true]\u201d or \u201cif [a stated condition precedent is true]\u201d or \u201cwhen [a stated condition precedent is true]\u201d is optionally construed to mean \u201cupon determining\u201d or \u201cin response to determining\u201d or \u201cin accordance with a determination\u201d or \u201cupon detecting\u201d or \u201cin response to detecting\u201d that the stated condition precedent is true, depending on the context.",
                        "As used herein, and unless otherwise specified, the term \u201cabout\u201d or \u201capproximately\u201d means an acceptable error for a particular value as determined by one of ordinary skill in the art, which depends in part on how the value is measured or determined. In certain embodiments, the term \u201cabout\u201d or \u201capproximately\u201d means within 1, 2, 3, or 4 standard deviations. In certain embodiments, the term \u201cabout\u201d or \u201capproximately\u201d means within 30%, 25%, 20%, 15%, 10%, 9%, 8%, 7%, 6%, 5%, 4%, 3%, 2%, 1%, 0.5%, 0.1%, or 0.05% of a given value or range.",
                        "As used herein, the terms \u201ccomprises\u201d, \u201ccomprising\u201d, or any other variation thereof, are intended to cover a nonexclusive inclusion, such that a process, method, article, or apparatus that comprises a list of elements does not include only those elements but may include other elements not expressly listed or inherent to such process, method, article, or apparatus.",
                        "As used herein, the terms \u201csubject\u201d and \u201cpatient\u201d are used interchangeably. As used herein, the terms \u201csubject\u201d and \u201csubjects\u201d refers to an animal (e.g., birds, reptiles, and mammals), a mammal including a primate (e.g., a monkey, chimpanzee, and a human) and a non-primate (e.g., a camel, donkey, zebra, cow, pig, horse, cat, dog, rat, and mouse). In certain embodiments, the mammal is 0 to 6 months old, 6 to 12 months old, 1 to 5 years old, 5 to 10 years old, 10 to 15 years old, 15 to 20 years old, 20 to 25 years old, 25 to 30 years old, 30 to 35 years old, 35 to 40 years old, 40 to 45 years old, 45 to 50 years old, 50 to 55 years old, 55 to 60 years old, 60 to 65 years old, 65 to 70 years old, 70 to 75 years old, 75 to 80 years old, 80 to 85 years old, 85 to 90 years old, 90 to 95 years old or 95 to 100.",
                        "As used herein, the term \u201cbreast density\u201d refers to the attenuation of x-rays as they penetrate the breast during mammographic imaging, also labeled as mammographic percent density. The higher attenuation denser tissue by mammography has histologic correlates of fibroglandular and/or stromal tissue, whereas the lower density tissues predominantly comprise fat. Therefore, imaging modalities that represent histologic correlates of those dense tissues can still be considered to represent the original use of the term \u201cbreast density\u201d. In the case of magnetic resonance imaging (MRI) brighter water signal from the fibroglandular and/or stromal tissues represent the denser tissues of mammography, also labeled as the volume and/or percentages of fibroglandular tissue. In the case of ultrasound tomography (UST), the visualization of these fibroglandular and/or stromal tissues are represented by higher measurements of the speed and/or attenuation of sound waves, also labeled as the volume and/or percentages of fibroglandular tissue."
                    ],
                    "subsections": [
                        {
                            "title": "Cancer Risk Assessment Using Volume Averaged Sound Speed",
                            "paragraphs": [
                                "Clinical breast cancer risk assessment is based on models that include established breast cancer risk factors such as family history, reproductive and life cycle factors, and past radiologic findings. The Gail model and the Tyrer-Cuzick model are examples of two tools which may be used in combination with systems and methods of the present disclosure. See, for example, Gail M H, et al. (1989) Projecting individualized probabilities of developing breast cancer for white females who are being examined annually. Journal of the National Cancer Institute 81 (24):1879-1886 and Brentnall, A. R., et. al, (December 2015), Mammographic density adds accuracy to both the Tyrer-Cuzick and Gail breast cancer risk models in a prospective UK screening cohort. Breast Cancer Research 17 (1), 147+., each of which is incorporated by reference herein in its entirety. While such models may provide accurate estimates of lifetime risk at the population level, individualized risk prediction is poor in at least some instances. An example measure of discriminatory power is the concordance (c)-statistic, which represents the area under the receiver operating characteristics curve. C-statistics for most breast cancer risk models average around 0.6, indicating that the risk prediction model is accurate only 60% of the time. Thus, there is interest in adding new risk factors to the current models, in the hope of improving their discriminatory accuracy.",
                                "Adding mammographic density (MD) to the Gail model may improve breast cancer risk prediction, and efforts to incorporate mammographic density in newer risk models are ongoing; however, the increase in the C-statistic has been modest, ranging from 0.01 to 0.06.",
                                "Current methods of BD measurement using mammography (including tomosynthesis) may be based on one or more 2-dimensional projected areas of the breast rather than the full uncompressed volumes of the breast. Attempts to measure volumetric breast density (BD) in mammograms have not improved risk assessment compared to the measurement of projected area. The difficulty of trying to recover volume information from the thickness of a compressed breast may limit the impact of mammographic percentage density (MPD) on the risk models.",
                                "Furthermore, elevated mammographic density may produce its strongest effect among young women who are below the mammographic screening age, but who might benefit from preventive interventions. Evaluating density without exposing young women to ionizing radiation may be beneficial because of concerns that mammography induces a small but significant number of cancers. However, currently no such approaches have been implemented in clinical practice. This is unfortunate, as increased density may be higher on average in young women, and risk prediction is especially important at early ages when prevention efforts may be most influential.",
                                "Magnetic resonance imaging (MRI) measures an analog of breast density, which is more a mammographic term (i.e., MPD), whereby the tissue can be segmented into 2 groups representing comparable categories of percentage fibroglandular tissue and fat, similar to density. While magnetic resonance imaging (MRI) is potentially superior to mammography for measuring BD, and for use with younger women, it has not been adopted widely because (i) it is not used routinely for screening, meaning that a BD assessment would require a separate exam, (ii) MRI continues to be expensive and therefore inaccessible to a lot of centers, and (iii) the exam times are long compared to mammography. An alternative approach that combines the benefits of radiation free, volumetric imaging with low cost and short exam times would be highly desirable. However, MR may be more accurate than mammographic percent density due to its 3D volumetric representations.",
                                "Disclosed herein in some aspects is an analog to BD based on speed of sound measurements of breast tissue derived from ultrasound tomography (UST), similar to MRI in representing categories of volumetric percentage fibroglandular tissue and fat. UST methods may use true volume measurements and unlike mammography, the measure is quantitative and non-ionizing.",
                                "FIG. 1 shows examples stacks of sound speed measurements measured using ultrasound tomography (UST). FIG. 1 shows images across the 4 Breast Imaging Reporting and Database System Score (BIRADS) breast density categories: (a) The breasts are almost entirely fatty 101; (b) There are scattered areas of fibroglandular density 102; (c) The breasts or heterogeneously dense, which may obscure small masses 103; (d) the breasts are extremely dense 104, which lowers the sensitivity of mammography. This wording is more functionally related to the associated process of breast cancer screening using mammography than a prior BI-RADS version which arbitrarily estimated breast density percentages of: (a)<25%; (b) 25-50%; (c) 50-75%, and; (d) 75-100%. UST technology also affords the opportunity to study breast density (BD) and breast cancer (BC) risk in younger women. As noted above, this is an understudied area because measures of BD using mammography expose young women to unacceptable lifetime levels of radiation. In the USA, 70 million women between the ages of 18 and 40, fall into this category.",
                                "Additionally, current methods of measuring BD based on mammography, either by radiologist's estimation or computer-assisted measurement, may limit the risk stratification achievable by inclusion of BD in risk models. At least one goal of this study was to assess VASS as a potential new UST-based risk factor for breast cancer. Having dense breasts (i.e., larger percentages of fibroglandular and/or stromal tissue) is very common, with patients having been mammographically categorized as heterogeneously or extremely dense breasts comprising up to 45% of the female screening population (e.g., 40-80 years old); thus, even small improvements in the accuracy of risk assessment may translate into a significant impact on the utility of sound speed for risk stratification at the population level.",
                                "Systems and method of the present disclosure provide assessments of breast sound speed as a risk factor for breast cancer. Sound speed may be a surrogate measure of breast density (BD) and, by inference, a potential risk factor for breast cancer. Systems and methods of the present disclosure demonstrate a direct association between sound speed and breast cancer risk.",
                                "Systems and methods of the present disclosure employ volume averaged sound speed (VASS), which may have a stronger dependence on breast cancer (BC) risk than mammographic density (MD) and therefore has the potential to increase precision in standard risk models (e.g. Gail or Tyrer-Cuzick). Potential benefits provided the present disclosure include, without limitation: identifying women at (i) extremely high risk, who are potential candidates for risk-reducing treatment or preventive therapy, (ii) moderately enhanced risk who might benefit from enhanced screening, and (iii) sufficiently low risk to warrant less frequent screening. Furthermore, the present disclosure provides risk stratification which may be expanded to younger women where UST assessments would enable risk-based screening without radiation concerns. The present disclosure provides methods that are radiation-free, which would be applicable and relevant to understanding breast density and detection patterns in younger women. Therefore, UST methods may have a wider range of application than mammography, especially in the area of longitudinal early-age risk stratification and long-term monitoring."
                            ],
                            "subsections": [],
                            "outline_long": [
                                "introduce clinical breast cancer risk assessment",
                                "describe the limitations of current risk models",
                                "discuss the potential of adding mammographic density to risk models",
                                "introduce ultrasound tomography (UST) as a method for measuring breast density",
                                "describe the benefits of UST over mammography",
                                "discuss the potential of UST to improve breast cancer risk assessment",
                                "describe the measurement of breast density using UST",
                                "introduce volume averaged sound speed (VASS) as a measure of breast density",
                                "describe the potential of VASS to improve risk assessment",
                                "discuss the potential benefits of using UST in younger women",
                                "describe the potential of UST to study breast density patterns in younger women",
                                "discuss the potential of UST to improve risk stratification",
                                "describe the potential of UST to identify women at high risk of breast cancer",
                                "discuss the potential of UST to enable risk-based screening without radiation concerns",
                                "summarize the benefits of using UST in breast cancer risk assessment"
                            ],
                            "num_characters": 7635,
                            "outline_medium": [
                                "describe current breast cancer risk models",
                                "discuss limitations of mammographic density in risk assessment",
                                "introduce ultrasound tomography as a potential new risk factor",
                                "describe the benefits of using ultrasound tomography",
                                "discuss the potential impact of ultrasound tomography on risk stratification",
                                "describe the potential application of ultrasound tomography to younger women",
                                "summarize the goals of the study"
                            ],
                            "outline_short": [
                                "discuss limitations of current breast cancer risk models",
                                "introduce ultrasound tomography (UST) as a potential new risk factor for breast cancer",
                                "describe the benefits of using UST for breast cancer risk assessment"
                            ]
                        },
                        {
                            "title": "Comparison of Ultrasound Tomography Data and Mammography",
                            "paragraphs": [
                                "FIG. 2 shows an example of a mammogram, 201, along with an output after a Volpara reading, 202. As shown the Volpara reading outputs some breast density information. Increased mammographic breast density (BD) may increase the risk of developing breast cancer. Disclosed herein in some aspects is a direct comparison of ultrasound tomography (UST) vs an established 3D method for density determination on mammography (Volpara) to assess the viability of sound speed as an imaging biomarker of BD.",
                                "Since UST is non-ionizing, BD could be studied in a broader population of women, including those below screening age. UST provides quantitative information obtained without compression and radiation that has the potential to provide more accurate BD information, leading to better stratification of breast cancer risk. Volumetric stiffness measurements may further stratify this risk, particularly for the denser fibroglandular/stromal tissues.",
