Repository: boschresearch/Pap2Pat

# Pap2Pat Dataset

### File Schema

Every directory in `data` corresponds to one patent-paper pair and contains the full texts of both patent and paper, as well as the patent outlines. We include all information in JSON for programmatic parsing and Markdown for manual inspection.

```yaml
data/:
    paper_id-patent_id/:
        # Nested JSON format
        patent.json: JSON file containing patent metadata and full-text, as well as all outlines
        paper.json: JSON file containing paper metadata and full-text
        # Markdown format
        patent.md: patent full-text formatted in markdown
        paper.md: paper full-text formatted in markdown

File: Pap2Pat/data/W4241941245-US20210196970/paper.json
{
    "id": "https://semopenalex.org/work/W4241941245",
    "authors": [
        "Michael Keidar",
        "Jerome Canady",
        "Xiaoqian Cheng",
        "Giacomo Basadonna",
        "Lawan Ly",
        "Taisen Zhuang",
        "O. C. Jones",
        "Saravana Murthy"
    ],
    "title": "The Synergistic Effect of Canady Helios Cold Atmospheric Plasma and A Folfirinox Regimen for The Treatment of Cholangiocarcinoma In Vitro",
    "date": "2021-01-11",
    "abstract": "Cholangiocarcinoma (CCA) is a rare biliary tract cancer with a low five-year survival rate and high recurrence rate after surgical resection. Currently treatment approaches include systemic chemotherapeutics such as FOLFIRINOX, a chemotherapy regimen is a possible treatment for severe CCA cases. A limitation of this chemotherapy regimen is its toxicity to patients and adverse events. There exists a need for therapies to alleviate the toxicity of a FOLFIRINOX regimen while enhancing or not altering its anticancer properties. Cold Atmospheric plasma (CAP) is a technology with a promising future as a selective cancer treatment. It is critical to know the potential interactions between CAP and adjuvant chemotherapeutics. In this study the aim is to characterize the efficacy of FOLFIRINOX and CAP in combination to understand potential synergetic effect on CCA cells. FOLFIRINOX treatment alone at the highest dose tested (53.8 nM fluorouracil, 13.1 nM Leucovorin, 5.1 nM Irinotecan, and 3.7 nM Oxaliplatin) reduced CCA cell viability to below 20% while CAP treatment alone for 7 min reduced viability to 3% (p < 0.05). An analysis of cell viability, proliferation, and cell cycle demonstrated that CAP in combination with FOLFIRINOX is more effective than either treatment alone at a lower FOLFIRINOX dose of 6.73 nM fluorouracil, 1.71 nM leucovorin, 0.63 nM irinotecan, and 0.47 nM oxaliplatin and a shorter CAP treatment of 1, 3, or 5 minutes. In conclusion, CAP has the potential to reduce the toxicity burden of FOLFIRINOX and warrants further investigation as an adjuvant therapy.",
    "sections": [
        {
            "title": "Introduction",
            "paragraphs": [
                "Cholangiocarcinoma (CCA) is a rare and aggressive malignancy arising in the intrahepatic or extrahepatic biliary tract. It is often discovered in advanced late stages, and the prognosis is poor with a five-year survival rate under 20%1,2. Surgical resection or liver transplantation at an early stage are the best option for curative treatment of CCA3. However, CCA has a high recurrence rate after surgical resection4. Chemoresistance also presents a challenge in administering adjuvant chemotherapy and as a result, CCA is known for poor clinical outcomes5,6.",
                "For patients with recurrent CCA, gemcitabine and fluorouracil (5-FU) have been standard options as individual treatments or drug combination therapy for years7\u20139. The FOLFIRINOX protocol is a drug regimen consisting of fluorouracil (5-FU), leucovorin, irinotecan, and oxaliplatin. The regimen is not yet standard clinical practice for CCA. In a phase two\u2013three clinical trial, FOLFIRINOX increased overall survival over gemcitabine treatment in patients with metastatic pancreatic cancer10. However the regimen was not well tolerated; the incidence of thrombocytopenia, neutropenia, and febrile neutropenia were significantly higher in FOLFIRINOX treatment patients10. To address this limitation, studies have focused on reducing dose or modifying the four components. Dosage iterations of modified FOLFOX-4, FOLFOX-5, and FOLFOX-7 have been used to treat pancreatic, colorectal, and bladder cancers11\u201313.",
                "Cold atmospheric plasma (CAP) has been extensively studied in various biomedical fields. It is a novel approach to targeted cancer treatment and has demonstrated its anti-cancer effects in vitro14\u201317. The detailed mechanism have not been fully elucidated, however studies have established that CAP selectively induces apoptosis and DNA damage in tumor cells18\u201320. Further research indicates low doses of CAP does not damage normal tissue21\u201324. Recently, indirect CAP treatment was effective for the treatment of CCA in vitro, selectively killing CCA cells over normal hepatocytes25. Research on CAP in combination with other therapies has shown some potential synergism with anti-neoplastic agents in melanoma cells26, drug loaded nanoparticles in breast cancer cells27, gemcitabine in murine pancreatic cancer cells28, and temozolomide in glioblastoma cells29.",
                "The Canady Helios Cold Plasma System (CHCPS) paired with the Canady Helios Cold Plasma Scalpel has potential as an anti-cancer therapy (U.S. Patent No. 9999462)30. The CHCPS is currently subject to a phase I FDA Investigational Device Exemption Approval clinical trial in the United States and Israel. In this trial the Canady Helios Cold Plasma Scalpel delivers cold plasma at the surgical margins immediately after tumor resection. The temperature of our device during use ranges between 26 and 31\u00a0\u00b0C20. The CHCPS reduces viability of solid tumor cells and does not thermally damage normal tissue14,31. The system has shown efficacy in breast cancers representative of four molecular subtypes, and a 92\u201399% reduction in viability was achieved 48\u00a0h after CAP treatment (p\u2009<\u20090.05)32.",
                "There is a need for investigation into therapies for CCA due to its poor prognosis, chemoresistance, and high recurrence rate. CAP is a potential adjuvant treatment. In this in vitro study dose-dependent experiments were performed on the human intrahepatic cholangiocarcinoma (ICCA) cell line (KKU-055) to establish efficacy of CAP and FOLFIRINOX in combination. Various dose levels of both therapies individually and in combination were used to quantify changes in cell viability and cell cycle progression. FOLFIRINOX was administered as a first line therapy followed by CAP treatment to combine anti-cancer effects of both. We are the first to demonstrate the in vitro synergistic effects of FOLFIRINOX and CAP."
            ],
            "subsections": []
        },
        {
            "title": "Materials And Methods",
            "paragraphs": [],
            "subsections": [
                {
                    "title": "Cell Culture",
                    "paragraphs": [
                        "The intrahepatic poorly differentiated cholangiocarcinoma cell line, KKU-055, was purchased from Sekisui XenoTech, LLC (Kansas City, KS). Cells were cultured in Dulbecco\u2019s Modified Eagle Medium (DMEM) supplemented with 10% fetal bovine serum and 1% Pen Strep (Thermo Fisher Scientific, Waltham, MA, USA). Cells were lifted with Trypsin\u2013EDTA and seeded in 12-well plates at 100,000 cells/well or 50,000 cells/well in 1\u00a0mL complete media. Cells were then incubated 24\u00a0h at 37\u00a0\u00b0C and 5% CO2 prior to drug or CAP treatment. All experiments were performed at the Jerome Canady Research Institution for Advanced Biological and Technological Sciences (JCRI-ABTS) in Takoma Park, MD, USA."
                    ],
                    "subsections": []
                },
                {
                    "title": "Folfirinox Treatment",
                    "paragraphs": [
                        "The four FOLFIRINOX drugs were individually diluted in dimethyl sulfoxide DMSO then combined in a stock solution at the clinical dose ratio of oxaliplatin (Sigma Aldrich #PHR1528) 85\u00a0mg/m2, leucovorin (Sigma Aldrich #PHR1541) 400\u00a0mg/m2, irinotecan (Sigma Aldrich #I1406) 180\u00a0mg/m2, and 5-fluorouracil (Sigma Aldrich #PHR1227) 400\u00a0mg/ m2. In patient dose calculations the initial 400\u00a0mg/ m2 5-FU bolus is followed by an infusion of more 5-FU over 46\u00a0h. For the purpose of this study the bolus 5-FU dosage was given to treat cells at a singular timepoint. FOLFIRINOX doses will be referred to by their corresponding concentration of 5-fluorouracil [5-FU]. Further dilutions of the four drugs into the FOLFIRINOX mix were made with complete cell culture media. After cells had been seeded and incubated for 24\u00a0h, the FOLFIRINOX dosage of choice was added to each well. Cells were then incubated for 24\u00a0h with the drug before further treatment.",
                        "FOLFIRINOX dosage was calculated in the following manner. The clinical dose given in mg/m2 was converted mg/cm2 to correspond with the surface area of one well in a 12-well plate. The four drugs were diluted with DMSO to get mmol/mL that corresponded with the clinical recommendation. Then this drug stock solution was diluted 1:10 with complete DMEM media and finally 1:1000 when treating cells in a 12-well plate to a final \u00b5M concentration of each drug."
                    ],
                    "subsections": []
                },
                {
                    "title": "Cold Plasma Device",
                    "paragraphs": [
                        "All CAP treatments were generated with a US Medical Innovations LLC 22\u2013601 MCa high frequency electrosurgical generator, a Canady Helios Cold Plasma System, paired with a Canady Helios Cold Plasma Scalpel30. All CCPCS tests were conducted with a constant helium flow rate of 3 L/min, at a power setting of 120p which corresponds to 28.7\u00a0W14. Treatment durations were up to 7\u00a0min. The distance between the tip of the plasma scalpel and media surface was constant at 1.5\u00a0cm. Immediately after CAP treatment, cells were transferred to a 37\u00a0\u00b0C and 5% CO2 humidified incubator and cultured up to 72\u00a0h. CAP treatments were done 48\u00a0h after initial cell seeding. Drug treated cells had finished a 24\u00a0h incubation with FOLFIRINOX, and CAP only or non-treated cells remained in the incubator the entire time prior to CAP."
                    ],
                    "subsections": []
                },
                {
                    "title": "Cell Viability Assay",
                    "paragraphs": [
                        "Cellular viability and proliferation were assessed through a Thiazolyl Blue Tetrazolium Bromide (MTT, Abcam ab146345) assay performed 48\u00a0h after CAP treatment. Cells were incubated with MTT solution for 3\u00a0h at 37 and 5% CO2 humidified incubator. The absorbance of the dissolved compound was measured by BioTek Synergy HTX (Winooski, VT, USA) microplate reader at 570\u00a0nm. Viability assays were repeated at least 3 times with a minimum of 2 intra experimental replicates. For each assay cell viability was calculated by normalizing to non-treated cells."
                    ],
                    "subsections": []
                },
                {
                    "title": "Confocal Microscopy And Ki67 Staining",
                    "paragraphs": [
                        "Confocal microscopy analysis was prepared in the following manner. One round platinum lined cover glass 12\u00a0mm in diameter was placed in each well of a 12-well plate then coated with fibronectin and collagen II for at least 12\u00a0h. Cells were then seeded on cover glass inside of wells to normalize treatment to MTT assays and IncuCyte analysis. After selected drug treatment, CAP treatment, or combination treatment cultures were fixed with ice cold (\u2212\u00a020\u00a0\u00b0C) methanol for 10\u00a0min. Then cells were stained with Alexa Fluor 488-conjugated Ki-67 Rabbit mAb (Cell Signaling Technology, #11882) or Isotype control (Cell Signaling Technology, #4340) antibodies according to Immunofluorescence General Protocol by Cell Signaling Technology (Danvers, MA, USA). Cells were incubated overnight at 4\u00a0\u00b0C protected from light. The cover slides were then carefully moved onto glass slides and covered with Antifade Mounting Reagent with DAPI (Vector Laboratories, H-1500) drops and then a 1\u00a0mm cover slide. Slides were allowed to cure for up to 2 nights in a 4\u00a0\u00b0C refrigerator then sealed with clear nail polish. Images were taken with Zeiss Confocal 510 LSM (Oberkochen, Germany), analyzed with Zeiss ZenLite (2012) software, and Ki-67 positivity was calculated in Microsoft Excel 2019 (Redmond, WA, USA)."
                    ],
                    "subsections": []
                },
                {
                    "title": "Cell Cycle",
                    "paragraphs": [
                        "Cell cycle phase contrast images were collected on the IncuCyte Live-Cell Analysis System (Essen Bioscience, Ann Arbor, MI). A stable KKU-055 cell line was established through 5\u00a0\u03bcg/mL puromycin (Sigma Aldrich P8833) selection after transfection with the IncuCyte Red/Green Lentivirus Reagent (IncuCyte #4779) for labeling and indication of in vitro cell cycle. Red indicated G1 phase and Green indicated S/G2/M phases while unlabeled cells indicated M-G1 transition phase or dead cells. In-vitro cell growth images were collected at 1-h intervals up to 72\u00a0h after each treatment condition. The percent of cell confluence and detailed cell counts per well were quantified by the IncuCyte Cell By Cell Analysis then plotted in Microsoft Excel 2019."
                    ],
                    "subsections": []
                },
                {
                    "title": "Statistics",
                    "paragraphs": [
                        "Data was plotted by Microsoft Excel 2019 as mean\u2009\u00b1\u2009standard error of the mean. Student unpaired t-tests and two-way analysis of variance (ANOVA) were used to determine significant differences between the groups. Significant CAP-drug combination effects were followed by post hoc tests with Bonferroni correction. To determine significance of independent and combined treatment groups with p-value\u2009<\u20090.05 considered statistically significant."
                    ],
                    "subsections": []
                }
            ]
        },
        {
            "title": "Results",
            "paragraphs": [],
            "subsections": [
                {
                    "title": "Folfirinox Regimen Reduced Cholangiocarcinoma Cell Viability",
                    "paragraphs": [
                        "To determine the possible synergistic effects of FOLFIRINOX on KKU-055 cells, an optimal dosage of the four drugs in combination must be able to reduce cell viability significantly. A serial dilution of 6 doses of FOLFIRINOX was done to establish a baseline toxicity measurement for each dose (Table 1 and Fig.\u00a01). Control cells treated with DMSO remained viable 99% (\u00b1\u20096) suggesting that DMSO had no significant effects on cell growth, and all reduction was due to FOLFIRINOX (cohort\u2009=\u20094, 2/cohort, n\u2009=\u20098, t test p\u2009>\u20090.05). Cell viability decreased significantly at doses equal to or higher than the 3.4\u00a0\u00b5M 5-FU level (cohort\u2009=\u20094, 2/cohort, n\u2009=\u20098, t test p\u2009<\u20090.05). Exposure to the lowest FOLFIRINOX dose decreased viability to 94% (\u00b1\u20093) and was not statistically significant compared to the control DMSO which reached 103% (\u00b1\u20093). When KKU-055 cells were treated with the highest dose of FOLFIRINOX (53.8\u00a0\u00b5M Fluorouracil, 13.1\u00a0\u00b5M Leucovorin, 5.1\u00a0\u00b5M Irinotecan, and 3.7\u00a0\u00b5M Oxaliplatin), cell viability was reduced to 19% (\u00b1\u20091.9).Table 1Drug concentrations of the four FOLFIRINOX components for each dose level in the serial dilution.DrugDose 1Dose 2Dose 3Dose 4Dose 5Dose 65-Fluorouracil (5-FU)0.83.46.713.526.953.8Leucovorin0.20.91.73.46.813.7Irinotecan0.10.30.61.32.55.1Oxaliplatin0.10.20.50.91.93.7This corresponds to the [5-FU] notation in Fig.\u00a01.Figure 1Reduction of KKU-055 cell viability after 48-h exposure to FOLFIRINOX, compared to DMSO treated cells controls (mean\u2009\u00b1\u2009SEM). Each drug dosage level is labeled by the corresponding concentration of 5-fluorouracil (cohort\u2009=\u20094, 2 /cohort, n\u2009=\u20098, t test). *p\u2009<\u20090.05."
                    ],
                    "subsections": []
                },
                {
                    "title": "Assessment Of The Combined Treatment Of Cap And Folfirinox",
                    "paragraphs": [
                        "A dose dependence experiment was performed on KKU-055 cells to establish CAP efficacy. MTT assays were conducted 48\u00a0h post CAP treatment. Cell viability was significantly reduced by CAP for all durations, and the highest treatment of 7\u00a0min reduced viability to 3% (p\u2009<\u20090.005, Fig.\u00a02).Figure 2Reduction of KKU-055 cell viability 48\u00a0h after CAP treatment for 1\u20137\u00a0min at 120p which corresponds to 28.7\u00a0W compared to untreated controls (cohort\u2009=\u20094, 2 /cohort, n\u2009=\u20098 t test). *p\u2009<\u20090.05.",
                        "KKU-055 cells were exposed to 24\u00a0h of FOLFIRINOX pretreatment at 6.7\u201353.8\u00a0\u00b5M [5-FU] (Table 1) and CAP at 120p for 1, 3, or 5\u00a0min. Viability reduction was measured 48\u00a0h after treatment (Fig.\u00a03). Cells without either treatment were negative controls. Complete cell death was observed with a combination of FOLFIRINOX (53.8\u00a0\u00b5M 5-FU dose) and CAP for 5minutes where viability was reduced to 1%.Figure 3The effect of adjunctive FOLFIRINOX treatment in combination with CAP on cholangiocarcinoma cell viability. Four drug dosages, labeled by their corresponding concentration of 5-fluorouracil (5-FU) from Table 1, were combined with three CAP doses of either 1, 3 or 5\u00a0min. FOLFIRINOX treated cells were subject to 24\u00a0h pretreatment incubation before CAP, and MTT assays were performed 48\u00a0h after CAP treatment. T tests were used to determine synergetic treatment combinations and are indicated as *p\u2009<\u20090.05 or **p\u2009<\u20090.005.",
                        "A two-way ANOVA test followed by post hoc Fisher exact tests (with Bonferroni correction) was conducted on this combination treatment experiment. Sources of variation were a change in either CAP dose or FOLFIRINOX dose. Then the variance between the two was tested to determine if one treatment had an effect of the other. There were three hypotheses for this test; H1: The observed viability between drug dosage groups is equal, H2: the observed viability between CAP dosage groups is equal, and H3: there is no interaction between the two treatments. For all three hypotheses p\u2009<\u20090.05, so we can reject each one. Student paired t-tests and two-way ANOVA test followed by post hoc Fisher exact tests (with Bonferroni correction) were then conducted to compare each combination treatment with every other experiment group (Table 2).Table 2Chart showing the comparison of the reduction of viability between treatment groups.Whether there is statistical difference p\u2009<\u20090.005 and if that difference is extremely significant p\u2009<\u20091\u2009\u00d7\u200910\u20135 (Student\u2019s t test with Bonferroni\u2019s correction).",
                        "Dosage combinations were considered synergetic when combination treatment reduced viability significantly more than the corresponding CAP or FOLFIRINOX dosage alone. In cases when the FOLFIRINOX dose was 13.5\u00a0\u00b5M [5-FU] or higher the drug alone was strong enough to reduce KKU-055 viability to below 30%, and this made drug treatment significantly more effective than 1 or 3\u00a0min of CAP (cohort\u2009=\u20094, 2/cohort, n\u2009=\u20098 t test p\u2009<\u20090.05, Fig.\u00a03, Table 2). With these high doses of drug enhanced efficacy then could not be determined. Statistically significant for all the drug combinations are indicated in Table 2.",
                        "The FOLFIRINOX dose (6.7\u00a0\u00b5M fluorouracil, 1.7\u00a0\u00b5M leucovorin, 0.6\u00a0\u00b5M irinotecan, and 0.5\u00a0\u00b5M oxaliplatin) in combination with 5\u00a0min of CAP achieved a 91% reduction in cell viability (Fig.\u00a03). This FOLFIRINOX dose in combination with 5\u00a0min of CAP was more effective in reducing cell viability than the drug alone (p\u2009<\u20090.001). Also, when this dose was combined with 1\u00a0min of CAP the combination treatment was statistically more effective than 1\u00a0min of CAP alone (p\u2009<\u20091\u2009\u00d7\u200910\u20135). The efficacy of this FOLFIRINOX dose in combination treatments was observed and the drug alone did not statistically reduce cell viability more than CAP alone so this dosage was selected for following confocal microscopy and cell cycle analysis."
                    ],
                    "subsections": []
                },
                {
                    "title": "Decrease In Cell Proliferation",
                    "paragraphs": [
                        "Cell proliferation was examined by Ki-67/DAPI co-staining at 6, 24, or 48\u00a0h post CAP, FOLFIRINOX, or combination treatment. The 6.7\u00a0\u00b5M 5-FU dose of drug (Table 1) was combined with 1, 3, and 5\u00a0min of CAP. In five images, nuclei that were in focus were outlined and each mean fluorescence intensity (MFI) of Ki-67 channel was recorded. The mean of Ki-67 MFI was calculated for each treatment group including for No Treatment and Isotype control. A Ki-67+ cell threshold was determined as a cell with a MFI greater than the lowest mean of MFI of all groups other than Isotype control. There was a significant (cohort\u2009=\u20093, 2/cohort, n\u2009=\u20096, t test p\u2009<\u20090.05) decrease in cell count with FOLFIRINOX and 3\u00a0min of CAP treatment combined at 6\u00a0h compared to no treatment controls (Fig.\u00a04A). In cells treated with combination CAP 3\u00a0min and FOLFIRINOX, less cells were observed (Fig.\u00a04B,C). All cells were then graded as Ki-67+ or Ki-67- on this scale. Representative images at the 3-min CAP timepoint and total cell counts of all timepoints are shown in Fig.\u00a04. Ki-67 can be seen co-localized within the outlined nucleoli in cells regardless of treatment group (Fig.\u00a04B,C).Figure 4KKU-055 cells were imaged 6, 24, and 48\u00a0h after CAP or CAP and FOLFIRINOX treatments with an untreated negative control. (A) The total number of cells in five representative images per treatment condition is plotted (cohort\u2009=\u20093, 2/cohort, n\u2009=\u20096, t test). *p\u2009<\u20090.05. (B) Representative images of Ki67 and DAPI staining of cells after CAP treatment at 120p for 3\u00a0min. (C) Representative images of cells subject to 24\u00a0h pretreatment with FOLFIRINOX (6.7\u00a0\u00b5M 5-FU, 1.7\u00a0\u00b5M leucovorin, 0.6\u00a0\u00b5M irinotecan, and 0.5\u00a0\u00b5M oxaliplatin) before CAP at 120p for 3\u00a0min."
                    ],
                    "subsections": []
                },
                {
                    "title": "Induction Of Cell Cycle Arrest With Combination Treatment",
                    "paragraphs": [
                        "Experiments were designed to measure cell confluence and cell cycle distribution after combining the 6.7\u00a0\u00b5M 5-FU dose of FOLFIRINOX (Table 1) and CAP at 1, 3, and 5\u00a0min. Cells were placed in the IncuCyte Live Cell imaging system immediately after CAP where confluence was monitored. Representative images of 0\u00a0h, 24\u00a0h, and 48\u00a0h timepoints are shown to demonstrate cell confluence within treatment wells (Fig.\u00a05A\u2013H). In Fig.\u00a05, morphological differences can be seen between experiment conditions. No treatment and drug only treated cells are confluent at 48\u00a0h with most cells visibly fluorescent. In combination treatment wells, cells are not confluent and large clusters of cellular debris are visible 48\u00a0h after treatment.Figure 5(A\u2013H) Representative phase contrast images of fluorescently labeled KKU-055 cells 0, 24, and 48\u00a0h after no treatment, FOLFIRINOX (6.7\u00a0\u00b5M 5-FU, 1.7\u00a0\u00b5M leucovorin, 0.6\u00a0\u00b5M irinotecan, and 0.5\u00a0\u00b5M oxaliplatin), CAP at 120p (28.7\u00a0W) for 1, 3 or 5\u00a0min, and both in combination.",
                        "The number of cells in different phases of the cell cycle was quantified through fluorescence measurements. The quantifications of 0\u201324\u00a0h after CAP treatment at 1 and 3\u00a0min and 0\u20136\u00a0h after CAP for 5\u00a0min are plotted in Fig.\u00a06A\u2013H. In the no treatment and FOLFIRINOX only treated groups, most cells are in the mitotic phase (grey line), and the number of cells increases over time (Fig.\u00a06A,B). Also, the number of cells in S/G2/M phase (green line) increases in these wells. Conversely, cells treated with FOLFIRINOX and CAP were not proliferating. At a CAP dosage of 1\u00a0min, cells were moving through the cell cycle, as shown in the cyclic lines for all phases (Fig.\u00a06C). With a combination of FOLFIRINOX and CAP 1\u00a0min this progression is reduced, and the lines are less cyclic (Fig.\u00a06D). At CAP dosages of 3\u00a0min, the grey line of cells in M-G1 phase trended down after treatment as apoptosis occurred (Fig.\u00a06E,F). As shown in representative phase images Fig.\u00a05E,F cells started to die at the 24\u00a0h timepoint. CAP and FOLFIRINOX combination treatment hindered the cell cycle, and the number of cells in the mitotic phase was reduced compared to FOLFIRINOX or a low dose (1\u00a0min) of CAP alone. At CAP dosages of 5\u00a0min, apoptosis initiated immediately after treatment and dead cells aggregated within 6\u00a0h (data not shown) therefore cell cycle data were not plotted beyond this timepoint in Fig.\u00a06G,H. Cells treated with FOLFIRINOX and CAP in combination completely died within 24\u00a0h. Clusters of dead cells can be seen in Fig.\u00a05G,H 24\u00a0h after CAP treatment.Figure 6The FOLFIRINOX dosage of 6.7\u00a0\u00b5M 5-FU, 1.7\u00a0\u00b5M leucovorin, 0.6\u00a0\u00b5M irinotecan, and 0.5\u00a0\u00b5M oxaliplatin was combined with CAP at 1, 3, and 5\u00a0min to characterize the cell cycle response. (A-H) The number of cells in either G1 phase, G1-S transition, S/G2/M phase, or M-G1 transition per well in each treatment group from 0 to 24 or 0 to 6\u00a0h."
                    ],
                    "subsections": []
                }
            ]
        },
        {
            "title": "Discussion",
            "paragraphs": [
                "Cholangiocarcinoma treatment research aims to improve available chemotherapeutic options and FOLFIRINOX is promising as a novel, effective, yet toxic treatment. A clinical goal now is to establish a standard FOLFIRINOX dosage based on clinical trials. Multiple phase 1 and 2 studies are underway with encouraging results for FOLFIRINOX treatment in different doses over gemcitabine plus cisplatin, however there is no standard. The early issues in these studies are toxicity of FOLFIRINOX and early triumphs show that the regimen can be safe in patients who are able to tolerate it. These trials attempt to minimize toxicities by reducing or modifying drug doses11,33.",
                "CAP is a promising therapy for CCA because of its in vitro selectivity of bile duct cancer cells25. In a CCA mouse xenograft model, the application of CAP on the tumor did not produce systemic side effects, and was selective in the tumor microenvironment25. Systemic risks have not been extensively studied in human clinical cases due to limited CAP use on patients. The lack of severe side effects in humans has been documented in one cohort of 20 patients with oral cancer34.",
                "Strategies for integrating CAP treatment and chemotherapy have been emerging through in vitro combination studies over the last few years. CAP has already been combined in vitro and in vivo with gemcitabine treatment, a standard option in CCA and pancreatic cancer regimens28,35. In malignant melanoma cells, 24-h pretreatment with oxaliplatin before 30\u00a0s of CAP treatment had an additive effect to toxicity26. Another report examined breast cancer cells incubated with drug loaded nanoparticles for 24 or 72\u00a0h before CAP and saw synergistic inhibition of cell growth compared to individual treatments alone27. Strategies for combination experiments in vitro are crucial to understanding the interactions between CAP and drug therapies. These reports support a combined anti-tumor effect, demonstrating that CAP has potential to increase anti-tumor effectiveness of current medicines.",
                "In this study, CAP generated by the CCPCS was combined with a FOLFIRINOX regimen to treat cholangiocarcinoma cells in vitro as there exists a need to examine interactions between CAP and novel chemotherapeutics. This study demonstrates that both CAP and FOLFIRINOX individually and in combination effectively reduce cell viability suggesting that FOLFIRINOX dosage can be reduced if paired with CAP for the treatment of CCA. Synergy was seen through MTT assays at various doses of FOLFIRINOX and CAP (Table 2). Confocal microscopy and IncuCyte imaging demonstrated a decrease in cell counts and changes in cell morphology after treatment which was consistent with the reduction in viability shown in Fig.\u00a02.",
                "The underlying mechanism of these synergetic results remains unknown. FOLFIRINOX treatment in vivo includes administration of multiple doses that may not be completed due to toxicity resulting in a lower or incomplete regimen. Surgical resection for CCA may not be an option for late-stage diagnosis due to the high recurrence rate3,4. Combination treatment strategies could increase the efficacy of surgical options for patients. In the JCRI-ABTS phase I FDA Investigational Device Exemption Approval clinical trial (G190165/R001) of CCPCS36, CAP is sprayed across the tumor bed immediately following resection. Here in the tumor microenvironment, CAP would interact with residual tumor cells and normal tissue. In CCA cases where recurrence is a concern, CAP has the potential to target the remnant microscopic tumor. For other cancers with high recurrence, CAP may benefit current chemotherapy regimens. However, the synergy reported in this data is limited to an in vitro model. The efficacy of combination treatment could be altered by other factors in vivo.",
                "This is the first study to investigate the synergistic interaction between CAP and FOLFIRINOX for the treatment of cholangiocarcinoma. Our finding of synergism between CAP and chemotherapeutics has great potential. CAP and FOLFIRINOX can be combined to reduce cholangiocarcinoma tumor cell viability and proliferation. We determined the dosage combinations in which viability reduction could be enhanced by adding 1\u20135\u00a0min of low temperature plasma to a low dose of FOLFIRINOX (6.7\u00a0\u00b5M fluorouracil, 1.7\u00a0\u00b5M leucovorin, 0.6\u00a0\u00b5M irinotecan, and 0.5\u00a0\u00b5M oxaliplatin). A combination therapy would be advantageous for patients where an intense FOLFIRINOX regimen is too aggressive, and this warrants further clinical research. We focused on the low doses of FOLFIRINOX to reduce overall chemotherapeutic burden in vitro as a model of lower toxicity in vivo. If a lower dose of FOLFIRINOX is administered, patients with low performance status can have more treatment options. Knowledge of the interactions between CAP and chemotherapeutics is of clinical value and can lead to more personalized medicine and a lower chemotherapy burden on patients in the future."
            ],
            "subsections": []
        },
        {
            "title": "Conclusion",
            "paragraphs": [
                "The effectiveness of Canady Helios Cold atmospheric plasma in combination with a FOLFIRINOX regimen was explored. We found that a combination treatment can be significantly more effective than either CAP or FOLFIRINOX alone in reducing cholangiocarcinoma cell viability. We are the first to demonstrate the in vitro synergistic effect of a FOLFIRINOX treatment and CAP, and our data suggests CAP could be a possible adjuvant therapy for cholangiocarcinoma. It is important that CAP alone can selectively induce tumor cell death, however our results demonstrate that CAP can potentially reduce the dose of chemotherapeutic drugs needed for cancer patients. Future studies may examine the cellular pathways involved in these synergistic characteristics and identify the ideal dose of treatment that has the lowest feasible toxicity with the most productive outcome. This study provides insights for the clinical application of CAP for cholangiocarcinoma cancer treatment."
            ],
            "subsections": []
        }
    ]
}

File: Pap2Pat/data/W4281677085-US20230197353/paper.json
{
    "id": "https://semopenalex.org/work/W4281677085",
    "authors": [
        "Thierry Conard",
        "Jef Poortmans",
        "Jan D\u2019Haen",
        "Yaser Abdulraheem",
        "Bart Ruttens",
        "Tom Aernouts",
        "I. Vaesen",
        "Yinghuan Kuang",
        "Weiming Qiu",
        "Wenya Song",
        "Yiqiang Zhan",
        "Stijn Lammar",
        "Xin Zhang"
    ],
    "title": "Critical Role of Perovskite Film Stoichiometry in Determining Solar Cell Operational Stability: a Study on the Effects of Volatile A-Cation Additives",
    "date": "2022-06-10",
    "abstract": "Volatile A-cation halide (AX) additives such as formamidinium chloride and methylammonium chloride have been widely employed for high-efficiency perovskite solar cells (PSCs). However, it remains unstudied how they influence the perovskite film stoichiometry and the solar cell performance and operational stability. Hereby, our work shows that over annealing of formamidinium chloride-containing perovskite films leads to a Pb-rich surface, resulting in a high initial efficiency, which however decays during maximum power point tracking (MPPT). On the contrary, perovskite films obtained by a shorter annealing time at the same temperature provide good stability during MPPT but a lower initial efficiency. Thus, we deduce that an optimal annealing is vital for both high efficiency and operational stability, which is then confirmed in the case where methylammonium chloride additive is used. With optimized perovskite annealing conditions, we demonstrate efficient and stable p-i-n PSCs that show a best power conversion efficiency of 20.7% and remain 90% of the initial performance after a 200 h MPPT at 60 \u00b0C under simulated 1 sun illumination with high UV content. Our work presents a comprehensive understanding on how volatile AX impacts perovskite film stoichiometry and its correlation to the device performance and operational stability, providing a new guideline for fabricating high-efficiency and operationally stable PSCs.",
    "sections": [
        {
            "title": "INTRODUCTION",
            "paragraphs": [
                "Organometal halide perovskite solar cells (PSCs) have achieved more than 25% efficiency [1][2][3][4] and their operational stability has also seen significant progress. [5][6][7][8] However, the root-causes of device degradation under operation are still not fully understood, which is critical for further improvement of device operational stability. Previous studies have shown that the composition of perovskite films plays a crucial role in determining device stability. 6,9 On the one hand, it is generally believed that methylammonium-free perovskites, e.g. Formamidinium cesium (FACs) cation based perovskites, are better than the ones containing methylammonium cation (MA + ), due to the volatile nature of MA compound that changes the perovskite film stoichiometry. 10,11 On the other hand, volatile additives such as FACl [12][13][14] and MACl [15][16][17][18][19] have been widely used to achieve high-efficiency perovskite solar cells, since they could optimize the perovskite crystal formation dynamics. 17,20 This brings the scientific question currently scarcely studied, i.e., how such volatile additives influence the perovskite film stoichiometry and how this correlates to the device performance and operational stability.",
                "We first carried out our investigation on the gas-quenched perovskite films with a nominal composition of Cs0.1FA0.9PbI2.865Br0.135 which were prepared with volatile FACl as the additive. By changing the thermal annealing time during film process, the stoichiometry of the perovskite film can be well controlled. This enables us to link the film stoichiometry to the device operational stability. Our results show that an optimal annealing condition is crucial to achieve both high efficiency and long-term stability. The over annealing of perovskite film with volatile A-cation additives results in an A-cation deficiency or in other words a Pb-rich surface, which leads to a high initial power conversion efficiency (PCE). However, this kind of high-PCE solar cells degrade fast under the solar cell operational MPPT condition. On the contrary, perovskite films obtained from less annealing time at the same temperature provide good stability under MPPT but at a lower initial efficiency. The same trend is then further confirmed in the case where MACl is used as the additive. With careful control on the thermal annealing condition, we demonstrate efficient and stable PSCs that show a best PCE of 20.7% and remain 90% of the initial performance after MPPT tracking for 200 hours at 60 \u00b0C under 1 sun illumination with high UV content. Our work presents a comprehensive understanding on the role of volatile additives on the perovskite film stoichiometry and its correlation to the device performance and operational stability, providing a new guideline for the fabrication of high-efficiency and operational stable PSCs."
            ],
            "subsections": []
        },
        {
            "title": "RESULTS AND DISCUSSION",
            "paragraphs": [],
            "subsections": [
                {
                    "title": "Stoichiometry control of perovskite films",
                    "paragraphs": [
                        "In this study, we employed the dual-cation perovskite films with a nominal ABX3 composition of Cs0.1FA0.9PbI2.865Br0.135 on glass/ITO/poly[bis(4-phenyl) (2,4,6-trimethylphenyl) amine] (PTAA) substrates, fabricated from a gas-quenching method shown in Figure 1. The perovskite films with volatile FACl additive were prepared from the precursor solution with 5 mol% excess FACl compared to the stoichiometric ABX3 composition (denoted as ABX3 + 5% excess FACl). To investigate the influence of thermal annealing condition on perovskite stoichiometry, we annealed the as-prepared films made from the same solution at 130 \u00b0C for 1, 5, 10, 20, 30 and 40 min in a N2-filled glovebox, respectively. Furthermore, two reference films are prepared respectively from stoichiometric precursor solution without any additive (denoted as ABX3) and with 3.17 mol% extra PbCl2 (denoted as ABX3 + 3.17% excess PbCl2). The reference films were both annealed at 130 \u00b0C for 10 min. This way, we covered precursor solution formulars from ABX3 + excess AX to stoichiometric ABX3, and further to ABX3 + excess BX2. Scanning electron microscopy (SEM), X-ray diffraction (XRD), X-ray photoelectron spectroscopy (XPS) and photoluminescence (PL) were carried out to examine morphology, crystallinity, and stoichiometry of the films.  Plate-like phases are present on stoichiometric and 3.17% excess PbCl2 films (Figure 2 (g,h)).",
                        "Positions of these plate-like phases correspond to bright phases in Inlens SEM images (Figure S1 and Figure S2 (g,h)). According to previous studies, such bright phases often represent PbI2. [21][22][23][24] On the contrary, the plate-like phases are absent in all the films prepared with 5% excess FACl solution and annealed for 1 -40 min (Figure 2 (a-f)). However, it is noticeable that as the annealing time increases, the surface morphology of 5% excess FACl films changes. The 5% excess FACl 30 min film started to show fringes on perovskite grains (Figure 2 001), (002), and (012) planes of cubic phase perovskite. [25][26][27][28] The stoichiometric 10 min film and the 3.17% excess PbCl2 film both show diffraction peaks at 12.7\u00b0, which is classified as the (001) peak in cubic phase PbI2. [29][30][31] The PbI2 peak intensity in the stoichiometric 10 min film is less than that of the 3.17% excess PbCl2 10 min film, just as the flake amount in the stoichiometric 10 min film is less than that in the 3.17% excess PbCl2 film. In the meantime, the PbBr2 and PbCl2 characteristic XRD peaks are not observed. 29 Thus, we can safely deduce the plate-like phases in Figure 2 (g,h) are PbI2.   S3, where the peaks at 138.4 eV originates from Pb 2+ , and the peaks at 136.6 eV are associated with metallic Pb. 32 According to precedent studies, 11,33,34 the metallic Pb is detected due to the photolysis of PbX2 into Pb and X2 under X-ray. To note, under X-ray irradiation, ABX3 perovskite also decomposes into PbX2, which can further decompose to Pb. 33 Thus, it is reasonable that the halide/Pb ratio of perovskite surface is lower than 3. As we can see from Figure 3 (b), the 3.17% excess PbCl2 10 min film shows the lowest halide/Pb ratio of 1.89 among all the films, suggesting this film has a large amount of PbX2 at the surface. The stoichiometric 10 min film shows a halide/Pb ratio of 2.33, implying the surface of this film is a mixture of ABX3 perovskite and PbX2 and it has less PbX2 compared to that in the 3.17% excess PbCl2 10 min film. These observations well align with those in SEM and XRD shown in Figure 2 (g,h) and Figure 3 (a). We can observe a trend that as the annealing time of the 5% excess FACl films increases from 1 min to 40 min, the halide/Pb ratio decreases from the highest point  Apart from deducing surface stoichiometry through a combination of SEM, XRD and XPS, we also deduce the perovskite bulk stoichiometry from bandgap obtained from steady-state photoluminescence (SSPL). Figure 4 shows the bandgap of stoichiometric 10 min and 3.17% excess PbCl2 10 min perovskite films are 1.576 eV and 1.595 eV, respectively. The bandgap of 5% excess FACl films first decreases from 1.583 eV to 1.578 eV as the annealing time increases from 1 min to 10 min, then the bandgap stabilizes around 1.578 eV as the annealing time increases from 10 min to 40 min. This trend suggests that in the beginning of annealing, most Cl is still incorporated in the perovskite crystals, leading to a high bandgap. 35 As annealing time increases to 10 min, the amount of Cl in perovskites gradually reduces due to the evaporation of Cl-containing volatile species, leading the bandgap to decrease. Once the Cl amount stabilizes in the perovskite film, the bandgap of the film also stabilizes. We can deduce that once the annealing time exceeds 10 min the bulk stoichiometry likely remains unchanged.",
                        "Combining the SEM, XRD, XPS and PL results, we can conclude that during the first 10 min of annealing at 130 \u00b0C, the bulk stoichiometry of the 5% excess FACl film changes. When the annealing time exceeds 10 min, the bulk stoichiometry of perovskite films stays unchanged, while the surface of perovskite becomes more Pb-rich. Hence, we can further conclude it's possible to control the bulk and surface stoichiometry of perovskite films with volatile AX excess through simply controlling their annealing time."
                    ],
                    "subsections": []
                },
                {
                    "title": "Linking perovskite film stoichiometry with solar cell operational stability.",
                    "paragraphs": [
                        "To unveil the relation between perovskite stoichiometry and solar cell operational stability, we fabricated solar cells with the structure of glass/ITO/PTAA/perovskite/C60/BCP/Cu (Figure 5 (a)), where perovskite layers are the eight types of films investigated in the previous section. The initial PCEs obtained from J-V scans in Figure 5 (b) show that as the annealing time of 5% excess FACl perovskites increase from 1 min to 40 min, the average initial PCE first increases from 5.5 % (1 min) to 18.3% (30 min) and then drops to 17.8% (40 min). The average initial PCE of stoichiometric 10 min and 3.17% excess PbCl2 10 min perovskites are 15.6% and 18.4%, respectively. The rest parameters from J-V scans are presented in  To further prove the above link between perovskite surface stoichiometry and the solar cell operational stability, we performed controlled experiments by changing annealing temperature, annealing time, AX species, and AX amount, then tracking their PCE during MPPT. First, we kept the FACl 5% excess and annealed it at 150 \u00b0C instead of 130 \u00b0C for 10 min to accelerate the FACl evaporation during annealing. This way, the surface of 5% excess FACl 150 \u00b0C 10 min perovskite film will be more Pb-rich than the 5% excess FACl 130 \u00b0C 10 min film. As a result, the 150 \u00b0C 10 min film indeed shows declining PCE as indicated by the purple curve in Figure 6 (a). Then we drastically increased the amount of FACl excess from 5 % to 30% so that even at the end of a long time annealing the FACl is not able to fully escape the films, potentially creating AX-rich perovskite films. Indeed, after annealing at 130 \u00b0C for 80 min, the PSC with this perovskite shows increasing PCE during MPPT as indicated by the blue curve in Figure 6 (a).",
                        "To follow up, we then replaced FACl additive with less volatile FAI additive. As is also shown in Figure 6 (a), with a limited amount of 1.5% excess FAI, the device behaves like the denoted stochiometric device, for which the PCE degrades under MPPT tracking. Nevertheless, with the amount of excess FAI increasing to 2.5% and 5%, the devices start to show the opposite trend under MPPT tracking, i.e., PCE first significantly increases and then stabilizes with tracking time. Interestingly, due to the much less volatile nature of FAI than FACl, the annealing time plays a marginal role in the case of FAI additive. In Figure S5, nearly identical initial PCEs and MPPT tracking behavior have been observed for the PSCs made with 5% excess FAI but annealed at 130 \u00b0C for 20 min, 40 min, 60 min, respectively. Their PCEs all rise in the same fashion from below 2% to above 10% at the end of 20-minute MPPT. The above controlled experiments clearly prove that despite of low initial PCE, the AX-rich devices are more stable under MPPT.",
                        "Finally, we designed another experiment where the 5% excess FACl perovskite film was first annealed at 130 \u00b0 C for 60 min to realize a Pb-rich surface. After this, we applied surface treatment on such films by spin coating FAI solutions with different concentrations. Figure 6 (b) shows that the 5% excess FACl 130 \u00b0C 60 min PSC presents typical declining MPPT PCE.",
                        "However, as the FAI solution concentration of the surface treatment increases, the perovskite film shall turn from Pb-rich to less Pb-rich and eventually to AX-rich. 24 Correspondingly, Figure 6 (b) shows that the devices turn from having the declining MPPT PCE (pristine) to a more stable MPPT PCE (0.5 mg/ml) and then an increasing MPPT PCE (1.0 mg/ml). To conclude, with the experimental results presented in this section, we can find a clear link between the perovskite film stoichiometry and the solar cell operational stability. Perovskites with Pb-rich surfaces result in high initial PCE but declining PCE during MPPT, while AX-rich perovskites lead to low initial PCE but increasing MPPT. Therefore, to be able to deliver both high initial PCE and stable MPPT PCE, a careful screening of annealing condition including temperature and duration is needed when the volatile additive is present in the perovskite solution."
                    ],
                    "subsections": []
                },
                {
                    "title": "Verify the generality using PSCs with MACl additive",
                    "paragraphs": [
                        "MACl is another commonly used additive for high-efficiency PSCs. [15][16][17][18][19] In order to verify the generality of the above-observed link between stoichiometry and device performance, we have done another case study, where 30 mol% MACl is used as the volatile AX additive in the perovskite precursor solution. The obtained perovskite precursor films were annealed at 110 \u00b0C for 50 min, 60 min, 70 min and 80 min, respectively. Figure 7 (a) shows the top-view SEM image of the perovskite with MACl additive that was annealed for 60 min. Compared to the one with FACl additive, much larger grain size is realized with MACl additive, which could be attributed to higher amount of chlorine used. 17   The test is carried under simulated 1 sun illumination from a metal halide lamp with strong UV.",
                        "The cell temperature reaches 60 \u00b0C."
                    ],
                    "subsections": []
                }
            ]
        },
        {
            "title": "CONCLUSION",
            "paragraphs": [
                "To conclude, our work reveals the stoichiometry of perovskite films that contain volatile AX additives can be readily controlled by changing their thermal annealing temperature and time.",
                "We then unraveled how such volatile additives can influence the perovskite film stoichiometry and how this correlate to the device performance and operational stability. It is discovered that the over annealed perovskite films become Pb-rich at the surface, leading to PSCs with high initial PCE but poor stability under MPPT condition. On the contrary, the under annealed films lead to PSCs with low initial PCEs, but the PCEs increase during MPPT. We verified the generality of this by studying perovskite precursors using either FACl or MACl as an additive,",
                "showing it is important to control the annealing conditions to simultaneously achieve the high efficiency and operational stability. With optimally annealed perovskite films, we demonstrate efficient and stable p-i-n PSCs that show the best PCE of 20.7% and remain 90% of the initial performance after a 200-hour MPPT at 60 \u00b0C under 1 sun illumination with high UV content.",
                "Therefore, this work provides a new guideline for the fabrication of high-efficiency and operational stable PSCs."
            ],
            "subsections": []
        }
    ]
}
