Repository: boschresearch/Pap2Pat

# Pap2Pat Dataset

### File Schema

Every directory in `data` corresponds to one patent-paper pair and contains the full texts of both patent and paper, as well as the patent outlines. We include all information in JSON for programmatic parsing and Markdown for manual inspection.

```yaml
data/:
    paper_id-patent_id/:
        # Nested JSON format
        patent.json: JSON file containing patent metadata and full-text, as well as all outlines
        paper.json: JSON file containing paper metadata and full-text
        # Markdown format
        patent.md: patent full-text formatted in markdown
        paper.md: paper full-text formatted in markdown

File: Pap2Pat/data/W4289638100-US20230204986/paper.json
{
    "id": "https://semopenalex.org/work/W4289638100",
    "authors": [
        "Andrea Al\u00f9",
        "Zhen Zhang",
        "Jiahan Li",
        "Shriram Ramanathan",
        "James H. Edgar",
        "Sharath Sriram",
        "Sumeet Walia",
        "Guangwei Hu",
        "Yohannes Abate",
        "Sivacarendran Balendhran",
        "Neda Alsadat Aghamiri",
        "Alireza Fali"
    ],
    "title": "Reconfigurable hyperbolic polaritonics with correlated oxide metasurfaces",
    "date": "2022-08-03",
    "abstract": "Polaritons enable subwavelength confinement and highly anisotropic flows of light over a wide spectral range, holding the promise for applications in modern nanophotonic and optoelectronic devices. However, to fully realize their practical application potential, facile methods enabling nanoscale active control of polaritons are needed. Here, we introduce a hybrid polaritonic-oxide heterostructure platform consisting of van der Waals crystals, such as hexagonal boron nitride (hBN) or alpha-phase molybdenum trioxide (\u03b1-MoO 3 ), transferred on nanoscale oxygen vacancy patterns on the surface of prototypical correlated perovskite oxide, samarium nickel oxide, SmNiO 3 (SNO). Using a combination of scanning probe microscopy and infrared nanoimaging techniques, we demonstrate nanoscale reconfigurability of complex hyperbolic phonon polaritons patterned at the nanoscale with high resolution. Hydrogenation and temperature modulation allow spatially localized conductivity modulation of SNO nanoscale patterns, enabling robust real-time modulation and nanoscale reconfiguration of hyperbolic polaritons. Our work paves the way towards nanoscale programmable metasurface engineering for reconfigurable nanophotonic applications.",
    "sections": [
        {
            "title": "Introduction",
            "paragraphs": [
                "Polaritons are hybrid light-matter particles that offer promise to manipulate light at subwavelength scales1\u20133. Advances in hybridizing polaritonic materials with optically active systems and correlated oxides have recently attracted widespread attention due to their ability to achieve functionalities that are actively tunable. For example, tunable polaritonic metasurfaces have been pursed for reconfigurable nano-optic functionalities in compact devices4,5. One strategy is to utilize phase-change media as a substrate to reconfigure van der Waals nanomaterials, thus modulating the supported phonon polaritons (PhPs)4. For instance, hyperbolic PhPs (HPhPs), featuring an anisotropic dispersion that results in hyperbolic iso-frequency contours associated with associated large light\u2013matter interactions can be manipulated with phase change substrates4,6,7. Tunable polariton generation that relies on temperature8\u201311 modulation typically introduces loss, as the phonon lifetime is reduced when the temperature, and correspondingly the phonon\u2013phonon scattering events, increase. In addition, this route to polariton tunability suffers from inaccessibility of nanoscale manipulation due to the inability to design localized thermal manipulation. As a result, reconfigurability of nanopolaritonic structures remains limited.",
                "Correlated oxides provide opportunities to reconfigure polaritonic devices at the nanoscale, due to their highly tunable optical and electronic properties12\u201314. Among these, rare-earth nickelates (RNiO3, R\u2009\u2009=\u2009\u2009rare-earth element) display a rich phase diagram of structural and physical properties15\u201318, controllable through various approaches, including doping19,20, temperature21, atomic vacancies22, electric bias23, and more. Hence, they have been investigated for reconfigurable nanoelectronics, fuel cells, and memristor devices20,23\u201326. As an example, the functional properties of SmNiO3 (SNO) are sensitive to the orbital occupancy of electrons via carrier doping23,27,28, exhibiting a giant change\u2014more than eight orders of magnitude\u2014in resistivity, as well as an order of magnitude in optical bandgap at its hydrogen-doping driven Mott transition28. These properties enable SNO to reversibly change its refractive index over a broad frequency range, which has been explored for nanophotonic applications including electro-optic modulators for controllable scattering28, while other opportunities remain unveiled.",
                "Here, we demonstrate correlated oxide polaritonic meta-structures with on-demand and multimode programming of the supported polaritons at the nanoscale, achieved through field generated oxygen vacancies, hydrogen doping, as well as temperature modulation. We first present the characterization and manipulation of optical properties of SNO, then we demonstrate case studies of two prototypical hyperbolic van der Waals crystals, hexagonal boron nitride (hBN)29\u201331 and alpha-phase molybdenum trioxide (\u03b1-MoO3)32\u201334, showcasing rich dispersion tuning of HPhPs and enabling diverse control and patterning of PhPs. Our results reveal unique opportunities for real-time nanoscale tunability of nanophotonic devices, thus advancing reconfigurable and programmable nanophotonic technologies."
            ],
            "subsections": []
        },
        {
            "title": "Results",
            "paragraphs": [],
            "subsections": [
                {
                    "title": "Tailoring The Local Conductivity Of Sno (Smnio3)",
                    "paragraphs": [
                        "We consider nanostructured surfaces based on SNO grown by magnetron co-sputtering on a LaAlO3 substrate, and subsequently annealed in high pressure oxygen gas (see Methods, material synthesis for the detailed process). We first experimentally demonstrate multimodal hyperbolic metasurfaces by active lateral manipulation of electronic phases of SNO. To this end, we combine conductive atomic force microscopy (c-AFM) and scanning Kelvin probe microscopy (SKPM) (with the Cypher AFM from Oxford Instruments) to generate and characterize patterns of various levels of conductivities on SNO. To write square charge patterns on a SNO sample (topography shown in Fig.\u00a01b), we applied strong local fields via c-AFM operated in contact mode, detection set point 0.2\u2009V, scan rate 0.5\u2009Hz, and spring constant of the tip 2\u2009Nm\u22121. Subsequently, we mapped the surface potential of the written areas using SKPM operated in tapping mode with an amplitude of 500\u2009mV (see \u201cMethods\u201d, SKPM). The positive bias voltage in all writings leads to a large a potential compared to pristine SNO, as can be appreciated in the bright images in Fig.\u00a01c. A biased tip enables oxygen vacancy generation on the SNO surface, providing a controllable route to manipulate the surface conductivity of SNO35. This charge writing behavior is reversible with a negative bias35. Figure\u00a01c shows the potential distribution of the square writings (V(writing)) normalized to the potential of pristine SNO (V(SNO)), showing how the surface potential difference of the patterned areas increases with the tip bias voltage, commensurate with the change in local conductivity. In order to quantitatively assess the local conductivity modulation of the charge writing process, we performed scattering type canning near-field microscopy (s-SNOM) imaging of the patterned area of the sample. S-SNOM enables imaging local conductivity changes with high-sensitivity and high-spatial resolution, limited only by the sharpness of the probe tip (see \u201cMethods\u201d)36\u201339. The resulting s-SNOM amplitude images shown in Fig.\u00a01d\u2013g were taken at 10\u2009\u00b5m laser wavelength and show the voltage-dependent optical contrast. Such s-SNOM image contrast directly reflects local conductivity changes38 of the sample where dark regions, i.e., the area written with positive biases, imply lower conductivity compared to the pristine (red) region (Fig.\u00a01d\u2013g) due to the removal of oxygen from the SNO surface. Increasing the bias voltage decrease the local near-field amplitude (local conductivity), as shown in the plot in Fig.\u00a01i of the normalized amplitude, defined as the amplitude of the square writings (s2 (writing)) divided by the amplitude of the pristine SNO (s2 (SNO)). We note that parts of the extended weak surface potential shown on the right near the sample edge in Fig.\u00a01c, is clearly picked up by SKPM, but it is missing in the s-SNOM images in Fig.\u00a01d\u2013g (see Supplementary Fig.\u00a09 for line profile comparison). The combination of charge writing with c-AFM and optical imaging of local electronic changes by s-SNOM opens a prospect for local conductivity lithographic patterning that could be of great interest in nanophotonics.Fig. 1Tailoring the local conductivity of SNO (SmNiO3).a Schematics of integrated s-SNOM (Scattering type Scanning Near-field Optical Microscopy) and heating setup, in case of conductive writing tip is biased. b AFM (Atomic Force Microscopy) topography image of pristine SNO. c SKPM (Scanning Kelvin Probe Microscopy) surface potential image of conductive writing patterns on pristine SNO made by applying 5\u201310\u2009V potential at the c-AFM (Conductive AFM) tip, corresponding infrared s-SNOM second harmonic near-field amplitude s2 images at d T\u2009=\u200923\u2009\u00b0C (no H2 exposure), e T\u2009=\u200982\u2009\u00b0C (no H2 exposure), f T\u2009=\u200923\u2009\u00b0C, after exposing to 5% H2 gas at 100\u2009\u00b0C, g T\u2009=\u200982\u2009\u00b0C, after exposing to 5% H2 gas at 100\u2009\u00b0C. All samples were imaged at \u03bb\u2009=\u200910.5\u2009\u00b5m. h Normalized amplitude plots with and without H2 exposure. i Normalized amplitude plots with and without H2 exposure at T\u2009=\u200925\u2009\u00b0C (blue lines) and normalized potential plot of regions A\u2013F (green line) as a function of voltage. All data points of plots were taken at regions with different potential (A\u2013F) shown in panel (c), and reference to normalize amplitude data is taken at * in panel (c). Scale bars indicate 3\u2009\u00b5m.",
                        "In addition to voltage control, the local conductivity of SNO can be tuned via temperature modulation or spontaneous hydrogenation, which also induce metal-insulator transition (MIT)35. We first investigate the temperature dependence of the pristine and charge written areas by mapping the near-field IR local response of the film. To this end, the sample was heated in situ at different temperatures on a custom-built heating stage integrated with the s-SNOM setup. After thermal equilibrium is reached (which is achieved by keeping the system at the selected temperature for 15\u2009min), near-field images of the sample were acquired. In Figs.\u00a01d, e, we show two amplitude images taken at room (23\u2009\u00b0C) and high temperature (82\u2009\u00b0C), respectively (see Supplementary Fig.\u00a01 for a series of images at other temperatures). Unlike most metals, for correlated oxides like SNO, increasing temperature or disorder does not hasten electron scattering processes; instead, increasing the temperature increase conductivity40. This is shown in Fig.\u00a01h, which shows a linear normalized near-field amplitude plot as a function of temperature, revealing increasing amplitude, commensurate with increasing conductivity, as the temperature increases. However, the charge written areas do not show a similar trend, instead the measured change in normalized amplitude with temperature is weak (see Supplementary Fig.\u00a02) owing to reduced oxygen content. These dissimilar changes in conductivity between the pristine and charge written areas remarkably result in making the invisible charge written at low voltage (e.g., 5\u2009V) visible in s-SNOM amplitude images, as shown in Fig.\u00a01e. Oxygen vacancies affect the electron occupancy (donate electrons to Ni-site eg orbitals) and electron-electron correlation energy and band gap in SNO, which modulates the MIT behavior. S-SNOM images provide a direct and facile way to monitor these modulations.",
                        "Hydrogen dopants provide another robust route to dramatically modify the electronic phases of SNO24. We manipulate the local conductivity of pristine and charge written patterns of SNO by spontaneous hydrogen incorporation and then record in-situ the nanoscale changes via infrared s-SNOM imaging. The sample, with charge written and pristine areas, is exposed to H2 using forming gas which is 5% H2 and 95% N2 for 30\u2009min, while simultaneously heating the sample at 100\u2009\u00b0C in a closed chamber. After hydrogen doping, the sample was cooled to room temperature and subsequent s-SNOM mapping was conducted as a function of temperature. Normalized amplitude s-SNOM plots of the pristine area of SNO as a function of temperature with and without hydrogen exposure are shown in Fig.\u00a01h.The hydrogenated sample had a lower resistance than the pristine areas at all temperatures due to the modification of the electron configuration of eg orbital of Ni in SNO27. A change in temperature also affects the charge written areas, resulting in a large increase of conductivity at high temperatures (Supplementary Fig.\u00a02)."
                    ],
                    "subsections": []
                },
                {
                    "title": "Nano-Confined Hphps Hotspots On Hbn/Sno",
                    "paragraphs": [
                        "Our technique enables facile, large scale and complex nanophotonic design of desired polaritonic structures via controllable and tunable localized conductivities of the substrate on which these polaritons propagate. This route provides a major advantage compared to complicated and nonreconfigurable conventional patterning methods such as electron beam or FIB. As an experimental demonstration, we patterned two sets of rows of cubic nanostructures with different conductivities using two different bias voltages (10\u2009V and 8\u2009V) of the c-AFM tip as shown in the SKPM images in Fig.\u00a02a. Both the SKPM and s-SNOM (Fig.\u00a02b) amplitude images of these structures faithfully reveal the larger conductivity changes in the structures written using 10\u2009V tip potential compared to 8\u2009V ones as expected. The s-SNOM images peak the difference showing controllable nanoscale conductivity control of nanostructures at mid IR frequencies. We then exfoliated hBN flake of thickness ~25\u2009nm on both sets of patterns and image the nano-confined HPhP at 6.9\u2009\u03bcm as shown in Fig.\u00a02c. The oxygen-deficient insulating nanoscale patterns (100\u2009nm \u00d7 100\u2009nm) act like cavity mirrors reflecting the HPhPs at all four sides (see Supplementary Fig.\u00a03a). Due to the large difference in permittivity between the outside and the inside of the square pattern, the polaritons are confined within the cavity and do not leak into the outside pristine region. Inside the cavity an infinite number of HPhP modes reflect from the four sides and interfere providing large field enhancement in a nano-confined volume, desirable phenomena in optics. These series of HPhP hot-spots are shown in Fig.\u00a02c in the s-SNOM amplitude image taken at 6.9\u2009\u03bcm excitation wavelength. Because the square structures produced using 10\u2009V tip-bias voltage are lower in conductivity the field intensity of the HPhP hot-spots produced are stronger by about a factor of 2 compared to the ones produced on the 8\u2009V insulating squares (Fig.\u00a02m). This points to an excellent route to control nano-optical field confinement and local strong nanoscale light-matter interaction. The confined mode changes in intensity profile with changing excitation wavelength further tuning the mode spatial intensity distribution as shown in the images taken at 6.45\u2009\u03bcm (Fig.\u00a02d) excitation wavelength (see Supplementary Fig.\u00a04 for more wavelength and writing voltage dependence images). To further actively reconfigure these structures, we designed 8 by 7 rows of 100\u2009nm square insulating regions on SNO and covered them with 20\u2009nm thick hBN. Figure\u00a02e, f shows the SKPM image and the s-SNOM amplitude image taken at 6.9\u2009\u03bcm excitation wavelength. Similar to above results the s-SNOM images taken at taken at 6.9\u2009\u03bcm excitation wavelength show nano-confined near-field polaritonic hotspots (Fig.\u00a02g). We tune then the field distribution by exposing the sample to hydrogen as described above and shown in Fig.\u00a02i, k and decrease the hotspot intensity by a factor of 2 (Fig.\u00a02n, green color). We then further tune the intensity by erasing the writing using c-AFM negative voltage on top of the hBN and decrease the field intensity further (Fig.\u00a02i and purple line in Fig.\u00a02n). Nanoscale reconfigurability of the local conductivity in correlated oxides enables manipulation of sub-diffraction light-matter interactions and unique opportunities to control propagating nano-confined polariton fields. These results demonstrate a route to design a new class of cavities where multimodal interference of HPhPs can enable tunable and reconfigurable polaritonic hotspots characterized by ultra-high field confinement and enhancement in nano-confined modal volumes.Fig. 2Nanophotonic design of HPhPs structures on hBN via controllable and tunable localized conductivities of the SNO substrate.a SKPM surface potential image of pristine SNO with conductive writing patterns made by applying potential at the c-AFM tip, 10\u2009V (three top rows) and 8\u2009V (three bottom rows). b Corresponding s-SNOM second harmonic near-field amplitude, s2, image of panel (a) taken at \u03bb\u2009=\u20096.9\u2009\u00b5m excitation wavelength. S-SNOM second harmonic near-field amplitude, s2, image of panel (a) with a hBN flake transferred on top of the pattern imaged at c \u03bb\u2009=:6.9\u2009\u00b5m excitation wavelength and at d \u03bb\u2009=\u20096.45\u2009\u00b5m. e SKPM surface potential image of pristine SNO with conductive writing patterns made by applying 10\u2009V potential at the c-AFM tip. f Corresponding s-SNOM second harmonic near-field amplitude, s2, image of panel e taken at \u03bb\u2009=\u20096.9\u2009\u00b5m excitation wavelength. S-SNOM second harmonic near-field amplitude, s2, image of panel (a) with a hBN flake transferred on top of the pattern imaged at g \u03bb\u2009=\u20096.9\u2009\u00b5m excitation wavelength and at h \u03bb\u2009=\u20096.45\u2009\u00b5m. i Near-field second harmonic amplitude, s2, images of the conductive pattern on hBN/SNO and Pt electrode shown on the left of the patterns before H2 exposure i, after H2 exposure j, zoomed in image after H2 exposure k followed by erasing made by applying 10\u2009V potential at the c-AFM tip (l). m Near-field second harmonic amplitude, s2, line profiles extended along the dashed lines in panels b\u2013d (orange, neon green, and violet, respectively). n Near-field second harmonic amplitude, s2, line profiles extended along the dashed lines in panels g, h, k, and l (blue, orange, green, and violet respectively). White dashed lines in panels e, i, j, k, and l represent the charge written region on SNO. All scale bars indicate 1\u2009\u00b5m.",
                        "Figure\u00a03a summarizes the three independent knobs that enable nanoscale control of the local conductivity of SNO: oxygen vacancy control via tip voltage changes (x-axis), temperature (y-axis) and hydrogenation of the sample. Dashed lines represent normalized amplitude s2(writing)/s2(SNO) on a sample exposed to 5% H2 and solid lines represent data on pristine sample measured at various temperatures (shown by the different colors). As a case study to show the applicability of large tunability brought by the patterned SNO metasurfaces employing these knobs, we consider polaritons traveling in the [100] direction in an alpha-phase molybdenum trioxide (\u03b1-MoO3) slab sandwiched between air and SNO, at the frequency \u03c9\u2009=\u2009990.09\u2009cm\u22121. \u03b1-MoO3 is an anisotropic van der Waals material, which has recently been explored for its unique polaritonic features32,33,41\u201343. In Fig.\u00a03b, we plot \u03b1-MoO3 effective index, neff, defined as k\u03c1/k0 along [100] direction, where k\u03c1 is the in-plane momentum of PhPs and k0\u2009=\u20092\u03c0/\u03bb is the momentum of light in free space with \u03bb being the free-space wavelength of light. The plot shows how neff can be modified as temperature, voltage, and hydrogen doping of SNO vary, which corroborates opportunities of tunable polaritonics based on correlated oxide metastructures, as further demonstrated below.Fig. 3Nanoscale control of the local conductivity of SNO.a 3D plot showing changes in normalized amplitude s2 (writing)/s2 (SNO) (z-axis) as a function voltage (x-axis) and temperature (y-axis) on the pristine and hydrogen doped SNO samples. Dashed lines represent data on a sample exposed to 5% H2 and solid lines represent data on the pristine sample. b Ratio of polariton wavevector to free space photon wavevector vs voltage and temperature for \u03b1-MoO3."
                    ],
                    "subsections": []
                },
                {
                    "title": "Tunable Polaritonics With Hbn/Sno Architectures",
                    "paragraphs": [
                        "We now demonstrate nanoscale hyperbolic devices based on different hBN/SNO hybrid metasurfaces by introducing spatially localized dielectric variations of patterned geometries. We used boron-10 isotopically hBN (99%)4,30,44, a natural hyperbolic medium that supports low-loss bulk hyperbolic phonon polaritons (HPhPs)30 exfoliated and then transferred on top of the SNO surface. Various size and shape patterns were written by applying a 5\u201310 V potential at the c-AFM tip. Further information on the writing process both on SNO surface as well as on hBN/SNO made by applying negative and positive potentials can be found in Supplementary Figs.\u00a05 and 6. To demonstrate dispersion engineering, we first probe the polariton wavelength as a function of incident frequency with dielectric-like SNO, and then quantitatively extract modified HPhP dispersion. The lithography writing pattern (green dashed lines in Fig.\u00a04a) on the surface of SNO was obtained by applying 10\u2009V using c-AFM tip with a rectangular shape (6\u2009\u00b5m \u00d7 12\u2009\u00b5m); a 60\u2009nm thick hBN (%99 enriched) was then transferred on its top covering both the writing and SNO pristine regions. We imaged HPhPs in the hBN using IR laser emitted by quantum cascade laser source focused on s-SNOM tip45,46 (see \u201cMethods\u201d). Here, the AFM tip is used to launch polaritons and collect the polaritons reflected at local domain walls between insulating and pristine phases of SNO. The evanescent fields induced at the tip apex launches HPhPs that propagate radially outward from the tip, confined within the volume of the hBN flake. Upon reaching the local pristine/charge written boundary, the HPhP is reflected and interferes with the outgoing mode to generate a pattern imaged by the s-SNOM tip as shown in Fig.\u00a04b (a series of images are shown in Supplementary Fig.\u00a07). To capture the dispersion of the propagating HPhPs on the SNO surface, several incident laser frequencies are exploited. Accordingly, the dispersion relation can be retrieved, as shown by red dots in Fig.\u00a04c, which agree well with our analytical model (solid black line in Fig.\u00a04c, see \u201cMethods\u201d).Fig. 4Tunable polaritonics with hBN/SNO architectures.a Topographic image of pristine SNO, a lithography pattern is performed by applying 10\u2009V potential at the c-AFM tip, and a flake of 60\u2009nm hBN (~99% boron-10 enriched) is transferred on top, green dashed lines show the charge written region on SNO. b IR s-SNOM second harmonic near-field amplitude s2 image. c Measurement of the dispersion relation of HPhPs in 60\u2009nm thick hBN on SNO. d Second-harmonic near-field amplitude s2 image of a 60\u2009nm hBN flake transferred on a triangular cavity lithographically patterned by applying a 10\u2009V potential c-AFM tip. e Corresponding SKPM surface potential images and f simulation result (see \u201cMethods\u201d) for panel (d). Second harmonic near-field amplitude s2 images of a lithographic pattern on SNO written by applying a 10\u2009V potential at c-AFM tip g prior transferring a hBN flake and h with a 50\u2009nm thick hBN flake on top showing polaritons at 6.9\u2009\u00b5m, and i at 6.45\u2009\u00b5m. Scale bars indicate 2\u2009\u00b5m.",
                        "Next, we explore polaritonic cavity modes induced in reconfigurable hBN/SNO interfaces. Previous studies using patterned hBN such as nanoribbons47,48 and nanocones49 demonstrated resonant polaritons, but required demanding fabrication of insulating hBN. Here we offer an alternative facile patterning approach to realize reconfigurable polariton cavities, using spatially patterned SNO with a large contrast of conductivities. To this end, we realized a triangular cavity by applying 10\u2009V with c-AFM tip on SNO. Figure\u00a03d, e shows the near-field amplitude s2 and surface potential SKPM images of the cavity, which agree with our numerical modeling (Fig.\u00a04f). We model the modal polariton distribution in a cavity, in this example a triangle shape, by the interference of polaritons reflected at the edges of the substrate cavity. The detailed modeling technique is provided in the \u201cMethods\u201d section. Our results also show a sharp difference for polaritons propagating into and out of the triangle cavity (Fig.\u00a04d), further confirming the distinct properties of SNO in different phases, and hence the large reconfigurability of polaritons. The fringes of the triangular cavity originate from polariton dispersion change and not due to either non-uniform surface potentials or topography changes along the boundaries (see Supplementary Fig.\u00a010 to see line profiles across the boundary showing lack of correlation to suggest otherwise). Moreover, different near-field images can be arbitrarily created via our modified SNO. Figure\u00a03g, h shows a pattern written on SNO imaged at 6.9\u2009\u00b5m laser wavelength with and without hBN flake (thickness 50\u2009nm) on top of SNO, demonstrating the desired metasurfaces by imaging at the polariton wavelength (Fig.\u00a04h) or outside the range of HPhP wavelength (Fig.\u00a04i). These examples show that a simple tip-based high-resolution patterning of the oxide surface, instead of complicated fabrication of vdW materials themselves or substrates, can provide tailorable polariton cavities and other desired designs, allowing us to tailor on-demand reconfiguration of nanoscale hyperbolic polaritons."
                    ],
                    "subsections": []
                },
                {
                    "title": "Tunable Polaritonics With \u0391-Moo3/Sno",
                    "paragraphs": [
                        "Recent interest has been focused on in-plane anisotropic PhPs in materials such as \u03b1-MoO332,33, \u03b1-V2O550, and others51. The dispersion of these materials can be engineered by intercalation50,52,53, or rotation of multiple layers42,54. Here, we point to another avenue to realize tunable dispersion of in-plane anisotropic PhPs via largely tunable correlated oxide metasurfaces, a reconfigurable substrate that provides nanoscale on-demand dielectric patterns enabling the active manipulation of nano-confined fields. The structures were made by c-AFM with 10\u2009V bias, and \u03b1-MoO3 was exfoliated and transferred on top of them (an anisotropic propagation of polaritons on hBN/SNO also were studied as shown in Supplementary Fig.\u00a08). Figure\u00a05 shows hyperbolic polaritons in \u03b1-MoO3 at different wavelengths. In Fig.\u00a05a, we observe the elliptical shape with the largest PhP wavelength along the [001] (blue plot in Fig.\u00a05a) and the smaller value along the [100] (green plot in Fig.\u00a05a, enlarged view of the inset is added in Supplementary Fig.\u00a011). More importantly, as we move to the low-frequency restrstrahlen band (L-RB (around 10.76\u2009\u00b5m) the interference patterns show an almond shape (Fig.\u00a05c) with the longest wavelength along the [100] and almost no propagation along the orthogonal [001] direction, which agrees with recent findings in this polaritonic platform32. Importantly, in these images, note that HPhPs mostly propagate inside the dielectric-phase SNO, with large confinement, while the fringe periodicities are dramatic different inside and outside the SNO circles (see line profile plots in Supplementary Fig.\u00a012). Furthermore, in Fig.\u00a05d\u2013f the hyperbolic modes on square patterns that are twisted 45\u00b0 angle from the sample axis [001], as shown in Fig.\u00a05d for the 10.1, 10.05, and 10\u2009\u00b5m laser wavelength respectively. HPH reflecting from edges propagate with almost the same wavelength at L-RB, while at the twisted angle of 45\u00b0 with respect to the [001] axis the anisotropy is not found, consistent with recent findings using \u03b1-MoO3 nanocavities41 and suggesting highly reconfigurable nanocavities using shaped dielectric substrates. Our correlated oxide metasurfaces unlock broad opportunities for tunable polaritonic meta-devices. To further demonstrate the great promise of their application in tunable polaritonics, we plot the analytical isofrequency polariton dispersion for 100\u2009nm thick \u03b1-MoO3 on top of correlated oxide metasurfaces with different values of permittivity, as shown in Fig.\u00a05g\u2013l. The large changes of momentum in different Reststrahlen bands of \u03b1-MoO3 can be observed, suggesting large confinement of polaritons and different levels of light-matter interactions. Furthermore, topological transitions may also be available, if we further extend the permittivity range of tunability to negative values, as demonstrated in recent findings of \u03b1-MoO3 on top of negative-permittivity substrates55,56, which may be studied in future work.Fig. 5Tunable polaritonics with \u03b1-MoO3/SNO architectures.IR s-SNOM second harmonic near field experimental amplitude s2 images of pristine \u03b1-MoO3/SNO at a \u03bb\u2009=\u200910.1\u2009\u00b5m, b \u03bb\u2009=\u200910.25\u2009\u00b5m, and c \u03bb\u2009=\u200910.76\u2009\u00b5m. The lithography pattern (a circle with 5\u2009\u00b5m diameter) was made by applying 10\u2009V potential at the c-AFM tip and a flake of 120\u2009nm \u03b1-MoO3 is transferred on the top at parts (a\u2013c). IR s-SNOM second harmonic near-field amplitude s2 images of pristine \u03b1-MoO3/SNO at d \u03bb\u2009=\u200910.1\u2009\u00b5m, e \u03bb\u2009=\u200910.05\u2009\u00b5m, f \u03bb=10\u2009\u00b5m, the lithography pattern (a square with 4\u2009\u00b5m side) was made by applying 10\u2009V potential at the c-AFM tip and a flake of 120\u2009nm \u03b1-MoO3 is transferred on the top at part (a\u2013c). Gray dashed lines in panels a and d show the charge written region on SNO. g\u2013i Simulated dispersion of polaritons for 100\u2009nm thick \u03b1-MoO3 on top of the correlated oxide metasurface with different permittivity, at the frequency of 990.09\u2009cm\u22121. j\u2013l Dispersion of hyperbolic polaritons for 100\u2009nm thick \u03b1-MoO3 on top of correlated oxide metasurfaces with different permittivity, at the frequency of 900.9\u2009cm\u22121. The graphs in the insets in panel a represent the line profiles along the [100] and [100] directions and illustrated in detail in Supplementary Fig.\u00a011. All scale bars in a\u2013f indicate 1\u2009\u00b5m."
                    ],
                    "subsections": []
                }
            ]
        },
        {
            "title": "Discussion",
            "paragraphs": [
                "In summary, nanoscale conductive regions were created on correlated prototypical perovskite SmNiO3 and used to demonstrate reconfigurable hyperbolic and anisotropic phonon polariton metasurfaces. A combination of c-AFM, SKPM, and s-SNOM enabled us to generate and characterize nanoscale patterns with different conductivities values on SNO, which were further tuned via temperature modulation and spontaneous hydrogenation. Nanoscale reconfigurable conductivity control in SNO enabled manipulation of sub-diffraction light\u2013matter interaction and dispersion engineering of desired HPhPs patterns in a direct and facile way. Our results demonstrate the potential of tunable correlated oxides metasurfaces for future configurable and tailorable quantum materials technologies."
            ],
            "subsections": []
        },
        {
            "title": "Methods",
            "paragraphs": [],
            "subsections": [
                {
                    "title": "Spm",
                    "paragraphs": [
                        "Scanning probe microscopy (SPM) is a general term which includes techniques with AFM which is sharp metal probe is used in tapping mode and contacted mode. We used the Cypher AFM (oxford instrument) to acquire c-AFM and SKPM. To make the lithography pattern using c-AFM (Figs.\u00a01, 2, and 3) a contacted mode AFM was performed while applying 5\u201310 V through the metal Ti/Ir coated tip (Asyelectric.01-R2 from Oxford). In c-AFM the current is passed through the tip and into a transimpedance amplifier and it converts current to a voltage."
                    ],
                    "subsections": []
                },
                {
                    "title": "Skpm",
                    "paragraphs": [
                        "SKPM is a technique that detects the potential difference between the probe tip and the sample. This technique is based on the AC bias applied to the tip to produce an electric force on the cantilever, which is proportional to the potential difference between the tip and the sample. Using an AC bias, the probe is driven electrically and the potential difference between the tip and the sample causes the probe to oscillate. These oscillations are then canceled by a potential feedback loop and the voltage required to match the probe to the sample is recorded as the surface potential in the software."
                    ],
                    "subsections": []
                },
                {
                    "title": "S-Snom",
                    "paragraphs": [
                        "A combination of s-SNOM and nano-FTIR is used to acquire topography, near-field images and IR nano-spectra of SNO sample prepared by PVD on LaAlO3 substrates. The experimental setup (Fig.\u00a01b, neaspec co.) is based on a tapping mode AFM with a cantilevered metal-coated tip that oscillates at a resonance frequency, \u03a9 ~ 280\u2009kHz and tapping amplitude of ~ 50\u2009nm. Focused infrared laser on the metalized tip interacts with the sample, and the scattered light from this interaction is demodulated at higher harmonics n\u03a9 of the tapping frequency and detected via phase modulation interferometer. Either a coherent broadband infrared beam in the frequency range 700\u20132100\u2009cm\u22121 (for nano-FTIR) or a monochromatic IR laser (for s-SNOM) is focused by a parabolic mirror to the tip. For nano-FTIR operation, the backscattered near-field light from the tip-sample junction is detected via mixing with an asymmetric Fourier transform Michelson interferometer. This detection method enables recording of both the amplitude s(\u03c9) and phase \u03c6(\u03c9) spectra of the backscattered light. To extract background-free local near-fields, the detector signal is demodulated at a higher harmonic n\u03a9 of the tip mechanical resonance frequency \u03a9. Normalized amplitude (sn (sample)/sn (reference)) and phase (\u03c6n (sample) -\u03c6n (reference)) IR near-field spectra are acquired by first taking reference spectrum on a reference area (silicon is used in these experiments), followed by taking spectra at desired positions of the sample. (see \u201cMethods\u201d for details)."
                    ],
                    "subsections": []
                },
                {
                    "title": "Materials Synthesis",
                    "paragraphs": [],
                    "subsections": [
                        {
                            "title": "Sno",
                            "paragraphs": [
                                "SmNiO3 thin films were prepared using magnetron co-sputtering from pure Sm and Ni target at room temperature. The substrates were cleaned using acetone and isopropanol and dried by blowing N2 gas. During deposition, the chamber was maintained at 5 mtorr with flowing 40 sccm Ar and 10 sccm O2 gas mixture. The sputtering power was set as 170\u2009W (RF) for Sm and 85\u2009W (DC) for Ni to obtain stochiometric ratio. The as deposited films were subsequently annealed at 500\u2009\u00b0C for 24\u2009h in high pressure oxygen gas at 1400\u2009psi to forming the perovskite phase."
                            ],
                            "subsections": []
                        },
                        {
                            "title": "Hbn",
                            "paragraphs": [
                                "The hexagonal boron nitride crystal flakes were grown at atmospheric pressure using an iron-chromium solvent, isotopically-enriched boron-10 (>99% 10B), and nitrogen. The crystal growth process was previously described in detail57."
                            ],
                            "subsections": []
                        },
                        {
                            "title": "\u0391-Moo3",
                            "paragraphs": [
                                "Bulk \u03b1-MoO3 crystals were synthesized via physical vapor deposition. Commercial MoO3 powder (Sigma-Aldrich) was evaporated in a horizontal tube furnace at 785\u2009\u00b0C and bulk crystals were deposited at 560\u2009\u00b0C. The deposition was carried out in a vacuum environment, with argon as the carrier gas for vapor transport (1\u2009Torr). Subsequently, the bulk crystals were mechanically exfoliated using adhesive tape and flakes were transferred on to 300\u2009nm SiO2 on Si substrates for characterization."
                            ],
                            "subsections": []
                        },
                        {
                            "title": "Numerical Modeling",
                            "paragraphs": [
                                "To model the polaritonic distribution at position r, we take the linear combination of the polaritons launched by the tip and that reflected by the edge, which should follow41\\(E\\left( \\mathbf{r} \\right) = E_{0}\\left( \\mathbf{r} \\right) + \\sum\\limits_{m}{\\mid R \\mid}e^{i\\phi_{R}}\\ e^{- 2ik_{t}d_{j}}E_{0}\\left( \\mathbf{r} \\right)\\)",
                                "Here, the first term is the onsite polariton signals launched by the tip, and \\({\\mid R \\mid}e^{i\\phi_{R}}\\)  denote the reflection characteristic at the edge by its amplitude (\\(\\mid R \\mid\\) ) and phase parameters (\\(\\phi_{R}\\) ). The addition propagation length accounting for the polariton propagating to and reflected by the edge is included in the term \\(e^{- 2ik_{t}d_{j}}\\)  where \\(d_{j}\\)  is the distance between the examination position and the edge and kt being in-plane complex polariton momentum. Here, for simplicity, we assume that \\({\\mid R \\mid} = 1\\)  and the reflection phase shift is \\(\\phi_{R} = 1.5\\pi\\) , which is reasonable and gives a better fitting in main text."
                            ],
                            "subsections": []
                        }
                    ]
                }
            ]
        },
        {
            "title": "Supplementary Information",
            "paragraphs": [],
            "subsections": [
                {
                    "title": "",
                    "paragraphs": [
                        ""
                    ],
                    "subsections": []
                }
            ]
        }
    ]
}
