Repository: boschresearch/Pap2Pat

# Pap2Pat Dataset

### File Schema

Every directory in `data` corresponds to one patent-paper pair and contains the full texts of both patent and paper, as well as the patent outlines. We include all information in JSON for programmatic parsing and Markdown for manual inspection.

```yaml
data/:
    paper_id-patent_id/:
        # Nested JSON format
        patent.json: JSON file containing patent metadata and full-text, as well as all outlines
        paper.json: JSON file containing paper metadata and full-text
        # Markdown format
        patent.md: patent full-text formatted in markdown
        paper.md: paper full-text formatted in markdown

File: Pap2Pat/data/W4289638100-US20230204986/patent.json (part 1 of 2)
{
    "id": "US20230204986",
    "authors": [
        "Neda Alsadat Aghamiri",
        "Yohannes Abate",
        "Shriram Ramanathan"
    ],
    "title": "NANOSCALE-RECONFIGURABLE METASURFACES ON-DEMAND WITH CORRELATED OXIDES",
    "date": "2022-11-30 00:00:00",
    "abstract": "A metasurface for propagating phonon polaritons includes correlated oxide on a substrate and a wiring pattern of predetermined geometric shape on the surface thereof. There is a flake of van der Waals phononic exfoliable material on top of the wiring pattern/region. The wiring pattern may be formed by c-AFM or any other appropriate methods.",
    "sections": [
        {
            "title": "DESCRIPTION",
            "paragraphs": [],
            "subsections": [
                {
                    "title": "TECHNICAL FIELD",
                    "paragraphs": [
                        "This disclosure relates to reconfigurable hyperbolic correlated oxide metasurfaces, and more particularly to correlated oxide meta-structures, with on-demand and multimode programming of polaritons at the nanoscale."
                    ],
                    "subsections": [],
                    "outline_long": [
                        "define technical field"
                    ],
                    "num_characters": 215,
                    "outline_medium": [
                        "define technical field"
                    ],
                    "outline_short": [
                        "define technical field"
                    ]
                },
                {
                    "title": "BACKGROUND",
                    "paragraphs": [
                        "Metasurfaces are the assembly of ultrathin and subwavelength nanostructures that could offer tremendous promises to manipulate light-matter interactions in an unprecedented way1,2. Recent advances in hybridizing metasurfaces with optically active materials and correlated oxides have particularly attracted widespread attention due to the ability to engineer novel functionalities that are actively tunable. Tunable polaritonic metasurfaces have been pursued for reconfigurable nano-optic functionalities in compact devices3. One strategy is to apply the phase-change media as the substrate of emerging van der Waal nanomaterials, thus efficiently modulating the phonon polariton (PhPs)4-6. For instance, the hyperbolic PhPs (HPhPs), i.e. the PhPs following a hyperbolic dispersion in anisotropic crystals with at least two components of polarizability tensor of different signs, can be changed via the phase change substrate3,7,8. So far, such tunable polaritons via phase change materials that rely on the temperature as the seed introduces loss, as the phonon lifetime is reduced when the temperature and hence the phonon-phonon scattering events increase. In addition, this route suffers from inaccessibility of nanoscale manipulation due to limited way for localized thermal manipulations. As a result, reconfigurability of nanopolaritonic metasurface remains limited."
                    ],
                    "subsections": [],
                    "outline_long": [
                        "introduce metasurfaces",
                        "limitations of tunable polaritons"
                    ],
                    "num_characters": 1373,
                    "outline_medium": [
                        "discuss limitations of metasurfaces"
                    ],
                    "outline_short": [
                        "discuss limitations of metasurfaces"
                    ]
                },
                {
                    "title": "SUMMARY",
                    "paragraphs": [
                        "In accordance with the purpose(s) of this invention, as embodied and broadly described herein, this invention, in one aspect, relates to a device having a metasurface for propagating phonon polaritons, the device comprising a substrate; a patterned correlated oxide on the substrate; and a van der Waals phononic exfoliable material on the patterned correlated oxide.",
                        "In another aspect, a method of manufacturing a metasurface comprises providing a substrate; depositing a correlated oxide on the substrate; patterning the correlated oxide via lithography; and depositing a van der Waals phononic exfoliable material over the patterned correlated oxide.",
                        "The details of one or more embodiments of the disclosure are set forth in the accompanying drawings and the description below. Other features, objects, and advantages of the disclosure will be apparent from the description and drawings, and from the claims."
                    ],
                    "subsections": [],
                    "outline_long": [
                        "summarize invention"
                    ],
                    "num_characters": 913,
                    "outline_medium": [
                        "summarize invention"
                    ],
                    "outline_short": [
                        "introduce metasurface device"
                    ]
                },
                {
                    "title": "DETAILED DESCRIPTION",
                    "paragraphs": [
                        "Correlated oxides provide enormous advantages to engineer meta-devices due to their highly tunable optical and electronic properties9-11. Among these, the rare-earth nickelates (RNiO3, R=rare-earth element) display a rich phase diagram of structural and physical properties12-15, controllable via various approaches, including doping, temperature, atomic vacancies, electrical bias, etc. Hence, those media have been investigated for applications as configurable nanoelectronics, fuel cells, and memristor devices16-20. SmNiO3 (SNO) nickelate is unique in the rare-earth nickelate family because it displays phase transition above room temperature and is extremely sensitive to the orbital occupancy of electrons and carrier doping, exhibiting a huge change (more than eight orders of magnitude) in electrical resistivity and an order of magnitude in optical band gap during metal-insulator phase transition (MIT)23. These properties enable SNO enormously and reversibly to change its refractive index over ultrabroad frequency ranges, which have been utilized for nanophotonics applications including the electro-optic modulators for controllable scattering characteristics23 while tremendous new opportunities remain unveiled.",
                        "Accordingly, disclosed herein is a correlated oxide meta-structure with on-demand and multimode programming of polaritons at the nanoscale, which is largely tunable via field generated oxygen vacancies, hydrogen doping, and/or temperature modulation. Presented herein is the characterization as well as manipulation of optical properties of SNO. Also provided are case studies of two prototypical hyperbolic van der Waals crystals hexagonal boron nitride (hBN) and alpha-phase molybdenum trioxide (\u03b1-MoO3), which showcases the rich dispersion engineering of HPhPs, enabling diverse control and patterning of PhPs.",
                        "Accordingly, this disclosure reveals the promise of tunable correlated oxides metasurfaces for future configurable and tailorable nanophotonic technologies. The samples used for this work are SNO grown by magnetron co-sputtering on a LaAlO3 substrate, and subsequently annealed in high pressure oxygen gas (see Methods for the detailed process). For example, a metasurface structure herein includes the correlated oxide SNO grown on a substrate LaAlO3. Using conductive atomic force microscopy (c-AFM), we apply voltage on the surface so that a desired pattern is made. For example, the pattern can be either a geometrical shape consisting of several lines, a rectangular 12 \u03bcm*6 \u03bcm (FIG. 1B), a square 1 \u03bcm*1 \u03bcm (FIG. 2c), a triangle with 9 \u03bcm side (FIG. 6d, 6e), a circle 5 \u03bcm diameter (FIG. 9a-c) or a desirable shape like an animal figure (FIG. 6g-i). Applying a positive voltage results in a region with large resistivity on SNO (see Methods). Then a flake of van der Waals hyperbolic phononic exfoliable material like hBN or \u03b1-MoO3 of desirable thickness (e.g. for hBN the thickness is 60 nm and \u03b1-MoO3 is 120 nm) is transferred on top of the writing region on SNO surface using a homemade flake transfer setup24.",
                        "Accordingly, a metasurface according to principles described herein may include correlated oxide on a substrate and a wiring pattern of predetermined geometric shape on the surface thereof. There is a flake of van der Waals phononic exfoliable material on top of the wiring pattern/region. The wiring pattern may be formed by c-AFM or any other appropriate methods25.",
                        "Depending on the material which is transferred on SNO-Writing region, either a hyperbolic phonon polariton (hBN) or anisotropic phonon polariton (\u03b1-MoO3), could be produced. The region of low conductivity can be manipulated in real-time either via temperature modulation or spontaneous hydrogenation too (FIG. 2, 3). For this step, first, the writing patterns are made, then using a homemade enclosure that is placed on a heater, we expose the SNO to H2 (5%). To modulate the writing regions via temperature and capturing with s-SNOM, we used a homemade heating setup which is placed in the microscope, and we can measure through the near-field imaging.",
                        "Other correlated oxides, such as VO226 27,28, NbO229 28 and correlated electron perovskite rare-earth nickelates RNiO322 (R is a rare-earth element such Ni, Sm) which have metal-insulator transition and LAO/STO (LaAlO3 on SrTiO3) with 2D electron gas confined between LAO and STO30,31 may be used in place of the SNO in any of the embodiments described herein. For example, using NNO the conductive pattern can be made using c-AFM and changed the surface to a desirable shape of insulating phase which is suitable for our device; however, on the LAO/STO surface c-AFM leads to an electron confinement between the layers so that a desirable shape of metallic/insulting phase can be made on the surface32.",
                        "FIGS. 1A-1D show a meta-structure consists of SNO-conductive written region and hBN flake. FIG. 1A shows topography; FIG. 1B is a surface potential (SKPM) image showing the lithography patterns made with SPM using 10 V; FIG. 1C is a picture of the flake transferred on the top of SNO including writing pattern of FIG. 1B; and FIG. 1D is a topography image of the pristine SNO with transferred hBN flake on the top.",
                        "FIGS. 1A and 1B show the topography and surface potential map of the region in which part of it (the rectangle in the middle of the image) is exposed to conductive writing. As shown in FIGS. 1C and 1D, next, a flake of hBN is transferred on top of that (FIGS. 1C and 1D). We first experimentally demonstrate a multimodal sub-wavelength hyperbolic metasurface by lateral nanoscale active manipulation of electronic phases of SNO.",
                        "To that end, we combine c-AFM and KPFM (Oxford Instruments) to generate and characterize nanoscale patterns of various levels of conductivities on SNO.",
                        "FIG. 2A-2I show tailoring local conductivity of SNO. FIG. 2A illustrates schematics of integrated s-SNOM and heating setup. FIG. 2B is an AFM topography image of pristine SNO. FIG. 2C shows KPFM surface potential image of conductive writing patterns on pristine SNO made by applying 5V-10V potential at the c-AFM tip, corresponding IR s-SNOM second harmonic near-field amplitude s2 images at varying temperature. FIG. 2D is at T=23\u00b0 C. (no H2). FIG. 2E is at T=82\u00b0 C. (no H2), FIG. 2F is at T=23\u00b0 C. after exposing to 5% H2 gas while heating at 100\u00b0 C. FIG. 2G is at T=82\u00b0 C. after exposing to 5% H2 gas while heating at 100\u00b0 C., all imaged at \u03bb=10.5 \u03bcm. FIG. 2H shows normalized amplitude s2(SNO)/s2(Pt) plots with and without H2 exposure. FIG. 2I shows normalized amplitude s2(writing)/s2(SNO) with and without exposing to H2 at T=25\u00b0 C. and T=82\u00b0 C. in the left axis and normalized potential plot of regions illustrated in FIG. 2C verses applied tip voltage in the right axis. All data points of plots were taken at regions with different potential (FIGS. 2A-F), shown in FIG. 2C, and all normalized to the values in the region showing with * in FIG. 2C. Scale bar is 3 \u03bcm.",
                        "To write square charge patterns on the SNO sample (topography shown in FIG. 2b), we applied strong local fields via c-AFM operated in contact mode, detection setpoint 0.2 V, scan rate 0.5 Hz, and spring constant of the tip 2 N/m. Subsequently, we map the surface potential of written areas using KPFM operated in tapping mode with an amplitude of 500 mV (see methods). The positive bias voltage in all writings led to a large potential compared to the pristine SNO as reflected in bright images in FIG. 2C. A large positive biased tip results in more desorption of surface adatoms and dissociates surface atoms, and the removal of oxygen from the SNO surface, providing a controllable route to manipulate the surface conductivity of SNO via the generation of oxygen vacancies33. This charge writing behavior is also reversible with a negative bias33.",
                        "We show in FIG. 2H a plot of normalized potential (the potential of the square writings (Vwriting) divided by the potential of the pristine SNO (VSNO), the surface potential difference of the patterned areas increases with the tip bias voltage commensurate with the change in local conductivity.",
                        "To quantitatively assess the local conductivity changes of the charge writing process, we performed s-SNOM imaging of the same area of the sample. S-SNOM maps local conductivity changes with high-sensitivity and high-spatial resolution only limited by the sharpness of the probe tip34-37. Focused infrared laser on a metalized cantilevered AFM tip with tapping frequency \u03a9 interacts with the sample and the scattered light from this interaction is demodulated at higher harmonics n\u03a9 of the tapping frequency and detected via phase modulation interferometer (see methods for more detail). The resulting s-SNOM amplitude images are shown in FIG. 2D-G were taken at 10 \u03bcm laser wavelength and show voltage dependence optical contrast. Such s-SNOM image contrast directly reflects local conductivity changes36 of the sample where dark regions, i.e. the area written with positive biases, imply lower conductivity compared to the pristine (red) region (FIG. 2D-G) due to the removal of oxygen from the SNO surface. Increasing bias voltage results in decreasing the local near-field amplitude (local conductivity) as shown in the plot in FIG. 2i of the normalized amplitude (amplitude of the square writings (s2(writing)) divided by the amplitude of the pristine SNO (s2(SNO)). The combination of charge writing with c-AFM and optical imaging of local electronic changes by s-SNOM opens an exciting prospect for local conductivity lithographic patterning that could be of use in nanophotonics.",
                        "In addition to voltage dopant control, the local conductivity of SNO can be further tuned via temperature modulation or spontaneous hydrogenation, which also induces the metal-insulator phase transition MIT33. We first investigate the temperature dependence of the pristine and written charge areas by mapping the IR near-field local response of the film. To that end, the sample was heated in situ at different temperatures on a custom-built heating stage integrated with the s-SNOM setup. After thermal equilibrium is reached (which is achieved by keeping the system at the selected temperature for 15 min), near-field images of the sample are taken. In FIGS. 2d and 1e we show two amplitude images taken at room (23\u00b0 C.) and high temperature (82\u00b0 C.) respectively (a series of images in different temperatures are shown in FIG. 3a-h).",
                        "FIGS. 3A-3H shows near-field images of SNO showing local conductivity changes at different temperatures. FIGS. 3A-H show second harmonic near-field amplitude s2 images at different temperatures (no H2). FIGS. 3G-L show second harmonic near-field amplitude s2 images at different temperatures after exposing to 5% H2 gas while heating at 100\u00b0 C. all imaged at \u03bb=10.5 \u03bcm.",
                        "Unlike most metals, for correlated oxides like SNO increasing temperature or disorder does not hasten the electron scattering process and decrease the electronic conductivity. Instead, increasing temperature results in increasing conductivity22. This is captured in FIG. 2H, which shows a linear normalized near-field amplitude plot as a function of temperature revealing increasing amplitude, commensurate with increasing conductivity, as temperature increases. However, the charge written areas do not show a similar trend; instead, the measured change in normalized amplitude with temperature is weak (see FIGS. 5A-B) owing to reduced oxygen content.",
                        "FIGS. 5A-5B show conductive writing manipulation by temperature change compared to SNO. FIG. 5A shows normalized amplitude s2(writing)/s2(SNO) without exposing to H2 for different temperatures. FIG. 5B shows normalized amplitude s2(writing)/s2(SNO) after exposing to 5% H2 gas while heating at 100\u00b0 C. for different temperatures.",
                        "These dissimilar changes in conductivity between the pristine and charge written areas remarkably resulted in making the invisible charge written marking at low voltage (e.g., 5 V) visible in s-SNOM amplitude image as shown in FIG. 2E. Oxygen vacancies affect the electron occupancy (donate electrons to Ni-site eg orbitals) and electron-electron correlation energy and band gap in SNO, which modulated the MIT behavior. s-SNOM images provide a direct and facile way to monitor these modulations.",
                        "Hydrogen dopants provide another robust and sensitive route to dramatically modify the electronic phases of SNO16. We manipulate the local conductivity of pristine and written charge patterns of SNO by spontaneous hydrogen incorporation and then record in-situ the nanoscale changes via infrared s-SNOM imaging. The sample (that has written charge and pristine areas) is exposed to H2 (using forming gas which is 5% H2 and 95% N2) for 30 minutes, while simultaneously heating the sample at 100\u00b0 C. in a closed chamber. After hydrogen doping, the sample was cooled to room temperature and subsequent s-SNOM mapping was conducted as a function of temperature. Normalized amplitude s-SNOM plots of the pristine area of SNO as a function of temperature with and without hydrogen exposure are shown in FIG. 2H. A large resistance drop, compared to the pristine area, is observed in the hydrogenated sample at all temperatures due to modification of the electron configuration of, e.g., orbital of SNO21. Change in temperature also affects the charge written areas resulting in a large increase of conductivity at high temperatures (FIGS. 5A-B).",
                        "Nanoscale reconfigurable conductivity control in correlated oxides enables manipulation of sub-diffraction light-matter interaction and control of propagating nano-confined fields.",
                        "FIGS. 4A-4B illustrate local conductivity manipulation by controlling oxygen dopants via applied field, temperature, and hydrogen incorporation. FIG. 4A is a three dimensional (3D) plot showing changes in normalized amplitude s2(writing)/s2(SNO) (z-axis) as a function voltage (x-axis) and temperature (y-axis) on a pristine and hydrogen doped SNO samples. Dashed lines represent data on a sample exposed to 5% H2 and solid lines represent data on the pristine sample.",
                        "FIG. 4A summarizes the three nobs we described above, which enable nanoscale tuning of local conductivity of SNO: oxygen vacancy control via tip voltage changes (x-axis), temperature (y-axis), and hydrogenation of the sample. Dashed lines represent normalized amplitude s2(writing)/s2(SNO) on a sample exposed to 5% H2, and solid lines represent data on the pristine sample measured at various temperatures (shown by the different colors). As a case study to show the applicability of large tunability brought by the patterned SNO metasurfaces employing the various nobs, we theoretically consider the polaritons at [100] direction in an alpha-phase molybdenum trioxide (\u03b1-MoO3) slab sandwiched between air and SNO, at the frequency of \u03c9=990.09 \u03bcm (see FIG. 4b). The \u03b1-MoO3 is anisotropic van der Waals material, which has recently been widely explored to its polaritonic characters38-41.",
                        "FIG. 4B illustrates a ratio of polariton wavevector to free space photons wavevector versus voltage and temperature. Here, we plot in FIG. 4B the effective index, neff, defined as k\u03c1/k0 along [100] direction where k\u03c1 is the in-plane momentum of PhPs and k0=2\u03c0/\u03bb is the momentum of light in free space with \u03bb being the free-space wavelength of light. The 3d plot shows how neff, can vary via modifications of external effects (temperature, voltage, and hydrogen doping) of SNO, which corroborates the unprecedented capability and promise of tunable polaritonics with correlated oxide meta-structures and which will be further demonstrated below.",
                        "Tunable Polaritonics with SNO-hBN Architectures",
                        "We now demonstrate the nanoscale hyperbolic devices based on several different SNO-hBN hybrid metasurfaces via introducing the spatially localized dielectric variations of patterned geometries. We used isotopically hBN (%99 enriched)3,42,43, a natural hyperbolic medium that supports low-loss hyperbolic phonon polaritons (HPhPs)43 exfoliated and then transferred on top of SNO surface. Various size and shape patterns were written by applying 5V-10V potential at the c-AFM tip. To show the dispersion engineering, we first probe the polariton wavelength as a function of incident frequency with dielectric-like SNO, and then quantitatively extract modified HPhP dispersion.",
                        "FIGS. 6A-6I show several meta-structures. FIG. 6A is a topography image of pristine SNO. A lithography pattern is done by applying 10 V potential at the c-AFM tip, and a flake of 60 nm hBN (\u02dc99% enriched) is transferred on the top. FIG. 6B is an IR s-SNOM showing a second harmonic near-field amplitude s2 image. FIG. 6C shows measurement of the dispersion relation of HPhPs in 60 nm thick hBN on the SNO. FIG. 6D is a second harmonic near-field amplitude s2 image of a 60 nm hBN flake transferred on a triangular cavity lithography pattern made by applying 10V potential c-AFM tip. FIG. 6E shows corresponding KPFM surface potential images, and FIG. 6F shows simulation result (see methods) of the devices of FIG. 6D. s-SNOM second harmonic near-field amplitude s2 images of a lithography pattern on SNO written by applying 10V potential at the c-AFM tip. prior transferring a hBN flake (FIG. 6G) and with a 50 nm thick hBN flake on the top showing polaritons at 6.9 \u03bcm (FIG. 6H), and at 6.45 \u03bcm (FIG. 6I).",
                        "The lithography writing pattern (green dashed lines in FIG. 6A) on the surface of SNO was made by applying 10V using the c-AFM tip in a rectangular shape (6 \u03bcm\u00d712 \u03bcm); a 60 nm thick hBN (%99 enriched) was then transferred on its top covering both the writing and SNO pristine regions. We imaged the HPhPs in the hBN using IR laser emitted by quantum cascade laser source focused on s-SNOM tip (methods). Here, the AFM tip is used to launch polaritons and collect the polaritons reflected at local domain walls between two different phases of SNO. The evanescent fields induced at the tip apex launches HPhPs that propagate radially outward from the tip, confined within the volume of the hBN flake. Upon reaching the local pristine/charge written boundary, the HPhP is reflected and interferes with the outgoing mode to generate a pattern imaged by the s-SNOM tip as shown in FIG. 6B (a series of images in different wavelengths are shown in FIGS. 7A-H).",
                        "FIGS. 7A-7H show second harmonic near-field amplitude s2 and phase \u03a92 images of the SNO-hBN structure (device of FIG. 6B) at 6.9 \u03bcm (FIG. 7A), 6.95 \u03bcm (FIG. 7B), 7 \u03bcm (FIG. 7C), 7.05 \u03bcm (FIG. 7D), 6.55 \u03bcm (FIG. 7E), 6.5 \u03bcm (FIG. 7F), 6.45 \u03bcm (FIG. 7G), and 6.9 \u03bcm (FIG. 7H). In order to capture the dispersion of the propagating HPhPs on the SNO surface, several incident laser frequencies are exploited. Accordingly, the dispersion relation is obtained and shown as red dots in FIG. 6C, which agrees well with an analytical model (solid black line in FIG. 6C, see methods).",
                        "Next, we show that the polariton propagation in cavities can be examined using the reconfigurable SNO-hBN interfaces. Previous studies using the patterned hBN such as nanoribbons44,45 and nanocones46 can create resonant polaritons but require the demanding fabrications of insulating hBN. Here, we offer an alternative and reconfigurable facile patterning approach to devise the polariton cavity, using the spatially patterned SNO with a large contrast of conductivities. To this end, we realized a triangular cavity by applying 10V with the c-AFM tip on SNO.",
                        "FIGS. 3D and 3E show the near-field amplitude s2 and surface potential SKPM images of the cavity, which agree with our numerical modelings (FIG. 6F). We model the polariton distribution in a cavity, is an example of triangle shape, by the interference of the polaritons reflected at the edges of the substrate cavity. The detailed modeling technique is provided in the method section. Our results also show a sharp difference of polaritons propagating into and out to triangle cavity (FIG. 6D), further confirming the distinguished properties of SNO in a different phase and hence the large configurability of polaritons. Moreover, different near-field images can be arbitrarily created via our modified SNO. FIGS. 6G-6I show a pattern written on SNO and imaged at 6.9 \u03bcm laser wavelength with and without hBN flake (thickness 50) on top of SNO, demonstrating desired metasurfaces by imaging at polariton wavelength (FIG. 6H) or outside the range of HPhP wavelength (FIG. 6I). These examples show that a simple tip-based high-resolution patterning of the oxide surface, instead of complicated fabrication of vdW materials themselves or substrates could provide a tailorable polariton cavity and other desired designs, allowing us to tailor the on-demand configuration of polariton configurations.",
                        "FIGS. 8A-8F show anisotropic propagation of polaritons in hBN. Referring to FIGS. 8A-8F, IR s-SNOM second harmonic near-field amplitude s2 images of hBN/SNO-G are shown at 6.45 \u03bcm (FIG. 8A), 6.9 \u03bcm (FIG. 8B), and 6.95 \u03bcm (FIG. 8C), in which the blue dashed line shows where grating starts. FIG. 8D shows the effective permittivity of the substrate, in which the red, blue, cyan, and green lines represent the permittivity of SNO in insulator phase, SNO in metallic phase, SNO-G parallel to ribbon and SNO-G perpendicular to ribbon, respectively. FIG. 8E shows the calculated polariton momentum with the substrate of insulator SNO (red dashed line), metallic SNO (blue dashed line), along SNO-G (cyan solid line) and perpendicular to SNO-G (green solid line) directions. FIG. 8f shows an amplitude s2 line profile as indicated in FIG. 8C, with green and cyan lines showing polariton propagating parallel and perpendicular to the grating.",
                        "Tunable Polaritonics with SNO\u2014MoO3 Architectures",
                        "Tremendous recent interest has been focused on in-plane anisotropic PhPs, in materials of \u03b1-MoO338,40,41, \u03b1-V2O547, and others48. The dispersion of those materials can be engineered by intercalation47,49,50 or the twist41, 51. Here, we point out another avenue of tunable dispersion of in-plane anisotropic PhPs via our largely tunable correlated oxide metasurfaces, a reconfigurable substrate that provides nanoscale on-demand dielectric patterns enabling the active manipulation of nano-confined fields. The structures were made by c-AFM with 10V voltages, and \u03b1-MoO3 is exfoliated and transferred on top of them. FIGS. 9A-9L show hyperbolic polaritons in \u03b1-MoO3 at different wavelengths.",
                        "FIGS. 9A-9L shows IR s-SNOM second harmonic near-field amplitude s2 images of pristine \u03b1-MoO3\u2014SNO at \u03bb=10.1 \u03bcm (FIG. 9A), \u03bb=10.25 \u03bcm (FIG. 9B), and \u03bb=10.76 (FIG. 9C). The lithography pattern (a circle with 5 \u03bcm diameter) was made by applying 10 V potential at the c-AFM tip, and a flake of 120 nm \u03b1-MoO3 is transferred on the top at part of the devices shown at FIGS. 9A, 9B and 9C. FIGS. 9D-9F further shows IR s-SNOM second harmonic near-field amplitude s2 images of pristine \u03b1-MoO3\u2014SNO at 2=10.1 (FIG. 9D), \u03bb=10.05 \u03bcm (FIG. 9E), and \u03bb=10 \u03bcm (FIG. 9F). The lithography pattern (a square with 4 \u03bcm side) was made by applying 10 V potential at the c-AFM tip, and a flake of 120 nm \u03b1-MoO3 is transferred on the top at of the devices of FIGS. 9A, 9B and 9C. FIGS. 9G-i show the dispersion of polaritons of 100 nm thick \u03b1-MoO3 on top of the correlated oxide metasurface with different permittivity, at the frequency of 990.09 cm\u2212. FIGS. 9J-L show the dispersion of hyperbolic polaritons of 100 nm thick \u03b1-MoO3 on top of correlated oxide metasurfaces with different permittivity, at the frequency of 900.9 cm\u2212.",
                        "In FIG. 9A, we observed the elliptical shape with the largest PhPs wavelength along the [001] (blue plot in FIG. 9A) and the smaller value along the [100] (green plot in FIG. 9A). More importantly, as we go to the L-RB (around 10.76 \u03bcm) the interference patterns show an almond shape (FIG. 9C) with the largest wavelength along the [100] and almost no propagation along the orthogonal [001] direction, which is in agreement with the latest findings38. In those images, one could notice that HPhPs mostly propagate inside the dielectric-phase SNO, being confined, while the dramatic differences of the fringe periodicity are observed inside and outside of SNO circles. Furthermore, in FIGS. 9D-9F we show hyperbolic modes on square patterns that are twisted 45\u00b0 angle from the sample axis [001] as shown in FIG. 9D for the 10.1 \u03bcm, 10.05 \u03bcm, and 10 \u03bcm laser wavelength, respectively. HPH reflecting from edges propagate with almost the same wavelength at L-RB, while that in twisted angle of 45\u00b0 with respect to the [001] axis the anisotropy is not seen, exhibiting the similar patterns and behaviors with recent findings using the \u03b1-MoO3 nanocavities40 and suggesting the realized nanocavities using the shaped dielectric substrate.",
                        "Our correlated oxide metasurfaces have unlocked the broad opportunities of tunable devices. To further demonstrate the great promise of its application in tunable polaritonics, we plotted the analytical isofrequency dispersion of polariton of 100 nm thick \u03b1-MoO3 on top of correlated oxide metasurfaces with different values of permittivity, as shown in FIGS. 9G-9L. The large changes of momentum in different reststrahlen bands of \u03b1-MoO3 are observed, suggesting the various confinement of polaritons and different levels of light-matter interactions. Furthermore, the topological transitions may also be available if one further extends the possible permittivity range to the negative values, as demonstrated in recent findings of \u03b1-MoO3 on top of negative-permittivity substrate52,53, which could be studied in future work.",
                        "Methods",
                        "Scanning probe microscopy (SPM) is a general term that includes techniques with AFM (a sharp metal probe is used in tapping mode and contacted mode). We used the Cypher AFM (Oxford instrument) to acquire c-AFM and SKPM. In order to make the lithography (writing) pattern using c-AFM (FIGS. 1A-D, 2A-2I, and 3A-3H), a contacted mode AFM was performed while applying 5V-10V through a metal Ti/Ir coated tip (Asyelectric.01-R2 from Oxford instrument). In c-AFM, the current is passed through the tip and into a transimpedance amplifier, and it converts current to a voltage.",
                        "Scanning Kelvin probe microscopy (SKPM) is a technique that detects the potential difference between the probe and the sample. This technique is based on the AC bias applied to the tip to produce an electric force on the cantilever, which is proportional to the potential difference between the tip and the sample. Using an AC bias, the probe is driven electrically and the potential difference between the tip and the sample causes the probe to oscillate. These oscillations are canceled by a potential feedback loop, and the voltage required to match the probe to the sample is recorded as the surface potential in the software.",
                        "A combination of s-SNOM and nano-FTIR is used to acquire topography, near-field images and IR nano-spectra of SNO sample prepared by PVD on LaAlO3 substrates. The experimental setup (FIG. 1B, neaspec co.) is based on a tapping mode AFM with a cantilevered metal-coated tip that oscillates at a resonance frequency \u03a9\u02dc280 kHz and tapping amplitude of \u02dc100 nm. Either a coherent broadband infrared beam in the frequency range 700-2100 cm\u22121 (for nano-FTIR) or a monochromatic IR laser (for s-SNOM) is focused by a parabolic mirror to the tip. For nano-FTIR operation, the backscattered near-field light from the tip-sample junction is detected via mixing with an asymmetric Fourier transform Michelson interferometer. This detection method enables recording of both the amplitude s(\u03c9) and phase \u03c6(\u03c9) spectra of the backscattered light. To extract background free local near-fields, the detector signal is demodulated at a higher harmonic n\u03a9 of the tip mechanical resonance frequency \u03a9. Normalized amplitude (sn(sample)/sn(reference)) and phase (\u03c6n(sample)\u2212\u03c6n(reference)) IR near-field spectra are acquired by first taking reference spectrum on a reference area (silicon is used in these experiments), followed by taking spectra at desired positions of the sample. (see Methods for details).",
                        "Materials Synthesis",
                        "SNO: SmNiO3 thin films were prepared using magnetron co-sputtering from pure Sm and Ni target at room temperature. The substrates were cleaned using acetone and isopropanol and dried by blowing N2 gas. During deposition, the chamber was maintained at 5 mtorr with flowing 40 sccm Ar and 10 sccm O2 gas mixture. The sputtering power was set as 170 W (RF) for Sm and 85 W (DC) for Ni to obtain stochiometric ratio. The as deposited films were subsequently annealed at 500\u00b0 C. for 24 h in high pressure oxygen gas at 1400 psi to forming the perovskite phase.",
                        "HBN: The hexagonal boron nitride crystal flakes were grown at atmospheric pressure using an iron-chromium solvent, isotopically-enriched boron-10 (>99% 10B) and nitrogen. The crystal growth process was previously described in detail54.",
                        "MoO3: Bulk \u03b1-MoO3 crystals were synthesized via physical vapor deposition. Commercial MoO3 powder (Sigma-Aldrich) was evaporated in a horizontal tube furnace at 785\u00b0 C. and bulk crystals were deposited at 560\u00b0 C. The deposition was carried out in a vacuum environment, with argon as the carrier gas for vapor transport (1 Torr). Subsequently, the bulk crystals were mechanically exfoliated using adhesive tape and flakes were transferred on to 300 nm SiO2 on Si substrates for characterization.",
                        "Numerical modeling: To model the polaritonic distribution at position {right arrow over (r)}, we take the linear combination of the polaritons launched by the tip and that reflected by the edge, which should follow40",
                        "\\(\\text{?}\\)\n\\(\\text{?}\\text{indicates text missing or illegible when filed}\\)",
                        "Here, the first term is the onsite polariton signals launched by the tip, and |R|ei\u03d5denote the reflection characteristic at the edge by its amplitude (|R|) and phase parameters (\u03d5R). The addition propagation length accounting for the polariton propagating to and reflected by the edge is included in the term e\u22122ikdwhere dj is the distance between the examination position and the edge and kt being in-plane complex polariton momentum. Here, for simplicity, we assume that |R|=1 and the reflection phase shift is \u03d5R=1.5\u03c0, which is reasonable and gives a better fitting in main text.",
                        "A number of embodiments of the disclosure have been described. Nevertheless, it will be understood that various modifications may be made without departing from the spirit and scope of the invention. Accordingly, other embodiments are within the scope of the following claims.",
                        "By way of non-limiting illustration, examples of certain embodiments of the present disclosure are given below.",
                        "The structures, compositions and methods of the appended claims are not limited in scope by the specific structures, compositions and methods described herein, which are intended as illustrations of a few aspects of the claims and any structures, compositions and methods that are functionally equivalent are intended to fall within the scope of the claims. Various modifications of the compositions and methods in addition to those shown and described herein are intended to fall within the scope of the appended claims. Further, while only certain representative compositions and method steps disclosed herein are specifically described, other combinations of the structures, compositions and method steps also are intended to fall within the scope of the appended claims, even if not specifically recited. Thus, a combination of steps, elements, structures, components, or constituents may be explicitly mentioned herein; however, other combinations of steps, elements, structures, components, and constituents are included, even though not explicitly stated.",
                        "The term \u201ccomprising\u201d and variations thereof as used herein is used synonymously with the term \u201cincluding\u201d and variations thereof and are open, non-limiting terms. Although the terms \u201ccomprising\u201d and \u201cincluding\u201d have been used herein to describe various embodiments, the terms \u201cconsisting essentially of\u201d and \u201cconsisting of\u201d can be used in place of \u201ccomprising\u201d and \u201cincluding\u201d to provide for more specific embodiments of the invention and are also disclosed. Other than in the examples, or where otherwise noted, all numbers expressing quantities of ingredients, reaction conditions, and so forth used in the specification and claims are to be understood at the very least, and not as an attempt to limit the application of the doctrine of equivalents to the scope of the claims, to be construed in light of the number of significant digits and ordinary rounding approaches."
                    ],
                    "subsections": [],
                    "outline_long": [
