Repository: boschresearch/Pap2Pat

# Pap2Pat Dataset

### File Schema

Every directory in `data` corresponds to one patent-paper pair and contains the full texts of both patent and paper, as well as the patent outlines. We include all information in JSON for programmatic parsing and Markdown for manual inspection.

```yaml
data/:
    paper_id-patent_id/:
        # Nested JSON format
        patent.json: JSON file containing patent metadata and full-text, as well as all outlines
        paper.json: JSON file containing paper metadata and full-text
        # Markdown format
        patent.md: patent full-text formatted in markdown
        paper.md: paper full-text formatted in markdown

File: Pap2Pat/data/W4317517326-US20230286077/patent.json (part 1 of 2)
{
    "id": "US20230286077",
    "authors": [
        "Muneo Matsushita",
        "Rinsei Ikeda"
    ],
    "title": "DOUBLE-SIDE FRICTION STIR WELDING METHOD AND DOUBLE-SIDE FRICTION STIR WELDING DEVICE FOR METAL SHEETS OR METAL PLATES",
    "date": "2023-05-17 00:00:00",
    "abstract": "Provided is a double-side friction stir welding method of metal sheets or metal plates to each other, and a double-side friction stir device for performing the double-side friction stir welding. According to the present invention, a pair of rotating tools facing each other is respectively arranged on a top-surface side and a bottom-surface side of a butted portion or an overlapping portion, which comprises a joint portion of two metal sheets or two metal plates, the pair of rotating tools is moved in a welding direction while being rotated at the butted portion or the overlapping portion, and while the metal sheets or the metal plates are softened by frictional heat generated between the rotating tools and the metal sheets or the metal plates, softened parts are stirred by the rotating tools to produce a plastic flow to join the metal sheets or the metal plates to each other.",
    "sections": [
        {
            "title": "DESCRIPTION",
            "paragraphs": [],
            "subsections": [
                {
                    "title": "FIELD OF THE INVENTION",
                    "paragraphs": [
                        "The present invention relates to a double-side friction stir welding method of welding metal sheets or metal plates to each other, and to a double-side friction stir welding device for performing double-side friction stir welding. In the friction stir welding method, a pair of rotating tools facing each other is respectively disposed on a top-surface side and a bottom-surface side of a butted portion or an overlapping portion, which becomes a welded joint of the metal sheets or the metal plates; the pair of rotating tools is moved in a welding direction while being rotated at the butted portion or the overlapping portion; and while the metal sheets or the metal plates are softened by frictional heat generated between the rotating tools and the metal sheets or the metal plates, softened parts are stirred by the rotating tools. As a result, a plastic flow is caused to occur at the welded joint to join the metal sheets or the metal plates to each other.",
                        "Aspects of the present invention are directed to overcoming a problem that may occur when the friction stir welding method is applied to joining metal sheets or metal plates to each other or when the friction stir welding device is applied to joining metal sheets or metal plates to each other, that is, the problem that a localized improper plastic flow occurs in the welded joint due to differences in temperature and plastic flow occurring in a thickness direction of the metal sheets or the metal plates at the welded joint. Therefore, aspects of the present invention are advantageous in overcoming welding defects, ensures a sufficient strength (joint strength), and intends to improve welding workability, in particular, to increase welding speed.",
                        "In the description below, a butted portion (or an overlapping portion) where the metal sheets or the metal plates (such as steel sheets or steel plates) only butt against each other (or overlap each other) and are not joined to each other yet is called an \u201cunwelded joint\u201d, whereas a portion where the metal sheets or the metal plates are integrated to each other by being joined to each other due to a plastic flow is called a \u201cwelded joint\u201d."
                    ],
                    "subsections": [],
                    "outline_long": [
                        "introduce friction stir welding method",
                        "describe advantages of friction stir welding",
                        "motivate application to structural steel sheets",
                        "describe limitations of existing methods"
                    ],
                    "num_characters": 2165,
                    "outline_medium": [
                        "introduce friction stir welding method",
                        "describe advantages of friction stir welding"
                    ],
                    "outline_short": [
                        "introduce friction stir welding method"
                    ]
                },
                {
                    "title": "BACKGROUND OF THE INVENTION",
                    "paragraphs": [
                        "As a friction welding method, Patent Literature 1 discloses a technology in which, while a pair of metal materials is softened by frictional heat generated between the metal materials by rotating one or both of the metal materials, softened parts are stirred to produce a plastic flow to join the metal materials to each other. However, in this technology, since the metal materials to be joined to each other are rotated, there is a limit to the shapes and dimensions of the metal materials.",
                        "On the other hand, Patent Literature 2 discloses a method of continuously joining metal sheets or metal plates to each other in a longitudinal direction by heat generated and a plastic flow between rotating tools, which are made of materials that are substantially harder than the materials of the metal sheets or the metal plates, by inserting the rotating tools into an unwelded joint of the metal sheets or the metal plates and by moving the rotating tools while being rotated. In this technology, the metal sheets or the metal plates in a fixed state are joined to each other by moving the rotating tools while being rotated. Therefore, this method is advantageous in that even substantially indefinitely elongated members in the welding direction can be continuously subjected to solid-state welding in a longitudinal direction thereof. In addition, since the solid-state welding uses a plastic flow of metals caused by frictional heat between the rotating tools and the metal sheets or the metal plates, the metal sheets or the metal plates can be joined to each other without melting the welded joint. Further, this method has many advantages such as deformation being small after the welding because the heating temperature is low, and defects being few and a metal filler being unnecessary because the welded joint is not melted.",
                        "As a welding method of welding low-melting-point metal sheets or metal plates, metal sheets or metal plates made of an aluminum alloy or a magnesium alloy being typical examples, the friction stir welding method is becoming widely used in the fields of, for example, airplanes, ships, railroad vehicles, and automobiles. This is because, although such low-melting-point metal sheets or metal plates do not easily allow a welded joint to have satisfactory characteristics in existing arc welding methods, when the friction stir welding method is applied, such low-melting-point metal sheets or low-melting-point metal plates allow productivity to be increased and allow a high-quality welded joint to be provided.",
                        "On the other hand, the application of the friction stir welding method to structural steel sheets or structural steel plates primarily used as material for structures, such as buildings, ships, heavy machines, pipelines, or automobiles, allows solidification cracking or hydrogen cracking, which are problems in existing melt welding, and structural changes in steel sheets or steel plates to be suppressed from occurring. Therefore, it is possible to expect an increase in joint performance. In addition, since by stirring a joining interface by the rotating tools, clean surfaces can be created and can be brought into contact with each other, the advantage that a previous preparation step, such as diffusion bonding, is not required can be expected. In this way, when the friction stir welding method is applied to structural steel sheets or structural steel plates, many advantages are expected. However, since problems related to joining workability, such as suppression of occurrence of defects at the time of welding and an increase in welding speed (that is, the moving speed of the rotating tools) still remain, the application of the friction stir welding method to structural steel sheets or structural steel plates is not as widespread as the application of the friction stir welding method to low-melting-point metal sheets or low-melting-point metal plates.",
                        "An example of the main causes of defects in the friction stir welding method described in Patent Literature 2 is differences in temperature and plastic flow occurring in a thickness direction of the metal sheets or the metal plates. When the metal sheets or the metal plates are to be joined to each other by pushing the rotating tool against one surface side of a joint portion of the metal sheets or the metal plates and by moving the rotating tool in the welding direction while being rotated, the surface side that is pushed by a shoulder part of the rotating tool is subjected to a large deformation at high temperatures due to a sufficient temperature increase and shear-stress load caused by rotating the shoulder part, as a result of which clean surfaces are created at a welding interface. In addition, by bringing the clean surfaces into contact each other at the welding interface, a sufficient plastic flow for attaining a metallurgical welded state is realized. On the other hand, the surface side opposite thereto is subjected to relatively lower temperatures and to a smaller shear-stress load, as a result of which a state in which a plastic flow sufficient for attaining a metallurgically welded state is not realized tends to occur.",
                        "When the technology of the friction stir welding method described in Patent Literature 2 is applied to structural steel sheets or structural steel plates, since the strength of the structural steel sheets or structural steel plates under high temperatures is high, in the case of low-heat input and high welding speed, there is a strong tendency that a state of a sufficient plastic flow described above cannot be realized. Therefore, it is difficult to increase the welding speed while suppressing defects at the time of welding from occurring.",
                        "Patent Literature 3, Patent Literature 4, and Patent Literature 5 disclose a double-side friction stir welding method. In the double-side friction stir welding method, shoulder parts of a pair of rotating tools facing each other is respectively pushed against a top-surface side and a bottom-surface side of a joint portion of metal sheets or metal plates, and two surfaces of the joint portion of the metal sheets or the metal plates are subjected to a large deformation at high temperatures due to a sufficient temperature increase and shear stress caused by rotating the shoulder parts. Therefore, it is possible to realize a plastic flow sufficient for realizing a homogeneously welded state with respect to the thickness direction of the metal sheets or the metal plates, and to increase the welding speed while suppressing defects at the time of welding from occurring. However, regarding the technologies described in Patent Literature 3, Patent Literature 4, and Patent Literature 5, when pushing the shoulder parts of the pair of rotating tools facing each other respectively against the top-surface side and the bottom-surface side of the joint portion of the metal sheets or the metal plates, a gap between the shoulder parts of the pair of rotating tools, which is important in realizing a temperature increase and shear stress sufficient for realizing the welded state, is not considered at all."
                    ],
                    "subsections": [
                        {
                            "title": "PATENT LITERATURE",
                            "paragraphs": [
                                "PTL 1: Japanese Unexamined Patent Application Publication No. 62-183979",
                                "PTL 2: Japanese Unexamined Patent Application Publication (Translation of PCT Application) No. 7-505090",
                                "PTL 3: Japanese Patent No. 3261433",
                                "PTL 4: Japanese Patent No. 4838385",
                                "PTL 5: Japanese Patent No. 4838388"
                            ],
                            "subsections": [],
                            "outline_long": [
                                "list patent literature"
                            ],
                            "num_characters": 284,
                            "outline_medium": [
                                "list prior art patents"
                            ],
                            "outline_short": [
                                "list prior art references"
                            ]
                        }
                    ],
                    "outline_long": [
                        "introduce prior art",
                        "describe Patent Literature 1",
                        "describe Patent Literature 2",
                        "describe advantages of Patent Literature 2",
                        "describe limitations of Patent Literature 2",
                        "describe application to structural steel sheets",
                        "describe limitations of existing methods",
                        "describe Patent Literature 3, 4, and 5",
                        "describe limitations of Patent Literature 3, 4, and 5",
                        "describe main causes of defects",
                        "describe effects of temperature and plastic flow",
                        "describe effects of welding speed",
                        "describe limitations of existing methods",
                        "motivate need for improvement"
                    ],
                    "num_characters": 7129,
                    "outline_medium": [
                        "introduce prior art of friction welding",
                        "describe limitations of prior art",
                        "introduce friction stir welding method",
                        "describe advantages of friction stir welding",
                        "introduce double-side friction stir welding method",
                        "describe limitations of double-side friction stir welding method",
                        "motivate need for improvement"
                    ],
                    "outline_short": [
                        "describe prior art of friction stir welding",
                        "motivate need for improvement",
                        "summarize limitations of prior art"
                    ]
                },
                {
                    "title": "SUMMARY OF THE INVENTION",
                    "paragraphs": [
                        "An object according to aspects of the present invention is to provide a friction stir welding method that overcomes the problems of the related art, and a friction stir welding device that is suitable for performing friction stir welding. That is, in accordance with aspects of the present invention, when performing double-side friction stir welding, shoulder parts of a pair of rotating tools facing each other is respectively pushed against a top-surface side and a bottom-surface side of a joint portion of metal sheets or metal plates, and two surfaces of the joint portion of the metal sheets or the metal plates are subjected to a large deformation at high temperatures due to a sufficient temperature increase and shear-stress caused by rotating the shoulder parts, so that it is possible to realize a plastic flow sufficient for realizing a homogeneously welded state with respect to a thickness direction of the metal sheets or the metal plates. As a result, it is possible to provide a technology that allows the welding speed to be increased while suppressing defects at the time of welding from occurring, a sufficient strength (a joining strength) to be ensured, and welding workability to be improved. Above all, an object according to aspects of the present invention is to provide a friction stir welding method in which a gap between shoulder parts of a pair of rotating tools facing each other, which is important in realizing a sufficient temperature increase and shear stress for attaining a welded state, is closely examined; and a friction stir welding device for realizing this.",
                        "In accordance with aspects of the present invention, \u201cwelded state\u201d refers to a state in which crystal grains are continuously formed across a welded joint interface of the metal sheets or the metal plates and the interface of the metal sheets or the metal plates has microscopically disappeared. \u201cAttaining a welded state\u201d or \u201crealizing a welded state\u201d means that the aforementioned state is attained or the aforementioned state is realized.",
                        "The present inventors have assiduously conducted studies to overcome the above-described problems and, as a result, have gained the findings (a) to (d) mentioned below.\n\n\n- - (a) In double-side friction stir welding, in terms of increasing the\n    welding speed while suppressing defects at the time of welding from\n    occurring, in order to homogeneously distribute with respect to a\n    thickness direction of metal sheets or metal plates a temperature\n    increase and shear stress sufficient for realizing a welded state,\n    it is necessary to control a gap between the shoulder parts of a\n    pair of rotating tools facing each other. In particular, when the\n    pair of rotating tools is set at an inclination angle, it is\n    effective to adjust the diameter of the shoulder part of each\n    rotating tool and the inclination angle in addition to the thickness\n    of each metal sheet or metal plate.\n  - (b) When the pair of rotating tools facing each other is such that\n    the rotation direction on a top-surface side and the rotation\n    direction on a bottom-surface side are the same, the relative speed\n    of a rotating tool with respect to the other rotating tool is zero.\n    Therefore, in the gap between the shoulder parts of the respective\n    rotating tools, plastic deformation is reduced as a plastic flow of\n    the metal sheets or the metal plates approaches a homogeneous state,\n    and heat cannot be generated by the plastic deformation of the metal\n    sheets or the metal plates, as a result of which a good welded state\n    cannot be attained. Consequently, in order to cause a temperature\n    increase and shear stress sufficient for attaining a good welded\n    state to be homogeneous with respect to the thickness direction of\n    the metal sheets or the metal plates, the pair of rotating tools\n    need to be such that the rotation direction on the top-surface side\n    and the rotation direction on the bottom-surface side are opposite\n    each other.\n  - (c) In the pair of rotating tools facing each other, by controlling\n    a gap between ends of pin parts, it becomes possible to realize a\n    homogeneous temperature increase and shear stress with respect to\n    the thickness direction of the metal sheets or the metal plates, and\n    to increase the welding speed while suppressing defects at the time\n    of welding from occurring. Further, by adjusting the thicknesses of\n    the metal sheets or the metal plates and the diameters of the\n    shoulder parts of the respective rotating tools, the effects are\n    markedly exhibited.\n  - (d) In the pair of rotating tools facing each other, by controlling\n    the diameters of the shoulder parts, it is possible to realize a\n    homogeneous temperature increase and shear stress with respect to\n    the thickness direction of the metal sheets or the metal plates, and\n    to increase the welding speed while suppressing defects at the time\n    of welding from occurring. In particular, by limiting the diameters\n    of the shoulder parts in relation to the thicknesses of the metal\n    sheets or the metal plates, the effects can be markedly exhibited.",
                        "Aspects of the present invention are based on such findings.",
                        "That is, aspects of the present invention provide a double-side friction stir welding method in which a pair of rotating tools facing each other is respectively disposed on a top-surface side and a bottom-surface side of a butted portion or an overlapping portion, which comprises a joint portion of two metal sheets or two metal plates; the pair of rotating tools are moved in a welding direction while being rotated at the butted portion or the overlapping portion; and while the metal sheets or the metal plates are softened by frictional heat generated between the rotating tools and the metal sheets or the metal plates, softened parts are stirred by the rotating tools to produce a plastic flow to join the metal sheets or the metal plates to each other, wherein\n\n\n- - each of the pair of rotating tools includes a shoulder part and a\n    pin part that is disposed at the shoulder part and that along with\n    the shoulder part includes a common rotation axis, and at least the\n    shoulder parts and the pin parts are made of materials that are\n    harder than materials of the metal sheets or the metal plates,\n  - while the metal sheets or the metal plates are fixed by a gripping\n    device, the pair of rotating tools is respectively pushed against a\n    top surface and a bottom surface of each metal sheet or metal plate,\n    and the rotating tools are moved in the welding direction while\n    being rotated, and\n  - a gap G (mm) between the shoulder parts that is formed by providing\n    a gap g (mm) between ends of the pin parts of the pair of respective\n    rotating tools with respect to a thickness t (mm) of each metal\n    sheet or metal plate for a case of butting or with respect to a\n    total thickness t (mm) of the overlapped metal sheets or the\n    overlapped metal plates for a case of overlapping satisfies",
                        "0.5\u00d7t\u2264G\u2264t, and\n\n\n- - the pair of rotating tools is further rotated in opposite directions\n    to perform the friction stir welding.",
                        "Aspects of the present invention also provide a double-side friction stir welding method in which a pair of rotating tools facing each other is respectively disposed on a top-surface side and a bottom-surface side of a butted portion or an overlapping portion, which comprises a joint portion of two metal sheets or two metal plates; the pair of rotating tools is moved in a welding direction while being rotated at the butted portion or the overlapping portion; and while the metal sheets or the metal plates are softened by frictional heat generated between the rotating tools and the metal sheets or the metal plates, softened parts are stirred by the rotating tools to produce a plastic flow to join the metal sheets or the metal plates to each other, wherein\n\n\n- - each of the pair of rotating tools includes a shoulder part and a\n    pin part that is disposed at the shoulder part and that along with\n    the shoulder part includes a common rotation axis, and at least the\n    shoulder parts and the pin parts are made of materials that are\n    harder than materials of the metal sheets or the metal plates,\n  - while the metal sheets or the metal plates are fixed by a gripping\n    device, the pair of rotating tools is pushed against a top surface\n    and a bottom surface of each metal sheet or metal plate, the\n    rotating tools are moved in the welding direction while being\n    rotated, and\n  - the rotation axes of the pair of respective rotating tools is\n    inclined at an inclination angle \u03b1(\u00b0) on a preceding side with\n    respect to the welding direction from a vertical direction with\n    respect to the metal sheets or the metal plates, the inclination\n    angle \u03b1 satisfies",
                        "0<\u03b1\u22643, and\n\n\n- - a gap G (mm) between the shoulder parts that is formed by providing\n    a gap g (mm) between ends of the pin parts of the pair of respective\n    rotating tools with respect to a thickness t (mm) of each metal\n    sheet or metal plate and a diameter D (mm) of the shoulder part of\n    each rotating tool satisfies",
                        "(0.5\u00d7t)\u2212(0.2\u00d7D\u00d7sin \u03b1)\u2264G\u2264t\u2212(0.2\u00d7D\u00d7sin \u03b1),",
                        "and\n\n\n- - the pair of rotating tools is further rotated in opposite directions\n    to perform the friction stir welding.",
                        "In the double-side friction stir welding method according to aspects of the present invention, it is desirable that the diameter D (mm) of each shoulder part with respect to the thickness t (mm) of each metal sheet or metal plate satisfy",
                        "4\u00d7t\u2264D\u226420\u00d7t,",
                        "and that the gap g (mm) with respect to the thickness t (mm) of each metal sheet or metal plate for the case of butting or with respect to a total thickness t (mm) of the overlapped metal sheets or the overlapped metal plates for the case of overlapping and the diameter D (mm) of the shoulder part of each rotating tool satisfy",
                        "[0.1\u22120.09\u00d7exp{\u22120.011\u00d7(D/t)2}]\u00d7t\u2264g\u2264[1\u22120.9\u00d7exp{\u22120.011\u00d7(D/t)2}]\u00d7t.",
                        "Further, aspects of the present invention provide a double-side friction stir welding device in which a pair of rotating tools facing each other is respectively disposed on a top-surface side and a bottom-surface side of a butted portion or an overlapping portion, which comprises a joint portion of two metal sheets or two metal plates; the pair of rotating tools is moved in a welding direction while being rotated at the butted portion or the overlapping portion; and while the metal sheets or the metal plates are softened by frictional heat generated between the rotating tools and the metal sheets or the metal plates, softened parts are stirred by the rotating tools to produce a plastic flow to join the metal sheets or the metal plates to each other, wherein\n\n\n- - each rotating tool includes a shoulder part and a pin part that is\n    disposed at the shoulder part and that along with the shoulder part\n    includes a common rotation axis, and at least the shoulder parts and\n    the pin parts are made of materials that are harder than materials\n    of the metal sheets or the metal plates,\n  - a gripping device that fixes the metal sheets or the metal plates\n    while the pair of rotating tools are moved in the welding direction\n    while being rotated is provided,\n  - a gap G (mm) between the shoulder parts that is formed by providing\n    a gap g (mm) between ends of the pin parts of the pair of respective\n    rotating tools with respect to a thickness t (mm) of each metal\n    sheet or metal plate for a case of butting or with respect to a\n    total thickness t (mm) of the overlapped metal sheets or the\n    overlapped metal plates for a case of overlapping satisfies",
                        "0.5\u00d7t\u2264G\u2264t, and\n\n\n- - a rotation driving device that further rotates the pair of rotating\n    tools in opposite directions is provided.",
                        "Aspects of the present invention also provide a double-side friction stir welding device in which a pair of rotating tools facing each other is respectively disposed on a top-surface side and a bottom-surface side of a butted portion or an overlapping portion, which comprises a joint portion of two metal sheets or two metal plates; the pair of rotating tools is moved in a welding direction while being rotated at the butted portion or the overlapping portion; and while the metal sheets or the metal plates are softened by frictional heat generated between the rotating tools and the metal sheets or the metal plates, softened parts are stirred by the rotating tools to produce a plastic flow to join the metal sheets or the metal plates to each other, wherein\n\n\n- - each of the pair of rotating tools includes a shoulder part and a\n    pin part that is disposed at the shoulder part and that along with\n    the shoulder part includes a common rotation axis, and at least the\n    shoulder parts and the pin parts are made of materials that are\n    harder than materials of the metal sheets or the metal plates,\n  - a gripping device that fixes the metal sheets or the metal plates\n    while the pair of rotating tools is moved in the welding direction\n    while being rotated is provided,\n  - the rotation axes of the pair of respective rotating tools is\n    inclined at an inclination angle \u03b1 (\u00b0) on a preceding side with\n    respect to the welding direction from a vertical direction with\n    respect to the metal sheets or the metal plates, the inclination\n    angle \u03b1 satisfies",
                        "0<\u03b1\u22643, and\n\n\n- - a gap G (mm) between the shoulder parts that is formed by providing\n    a gap g (mm) between ends of the pin parts of the pair of respective\n    rotating tools with respect to a thickness t (mm) of each metal\n    sheet or metal plate for a case of butting or with respect to a\n    total thickness t (mm) of the overlapped metal sheets or the\n    overlapped metal plates for a case of overlapping and a diameter\n    D (mm) of the shoulder part of each rotating tool satisfies",
                        "(0.5\u00d7t)\u2212(0.2\u00d7D\u00d7sin \u03b1)\u2264G\u2264t\u2212(0.2\u00d7D\u00d7sin \u03b1),",
                        "and\n\n\n- - a rotation driving device that further rotates the pair of rotating\n    tools in opposite directions is provided.",
                        "In the double-side friction stir welding device according to aspects of the present invention, it is desirable that the diameter D (mm) of each shoulder part with respect to the thickness t (mm) of each metal sheet or metal plate for the case of butting or with respect to the total thickness t (mm) of the overlapped metal sheets or the overlapped metal plates for the case of overlapping satisfy 4\u00d7t\u2264D\u226420\u00d7t, and that the gap g (mm) with respect to the thickness t (mm) of each metal sheet or metal plate for the case of the butting or the total thickness t (mm) of the overlapped metal sheets or the overlapped metal plates for the case of overlapping and the diameter D (mm) of the shoulder part of each rotating tool satisfy",
                        "[0.1\u22120.09\u00d7exp{\u22120.011\u00d7(D/t)2}]\u00d7t\u2264g\u2264[1\u22120.9\u00d7exp{\u22120.011\u00d7(D/t)2}]\u00d7t.",
                        "According to aspects of the present invention, in performing double-side friction stir welding, the shoulder parts of the pair of rotating tools facing each other is respectively pushed against the top surface and the bottom surface of a joint portion of the metal sheets or the metal plates, and the two surfaces of the joint portion of the metal sheets or the metal plates are subjected to a large deformation at high temperatures due to a sufficient temperature increase and shear stress caused by rotating the shoulder parts. Therefore, it is possible to accelerate a homogeneous plastic flow with respect to the thickness direction of the metal sheets or the metal plates, and to attain a good welded state. As a result, it is possible to increase the welding speed while suppressing defects at the time of welding from occurring, to ensure a sufficient strength, and to improve welding workability, so that the effects are industrially considerably exhibited."
                    ],
                    "subsections": [],
                    "outline_long": [
                        "introduce object of invention",
                        "describe double-side friction stir welding method",
                        "describe advantages of invention",
                        "define \"welded state\"",
                        "describe findings (a)",
                        "describe findings (b)",
                        "describe findings (c)",
                        "describe findings (d)",
                        "introduce double-side friction stir welding method",
                        "describe rotating tools",
                        "describe movement of rotating tools",
                        "describe plastic flow",
                        "describe gap between shoulder parts",
                        "describe rotation directions",
                        "describe gap between pin parts",
                        "describe effects of gap",
                        "describe effects of diameters of shoulder parts",
                        "describe effects of inclination angle",
                        "describe gap between shoulder parts",
                        "describe effects of gap",
                        "describe effects of diameters of shoulder parts",
                        "describe effects of inclination angle",
                        "describe gap between pin parts",
                        "describe effects of gap",
                        "describe effects of diameters of shoulder parts",
                        "describe effects of inclination angle",
                        "describe rotation directions",
                        "describe effects of invention",
                        "describe advantages of invention",
                        "describe industrial applicability",
                        "conclude summary"
                    ],
                    "num_characters": 15902,
                    "outline_medium": [
                        "introduce object of invention",
                        "describe double-side friction stir welding method",
                        "introduce findings of inventors",
                        "describe importance of gap control",
                        "describe importance of rotation direction",
                        "describe importance of pin part gap control",
                        "describe importance of shoulder part diameter control",
                        "introduce double-side friction stir welding method",
                        "describe features of rotating tools",
                        "describe movement of rotating tools",
                        "describe gap control between shoulder parts",
                        "describe rotation direction of rotating tools",
                        "describe inclination angle of rotation axes",
                        "describe gap control between pin parts",
                        "describe advantages of invention"
                    ],
                    "outline_short": [
                        "introduce double-side friction stir welding method",
                        "motivate need for improvement",
                        "summarize findings of inventors",
                        "describe double-side friction stir welding method",
                        "describe gap control between shoulder parts",
                        "describe rotation direction of rotating tools",
                        "summarize advantages of invention"
                    ]
                },
                {
                    "title": "DETAILED DESCRIPTION OF EMBODIMENTS OF THE INVENTION",
                    "paragraphs": [
                        "In accordance with aspects of the present invention, double-side friction stir welding is performed by butting two metal sheets or metal plates against each other or by making the two metal sheets or metal plates overlap each other and by disposing a pair of rotating tools respectively on a top-surface side and a bottom-surface side of a butted portion or an overlapping portion.",
                        "A case in which double-side friction stir welding is performed on a butted portion is described in detail below with reference to FIGS. 1 and 2.",
                        "As shown in FIG. 1, a pair of rotating tools 1 and 8 is respectively disposed so as to face the top-surface side and the bottom-surface side of each of two metal sheets 3 or metal plates 3 that are butted against each other, the rotating tools 1 and 8 are inserted into an unwelded joint 12 from the top-surface side and the bottom-surface side, respectively, of each metal sheet 3 or metal plate 3, and the pair of rotating tools 1 and 8 is moved in a welding direction while being rotated. The arrow P in FIG. 1 indicates the advancing direction of the rotating tools 1 and 8 (that is, the welding direction), the arrow Q indicates the rotation direction of the rotating tool 1 that is disposed on the top-surface side, and the arrow R indicates the rotation direction of the rotating tool 8 that is disposed on the bottom-surface side.",
                        "While the metal sheets 3 or the metal plates 3 are softened by generating frictional heat by rotating the pair of rotating tools 1 and 8 facing each other, softened parts are stirred by the pair of rotating tools 1 and 8 to produce a plastic flow and to join the metal sheets 3 or the metal plates 3 to each other. A welded joint 4 that is obtained in this way is linearly formed in the advancing direction of the rotating tools 1 and 8. A straight line 7 (hereunder called \u201cwelding center line\u201d) extending from the unwelded joint 12 to the center of the width of the welded joint 4 in FIG. 1 matches a path of the rotating tools 1 and 8 that advance in the direction of arrow P (see FIG. 2(1)).",
                        "When the rotating tools 1 and 8 advance along the welding center line 7, the two metal sheets 3 or metal plates 3 are gripped by a gripping device (not shown) and are fixed at predetermined positions. As the gripping device, a device that is capable of preventing variations in the positions of the metal sheets 3 or the metal plates 3 as the rotating tools 1 and 8 advance may be used, so that the structure of the gripping device is not particularly limited to certain structures.",
                        "An end of the pin part 6 of the rotating tool 1 on the top-surface side and an end of the pin part 10 of the rotating tool 8 on the bottom-surface side are not in contact with each other and a gap g (mm) is provided therebetween as shown in FIG. 2(2). A gap G (mm) is formed between stepped portions 5 and 9 (hereunder called \u201cshoulder parts\u201d), the stepped portion 5 being formed due to a difference between a diameter D (mm) of the rotating tool 1 and a diameter a (mm) of the pin part 6 and the stepped portion 9 being formed due to a difference between a diameter D (mm) of the rotating tool 8 and a diameter a (mm) of the pin part 10.",
                        "Further, the rotating tool 8 on the bottom-surface side is rotated in a direction (that is, the direction of arrow R) opposite to the rotation direction (that is, the direction of arrow Q) of the rotating tool 1 on the top-surface side. For example, as shown in FIG. 2(1), in plan view as seen from the top-surface side of each metal sheet 3 or metal plate 3, when the rotating tool 1 is rotated clockwise, the rotating tool 8 is rotated counterclockwise. Although not shown, when the rotating tool 1 is rotated counterclockwise, the rotating tool 8 is rotated clockwise.",
