Repository: boschresearch/Pap2Pat

# Pap2Pat Dataset

### File Schema

Every directory in `data` corresponds to one patent-paper pair and contains the full texts of both patent and paper, as well as the patent outlines. We include all information in JSON for programmatic parsing and Markdown for manual inspection.

```yaml
data/:
    paper_id-patent_id/:
        # Nested JSON format
        patent.json: JSON file containing patent metadata and full-text, as well as all outlines
        paper.json: JSON file containing paper metadata and full-text
        # Markdown format
        patent.md: patent full-text formatted in markdown
        paper.md: paper full-text formatted in markdown

File: Pap2Pat/data/W4321100528-US20240079654/paper.json (part 1 of 2)
{
    "id": "https://semopenalex.org/work/W4321100528",
    "authors": [
        "M. Vijayakumar",
        "Vilas G. Pol",
        "Harsha Rao",
        "Kee Sung Han",
        "Nav Nidhi Rajput",
        "Bharat Gwalani",
        "Scott Gray",
        "Bhuvaneswari M. Sivakumar",
        "Thomas A. Everett",
        "Rasha Atwi",
        "Zheng Li",
        "Tanvi A. Ajantiwalay"
    ],
    "title": "Non-polar ether-based electrolyte solutions for stable high-voltage non-aqueous lithium metal batteries",
    "date": "2023-02-16",
    "abstract": "The electrochemical instability of ether-based electrolyte solutions hinders their practical applications in high-voltage Li metal batteries. To circumvent this issue, here, we propose a dilution strategy to lose the Li + /solvent interaction and use the dilute non-aqueous electrolyte solution in high-voltage lithium metal batteries. We demonstrate that in a non-polar dipropyl ether (DPE)-based electrolyte solution with lithium bis(fluorosulfonyl) imide salt, the decomposition order of solvated species can be adjusted to promote the Li + /salt-derived anion clusters decomposition over free ether solvent molecules. This selective mechanism favors the formation of a robust cathode electrolyte interphase (CEI) and a solvent-deficient electric double-layer structure at the positive electrode interface. When the DPE-based electrolyte is tested in combination with a Li metal negative electrode (50 \u03bcm thick) and a LiNi 0.8 Co 0.1 Mn 0.1 O 2 -based positive electrode (3.3 mAh/cm 2 ) in pouch cell configuration at 25 \u00b0C, a specific discharge capacity retention of about 74% after 150 cycles (0.33 and 1 mA/cm 2 charge and discharge, respectively) is obtained.",
    "sections": [
        {
            "title": "Introduction",
            "paragraphs": [
                "Pairing Li metal anode (LMA) with high voltage Ni-rich Li(NixCoyMn1\u2212x\u2212y)O2 (NCM) cathodes for next-generation Li metal batteries (LMBs) is one of the most promising approaches for increasing the energy density of the battery to meet the ever-increasing demand for electric energy storage1\u20133. However, LMA suffers from problematic cyclability due to its volume change and dendritic deposition4. The continuous cracking and regeneration of the solid electrolyte interphase (SEI) favor the lithium inventory loss at the Li metal electrode and non-aqueous electrolyte, leading to \u201cDead Li\u201d (i.e., Li metal regions which are electronically disconnected from the current collector) formation, which accelerates capacity loss and mechanical degradation5. Meanwhile, electrolyte oxidation and other parasitic reactions at the cathode electrolyte interphase (CEI) of Ni-rich NCM cathodes also promotes battery failure6. Tailoring the electrolyte solution properties is generally an efficient pathway for regulating LMBs\u2019 interfacial behaviors, mitigating side reactions to enable their long-term operation3.",
                "Ether solvents like 1,2-Dimethoxyethane (DME) give rise to better LMA compatibility (Coulombic efficiency (CE)) than conventional carbonates7. However, their oxidation instability prevents high-voltage battery applications above 4 V8. Besides, dilute ether electrolytes (<3\u2009M)9 with imide-type salts such as lithium bis(fluorosulfonyl) imide (LiFSI) or lithium bis(trifluoromethanesulfonic)imide (LiTFSI) corrode Al current collector above 3.8\u2009V and deteriorate battery performance10. Several strategies have been reported to improve their oxidation stability. Highly concentrated (>4\u2009M) ether electrolytes (HCE) containing minimal free solvent molecules extended their anodic potential window2. Anion-involved solvation structure adjusts the CEI chemistry, generating an inorganic-rich passivation layer, which prevents further decomposition8,11. Incorporating noncoordinating hydrofluoroethers (HFEs) into HCE as diluents can preserve the Li+ solvation environment while simultaneously dividing large ion aggregates into small clusters to reduce the viscosity, yielding the concept of locally high concentrated electrolyte (LHCE)12. Besides, molecular engineering via partially fluorinating ether molecules can improve ethers\u2019 anodic stability and tune the SEI/CEI composition for improved stability13,14.",
                "However, the abovementioned pathways inevitably increase the manufacturing cost of the electrolyte. The high density of HFEs (>1.4\u2009g/ml at 25\u2009\u00b0C)15 also has an adverse impact on energy density16. The uncertain environmental effects of fluorinated ethers could be potential obstacles to large-scale commercialization17. Therefore, designing optimal electrolytes to overcome anodic stability issues of ethers via facile and cost-effective approaches should still be considered, despite the rarely reported stable high-voltage LMB with dilute nonfluorinated ether18. Moreover, the prerequisites for building stable ether-based electrolytes are still unclear. The improved performance has been attributed to cathode passivation, molecular stability, Al corrosion prevention, and solvation structure, but the correlations among these crucial factors have been seldom elucidated. The fundamental oxidation behavior of diluted ether-based electrolyte solutions on a molecular level and their interfacial evolutions at high-voltage cathodes are also rarely interpreted. These ambiguities hinder the precise design of ether electrolyte systems, especially with low salt concentration (<3\u2009M)3,9.",
                "Recent works underline investigating the solvation behavior of electrolytes and its correlation with battery performance19. Specifically, several works reported weakly-solvated ether electrolytes (WSEE) featuring an anion-involved solvation environment with 1.0\u2009M salt concentration20,21. Less polar ethers compared to conventional glyme-based ethers allow suppressed Li+-solvent interactions and lead to the formation of contact ion pairs (CIPs) in the solution21,22. Some improved oxidation stabilities have been identified with dilute WSEEs. For example, Holoubek et al. observed better stability of 1\u2009M LiFSI in diethyl ether (DEE) on the Al electrode and attributed it to CIP structures23. Chen et al. and Pham et al. separately reported improved performance of 1,2-diethoxyethanes over DME with more than 3.8\u2009M LiFSI concentration, due to the anion-enriched solvation and the derived better CEI24,25. However, all studied WSEE systems still failed to deliver satisfactory NCM cathode compatibility with low salt concentration.",
                "Here we systematically explore the high voltage compatibility of dilute LiFSI-based, non-aqueous electrolytes in nonfluorinated ether solvents. A series of ether solvents with decreasing coordinating power including diglyme (DIG), DME, DEE, and dipropyl ether (DPE), were investigated. We demonstrated that low concentration9 (1.8\u2009M LiFSI) ether-based electrolyte successfully endures long-term high voltage (4.3\u2009V) operation of practical LMB (with controlled negative/positive (N/P) ratio and lean electrolyte condition) when using the highly nonpolar DPE as solvent. We also confirmed essential correlations between dilute ether-based electrolytes\u2019 solvation behavior and their stability on high-voltage LiNi0.8Co0.1Mn0.1O2 (NCM811)-based positive electrode, including oxidation pathway, passivation behavior, and Al current collector corrosion. The correlations were further interpreted via detailed classical molecular dynamics (MD) simulations and density functional theory (DFT) calculations coupled with multimodal experimental analyses. It was demonstrated that improving the compatibility of ether electrolytes with high voltage cathode does not necessarily require thermodynamically improved oxidation stability via conventional approaches, such as diminishing uncoordinated ether molecules or introducing molecular fluorination. Rearranging the degradation order of solvation species in the electrolyte and adjusting the composition of the electric double layer on the positive electrode surface can kinetically stabilize the electrode|electrolyte interface."
            ],
            "subsections": []
        },
        {
            "title": "Results",
            "paragraphs": [
                "A series of standard non-fluorinated ether solvents including DPE, DEE, DME, and DIG were selected as representatives of mono-, bi-, and tri- dentate ethers, possessing increasing chelating effect to Li+ in the electrolyte (Fig.\u00a01a, b, Supplementary Figs.\u00a01, 2, Table\u00a01, and Note\u00a01). All the tests throughout this work were performed at 25\u2009\u00b0C and all the electrolytes were prepared with LiFSI salt, unless specified. The monodentate ethers (DPE and DEE) with smaller molecular size exhibit consistently smaller density, surface tension and viscosity (compared to their multidentate analogs), which favors the wetting ability on the porous positive electrode and separator surface26. Compared to DEE, the DPE molecule has longer alkyl groups and thus weaker coordinating ability due to stronger steric hindrance24. Therefore, the four ethers with the solvating power order of DPE\u2009<\u2009DEE\u2009<\u2009DME\u2009<\u2009DIG were investigated regarding their high-voltage compatibility. In Fig.\u00a01c, d, four electrolytes with 1.8\u2009M LiFSI salt were subjected to preliminarily anodic stability tests, where improved high-voltage performance was demonstrated with low polarity ethers. Ohmic drop (IR) Corrected Linear scanning voltammetry (LSV) was conducted with Li||Al coin cells. Figure\u00a01c and Supplementary Fig.\u00a03 show that both DEE and DPE exhibit stability up to 5.8\u2009V with minimal anodic current generation, while DME and DIG electrolytes display significant oxidation reactions from 4.5 and 4.1\u2009V, respectively (Supplementary Note\u00a02). More importantly, applying the four electrolytes to Li||NCM811 (1.6 mAh/cm2) coin cells generated stark differences in the cathode CE (Fig.\u00a01d). The 1.8\u2009M DPE electrolyte shows an high average efficiency of 99.92%, which has been seldom reported with dilute ether electrolytes in nonfluorinated solvent18. DEE also displays an improved CE of 99.58% compared to 1.8\u2009M DME (98.54%) and DIG-based (98.72%) electrolytes. Chronoamperometry study of Li||NCM811 coin cells at 4.3\u2009V (Fig.\u00a01e) identified the lowest anodic leakage current (2.1\u2009\u03bcA) from DPE electrolyte, with the order of DPE\u2009<\u2009DEE\u2009<\u2009DIG\u2009<\u2009DME. The high-voltage compatibility of the DPE-based electrolyte is also comparable to the reported state-of-the-art electrolytes27, which is even higher than 4.8\u2009M concentrated DME electrolyte (Supplementary Fig.\u00a04)8. The nonpolar DPE and DEE electrolyte enables stable cycling at 1.6\u2009mA/cm2 (Fig.\u00a01f and Supplementary Fig.\u00a05), while the DME and DIG cell experienced fast capacity fading and the sign of early battery failure at 3.2\u2009mA/cm2. Overall, the results suggest strong correlations between electrolyte stability and solvent solvating power. Therefore, their solvation structures need to be identified in priority to help in interpreting the different performance.Fig. 1Ether-based electrolytes with decreasing solvating power and their anodic stability.All the electrolytes contain 1.8\u2009M LiFSI salt, all the tests were performed at 25\u2009\u00b0C. a The electrostatic potential (ESP) maps of the studied ether molecules. The red, green, and white spheres stand for the O, C, and H Atoms, respectively. b The viscosity and surface tension values of the studied electrolytes and solvents. c LSV results of Li||Al coin cells at the scan rate of 0.5\u2009mV/s. d Coulombic efficiencies of Li||NCM811 coin cells cycled between 2.8 and 4.3\u2009V at 0.48\u2009mA/cm2. Cathode loading is around 8.21\u2009mg/cm2. e Chronoamperometry testing of Li||NCM811 coin cells at 4.3\u2009V. f Long-term cycling performance of Li||NCM811 coin cells at 1.6 mAh/cm2. Two formation cycles at 0.16 and 0.8\u2009mA/cm2 were performed."
            ],
            "subsections": [
                {
                    "title": "Solvation Structures And The Correlations To Solvent Coordination Ability",
                    "paragraphs": [
                        "The solvation structures of the 1.8\u2009M LiFSI ether electrolytes with decreasing solvent solvation power were investigated via classical MD simulations. Radial distribution functions (RDF) of solvation structures are shown in Fig.\u00a02a\u2013c. The Li+-solvent and Li+-FSI\u2212 interactions exhibit opposite trends in each electrolyte system. Polar DME and DIG solvents strongly coordinate with the cation, as evident from the sharp RDF peaks in these systems. In contrast, the negligible Li+-FSI- RDF peaks indicate that the anion does not contribute significantly to the Li+ solvation structure, especially in the DIG-containing electrolyte28,29. On the other hand, nonpolar DPE and DEE ethers exhibit weak solvating power that enables Li+ to strongly interact with the anion in the primary solvation shell (r\u2009\u2248\u20091.8\u2009\u00c5)23. It is worth noting that the strength of the Li+-solvent interactions increases monotonically with the solvent dielectric constant. Additionally, shorter interaction distances between Li+ ions in WSEE systems (Fig.\u00a02c) suggest the formation of large ion aggregates (AGGs) consisting of multiple Li+ and FSI\u2212 species30. The aggregate formation is driven by bridging coordination of FSI\u2212 anions across multiple Li+ cations through the oxygen atoms. Such aggregation behavior is also confirmed by the long-distance Li+-FSI\u2212 interactions within the secondary solvation shell (r\u2009\u2248\u20094.2\u2009\u00c5), as shown in Fig.\u00a02b. On the other hand, the cations are much more separated in polar ethers since they are tightly wrapped by solvent molecules (solvent separated ion pairs; SSIPs) due to their competitive coordination20. The snapshots of each simulation box in Fig.\u00a02d also provide theoretical confirmation of this structural behavior. DME and DIG electrolytes feature homogeneously dispersed SSIPs, anions, and free ether molecules. In contrast, DEE shows a slightly localized accumulation of CIPs and AGGs, while Li+-FSI\u2212 pairs strongly aggregate in DPE, the highest nonpolar ether among the studied solvents. Due to the pronounced AGGs, the conductivities of DPE and DEE electrolyte are also reduced (Supplementary Fig.\u00a06). In the meantime, according to the results from Saito et al.31, the strengthened microviscosity of the WSEE including their cation-anion and cation-polymer separator coulombic interactions slow down the ion diffusion in the electrolyte. These reasons explain the suppressed ionic transport in the DPE electrolyte, its higher overpotential and slightly less capacity in the Li||NCM811 coin cells at each current densities (see Fig.\u00a01f and Supplementary Fig.\u00a05). The most probable solvation structures extracted from MD simulations (Fig.\u00a02d and Supplementary Fig.\u00a07) suggest that Li+ is most likely to be coordinated with four anions (36.6% occurrence) in the DPE electrolyte and three anions and one solvent molecule (46.4% occurrence) in the DEE electrolyte. Instead, the Li+ solvation shell in the DME-based electrolyte most likely (45.7% of occurrence) contains two solvent molecules and one anion at the studied concentration, while the Li+ is completely chelated by DIG molecules, with an average coordination number of six DIG oxygens.Fig. 2Investigations on the solvation environment of the ether-based electrolyte solutions.Radial distribution functions of interactions between Li+ to solvent (a), Li+ to FSI\u2212 (b), and Li+ to Li+ (c). d Snapshots of the MD simulation boxes of the four 1.8\u2009M LiFSI electrolytes at 25\u2009\u00b0C. e Concentration-dependent Raman spectra of electrolytes with salt to solvent ratio from 1:1 (1:2 for the DPE and DEE; bottom) to 1:9 (top). f Deconvolution analyses of S-N-S Raman spectroscopy signal from the 1.8\u2009M electrolytes. 7Li NMR spectra (g) and atomic coordination numbers (h) of the four 1.8\u2009M LiFSI electrolytes.",
                        "Raman spectroscopy and nuclear magnetic resonance (NMR) measurements and analyses were carried out on each electrolyte system to confirm the solvation structures experimentally32,33. In Fig.\u00a02e, Raman spectra of each ether with increasing salt concentration (molar ratio of salt to solvent from 1:9 to 1:1) were collected from the region containing FSI\u2212 S\u2013N\u2013S (700\u2013780\u2009cm\u22121) and ether C\u2013O\u2013C vibrations (800\u2013950\u2009cm\u22121). The higher position of the S-N-S band indicates mitigated LiFSI salt dissociation34. Such signals from the DPE electrolytes ranged from 751 and 753\u2009cm\u22121, suggesting a minimum shift with increasing concentration, while DEE shows a slight shift from 746 to 752\u2009cm\u22121. However, significant band evolution occurs in DME (716\u2013750\u2009cm\u22121) and DIG (720\u2013740\u2009cm\u22121) electrolytes. Meanwhile, weaker solvating power also leads to abundant free solvent molecules regardless of concentrations. Free solvent signals were well detected in DEE and DPE electrolytes up to the highest salt concentration. Unlike DME and DIG systems, the two WSEEs exhibit a minor Li+-ether interaction band at around 874\u2009cm\u22121. Specifically, deconvoluting results of S\u2013N\u2013S bands from 1.8\u2009M electrolytes in Fig.\u00a02f indicate a large dissociation degree of DME (83.4%) and DIG (86.1%) electrolytes while no free anions exist in DPE and DEE20. NMR results of the four electrolytes in Fig.\u00a02g and Supplementary Fig.\u00a08 also reveals the same tendency. The noticeable upfield (more negative) shift in 7Li signals from DME and DIG electrolytes compared to WSEEs (DPE and DEE) suggest strong Li+-ether coordination24. Stronger interaction with anions in DPE causes an upfield shift compared to DEE as similar with the upfield shift of DME compared with DIG, which also confirms its strengthened ion aggregation and strong Li+\u2013Li+ and Li-anion interactions, as evident from the MD coordination numbers shown in Fig.\u00a02h.",
                        "Overall, the experimental results are well-correlated with MD simulations. Highly nonpolar ethers such as DPE with largely reduced binding energy to Li+ (Supplementary Fig.\u00a09) can easily suppress salt dissociation and facilitate forming ion aggregates starting from 1\u2009M concentration. The Li+-anion coordination in dilute DPE is even more intense than in the highly concentrated DME electrolyte24. On the other hand, the fact that the anions undertake the coordination to Li+ also implies the existence of more abundant free ether molecules which are predominantly regarded as the critical factor of low stability35. With these intriguing results, the following sections strive to interpret such improved high-voltage stability, especially considering the most stable DPE electrolyte is the richest in free ether molecules. We attribute the improved performance to the following possible reasons, whose contributions and coupled interplay will be assessed in the discussions. (1) The CEI layer formed in WSEEs might be robust, which can prevent the parasitic reactions of the ether molecules on the cathode surface. (2) Monodentate ether molecules might be more stable than other ethers, which suppresses oxidation reactions. (3) The solvation behavior of the DPE electrolyte enables a different degradation pathway and interfacial behavior on the cathode surface to improve the stability."
                    ],
                    "subsections": []
                },
                {
                    "title": "Cathode Passivation And The Influence On Ether Oxidation",
                    "paragraphs": [
                        "The cathode passivation due to CEI formation is studied at first since it has been reported as the primary origin of the cathode stability6. An inorganic-rich CEI usually reduces cathode parasitic reactions such as electrolyte oxidation, cathode phase change, and transition metal dissolution36. Depth-dependent ex situ X-ray photoelectron spectroscopy (XPS) was employed to identify the interfacial chemical species of fully discharged NCM811 cathodes (1.6\u2009mAh/cm2) after 100 cycles in the different electrolytes (Li||NCM811 coin cells, 0.48\u2009mA/cm2). Figure\u00a03a\u2013d shows the atomic concentration of each cathode, where the DPE electrolyte displays an F-rich (~43%) passivation layer. In contrast, cathodes from DME and DIG electrolytes are covered by abundant carbon and oxygen species. Fine spectra deconvolution analyses in Fig.\u00a03e suggest LiF is the dominant CEI compound from DPE electrolyte37. In contrast, the polar electrolytes generate an organic-rich surface layer with abundant C\u2013O (286.15\u2009eV) and C=O (287.8\u2009eV) species. Additionally, only the DPE electrolyte exhibits complete cathode passivation, where the metal oxide signal (M\u2013O, ~529\u2009eV) is not observed38. S\u2013Ox was detected as the exclusive chemical species in the surface layer, which demonstrates the complete anion-derived CEI in the DPE sample. Depth-dependent profiles in Supplementary Fig.\u00a010 show gradually increasing lattice oxygen concentration as Ar sputtering proceeds, which indicates that DPE formed a thin and uniform surface layer on NCM cathode (Supplementary Note\u00a03)35. Mn 2p signals shown in Supplementary Fig.\u00a011 are also only undetected in the DPE sample, with the intensity order of DPE\u2009<\u2009DEE\u2009<\u2009DIG\u2009<\u2009DME. These results confirm the improved cathode passivation with low polarity ethers. Prominent signals of S 2p in DPE and DEE cathode in Supplementary Fig.\u00a012 also verify the anion decomposition. Abundant SOxFy species at ~170\u2009eV reflect the direct degradation of FSI\u2212 anion on the cathode surface30. Ex situ high-resolution TEM was also used to investigate the CEI formation on the same batch of electrode samples which were used for XPS (electrodes were cut into two halves for the two studies). In Fig.\u00a03f, the DPE and DEE electrolytes exhibit thin and compact surface passivation layers with an average thickness of 5 and 8\u2009nm, respectively. The DPE electrolyte especially shows crystalized inorganic species due to the anion decomposition, which is well-correlated with the XPS results. On the other hand, thick and amorphous layers were found on the DME (~19\u2009nm) and DIG (~15\u2009nm) cathode surface. It demonstrates these electrolytes cannot passivate the NCM cathode with the abundant organic products to prevent the continuous parasitic reactions. Moreover, isolated small NCM particles are also observed in the DME sample, which verifies the poor protection from its CEI and the resulted positive electrode delamination.Fig. 3Characterizations of the positive electrode CEI.All the cells were cycled in the 1.8\u2009M LiFSI electrolytes with different ether solvents at 0.48\u2009mA/cm2 and 25\u2009\u00b0C. a\u2013d XPS analyses of the depth-dependent elemental concentration on fully discharged NCM811 cathodes after 100. e XPS Fine spectra deconvoluting analyses of C 1s, F 1s, and O 1s signals. f High-resolution TEM imaging of CEI layers on cycled cathodes. The electrode samples were cut into two halves for the XPS and TEM. g Electrolyte exchange study between 1.8\u2009M LiFSI in DPE and DME electrolytes within Li||NCM811 coin cells. The schematic of the positive electrode with exchanged electrolytes is shown in the inset.",
                        "To assess the contribution from the passivation layer to preventing ether oxidation, we performed electrolyte exchange studies on the cycled electrodes. After 50 cycles in 1.8\u2009M DPE electrolyte, NCM 811 cathode was harvested from the coin cell and then coupled with 1.8\u2009M DME electrolyte for further cycling (Supplementary Fig.\u00a013). Interestingly, Fig.\u00a03g shows that the known incompatible electrolyte (1.8\u2009M DME) can cycle stably and enables stable CEs with pre-passivated cathode compared to the pristine cathode (99.53% vs. 98.54%). However, the contribution of CEI still cannot bring it to the same stability level of DPE results (99.92%). Such offset is confirmed with the DME-HCE system (Supplementary Fig.\u00a014), where the DME-HCE cathode passivation also cannot completely block dilute ether oxidation (CE shifting from 99.71 to 99.34% after exchange). The results highlight the critical role of a robust cathode passivation. We also demonstrated the minimum CEI solubility into the electrolyte with the enriched FSI- decomposition products, which favors long-term cell cycling (Supplementary Fig.\u00a015 and Note\u00a04). But they also suggest that the surface layer has more prominent kinetic suppression on the reactions that in situ yield the CEI. The improved anodic stability of the DPE electrolyte on the NCM cathode should be a result of synergy between CEI and solvation structure, whose degradation yields the surface passivation. In other words, the stability of DPE electrolyte with abundant free molecules cannot be simply attributed to passivation. After all, if the surface layer could largely block DPE degradation, free DME molecules should also be protected after electrolyte exchange. Additionally, the question still exists of how DPE electrolyte could form an anion-derived CEI despite the enriched free ethers, which are regarded as the less-stable specie. Why are the DPE molecules not preferentially decomposed in the first place, just like the polar DME and DIG systems39?"
                    ],
                    "subsections": []
                },
                {
                    "title": "Electrolyte Oxidation Behavior And Kinetically Stabilized Interface",
                    "paragraphs": [
                        "Resorting to DFT analyses, we studied the decomposition behaviors of four electrolytes in terms of the electrochemical stability of their solvation structures. Existing DFT studies tend to explain the stability of ether electrolytes via the lowest unoccupied molecular orbital (LUMO) and highest occupied molecular orbital (HOMO) energy levels of individual electrolyte components or coordination couples based on simple solvation models40. However, complicated coordination scenarios usually change the stability of the electrolyte species, leading to significant offsets41. For the anodic behaviors, solvents coordinating to Li+ are usually characterized by higher stability due to a lower HOMO energy level39,40. Such phenomenon is fundamental in developing HCEs, since the oxidation stability can be improved when most of the free molecules get coordinated39. In our case, we directly extracted the dominant solvation structures in the electrolytes from MD simulations to compute the HOMO/LUMO energy levels, instead of relying on chemical intuition to build possible initial structures. Therefore, the results reflect the oxidation stability and degradation behaviors within different systems. Figure\u00a04a presents the LUMO and HOMO energies of free solvents as well as their corresponding top two, most-probable solvation structures from MD simulations. The studied ether molecules have very close HOMO energy levels (within 0.1\u2009eV), suggesting their comparable oxidation stability. Therefore, the oxidation stability of the individual solvent molecules cannot explain the improved stabilities in the DPE and DEE electrolytes. However, stark difference originates from the relative positions of the energy levels of the solvation structures compared to the solvents. The strongly anion-involved solvation structures (AGGs) in WSEEs especially in the DPE electrolyte bring their HOMO levels above that of free solvents, resulting in their preferential degradation. As Raman spectroscopy and MD simulation results suggest that Li+-FSI\u2212 AGG structures prevail over other solvation structures, its decomposition should dominate passivation reactions during the CEI formation process, consequently forming an inorganic LiF-rich CEI and finally leading to complete cathode passivation. Therefore, the reaction equilibrium shifts to the left so that the entire electrode|electrolyte interphase is kinetically stabilized. On the other hand, dilute DME and DIG electrolytes fail to stabilize, since ether molecules are competitively coordinated to Li+ but only in small fractions37. The majority of ethers are free in the solution and exhibit slightly higher HOMO levels compared to their corresponding solvation structures, and are thus more prone to oxidation42. However, these oxidation reactions yield organic products, as demonstrated in our XPS results, that cannot passivate the cathode reaction sites to prohibit continuous oxidation.Fig. 4Theoretical study of electrolyte stability and the interfacial models.All the studied electrolytes contain 1.8\u2009M LiFSI as the salt. a Calculated LUMO-HOMO energy levels of solvent and top-two most probable solvation species in different electrolytes. b The number densities of ether solvent molecules in the inner Helmholtz layer under applied potential via MD simulation. The DPE (c) and DME (d) electrolyte components in the EDL at the cathode surface. Illustrations of interfacial model of WSEEs (e) and polar ether electrolytes (f) at the NCM cathode surface.",
                        "In the meantime, the AGG-enriched solvation in the DPE electrolyte also indicates an additional contribution from the interfacial behaviors of ionic clusters43. In DPE, the anion preferentially makes the Li+ coordination including the released Li+ from the cathode during battery charge owing to solvent\u2019s low coordination power. Also considering the positively charged cathode and its attraction to FSI\u2212, Li+-anion aggregations should occupy the surface, repulsing free ether molecules and preventing their direct contact with the cathode surface, which can further mitigate their oxidation44,45 To demonstrate the hypothesis, interfacial MD simulations were performed on the cathode surface to determine the ion and solvent distribution in the electrochemical double layer (EDL). Comparing the polar DME electrolyte with the nonpolar DPE electrolyte in Fig.\u00a04b\u2013d, the amount of ether molecules in the EDL of DPE is diminished, which is beneficial for suppressing the direct oxidation of ethers on cathode surface. Meanwhile, the DPE electrolyte also maintains the ion aggregation behavior in the EDL that Li+ is coordinated by multiple FSI\u2212, as evident from the snapshot in Fig.\u00a04c. Its preferential decomposition leads to the formation of the anion-derived CEI layer as demonstrated in the prior sections. The rearrangement of EDL structure can be realized with the favorable fluidic properties of DPE. Its low viscosity and surface tension can facilitate the migration of the anion aggregates onto the cathode surface, repelling the free ether molecules. In the opposite case, DME solvent molecules are enriched in the EDL over the entire studied distance range. Since most of the DME molecules are uncoordinated to Li+ due to the low concentration and cation repulsion effect on the cathode surface, they are very susceptible to the oxidation. The results can also interpret the phenomenon from the electrolyte exchange studies. Despite the well-formed CEI layer via cycling in the DPE electrolyte, the intrinsic solvent-rich EDL structure of the DME electrolyte failed to prohibit the ether oxidation so that the CE of pristine DPE electrolyte could not be reproduced after the exchange. However, the CEI originated from the DPE electrolyte still demonstrated its contribution to protect the electrolyte by increasing the CE by 0.99%. Therefore, the results confirmed the synergistic effect between the solvation structure of the electrolyte and the corresponding CEI in improving the anodic stability, as summarized in Fig.\u00a04e, f.",
                        "Finally, it should be noted that stabilizing the NCM811 cathode in the DPE or DEE electrolytes is considered as a kinetic approach, as the oxidation stabilities of the solvents are hardly improved with less coordination to Li+ than in the DME or DIG systems. Figure\u00a04a shows that the primary species in the DPE and DEE electrolytes have similar or higher HOMO energy levels than in the DME and DIG systems, indicating their lower thermodynamic oxidation stability. The four studied electrolytes also exhibit similar degradation potential on the inert Pt electrode, which is even close to 1\u2009M LiFSI in DME (but with different decomposition pathway and products, Supplementary Fig.\u00a016, Note\u00a05). However, as demonstrated in our case, unimproved thermodynamic stability does not necessarily lead to incompatibility with high-voltage cathodes and detrimental parasitic reactions. In fact, 1.8\u2009M DPE electrolyte exhibits higher cathode CE than 4.8\u2009M DME, as discussed in the previous sections. Therefore, we have demonstrated a very effective approach to enable high-voltage operation from dilute ether electrolyte, also considering other performance in preventing the Al current collector corrosion and transition metal dissolution (Supplementary Figs.\u00a017, 18 and Notes\u00a06, 7)10,46."
                    ],
                    "subsections": []
                },
                {
                    "title": "Compatibility With Li Metal Anode",
                    "paragraphs": [
                        "Reversible Li metal deposition and stripping processes are critical in facilitating the stable cycling of LMBs. We thus investigated the impact of the solvation structures. Using the modified Aurbach method47, Fig.\u00a05a and Supplementary Fig.\u00a019 display the CE of LMA, where 99.42 and 99.47% are determined from DPE and DEE electrolytes, respectively. With stronger solvation power, the DME electrolyte exhibits less efficiency of 97.56%, while the DIG electrolyte is unsuitable in stabilizing the anode interphase with 36.71% efficiency7,29. The results demonstrate the better Li metal compatibilities of DPE and DEE electrolytes, which is also comparable to the efficiency of other state-of-the-art electrolytes22. The DME electrolyte shows lower overpotential (~16\u2009mV) than DPE and DEE (~26\u2009mV), mainly due to its ionic conductivity23. Long cycle stability test of Li metal anode was performed with Li||Cu cells. As shown in Fig.\u00a05b, DPE and DEE electrolytes successfully demonstrated 300 stable cycles with average efficiency of 99.45% starting from the 100th cycle. In contrast, the other two electrolytes caused cell failure within 60 cycles.Fig. 5Investigations on the stability of the electrolytes with a Li metal electrode.All electrolytes contain 1.8\u2009M LiFSI salt. All tests were performed at 25\u2009\u00b0C. a Coulombic efficiency determined by modified Aurbach method under 0.5\u2009mA/cm2 current density. b extended long cycling of Li||Cu cells with 0.5\u2009mA/cm2, 1mAh/cm2. The data points between cycle 100 and 300 are shown in the zoomed-in inset. c XPS analyses of depth-dependent elemental concentration on Li metal electrodes. d Depth-dependent S 2p XPS spectra of cycled LMA from the studied electrolytes. The spectra from bottom to top represent increasing Ar plasma etching depth.",
                        "Ex situ XPS studies of the Li anodes with depth-dependent analyses also identified the improved interfacial passivation with nonpolar ether electrolytes. The cycled Li metal electrodes were harvested from the same Li||NCM811 coin cells which were used for the cathode ex situ XPS and TEM studies in Fig.\u00a03a\u2013f. The LMA from the DPE electrolyte exhibits very consistent elemental concentrations throughout the SEI in Fig.\u00a05c, which suggests homogenous elemental distributions. The SEI also consists much more abundant fluorinated species (~22%) compared to other electrolytes. It indicates the DPE electrolyte largely enables the anion-originated SEI formation. The DME and DIG-based electrolytes, on the other hand, contain more organic carbon species. Fine XPS spectra analyses in Fig.\u00a05d and Supplementary Figs.\u00a020\u201323 provide more detailed insights regarding the SEI composition. The highest intensity of S 2p signal from the DPE electrolyte verifies the preferential decomposition of anion and the formation of inorganic species. Abundant SOxFy component dominates the reaction products in different depth. The O specie was also mainly detected as S\u2013O components with minimum Li2O. More importantly, chemical compositions are also observed to vary with increasing etching depth from all the studied electrolytes, but to different extents. As etching proceeds, compounds with lower binding energy are identified in the SEI, such as SOxFy\u2009\u2192\u2009SOx\u2009\u2192\u2009Sn2\u2212 (S 2p); F\u2013N(SO2)\u2009\u2192\u2009N(SO2) (N 1s); S\u2013O\u2009\u2192\u2009C\u2013O\u2009\u2192\u2009Li2O (O 1s). It indicates more complete reduction occurs as approaches to the metallic Li. Among the four electrolytes, the WSEEs like the DPE and DEE electrolytes feature less SEI component variations in different depth, which improves the Li metal passivation and reduces the parasitic reactions. The Li deposition efficiency can thus be enhanced compared to DME and DIG. Li metal deposition morphology studies via ex situ scanning electron microscopy (SEM) measurements (Supplementary Fig.\u00a024) verified the improved plating behavior when decreasing the solvating power. DPE and DEE achieved uniform Li deposition on Cu substrate with large Li grain size. Their cross sections indicate dense Li packing with minimal cracking and porous structures. The DME electrolyte shows ununiform plating where the substrate can be observed. Due to the low LMA CE, the DIG electrolyte hardly plated Li and generated a very thin layer of deposition with dendritic morphology. Improved Li deposition behavior is also due to demonstrated better wettability on the Li metal surface (Supplementary Fig.\u00a025)."
                    ],
                    "subsections": []
                },
                {
                    "title": "Testing Of The Ether-Based Electrolyte Solutions In Li||Ncm811 Cell Configuration Under Practical Conditions",
                    "paragraphs": [
