Repository: boschresearch/Pap2Pat

# Pap2Pat Dataset

### File Schema

Every directory in `data` corresponds to one patent-paper pair and contains the full texts of both patent and paper, as well as the patent outlines. We include all information in JSON for programmatic parsing and Markdown for manual inspection.

```yaml
data/:
    paper_id-patent_id/:
        # Nested JSON format
        patent.json: JSON file containing patent metadata and full-text, as well as all outlines
        paper.json: JSON file containing paper metadata and full-text
        # Markdown format
        patent.md: patent full-text formatted in markdown
        paper.md: paper full-text formatted in markdown

File: Pap2Pat/data/W4321481604-US20230173489/patent.json (part 1 of 6)
{
    "id": "US20230173489",
    "authors": [
        "Di Wu",
        "Mikhail G. Shapiro"
    ],
    "title": "GENETICALLY ENCODED ACTUATORS FOR ACOUSTIC MANIPULATION",
    "date": "2022-12-01 00:00:00",
    "abstract": "Disclosed herein include methods, compositions, and kits suitable for use in sorting a population of cells. In some embodiments, the method comprises flowing a fluid sample comprising a population of cells through a microfluidic channel. The population of cells can be configured to express gas vesicles (GVs) in a context-dependent manner. The expression of GVs within a cell can increase the compressibility (\u03b2) and reduce the density (\u03c1) of said cell, thereby modulating the acoustic contrast (\u03a6) of said cell relative to the fluid in the microfluidic channel. The method can comprise applying ultrasound to the microfluidic channel. Applying ultrasound can generate acoustic standing wave(s) in the microfluidic channel, thereby positioning pressure antinode(s) in the microfluidic channel.",
    "sections": [
        {
            "title": "DESCRIPTION",
            "paragraphs": [],
            "subsections": [
                {
                    "title": "STATEMENT REGARDING FEDERALLY SPONSORED R&D",
                    "paragraphs": [
                        "This invention was made with government support under Grant No. EB018975 awarded by the National Institutes of Health. The government has certain rights in the invention."
                    ],
                    "subsections": [],
                    "outline_long": [
                        "disclose government rights"
                    ],
                    "num_characters": 170,
                    "outline_medium": [
                        "disclose government support"
                    ],
                    "outline_short": [
                        "disclose government support"
                    ]
                },
                {
                    "title": "BACKGROUND",
                    "paragraphs": [],
                    "subsections": [
                        {
                            "title": "Field",
                            "paragraphs": [
                                "The present disclosure relates generally to the field of acoustofluidic sorting."
                            ],
                            "subsections": [],
                            "outline_long": [
                                "define field of invention"
                            ],
                            "num_characters": 80,
                            "outline_medium": [
                                "define field of invention"
                            ],
                            "outline_short": [
                                "define field of invention"
                            ]
                        },
                        {
                            "title": "Description of the Related Art",
                            "paragraphs": [
                                "Currently, the most common method for genotype-based selection of cells uses fluorescent proteins in combination with fluorescence-activated cell sorting (FACS). However, FACS instruments are complex and expensive, often limiting their use to centralized facilities. To enable more widespread genetic engineering and preparation of therapeutic cells, there is a need for more efficient and lower cost methods for genotype-based cell selection."
                            ],
                            "subsections": [],
                            "outline_long": [
                                "limitations of FACS"
                            ],
                            "num_characters": 443,
                            "outline_medium": [
                                "limitations of FACS"
                            ],
                            "outline_short": [
                                "limitations of FACS"
                            ]
                        }
                    ],
                    "outline_long": [],
                    "num_characters": 0,
                    "outline_medium": [],
                    "outline_short": []
                },
                {
                    "title": "SUMMARY",
                    "paragraphs": [
                        "Disclosed herein include methods of sorting a population of cells. In some embodiments, the method comprises: flowing a fluid sample through a microfluidic channel, wherein the microfluidic channel comprises one or more flow stream(s) introduced in the microfluidic channel via one or more inlet channel(s) and exiting the microfluidic channel via two or more outlet channels. In some embodiments, the fluid sample comprises a population of cells, wherein the population the cells have been configured to express gas vesicles (GVs) in a context-dependent manner, wherein the expression of GVs within a cell increases the compressibility (\u03b2) and reduces the density (p) of said cell, thereby modulating the acoustic contrast (\u03a6) of said cell relative to the fluid in the microfluidic channel. In some embodiments, the cellular expression of GVs above a threshold level of expression imparts a threshold negative acoustic contrast on said cell. In some embodiments, the population of cells comprises or is suspected of comprising: (i) a first subpopulation of cells having a nonnegative acoustic contrast or a negative acoustic contrast below the threshold negative acoustic contrast, and/or (ii) a second subpopulation of cells having a negative acoustic contrast at or above the threshold negative acoustic contrast. In some embodiments, the method comprises: applying ultrasound to the microfluidic channel, wherein applying ultrasound comprises generating acoustic standing wave(s) in the microfluidic channel, wherein the acoustic standing wave(s) position pressure antinode(s) in the microfluidic channel, and wherein the second subpopulation of cells is actuated towards flow stream(s) comprising the pressure antinode(s). In some embodiments, the method does not comprise buoyancy purification of the population of cells.",
                        "Disclosed herein include methods of sorting a population of cells. In some embodiments, the method comprises: flowing a fluid sample through a microfluidic channel, wherein the microfluidic channel comprises one or more flow stream(s) introduced in the microfluidic channel via one or more inlet channel(s) and exiting the microfluidic channel via two or more outlet channels. In some embodiments, the fluid sample comprises a population of cells, wherein the population of cells has been incubated with gas vesicles (GVs), wherein cells of the population of cells have varying capacity to uptake said GVs, and wherein population the cells is capable of uptaking GVs in a context-dependent manner. In some embodiments, the levels of GVs within a cell increases the compressibility (\u03b2) and reduces the density (p) of said cell, thereby modulating the acoustic contrast (\u03a6) of said cell relative to the fluid in the microfluidic channel. In some embodiments, the uptake of GVs above a threshold level of uptake imparts a threshold negative acoustic contrast on said cell. In some embodiments, the population of cells comprises or is suspected of comprising: (i) a first subpopulation of cells having a nonnegative acoustic contrast or a negative acoustic contrast below the threshold negative acoustic contrast, and/or (ii) a second subpopulation of cells having a negative acoustic contrast at or above the threshold negative acoustic contrast. In some embodiments, the method comprises: applying ultrasound to the microfluidic channel, wherein applying ultrasound comprises generating acoustic standing wave(s) in the microfluidic channel, wherein the acoustic standing wave(s) position pressure antinode(s) in the microfluidic channel, and wherein the second subpopulation of cells is actuated towards flow stream(s) comprising the pressure antinode(s). In some embodiments, the method does not comprise buoyancy purification of the population of cells.",
                        "In some embodiments, the one or more inlet channel(s) comprise a center inlet channel and/or one or more side inlet channel(s). In some embodiments, the two or more outlet channels comprise a center outlet channel and/or one or more side outlet channel(s). In some embodiments, the one or more flow stream(s) comprise a center flow stream and/or one or more peripheral flow stream(s). In some embodiments, the one or more flow streams comprise: a center flow stream introduced in the microfluidic channel via a center inlet channel and exiting the microfluidic channel via a center outlet channel; and one or more peripheral flow stream(s) introduced in the microfluidic channel via one or more side inlet channel(s) and exiting the microfluidic channel via one or more side outlet channel(s). In some embodiments, the acoustic standing wave(s) position pressure node(s) in the microfluidic channel. In some embodiments, at least one of the two or more outlet channel(s) is configured to capture flow stream(s) wherein pressure antinode(s) and/or pressure node(s) are positioned.",
                        "In some embodiments, the method comprises: incubating the population of cells with GVs, wherein uptake of the GVs comprises one or more of endocytosis, pinocytosis, nanopinocytosis, micropinocytosis, phagocytosis, membrane fusion, clathrin-medicated internalization, caveolin-mediated internalization, receptor-dependent internalization, and receptor-independent internalization. In some embodiments, the cells are capable of degrading GVs post-uptake (e.g., via lysosomal degradation). In some embodiments, the actuation comprises acoustic radiation force-based actuation. In some embodiments, the acoustic standing wave(s) position pressure node(s) in the microfluidic channel. In some embodiments, the first subpopulation of cells is actuated towards the flow stream(s) comprising the pressure node(s). In some embodiments, the acoustic standing wave(s) position a pressure node in the central flow stream. In some embodiments, the first subpopulation of cells is actuated towards the center flow stream. In some embodiments, the acoustic standing wave(s) position pressure antinode(s) in the one or more peripheral flow stream(s). In some embodiments, the second subpopulation of cells is actuated towards the one or more peripheral flow stream(s). In some embodiments, the microfluidic channel comprises two peripheral flow streams, two side inlet channels, and two side outlet channels. In some embodiments, the fluid sample is introduced in the microfluidic channel via the center inlet channel. In some embodiments, the fluid sample is hydrodynamically focused to the center flow stream via sheath flow introduced in the microfluidic channel via the two side inlet channels. In some embodiments, the distal end of the microfluidic channel comprises a trifurcation separating the central flow stream and peripheral flow streams. In some embodiments, the acoustic standing wave(s) position pressure antinodes at or adjacent to the microfluidic channel walls. In some embodiments, cells of the second subpopulation are actuated towards the peripheral flow streams. In some embodiments, cells of the first subpopulation remain in the center flow stream and/or are actuated towards the pressure node positioned at the center flow stream.",
                        "In some embodiments, the method comprises: collecting a first sorted population of cells from the center outlet channel, wherein the first subpopulation of cells is actuated towards the center flow stream; and/or collecting a second sorted population of cells from the one or more side outlet channel(s), wherein the second subpopulation of cells is actuated towards the one or more peripheral flow stream(s). In some embodiments, the method comprises: collecting a first sorted population of cells from the one or more side outlet channel(s), wherein the first subpopulation of cells is actuated towards the one or more peripheral flow stream(s); and/or collecting a second sorted population of cells from the center outlet channel, wherein the second subpopulation of cells is actuated towards the center flow stream. In some embodiments, the method comprises counting the first sorted population of cells and/or the second sorted population of cells. In some embodiments, the first sorted population of cells: is at least about 1.2-fold enriched for cells of the first subpopulation of cells; comprises at least about 70% of cells of the first subpopulation of cells present in the fluid sample; and/or comprises less about 30% of cells of the second subpopulation of cells present in the fluid sample. In some embodiments, the second sorted population of cells: is at least about 1.2-fold enriched for cells of the second subpopulation of cells; comprises at least about 70% of cells of the second subpopulation of cells present in the fluid sample; and/or comprises less about 30% of cells of the first subpopulation of cells present in the fluid sample.",
                        "In some embodiments, the acoustic properties of a cell of the population of cells are dependent on the context-dependent uptake of GVs and/or context-dependent expression of GVs. In some embodiments, the uptake of GVs and/or expression of GVs is capable of inverting and magnifying the acoustic contrast of a cell. In some embodiments, the uptake of GVs and/or expression of GVs is capable of inverting and magnifying the acoustic contrast of a cell by at least about 2-fold. In some embodiments, the cell type and/or cell state of a cell determines the context-dependent uptake of GVs and/or context-dependent expression of GVs. In some embodiments, the GVs are capable of amplifying the acoustic radiation force (ARF) experienced by the cells by at least about 2-fold and/or inverting their acoustic contrast upon uptake and/or expression. In some embodiments, the threshold negative acoustic contrast is at least about -0.001, -0.003, -0.007, -0.01, -0.02, -0.04, -0.06, -0.08, -0.10, -0.12, -0.14, -0.16, -0.18, or -0.20. In some embodiments, the cells have an acoustic contrast of about 0.0 to about 0.2 in the absence of GV uptake and/or GV expression (e.g., about 0.1). In some embodiments, the cells have an acoustic contrast of about -0.01 to about -2.0 upon GV uptake and/or GV expression (e.g., about -1.1).",
                        "In some embodiments, the width of the microfluidic channel is about half the wavelength of the acoustic standing wave. In some embodiments, applying ultrasound comprises generating an acoustic field (e.g., a half-wavelength standing acoustic field). In some embodiments, applying ultrasound comprises generating an acoustic field via a piezoelectric element coupled to the microfluidic channel. In some embodiments, applying ultrasound comprises continuous wave ultrasound. In some embodiments, the flowing comprises continuous flow. In some embodiments, the fluid in the microfluidic channel comprises: the fluid component of the fluid sample (e.g., the non-cell component of the fluid sample); water; sheath fluid; and/or one or more components configured to increase the density of the fluid in the microfluidic channel (e.g., iodixanol). In some embodiments, the microfluidic channel is situated within a microfluidic device, wherein the microfluidic device comprises a plurality of microfluidic channels, and wherein the method comprises flowing fluid sample(s) through said plurality of microfluidic channels in parallel.",
                        "The method can comprise: collapsing the GVs. In some embodiments, collapsing comprises applying ultrasound with a positive acoustic pressure exceeding the critical collapse pressure of the GVs. In some embodiments, the cell comprises: a eukaryotic cell (e.g., a yeast cell); and/or a prokaryotic cell (e.g., a bacterial cell, a gram-positive bacterial cell and/or a gram-negative bacterial cell). In some embodiments, the cell is the cell of a subject, such as, for example, a subject suffering from a disease or disorder (e.g., a blood disease, an immune disease, a cancer, an infectious disease, a genetic disease, a disorder caused by aberrant mtDNA, a metabolic disease, a disorder caused by aberrant cell cycle, a disorder caused by aberrant angiogenesis, a disorder cause by aberrant DNA damage repair, or any combination thereof). In some embodiments, the degree of uptake and/or expression of the GVs by a cell is associated with the presence and/or amount a unique cell type and/or a unique cell state of said cell.",
                        "In some embodiments, the first subpopulation of cells comprises cells having a genetic modification of interest and the second subpopulation of cells comprises cells not having a genetic modification of interest. In some embodiments, the second subpopulation of cells comprises cells having a genetic modification of interest and the first subpopulation of cells comprises cells not having a genetic modification of interest. In some embodiments, the genetic modification of interest comprises expression of a payload (e.g., a chimeric antigen receptor). In some embodiments, the genetic modification of interest comprises (i) a deletion of an endogenous nucleic acid sequence at a genomic locus of interest, (ii) a modification of an endogenous nucleic acid sequence at a genomic locus of interest, and/or (iii) an insertion of a nucleic acid at the genomic locus of interest. In some embodiments, the genetic modification of interest comprises editing out an undesirable mutation. In some embodiments, the cell type and/or cell state of a cell comprises the presence or absence of a genetic modification of interest. In some embodiments, the presence or absence of a genetic modification of interest determines the context-dependent uptake of GVs and/or context-dependent expression of GVs. In some embodiments, the method comprises introducing a gene modification vector into the population the cells. In some embodiments, the gene modification vector is configured to introduce the genetic modification of interest into said cells. In some embodiments, the gene modification vector is configured to express the GVs as a selection marker. In some embodiments, the gene modification vector is a viral vector, a plasmid, a transposable element (e.g., piggybac transposon, sleeping beauty transposon), a naked DNA vector, a lipid nanoparticle (LNP), or any combination thereof. In some embodiments, the viral vector is an AAV vector, a lentivirus vector, a retrovirus vector, an adenovirus vector, a herpesvirus vector, a herpes simplex virus vector, a cytomegalovirus vector, a vaccinia virus vector, a MVA vector, a baculovirus vector, a vesicular stomatitis virus vector, a human papillomavirus vector, an avipox virus vector, a Sindbis virus vector, a VEE vector, a Measles virus vector, an influenza virus vector, a hepatitis B virus vector, an integration-deficient lentivirus (IDLV) vector, or any combination thereof.",
                        "In some embodiments, each cell of the population of cells comprises: one or more context-dependent promoters operably connected to one or more gas vesicle (GV) polynucleotides comprising: one or more gas vesicle structural (GVS) gene(s) encoding one or more GVS protein(s); and/or one or more first promoters operably connected to one or more gas vesicle (GV) polynucleotides comprising: one or more gas vesicle assembly (GVA) gene(s) encoding one or more GVA protein(s), and wherein the one or more GVA protein(s) and the one or more GVS protein(s) are capable of forming gas vesicles (GVs) upon expression in a cell. In some embodiments, the activity of the context-dependent promoter and/or the degree of expression of the GVs is associated with the presence and/or amount a unique cell type and/or a unique cell state. In some embodiments, each cell of the population of cells comprises one or more first promoters operably connected to one or more gas vesicle (GV) polynucleotides comprising: one or more gas vesicle assembly (GVA) gene(s) encoding one or more GVA protein(s), and one or more gas vesicle structural (GVS) gene(s) encoding one or more GVS protein(s), wherein the one or more GVA protein(s) and the one or more GVS protein(s) are capable of forming gas vesicles (GVs) upon expression in a cell. In some embodiments, the expression of a payload protein is linked to the expression of a GVS protein via a tandem gene expression element (e.g., an internal ribosomal entry site (IRES), foot-and-mouth disease virus 2A peptide (F2A), equine rhinitis A virus 2A peptide (E2A), porcine teschovirus 2A peptide (P2A) or Thosea asigna virus 2A peptide (T2A), or any combination thereof). In some embodiments, the second subpopulation of cells comprises (i) cells of a unique cell type, (ii) cells of a unique cell state, and/or (iii) cells expressing a payload protein.",
                        "In some embodiments, each cell of the population of cells comprises: a context-dependent promoter operably linked to a transactivator polynucleotide comprising a transactivator gene, wherein the context-dependent promoter is capable of inducing transcription of the transactivator gene to generate a transactivator transcript, wherein the transactivator transcript is capable of being translated to generate a transactivator, wherein the activity of the context-dependent promoter and/or the degree of expression of the transactivator is associated with the presence and/or amount a unique cell type and/or a unique cell state, wherein, in the presence of the transactivator and a transactivator-binding compound, the first promoter is capable of inducing transcription of the one or more GV polynucleotides to generate GV transcript(s), and wherein the GV transcript(s) are capable of being translated to generate GVA protein(s) and/or GVS protein(s).",
                        "In some embodiments, the first promoter comprises one or more copies of a transactivator recognition sequence the transactivator is capable of binding to induce transcription, and wherein the transactivator is incapable of binding the transactivator recognition sequence in the absence of the transactivator-binding compound. In some embodiments, the one or more copies of a transactivator recognition sequence comprise one or more copies of a tet operator (TetO). In some embodiments, the one or more copies of a transactivator recognition sequence comprise one or more copies of a tet operator (TetO). In some embodiments, the first promoter comprises a tetracycline response element (TRE), and wherein the TRE comprises one or more copies of a tet operator (TetO). In some embodiments, the transactivator comprises reverse tetracycline-controlled transactivator (rtTA). In some embodiments, the transactivator comprises tetracycline-controlled transactivator (tTA). In some embodiments, the transactivator-binding compound comprises tetracycline, doxycycline or a derivative thereof. In some embodiments, the transactivator comprises a constitutive signal peptide for protein degradation (e.g., PEST).",
                        "In some embodiments, one or more GV polynucleotides and/or transactivator polynucleotide comprise: a 5\u2032UTR and/or a 3\u2032UTR; a tandem gene expression element selected from the group comprising an internal ribosomal entry site (IRES), foot-and-mouth disease virus 2A peptide (F2A), equine rhinitis A virus 2A peptide (E2A), porcine teschovirus 2A peptide (P2A) or Thosea asigna virus 2A peptide (T2A), or any combination thereof; and/or a transcript stabilization element (e.g., woodchuck hepatitis post-translational regulatory element (WPRE), bovine growth hormone polyadenylation (bGH-polyA) signal sequence, human growth hormone polyadenylation (hGH-polyA) signal sequence, or any combination thereof). In some embodiments, the one or more first promoters comprise: a minimal promoter (e.g., TATA, miniCMV, and/or miniPromo); a tissue-specific promoter and/or a lineage-specific promoter; and/or a ubiquitous promoter (e.g., a minEfla promoter, a cytomegalovirus (CMV) immediate early promoter, a CMV promoter, a viral simian virus 40 (SV40) (e.g., early or late), a Moloney murine leukemia virus (MoMLV) LTR promoter, a Rous sarcoma virus (RSV) LTR, an RSV promoter, a herpes simplex virus (HSV) (thymidine kinase) promoter, H5, P7.5, and P11 promoters from vaccinia virus, an elongation factor 1-alpha (EF1a) promoter, early growth response 1 (EGR1), ferritin H (FerH), ferritin L (FerL), Glyceraldehyde 3-phosphate dehydrogenase (GAPDH), eukaryotic translation initiation factor 4A1 (EIF4A1), heat shock 70 kDa protein 5 (HSPA5), heat shock protein 90 kDa beta, member 1 (HSP90B1), heat shock protein 70 kDa (HSP70), (\u03b2-kinesin (\u03b2-KIN), the human ROSA 26 locus, a Ubiquitin C promoter (UBC), a phosphoglycerate kinase-1 (PGK) promoter, 3-phosphoglycerate kinase promoter, a cytomegalovirus enhancer, human \u03b2-actin (HBA) promoter, chicken \u03b2-actin (CBA) promoter, a CAG promoter, a CASI promoter, a CBH promoter, or any combination thereof).",
                        "In some embodiments, the GVA genes and/or GVS genes are derived from Bacillus Megaterium, Anabaenaflos-aquae, Serratia sp., Bukholderia thailandensis, B. megaterium, Frankia sp, Haloferax mediaterranei, Halobacterium sp, Halorubrum vacuolatum, Microcystis aeruginosa, Methanosarcina barkeri, Streptomyces coelicolor, and/or Psychromonas ingrahamii. In some embodiments, the one or more GV polynucleotides comprise: two or more GVS genes derived from different prokaryotic species; GVA genes and/or GVS genes from Bacillus Megaterium, Anabaenaflos-aquae, Serratia sp., Bukholderia thailandensis, B. megaterium, Frankia sp, Haloferax mediaterranei, Halobacterium sp, Microchaete diplosiphon, Nostoc sp, Halorubrum vacuolatum, Microcystis aeruginosa, Methanosarcina barkeri, Streptomyces coelicolor, and/or Psychromonas ingrahamii; gvpB, gvpN gvpF, gvpG, gvpL gvpS, gvpK, gvpJ, and/or gvpU from B. megaterium; gvpA, gvpC, gvpN, gvpJ, gvpK, gvpF, gvpG, gvpV, and/or gvpW from Anabaena flos-aquae; gvpR, gvpN, gvpF, gvpG, gvpL, gvpS, gvpK, gvpJ, gvpT and/or gvpU from B. megaterium and gvpA from Anabaena flos-aquae; gvpA, and/or gvpC from Anabaena flos-aquae, and gvpN, gvpF, gvpG, gvpL, gvpS, gvpK, gvpJ, and/or gvpU from B. megaterium; and/or gvpA, gvpC and/or gvpN from Anabaena flos-aquae, and gvpF, gvpG, gvpL, gvpS, gvpK, gvpJ, and/or gvpU from B. megaterium. In some embodiments, the GVA genes and GVS genes have sequences codon optimized for expression in a eukaryotic cell. In some embodiments, the GVs comprise a GVS variant engineered to present a tag enabling clustering in the cell. In some embodiments, the GVs are hybrid GVs derived from two or more prokaryotic species. In some embodiments, the density and/or compressibility of the GVs is capable of being configured to tune the acoustophoretic phenotypic properties of cells expressing said GVs. In some embodiments, the GVs comprise a GvpC variant. In some embodiments, the GvpC variant comprises: a protease-sensing GvpC protein comprising at least one protease recognition site inserted within the central portion and/or attached to at least one of the N-terminus and the C-terminus of the Gvp; and/or a Ca2+-sensing GvpC protein comprising a Ca2+-binding domain and an interaction domain.",
                        "In some embodiments, the unique cell state comprises activation of one or more cellular activities of interest. In some embodiments, a unique cell type and/or a unique cell state is caused by hereditable, environmental, and/or idiopathic factors. In some embodiments, a unique cell type and/or a unique cell state is caused by and/or associated with the expression of one or more endogenous proteins whose expression is regulated by the endogenous context-dependent promoter. In some embodiments, the unique cell state and/or unique cell type is characterized by signaling of one or more endogenous signal transducer(s) (e.g., signal transducer(s) regulated by the endogenous context-dependent promoter). In some embodiments, the unique cell type and/or the cell in the unique cell state (i) causes and/or aggravates a disease or disorder and/or (ii) is associated with the pathology of a disease or disorder. In some embodiments, the unique cell state and/or unique cell type is characterized by aberrant signaling of one or more signal transducer(s). In some embodiments, the aberrant signaling involves: an overactive signal transducer; a constitutively active signal transducer over a period of time; an active signal transducer repressor and an active signal transducer; an inactive signal transducer activator and an active signal transducer; an inactive signal transducer; an underactive signal transducer; a constitutively inactive signal transducer over a period of time; an inactive signal transducer repressor and an inactive signal transducer; and/or an active signal transducer activator and an inactive signal transducer. In some embodiments, the aberrant signaling comprises an aberrant signal of at least one signal transduction pathway regulating cell survival, cell growth, cell proliferation, cell adhesion, cell migration, cell metabolism, cell morphology, cell differentiation, apoptosis, or any combination thereof. In some embodiments, the signal transduscer(s) is AKT, PI3K, MAPK, p44/42 MAP kinase, TYK2, p38 MAP kinase, PKC, PKA, SAPK, ELK, JNK, cJun, RAS, Raf, MEK \u00bd, MEK 3/6, MEK 4/7, ZAP-70, LAT, SRC, LCK, ERK \u00bd, Rsk 1, PYK2, SYK, PDK1, GSK3, FKHR, AFX, PLCy, PLCy, NF-kB, FAK, CREB, \u03b1III\u03b23, Fc\u03b5RI, BAD, p70S6K, STAT1, STAT2, STAT3, STAT5, STAT6, or any combination thereof. In some embodiments, the disease or disorder is characterized by an aberrant signaling of the signal transducer.",
                        "In some embodiments, the unique cell state comprises: a physiological state (e.g., a cell cycle state, a differentiation state, a development state, a metabolic state, or a combination thereof); and/or a pathological state (e.g., a disease state, a human disease state, a diabetic state, an immune disorder state, a neurodegenerative disorder state, an oncogenic state, or a combination thereof). In some embodiments, the unique cell state and/or unique cell type is characterized by one or more of cell proliferation, stress pathways, oxidative stress, stress kinase activation, DNA damage, lipid metabolism, carbohydrate regulation, metabolic activation including Phase I and Phase II reactions, Cytochrome P-450 induction or inhibition, ammonia detoxification, mitochondrial function, peroxisome proliferation, organelle function, cell cycle state, morphology, apoptosis, DNA damage, metabolism, signal transduction, cell differentiation, cell-cell interaction and cell to non-cellular compartment. In some embodiments, the unique cell state and/or unique cell type is characterized by one or more of acute phase stress, cell adhesion, AH-response, anti-apoptosis and apoptosis, antimetabolism, anti- proliferation, arachidonic acid release, ATP depletion, cell cycle disruption, cell matrix disruption, cell migration, cell proliferation, cell regeneration, cell-cell communication, cholestasis, differentiation, DNA damage, DNA replication, early response genes, endoplasmic reticulum stress, estogenicity, fatty liver, fibrosis, general cell stress, glucose deprivation, growth arrest, heat shock, hepatotoxicity, hypercholesterolemia, hypoxia, immunotox, inflammation, invasion, ion transport, liver regeneration, cell migration, mitochondrial function, mitogenesis, multidrug resistance, nephrotoxicity, oxidative stress, peroxisome damage, recombination, ribotoxic stress, sclerosis, steatosis, teratogenesis, transformation, disrupted translation, transport, and tumor suppression. In some embodiments, the unique cell state and/or unique cell type is characterized by one or more of nutrient deprivation, hypoxia, oxidative stress, hyperproliferative signals, oncogenic stress, DNA damage, ribonucleotide depletion, replicative stress, and telomere attrition, promotion of cell cycle arrest, promotion of DNA-repair, promotion of apoptosis, promotion of genomic stability, promotion of senescence, and promotion of autophagy, regulation of cell metabolic reprogramming, regulation of tumor microenvironment signaling, inhibition of cell sternness, survival, and invasion.",
                        "In some embodiments, the cell comprises a eukaryotic cell (e.g., mammalian cell). In some embodiments, the mammalian cell and/or the cell type is: an antigen-presenting cell, a dendritic cell, a macrophage, a neural cell, a brain cell, an astrocyte, a microglial cell, and a neuron, a spleen cell, a lymphoid cell, a lung cell, a lung epithelial cell, a skin cell, a keratinocyte, an endothelial cell, an alveolar cell, an alveolar macrophage, an alveolar pneumocyte, a vascular endothelial cell, a mesenchymal cell, an epithelial cell, a colonic epithelial cell, a hematopoietic cell, a bone marrow cell, a Claudius cell, Hensen cell, Merkel cell, Muller cell, Paneth cell, Purkinje cell, Schwann cell, Sertoli cell, acidophil cell, acinar cell, adipoblast, adipocyte, brown or white alpha cell, amacrine cell, beta cell, capsular cell, cementocyte, chief cell, chondroblast, chondrocyte, chromaffin cell, chromophobic cell, corticotroph, delta cell, Langerhans cell, follicular dendritic cell, enterochromaffin cell, ependymocyte, epithelial cell, basal cell, squamous cell, endothelial cell, transitional cell, erythroblast, erythrocyte, fibroblast, fibrocyte, follicular cell, germ cell, gamete, ovum, spermatozoon, oocyte, primary oocyte, secondary oocyte, spermatid, spermatocyte, primary spermatocyte, secondary spermatocyte, germinal epithelium, giant cell, glial cell, astroblast, astrocyte, oligodendroblast, oligodendrocyte, glioblast, goblet cell, gonadotroph, granulosa cell, haemocytoblast, hair cell, hepatoblast, hepatocyte, hyalocyte, interstitial cell, juxtaglomerular cell, keratinocyte, keratocyte, lemmal cell, leukocyte, granulocyte, basophil, eosinophil, neutrophil, lymphoblast, B-lymphoblast, T-lymphoblast, lymphocyte, B-lymphocyte, T-lymphocyte, helper induced T-lymphocyte, Th1 T-lymphocyte, Th2 T-lymphocyte, natural killer cell, thymocyte, macrophage, Kupffer cell, alveolar macrophage, foam cell, histiocyte, luteal cell, lymphocytic stem cell, lymphoid cell, lymphoid stem cell, macroglial cell, mammotroph, mast cell, medulloblast, megakaryoblast, megakaryocyte, melanoblast, melanocyte, mesangial cell, mesothelial cell, metamyelocyte, monoblast, monocyte, mucous neck cell, myoblast, myocyte, muscle cell, cardiac muscle cell, skeletal muscle cell, smooth muscle cell, myelocyte, myeloid cell, myeloid stem cell, myoblast, myoepithelial cell, myofibrobast, neuroblast, neuroepithelial cell, neuron, odontoblast, osteoblast, osteoclast, osteocyte, oxyntic cell, parafollicular cell, paraluteal cell, peptic cell, pericyte, peripheral blood mononuclear cell, phaeochromocyte, phalangeal cell, pinealocyte, pituicyte, plasma cell, platelet, podocyte, proerythroblast, promonocyte, promyeloblast, promyelocyte, pronormoblast, reticulocyte, retinal pigment epithelial cell, retinoblast, small cell, somatotroph, stem cell, sustentacular cell, teloglial cell, a zymogenic cell, or any combination thereof. In some embodiments, the stem cell comprises an embryonic stem cell, an induced pluripotent stem cell (iPSC), a hematopoietic stem/progenitor cell (HSPC), or any combination thereof.",
                        "In some embodiments, the context-dependent promoter comprises a tissue-specific promoter and/or a lineage-specific promoter. In some embodiments, the tissue specific promoter is a liver-specific thyroxin binding globulin (TBG) promoter, an insulin promoter, a glucagon promoter, a somatostatin promoter, a pancreatic polypeptide (PPY) promoter, a synapsin-1 (Syn) promoter, a creatine kinase (MCK) promoter, a mammalian desmin (DES) promoter, a hSynapsin promoter, a \u03b1-myosin heavy chain (a-MHC) promoter, or a cardiac Troponin T (cTnT) promoter. In some embodiments, the tissue specific promoter is a neuronal activity-dependent promoter and/or a neuron-specific promoter (e.g., a synapsin-1 (Syn) promoter, a CaMKIIa promoter, a calcium/calmodulin-dependent protein kinase II a promoter, a tubulin alpha I promoter, a neuron-specific enolase promoter, a platelet-derived growth factor beta chain promoter, TRPV1 promoter, a Nav1.7 promoter, a Nav1.8 promoter, a Nav1.9 promoter, or an Advillin promoter). In some embodiments, the tissue specific promoter is a muscle-specific promoter (e.g., a creatine kinase (MCK) promoter)."
                    ],
                    "subsections": [],
                    "outline_long": [
                        "introduce cell sorting method",
                        "describe microfluidic channel",
                        "explain cell expression of gas vesicles",
                        "define acoustic contrast",
                        "describe population of cells",
                        "introduce ultrasound application",
                        "explain acoustic standing waves",
                        "describe pressure antinodes",
                        "explain cell actuation",
                        "describe outlet channels",
                        "introduce inlet channels",
                        "describe flow streams",
                        "explain pressure nodes",
                        "describe cell uptake of gas vesicles",
                        "explain internalization methods",
                        "describe cell degradation of gas vesicles",
                        "introduce acoustic radiation force",
                        "describe actuation of first subpopulation",
                        "describe actuation of second subpopulation",
                        "introduce microfluidic channel design",
                        "describe fluid sample introduction",
                        "explain sheath flow",
                        "describe trifurcation",
                        "introduce cell collection",
                        "describe cell counting",
                        "explain enrichment of subpopulations",
                        "describe acoustic properties of cells",
                        "explain context-dependent uptake of gas vesicles",
                        "introduce collapsing of gas vesicles",
                        "introduce gas vesicle (GV) polynucleotides",
                        "describe GV protein expression",
                        "associate GV expression with cell type/state",
                        "link payload protein expression to GV expression",
                        "introduce transactivator polynucleotide",
                        "describe transactivator-induced GV transcription",
                        "specify transactivator recognition sequence",
                        "describe tetracycline response element (TRE)",
                        "introduce transactivator-binding compound",
                        "describe constitutive signal peptide for protein degradation",
                        "introduce 5'UTR and 3'UTR elements",
                        "describe tandem gene expression elements",
                        "introduce transcript stabilization elements",
                        "specify minimal promoters",
                        "describe tissue-specific and lineage-specific promoters",
                        "introduce ubiquitous promoters",
