Repository: boschresearch/Pap2Pat

# Pap2Pat Dataset

### File Schema

Every directory in `data` corresponds to one patent-paper pair and contains the full texts of both patent and paper, as well as the patent outlines. We include all information in JSON for programmatic parsing and Markdown for manual inspection.

```yaml
data/:
    paper_id-patent_id/:
        # Nested JSON format
        patent.json: JSON file containing patent metadata and full-text, as well as all outlines
        paper.json: JSON file containing paper metadata and full-text
        # Markdown format
        patent.md: patent full-text formatted in markdown
        paper.md: paper full-text formatted in markdown

File: Pap2Pat/data/W4367178658-US20240079234/paper.json (part 1 of 2)
{
    "id": "https://semopenalex.org/work/W4367178658",
    "authors": [
        "Wei Wang",
        "Weijun Wang",
        "Dong Chen",
        "Yang L\u00fc",
        "Quan Quan",
        "Chun\u2010Yuen Wong",
        "Fu\u2010Rong Chen",
        "Changyong Lan",
        "Lifan Shen",
        "Johnny C. Ho",
        "Xiuming Bu",
        "Chuntai Liu",
        "Xiaocui Li",
        "You Meng",
        "Xiaolin Kang",
        "Pengshan Xie",
        "Chi-Fung Yeung",
        "SenPo Yip",
        "Zhengxun Lai",
        "Wanpeng Li",
        "Dengji Li",
        "Fei Wang"
    ],
    "title": "Van der Waals nanomesh electronics on arbitrary surfaces",
    "date": "2023-04-27",
    "abstract": "Chemical bonds, including covalent and ionic bonds, endow semiconductors with stable electronic configurations but also impose constraints on their synthesis and lattice-mismatched heteroepitaxy. Here, the unique multi-scale van der Waals (vdWs) interactions are explored in one-dimensional tellurium (Te) systems to overcome these restrictions, enabled by the vdWs bonds between Te atomic chains and the spontaneous misfit relaxation at quasi-vdWs interfaces. Wafer-scale Te vdWs nanomeshes composed of self-welding Te nanowires are laterally vapor grown on arbitrary surfaces at a low temperature of 100 \u00b0C, bringing greater integration freedoms for enhanced device functionality and broad applicability. The prepared Te vdWs nanomeshes can be patterned at the microscale and exhibit high field-effect hole mobility of 145 cm 2 /Vs, ultrafast photoresponse below 3 \u03bcs in paper-based infrared photodetectors, as well as controllable electronic structure in mixed-dimensional heterojunctions. All these device metrics of Te vdWs nanomesh electronics are promising to meet emerging technological demands.",
    "sections": [
        {
            "title": "Introduction",
            "paragraphs": [
                "In the past few decades, one-dimensional (1D) nanomaterials have been widely explored as the main driver for emerging electronics1,2. Particularly, nanowires (NWs) made of crystalline inorganic materials are able to meet all performance demands in terms of, but not limited to, carrier mobility, mechanical flexibility, energy efficiency, and optical transparency3,4. However, their scalability and integrability are still insufficient, especially when large-area and low-cost electronics are highly desired in present-day Internet of Things (IoT) applications5. Since then, many NW assembly strategies, including post-synthesis assemblies and in situ epitaxial growths, have been developed to tackle the issues of scalability and integrability by configuring large-scale crystalline NW parallel arrayed or random networked films.",
                "Post-synthesis assemblies, such as contact printing and solution-phase deposition, are commonly used to assemble crystalline NWs into high-performance electronics and optoelectronics6\u20138. Taking advantage of post-synthesis assembly, several groups have developed circuit-level mechanically flexible applications, e.g., logic gates9, ring oscillators10, and artificial skins11,12, using group III\u2013V parallel-array NWs and carbon nanotube (CNT) thin films as active components. It is noted that although these assembly methods are generally applicable to different 1D nanomaterials, the cost-intensive and slow process natures would hinder the practical utilization of post-synthesis assembly processes5. Alternatively, to bypass the complicated two-step assembly process, in situ epitaxial growths are intensely studied to construct 1D materials in a bottom-up manner and explore their functional devices3,13. In some cases, for instance, gallium nitride (GaN) NWs with controlled crystallographic orientations are grown on specific crystal planes of sapphire (\u03b1-Al2O3)13; however, the high growth temperature, stringent substrate requirement of atomically flat and faceted surfaces, and elusive heteroepitaxial relationships are always involved, which add apparent complexities to the standard material processing.",
                "Under these considerations, alternative materials and growth strategies are desired to address the current challenges of 1D nanomaterials. Recently, elemental tellurium (Te) microplates14,15, thin films16,17, and 1D chains4,18 are demonstrated good electrical device performance with good environmental stability and high hole mobility, mainly arising from their narrow band gap (0.35\u2009eV) and high current-carrying ability. As a kind of \u201cDNA-like\u201d inorganic molecules, 1D Te atomic chains are packed in a hexagonal array by weak forces, called van der Waals (vdWs) interactions, to form a crystal, while in each atomic chain, the covalently bonded Te atoms are helically sequenced along the c-axis14. The vdWs interactions, together with the highly anisotropic crystalline structure of Te crystal, would potentially dictate the 1D nanostructured growth. Such a true 1D system, consisting of vdWs bonded atomic chains, provides us opportunities to overcome those severe constraints on fabricating traditional 1D materials18.",
                "Here, aiming to bypass the constraints on semiconducting material synthesis and lattice-mismatched hetero-integration, we report a robust vapor-phase growth method to synthesize wafer-scale Te vdWs nanomeshes at only 100\u2009\u00b0C. Enabled by the vdWs bonds between Te atomic chains and the spontaneous misfit relaxation at quasi-vdWs interfaces, Te vdWs nanomeshes could be laterally vapor grown on arbitrary surfaces, including rigid substrates, flexible substrates, layered material surfaces, and curved surfaces. The multi-functionality of self-welded Te vdWs nanomeshes is also demonstrated, such as micrometer-level patterning capacity, high field-effect hole mobility, fast photoresponse in the infrared region, and controllable electronic structure of heterojunctions. All the obtained device metrics are on par with those of state-of-the-art devices."
            ],
            "subsections": []
        },
        {
            "title": "Results",
            "paragraphs": [],
            "subsections": [
                {
                    "title": "Low Temperature And General Growth",
                    "paragraphs": [
                        "To initiate the growth process, Te source powders are vaporized and carried to the growth substrates, heating at 100\u2009\u00b0C with a flow of argon gas (details provided in the \u201cMethods\u201d section). No metal catalyst is used to seed the NW growth in this work. The growth pressure is atmospheric pressure during the entire growth process, avoiding the capital-intensive equipment usually employed in conventional synthesis techniques. The atmospheric pressure is also beneficial to suppress the evaporation of source materials and yield an efficient NW nucleation/growth with uniform morphology. As illustrated in the schematic diagrams in Fig.\u00a01, the low-temperature Te nanomesh synthesis offers many attractions in terms of material, process, and device. Highlights of this work are listed below:i.The self-assembled Te nanomesh could be grown on various types of surfaces, including rigid substrates, flexible substrates, layered vdWs material surfaces, and three-dimensional curved surfaces (Fig.\u00a01a). There is no concern about the compatibility between the target device substrate and the NW growth process; thereby, devices can be made on diverse technologically functional surfaces in a scalable and low-cost manner that cannot be achieved by other means.ii.The Te nanomesh synthesis presented in this work is simply based on the multi-scale vdWs interactions, i.e., the macroscale quasi-vdWs interactions with spontaneous misfit relaxation to substrates19 and the nanoscale vdWs interactions among Te chains4,18 (Fig.\u00a01b and Supplementary Fig.\u00a01). Unlike the growth mechanisms proposed for metal-catalyzed or epitaxial growth that mainly rely on the complicated liquid\u2013solid interface and epitaxial relationship, our multi-scale vdWs interactions-dominated growth is spontaneous, efficient, and multi-substrate compatible.iii.Because all the vdWs interactions explored here are parallel to the growth substrates, the Te NWs would laterally grow on the substrates and then assemble into NW networks. This laterally grown nanomesh is beneficial to the subsequent device integrations, as most present-day devices are fundamentally planar in architectures5. Moreover, our low-temperature nanomesh fabrication approach would not involve any chemical reaction and associated damage on typical substrate materials (Fig.\u00a01c). Therefore, directly growing Te nanomeshes on heat-intolerant flexible or stretchable substrates, such as polyimide (PI) and polydimethylsiloxane (PDMS), is now accessible.iv.A self-welding process is found in our Te nanomesh growth process, which is essential for promoting electrical device performance and mechanical robustness (Fig.\u00a01d). Compared to the NW networks formed by solution-phase deposition schemes that always give the weak physical inter-NW connection20, our self-welded nanomeshes with well-connected network morphology are expected to exhibit reduced inter-NW junction resistance and improved mechanical robustness, making them a kind of potentially reliable active device component for practical applications.Fig. 1Schematic illustrations of the low-temperature Te nanomesh growth on arbitrary surfaces.a Growth substrates used in this work with different forms, shapes, and sizes. b Multi-scale van der Waals (vdWs) interactions of Te nanomeshes. c Low-temperature lateral growth of Te nanomeshes on heat-intolerant substrates. d The self-welding process between Te nanowires (NWs)."
                    ],
                    "subsections": []
                },
                {
                    "title": "Geometric Control And Self-Welding Process",
                    "paragraphs": [
                        "Taking sapphire substrate as an example, nucleation, lateral growth, and self-welding steps of Te NWs occur sequentially throughout the entire growth process (Fig.\u00a02a, b). To start with, Te molecules randomly diffuse on the growth surface and reach an active surface site (steps, defects, impurities, etc.) that is energetically favorable for nucleation21. As the densities of active surface sites depend on the substrate type and quality, we observed enhanced nucleation densities on roughened surfaces (Fig.\u00a02c and Supplementary Fig.\u00a02) because of their increased surface defects. In specific, the nucleation densities on PDMS and photoresist film are found to be 4.5\u2009\u00b1\u20090.2\u2009\u03bcm\u22122 and 3.5\u2009\u00b1\u20090.2\u2009\u03bcm\u22122, respectively, significantly higher than those on some surface-clean substrates (e.g., 0.12\u2009\u00b1\u20090.09\u2009\u03bcm\u22122 of SiO2 and 0.45\u2009\u00b1\u20090.15\u2009\u03bcm\u22122 of sapphire). Although with distinctly different substrate features, Te nanomeshes on both rigid and flexible substrates show basically similar growth behaviors (Supplementary Fig.\u00a02). Besides, because of the pronounced atomic-chain crystal structure, the Te atoms are more strongly coupled with each other in an atomic chain than with the growth substrate. Following the Volmer\u2013Weber nucleation model22,23, the nanoclusters are nucleated and grown directly on the substrate surface, regardless of the surface features, giving rise to the general growth of Te nanomeshes on diverse substrates.Fig. 2Te nanomesh growth.a Optical images of Te nanomeshes grown on sapphire with different growth durations, showing nucleation, lateral growth, and self-welding steps. b Transmission electron microscopy (TEM) images of Te nanomeshes with distinct self-welding regions. c Surface energies of different substrates used in this work and corresponding NW densities of Te nanomeshes after growth. The corresponding references could be found in Supplementary Table\u00a01. The inset shows photographs of water droplets on different substrates. Scale bar represents 2\u2009mm. d Surface energies of different substrates before/after surface treatments and the corresponding NW densities of Te nanomeshes after growth. The inset shows photographs of water droplets on different substrates. Scale bar represents 2\u2009mm. e Schematic illustration and f scanning electron microscopy (SEM) images of the self-welding process of Te nanomeshes with different growth duration times.",
                        "To substantiate the correlation between nucleation density and substrate quality, we performed contact angle measurements on various vacant substrates. The contact angle could provide quantitative data about the molecular differences in surface energy (Fig.\u00a02c). In general, the active surface sites would create a low-energy surface, lowering the energy barrier for nucleation. Indeed, we observed enhanced nucleation densities on surfaces with low surface energies (Fig.\u00a02c). This finding allows us to modify the NW density of Te nanomeshes via surface energy engineering. The control experiments are demonstrated to endorse the proposed correlation (Fig.\u00a02d). For instance, to increase the NW density on certain substrates, HF-treated SiO2 (changing terminated groups), 1000\u2009\u00b0C-annealed sapphire (creating steps), Ar plasma-bombarded PI (increasing roughness) were conducted to lower the corresponding surface energies. On the contrary, enhancing the surface energy of SiO2 by removing surface carbon contaminants via O2 plasma treatment would lead to decreasing NW density. These results are in good agreement with the proposed surface energy-determined nucleation density correlation and also specify some defects/impurities that could directly trigger the nucleation and growth of Te NWs, including surface groups, steps, and contaminants.",
                        "With a continuous supply of Te adatoms, the lengths of Te NWs are increasing with the growth time, while at the same time, the NW diameter is relatively constant (~150\u2009nm) (Fig.\u00a02a, b). This result reveals that the Te incorporation in the radial direction and axial direction of Te NWs is significantly different. From transmission electron microscopy (TEM) images and selected area electron diffraction (SAED) patterns (Supplementary Fig.\u00a03), single crystallinity and growth orientation of \\(\\left\\langle 0001 \\right\\rangle\\)  for the Te NWs are distinguished. The favored \\(\\left\\langle 0001 \\right\\rangle\\)  growth of the Te NW is mainly owing to the highly anisotropic crystalline structure of Te, agreeing well with the reported works4,21. The covalently bonded Te atoms along the c-axis have higher binding energy (0.68\u2009eV) than those along the \\(\\left\\langle {\\overline{1}2\\overline{1}0} \\right\\rangle\\)  (0.22\u2009eV) and \\(\\left\\langle {10\\overline{1}0} \\right\\rangle\\)  (0.05\u2009eV) directions21. Therefore, in a continuous adsorption and desorption process, driven by the stronger bond in \\(\\left\\langle 0001 \\right\\rangle\\)  directions, the growth along the c-axis (i.e., the NW axial direction) is kinetically favored, while the growth along the radial direction almost stops with a constant diameter of 150\u2009nm. Changing the local energetic landscape with growth temperatures would directly affect the NW morphology, including diameter, length, and density. As shown in Supplementary Fig.\u00a04, with decreased growth temperatures from 200 to 50\u2009\u00b0C, the Te NWs possess increased density but decreased length and decreased diameter from ~3\u00a0\u03bcm to ~20\u2009nm. For benchmarking with the state-of-the-art ultrathin inorganic chains, future NW scaling with significantly reduced NW diameter could be realized by growth optimization and subtractive manufacturing (e.g., etching and exfoliation)18.",
                        "By increasing the growth duration\u00a0time to 2\u2009h or above, Te NWs extend to connect with each other, and the self-welding processes appear at the inter-NW junctions (Fig.\u00a02e). As depicted in the TEM image in Supplementary Fig.\u00a05, the atomic-sharp boundary formed between two neighboring Te NWs confirms the self-welding process of Te nanomesh. The welding angles among NWs are in the random values, as there have no coherence and lattice epitaxy relationship between NW and substrate. From the TEM study on the welding point of two NWs, the welding angle is consistent with their contact angle determined by their growth orientations. As for the self-welding mechanism, this could be understood as two microstructures are closely in contact with each other; a spontaneous vapor condensation occurs, followed by a welding point formation at the contact area. To better understand the self-welding process in this work, schematic illustration (Fig.\u00a02e), SEM images (Fig.\u00a02f), and TEM images (Supplementary Fig.\u00a06) were displayed with different growth duration times. Compared to the 2- to 3-h-grown nanomeshes, the enlarging soldering points and the thicker NW body are clearly observed with prolonging growth durations above 4\u2009h due to the additional preferred vapor condensation, showing the dramatically improved welding status and thus better electrical properties (Supplementary Fig.\u00a07). This is consistent with the reported experiments24 and simulations25 that the microstructures with small curvatures or nanoscale gaps would be the preferred sites for vapor condensation. The vapor condensation-induced welding process has been proposed to enhance the conductivity as well as mechanical strength of solution-processed metal NW networks26.",
                        "The compositional purity and hexagonal structure are also carefully evaluated by X-ray diffraction (XRD), energy-dispersive X-ray spectroscopy (EDS), and Raman study in detail (Supplementary Fig.\u00a08). All these results can evidently indicate the impressive material properties of Te nanomeshes, together with the well-defined NW morphology and uniform nanomesh assembly. Importantly, as shown in Supplementary Fig.\u00a09, the XRD patterns of Te nanomeshes illustrate the unaltered hexagonal-phase diffraction peaks, both in peak intensities and peak positions, even remaining unchanged for storage in ambient conditions for 300 days. While the Te\u00a0nanomesh transistors are\u00a0fabricated, the device performances show no discernible degradation in output current or mobility after 50-days storage in ambient, even without device encapsulation (Supplementary Fig.\u00a010). These observations highlight the superior environmental stability of Te nanomeshes against environmental factors (e.g., moisture and atmospheric oxygen), which is highly desired for practical applications. The naturally terminated dangling-bond-free surfaces of vdWs nanomeshes play a key role in blocking the surface-induced material degradation commonly observed in typical nanoscale semiconductors15."
                    ],
                    "subsections": []
                },
                {
                    "title": "Multi-Scale Vdws Integration",
                    "paragraphs": [
                        "We postulate that the multi-scale vdWs interactions, i.e., the macroscale quasi-vdWs interactions to substrates19 and the nanoscale vdWs interactions among Te chains4, dominate the growth process of Te nanomeshes. Unlike ionic or covalent bonds, the vdWs forces (or vdWs interactions) exist between the neighboring atoms, molecules, and surfaces ubiquitously. In individual atomic-chain Te NWs, the nanoscale vdWs interactions between adjacent chains would promote the anisotropic growth of NWs along the chain direction. Moreover, since most growth substrates used in this work are three-dimensional materials with reactive dangling bonds while the Te NW surface is free of dangling bonds, the binding mechanism between such dissimilar materials is referred to quasi-vdWs interactions19,27. To shed light on the atomic structure of such quasi-vdWs interface, high-angle annular dark field scanning transmission electron microscopy (HAADF-STEM) was conducted on a Te NW/SiO2 interface in cross-sectional view. As shown in the HAADF-STEM image (Fig.\u00a03a), spiral Te atomic chains are oriented along the c-axis of the hexagonal array, together with the distinct interface to SiO2. The intensity profile was analyzed to show the \\(\\left( {\\overline{1}2\\overline{1}0} \\right)\\)  plane spacing in Fig.\u00a03b. Interestingly, the first plane spacing at the interface is 5.01\u2009\u00c5, being significantly larger than the normal bulk plane spacing of 4.62\u2009\u00c5.Fig. 3Multi-scale vdWs integration.a Cross-sectional high-angle annular dark field scanning transmission electron microscopy (HAADF-STEM) image of Te NW/SiO2. b Line intensity profile located at L position in the HAADF-STEM image. c The average plane spacing of (\\(\\overline{1}2\\overline{1}0\\) ) as a function of layer number ranging from interface to bulk. The measurement was reproduced on 17 samples and the error bar represents the standard deviation. Inset of (c) shows the measurement results of 17 samples. d Schematic illustration of the friction property test. F, Fs, Ff, and N represent the load force, supporting force, friction force, and cohesive force, respectively. e The corresponding friction force measured in the friction property test. The vertical dashed line indicates the boundary between the static friction process and the sliding friction process. f Comparison of the coefficient of friction of various vdWs interfaces. The corresponding references could be found in Supplementary Table\u00a02. g Optical image, h transfer, and i output characteristic curves of the p-type Te nanomesh thin-film transistors (TFTs) fabricated on SiO2. Inset of (h) shows the transfer curve using logarithm y-coordinate.",
                        "In general, strain can relax by plastic deformations or elastic dislocations, in a short range or a long range28,29. In this work, the strain induced by the interfacial lattice mismatch is substantially eliminated within one nm (i.e., two vdWs blocks) near the interface (Fig.\u00a03c) via the re-configuration of Te chain spacings, indicating an abrupt interfacial relaxation of the misfit strain, i.e., short-range plastic deformations (Supplementary Fig.\u00a011)28. This is in contrast to the conventional heteroepitaxy in lattice-mismatched systems, where the misfit strain relaxes gradually via the introduction of bulk dislocations to release the accumulated elastic energy, i.e., long-range elastic dislocations30. Considering the strength of weak quasi-vdWs interaction (0.1\u201310\u2009kJ/mol) is about two or three orders of magnitude less than that of chemical bonds (100\u20131000\u2009kJ/mol)31, the immediate strain relaxations happened at the quasi-vdWs interface efficiently through short-range plastic deformations, other than the formation of long-range elastic dislocations within NW bulk. The spontaneous near-interface relaxations induced by the weak quasi-vdWs interaction may enable the general growth of Te nanomeshes on various substrates.",
                        "The superlubricity phenomenon has been widely found in vdWs interfaces, featuring the ultra-low coefficient of friction (COF) below 10\u22123, enabled by their weak vdWs interactions and natural lattice mismatch32. Here, the frictional properties between Te NW and SiO2 growth substrate were studied (Fig.\u00a03d and Supplementary Fig.\u00a012), by which direct experimental evidence for the vdWs interaction-induced superlubricity was found. The friction property test on Te/SiO2 can be achieved by the lateral movements of the diamond nanoindenter to push the Te NW, where a displacement control mode with a constant loading velocity of 20\u2009nm/s is used. Evidently, both the static friction process and the sliding friction process are observed in Fig.\u00a03e, where the friction force (Ff) is up to 75\u2009\u03bcN. The cohesive force (N) is mainly contributed by the vdWs interface energy, which can be calculated by N\u2009=\u2009\u03c3S/A33, where \u03c3 is interfacial adhesion energy with the typical values of 0.1\u20130.4\u2009J\u2009cm\u2212234, S is the contact area of 200\u2009\u03bcm2, and A is the interaction distance of 0.2\u2009\u00c5 between Te NW and substrate. As a result, the COF\u2009=\u2009Ff/N is estimated to be 3.7\u2009\u00b1\u20091.5\u2009\u00d7\u200910\u22124, being comparable to most vdWs materials and their heterostructures (Fig.\u00a03f). On the macroscopic scale, the typical peel-off process of Te nanomeshes from different growth substrates to target substrates were demonstrated (Supplementary Fig.\u00a013), also highlighting the macroscale quasi-vdWs interactions of Te nanomeshes/substrates. These results directly prove the low-energy quasi-vdWs interaction between Te nanomeshes and growth substrates.",
                        "Overall, the multi-scale vdWs interactions, from the macroscale self-assembly to the nanoscale chain conformation, are fundamentally different from the growth mechanisms proposed for metal-catalyzed growth or epitaxial growth. The quasi-vdWs interactions with spontaneous misfit relaxation are also different from the conventional van der Waals epitaxy (vdWE) growth, in which the chemically inert surface needs to be dangling bonds free or be terminated regularly31. In contrast to that, different surfaces, either with or without dangling bonds, are capable of Te nanomesh growth in our work. Equally importantly, as both macroscale and nanoscale vdWs interactions are parallel to the growth substrates, the Te NWs would laterally grow on the substrates and further facilitate the subsequent self-welded nanomesh formation for extended applications. With thermodynamic considerations, the energy minimizations also play a key role in determining the lateral Te NWs growth on substrates (Supplementary Fig.\u00a014)35. Here, because the packed Te molecular chains are in the plane of the growth substrates, the (0003) diffraction peak is absent in the XRD patterns (Supplementary Figs.\u00a08 and \u00a09)."
                    ],
                    "subsections": []
                },
                {
                    "title": "P-Type Transport Properties",
                    "paragraphs": [
                        "To evaluate the charge transport characteristics of Te nanomeshes, thin-film transistors (TFTs) based on Te nanomeshes are fabricated on the SiO2/p++ Si (50-nm-thick thermal oxide) substrates (Fig.\u00a03g). To complete the bottom-gate top-contact device structure, the 5/80-nm-thick Cr/Au electrodes defined by shadow masking are adopted as the source/drain electrodes. From the transfer and output characteristic curves of Te nanomesh TFTs, the conductance of the nanomesh channel is effectively modulated by the gate bias voltage and channel length (Fig.\u00a03h and Supplementary Fig.\u00a015). Because of the gate screening effect, typical asymmetric transfer curves when applying positive and negative source-drain (Vds) voltage are found in our p-type Te nanomesh TFTs (Fig.\u00a03i). Due to the same reason, the output curves show the obvious saturation behavior at large negative Vds, while upon positive Vds, the device does not show the sign of saturation.",
                        "When operating in the linear regime, the device demonstrates good p-type transistor performance with a peak field-effect hole mobility of 145\u2009cm2/Vs (detailed mobility extraction shown in the \u201cMethods\u201d section). This mobility is comparable to or even better than conventional p-type semiconducting thin-film devices, including metal oxides, metal halides, perovskite halides, organic materials, and CNT thin films, as summarized in Supplementary Table\u00a03. From the statistical analysis of 20 devices (4\u2009\u00d7\u20095 arrays) on the same wafer presented in Supplementary Fig.\u00a016, the on-current of 7.5\u2009\u00b1\u20091.2\u2009mA/mm, the threshold voltage of 1.8\u2009\u00b1\u20090.3\u2009V, and the peak hole mobility of 145\u2009\u00b1\u200915\u2009cm2/Vs are obtained, further proving the good uniformity of nanomesh TFT performance. The high hole mobility and high current-carrying capacity are mainly attributed to the single-crystalline nature of individual Te NW and the good electrical connections between self-welded NWs.",
                        "Based on a rationally designed vdWs nanomesh deposition method, the morphologies of Te nanomesh could be controlled in this work, which would in turn boost the device performances, including mobility and output current, to a promising level. To better show the growth control and corresponding device performance optimization, the related experiments were carried out as a function of different substrate selections, deposition temperatures (Supplementary Fig.\u00a017), and growth durations (Supplementary Fig.\u00a07). With the tunable diameter, length, density, and welding status of Te nanomeshes, we could obtain a powerful platform to obtain an on/off current ratio of ~103 and a hole mobility up to 195\u2009cm2/Vs. The obtained hole mobility value outperforms all the scalable Te-based materials, like the evaporated Te thin films of 35\u2009cm2/Vs16 and TexSey thin films of ~40\u2009cm2/Vs17, but lower than some single Te nanostructure, like solution-grown 2D Te layers of 700\u2009cm2/Vs14 and 1D Te NW encapsulated in nanotube of 600\u2009cm2/Vs4. This result is reasonable when considering wafer-scale coverage and inter-NW connections among nanomeshes. It is worth mentioning that the theoretical mobilities of Te materials in literature are up to ~105\u2009cm2/Vs36, arising from the narrow bandgap and low effective mass. Thus, there is still ample spacing to boost further the mobility of Te nanomeshes with various strategies, such as surface doping37, composition design17, and dielectric engineering38."
                    ],
                    "subsections": []
                },
                {
                    "title": "Multi-Substrate Compatible Growth",
                    "paragraphs": [
                        "In order to show the universality of nanomesh methodology, the direct forming of self-welded Te nanomeshes on various types of surfaces is demonstrated, including rigid substrates (sapphire, Fig.\u00a02a; SiO2, Fig.\u00a02f; and mica, Fig.\u00a04a), flexible substrates (PI, Fig.\u00a04b; paper, Fig.\u00a04c; and PDMS, Fig.\u00a04d), layered 2D material surfaces (tungsten disulfide, Fig.\u00a04g and boron nitride, Fig.\u00a04h), and three-dimensional curved surfaces (carbon fibers, Fig.\u00a04i). These implemented substrates are across different categories regarding whether they are ordered or disordered, rigid or flexible, bulk or layered surface, flat or curved, etc. Specifically, the direct Te nanomesh growth on heat-intolerant substrates is successfully realized with a temperature as low as 100\u2009\u00b0C, completely unattainable by other vapor growth methods of 1D nanomaterials. Moreover, the unique capability of multi-substrate compatible growth is also used to grow nanomeshes on carbon fibers, a kind of curved substrate (Fig.\u00a04i and Supplementary Fig.\u00a018). This multi-substrate compatible growth is difficult to be achieved by the post-synthesis assembly of NW networks relying on mechanical assembly or solution-phase deposition schemes5.Fig. 4Multi-substrate compatible growth.Optical and SEM images of Te nanomesh grown on different surfaces, including a mica (optical), b PI (optical), c paper (SEM), d PDMS (SEM), e PDMS (photograph), f photoresist (SEM), g WS2 (optical), h BN (optical), and i carbon fiber (SEM). Inset of (c) shows the enlarged SEM image of Te nanomesh grown on a paper substrate.",
                        "The relationship between crystallinity and electrical properties of the obtained Te nanomesh on different substrates were also studied, where their crystallinities and conductivities of Te nanomesh witness a decreasing trend from SiO2, mica, sapphire, polyimide to paper (Supplementary Fig.\u00a019). Afterward, the synthesis scalability is also investigated by employing a vapor transport system equipped with a 2-inch quartz tube. As a result, wafer-scale Te nanomesh is reliably yielded on different kinds of substrates (Supplementary Figs.\u00a020 and 21). Anyway, despite the significantly different surface forms, shapes, and sizes, all these substrates are fully covered by the well-connected nanomesh after growth, further highlighting the versatility of vdWs nanomesh for different utilization."
                    ],
                    "subsections": []
                },
                {
                    "title": "High-Resolution Nanomesh Patterning",
                    "paragraphs": [
                        "Microscale patterning is a fundamental step in the implementation of nanomaterials for practical devices. Traditional macroscale integration of crystalline NWs via conventional patterning methods usually suffers from low resolution and poorly defined pattern edges. In this work, we have successfully demonstrated a nanomesh patterning process with a micrometer-level resolution by combining the multi-substrate compatible nanomesh growth and photolithography process (Fig.\u00a05a). First, patterned photoresist films were generated using a standard exposing/removing process (details shown in the \u201cMethods\u201d section). Taking advantage of the multi-substrate compatible growth, Te nanomesh were grown on both the pre-patterned photoresist film and the photoresist-uncovered SiO2 substrates simultaneously, as shown in the SEM image in Supplementary Fig.\u00a022. After the nanomesh growth, the patterned photoresist film and the nanomesh on it were removed at the same time through a lift-off process. Finally, the nanomesh grown on the uncovered substrates remained to project the microscale images onto a wafer as designed.Fig. 5Nanomesh patterning process.a Schematic illustrations of the Te nanomesh patterning process. b SEM images of patterned nanomeshes in USAF 1951 resolution test. Red dashed lines indicate the enlarged position. The light blue arrow shows a maximum patterning resolution of 228.1 line pairs per millimeter (lp/mm). c Optical images of halftone dots with different sizes and/or spacing that are made of patterned Te nanomeshes. d Optical images of Lake, Baboon, Peppers, and Goldhill images based on Te nanomeshes. e Optical image, f SEM image, and g transfer characteristic curves of the all-nanomesh TFT.",
                        "Interestingly, the resulting Te nanomesh patterns have a high micrometer-level resolution, which is determined by using a 1951 USAF resolution test target as a photomask (Fig.\u00a05b, more SEM image shown in Supplementary Fig.\u00a023). The resolution test (6 groups \u00d7 6 elements) provides a maximum resolution detectability of 228.1 line pairs per millimeter (lp/mm), corresponding to one of the best results in the microscale patterning of 1D nanomaterials. Based on the good patterning ability, we could use a halftone reprographic technique to generate continuous-tone imagery by altering the size and/or spacing of halftone dots (Fig.\u00a05c and Supplementary Fig.\u00a024). As demonstrated in Fig.\u00a05d and Supplementary Fig.\u00a025, different typical images, such as the Lake, Baboon, Peppers, and Goldhill, are made by patterned Te nanomesh through a halftone process. All the patterned images show high resolution and distinct edges, highlighting the robustness of large-area nanomesh patterning reported in this work. All these demonstrations of Te nanomesh patterning maintain both high resolution and cost-effectiveness, which could be extendable for other utilization.",
                        "Previously, patterning nanomaterials have mainly relied on the top-down \u201cgrowth and etch\u201d route, where it utilizes subtractive manufacturing to define and subsequently etch away unwanted parts. As high spatial resolution and repeated patterning are needed, it becomes time-consuming and difficult to handle, posing fabrication challenges39. Also, the surface contaminations that are introduced during etching would increase the chance for quality deterioration of as-grown nanomaterials. To avoid these issues, in this work, we thus designed and explored an additive manufacturing (\u201cbottom-up\u201d) nanomesh patterning technique to maintain material quality and possess \u03bcm-level resolution, being comparable to the masked growth of 2D materials (2\u2009\u03bcm resolution)39 and the direct lithography of inorganic nanocrystals (1\u2009\u03bcm resolution)40.",
                        "After that, we prototype an all-nanomesh TFT on the SiO2/p++ Si substrate (Fig.\u00a05e, f, and Supplementary Fig.\u00a026), where the nanomesh growth process and the standard photolithography process are executed twice to construct the all-nanomesh devices. Based on the tunable electrical properties of the Te nanomesh, the 3-h-grown semiconducting Te nanomeshes are used as the device channel, while the 5-h-grown metallic Te nanomeshes function as source/drain electrodes. It should be noted that prolonging the nanomesh growth duration (i.e., 5\u2009h) could dramatically improve the welding status of NWs, featuring the increasing inter-NW connection, the enlarging soldering junctions, and the thicker NW bodies (as SEM images shown in Supplementary Fig.\u00a027 and TEM images shown in Supplementary Fig.\u00a06). All these morphological changes could work together to enhance the nanomesh conductivity. Indeed, after 5-h growth, the high conductivity of 266\u2009S\u2009cm\u22121 is obtained for the Te nanomesh, while also holds good optical transparency (>80%) in the visible region at the same time (Supplementary Fig.\u00a028). Given the high conductivity and optical transmittance, together with the unique NW network morphology, the conducting Te nanomeshes could act well as the flexible p-type transparent conductors or device contact electrodes.",
                        "Evidently, the linear I\u2013V relationships (from \u22121 V to 1\u2009V) of the output curve of all-nanomesh TFTs indicate an ohmic-like electrical contact between the nanomesh channel and the nanomesh electrodes (Supplementary Fig.\u00a029). From the transfer curves of all-nanomesh TFTs (Fig.\u00a05g and Supplementary Fig.\u00a029), all devices demonstrate the good p-type transistor performance with the peak hole mobility of 107\u2009\u00b1\u200915\u2009cm2/Vs and the on-current of 6.0\u2009\u00b1\u20090.5\u2009mA/mm. A slight TFT mobility reduction is observed after changing the contact electrodes from Au film to metallic Te nanomesh. However, the mobility is still higher than those of intrinsically flexible semiconductors (e.g., organic films or polycrystalline metal oxide nanofibers) that usually possess field-effect mobility of 1\u2009~\u200910\u2009cm2/Vs. The high mobility values from the all-nanomesh devices are related to the high-quality nanomesh fabrication and good compatibility with the nanomesh patterning process."
                    ],
                    "subsections": []
                },
                {
                    "title": "Paper-Based Nanomesh Infrared Photodetectors",
                    "paragraphs": [
