Repository: boschresearch/Pap2Pat

# Pap2Pat Dataset

### File Schema

Every directory in `data` corresponds to one patent-paper pair and contains the full texts of both patent and paper, as well as the patent outlines. We include all information in JSON for programmatic parsing and Markdown for manual inspection.

```yaml
data/:
    paper_id-patent_id/:
        # Nested JSON format
        patent.json: JSON file containing patent metadata and full-text, as well as all outlines
        paper.json: JSON file containing paper metadata and full-text
        # Markdown format
        patent.md: patent full-text formatted in markdown
        paper.md: paper full-text formatted in markdown

File: Pap2Pat/data/W2025762136-US20140249612/patent.json (part 2 of 3)
{
                                "The stripline resistivity results are illustrated in FIGS. 6A and 6B for sets #1 and #2, respectively, and are very similar to the resistivity measurements of the traces done at low frequency. The stripline measurements were not direct since they also measure the effect of the Melinex\u00ae film substrate and the dielectric ink. At 128 MHz (that is, the frequency corresponding to 3 T) both sets show a similar decrease: set #1 decreased of 104\u03a9 and set #2 decreased of 103\u03a9. The average variance of the resistivity (not shown) of both sets was 65.2 \u03a92 and 80.3 \u03a92. As shown in FIGS. 6A, 6B, 6D, and 6E, all stripline sets showed similar resistive and reactive loads. The impedance of a capacitor is 1/(j\u03c9C), so the reactance or the imaginary part of the impedance changes as \u22121/(\u03c9C) and both sets followed this law. The average reactance variance (not shown) of sets #1 and #2 were 49.5 and 36. FIG. 6C illustrates the measured return loss which is the difference, in dB, between forward and reflected power measured with the Agilent 16093/A binding post fixture and it does not vary with the power level at which it is measured (all the measurements were performed at 0 dBm). The Smith Chart results, illustrated in FIG. 6F (and is similar for both sets), suggest that all traces have a capacitance of approximately 10 pF estimated by the capacitance of a stripline. Because all the measurements shared the same Melinex\u00ae film, it can be deduced that all inks have very similar electrical permittivity of the dielectric, which is most likely the binder used for both the conductive and the dielectric inks."
                            ],
                            "subsections": [],
                            "outline_long": [
                                "manufacture PTF-based RTS prototypes",
                                "make conductive ink with dielectric properties",
                                "print RTS traces on polyester film substrate",
                                "obtain electrical impedance spectroscopy measurements",
                                "study two common PTF inks at low frequency and in frequency range of interest",
                                "build traces with different lengths and resistivities",
                                "measure return loss and estimate capacitance of stripline",
                                "deduce similar electrical permittivity of dielectric ink"
                            ],
                            "num_characters": 4403,
                            "outline_medium": [
                                "manufacture PTF-based RTS prototypes",
                                "describe electrical impedance spectroscopy measurements",
                                "illustrate stripline resistivity results",
                                "discuss measured return loss and Smith Chart results"
                            ],
                            "outline_short": [
                                "describe PTF-based RTS prototype manufacturing",
                                "present electrical impedance spectroscopy measurements"
                            ]
                        },
                        {
                            "title": "Example III",
                            "paragraphs": [
                                "A set of simulations have been completed using HFSS (ANSYS Inc., Canonsburg), FEM electromagnetic simulation software to optimize the performance of the RTS leads, obtained from Ansys of Canonsburg, Pa.",
                                "The goal of this optimization is to simultaneously minimize the direct current (DC) resistance of the RTS lead during DBS treatment, while also minimizing the RF current at the tip of the lead which is exposed to the phantom during imaging. The lead should exhibit low resistance at DC to reduce ohmic power loss in treatment while exhibiting high impedance to RF current to reduce RF heating effects during imaging.",
                                "The simulation was performed at 64 MHz, the Larmor frequency at 1.5 Tesla. A parameterized model of a quadrature birdcage RF coil, ASTM phantom, and RTS lead were created as is illustrated in FIG. 7B. The coil in simulation is driven to create a rotating B1 field. Variables are assigned to the length and conductivity of each segment of the RTS lead for optimization. However, it will be appreciated that other variables may be used for cost analysis and/or other number of RTS layers may be considered. A Quasi-Newton optimization is set with a cost function:",
                                "\\({Cost} = {{\\lambda \\cdot \\left( {\\frac{l_{1}}{\\sigma_{1}} + \\frac{l_{2}}{\\sigma_{2}} + \\frac{l_{3}}{\\sigma_{3}}} \\right)} + {\uf603J_{lead}\uf604}}\\)",
                                "An initial simulation is run to determine the baseline value of the surface current Jlead on the tip of the RTS lead when in the presence of the rotating B1 field. Starting values of \u03c3=10 S/m and 1=0.2 m are used for all segments in the initial simulation. The lambda coefficient is used to evenly weight the optimization of both goals. HFSS uses an iterative solver and the FEM solution is obtained and followed by a second solution pass with a higher mesh density. This process repeats with increasing mesh density until a set convergence criteria is met. Convergence is typically set to compare the relative change in the S Parameters of the RF coil. In this case, the value of the RF current |Jlead| is used as the convergence criteria to ensure an accurate solution.",
                                "The result of the simulation, illustrated in FIG. 7A, shows that both the DC resistance and RF current can be reduced by a 3 layer RTS lead design. DC resistance was reduced by a factor of 3\u00d7 and the RF current reduced by a factor of 100\u00d7. Therefore, the RTS leads will not have a lower resistivity than the present platinum-iridium wires (less than 1\u03a9), but will be designed to have a lower resistivity or less than the half contact impedance of the DBS electrodes (less than 500\u03a9)."
                            ],
                            "subsections": [],
                            "outline_long": [
                                "complete simulations using HFSS software",
                                "optimize performance of RTS leads",
                                "minimize DC resistance and RF current",
                                "use parameterized model of quadrature birdcage RF coil and ASTM phantom",
                                "achieve reduced DC resistance and RF current with 3-layer RTS lead design"
                            ],
                            "num_characters": 2584,
                            "outline_medium": [
                                "describe optimization of RTS lead performance using HFSS simulations",
                                "outline results of simulation, including reduced DC resistance and RF current"
                            ],
                            "outline_short": [
                                "outline HFSS simulation for optimizing RTS lead performance"
                            ]
                        },
                        {
                            "title": "Example IV",
                            "paragraphs": [
                                "The RTS lead performance may be influenced by the presence of conductors near the head, such as receive phase array coils. Accordingly, the final RTS design is tested using electromagnetic simulations with a phase array receiver coil and a numerical model of the ASTM phantom with DBS implants as is illustrated in FIGS. 7B and 8. A transmit detunable birdcage body coil is modeled with 16 perfect electric conductors (PEC) rods closed by two rings. Reactive components are added to the geometric model in order to obtain a resonant coil at the Larmor frequencies of 64 MHz (1.5 T MRI) and 128 MHz (3 T MRI), but also at low field, including 21.3 MHz (0.5 T MRI) and 42.6 MHz (1 T MRI). The structure of interest is excited at a particular port with the load present in the same way as the physical coil.",
                                "Furthermore, two types of receive phase array coils are modeled: 12-channel array (one of the most common coil used in MRI scanners around the world) and 32-channel array coils, used for MRI-measurements. These two coils are geometrically positioned on a cylindrical surface centered on the ASTM phantom with RTS leads, which are illustrated in the upper-right figure of FIG. 8.",
                                "The use of the ASTM phantom allows that modeling of the entire RTS lead length up to the position of the implantable pulse generator (IPG) on the chest.",
                                "All lead materials and geometric dimensions are based on the Medtronic Activa electrode/lead set 3387 and extension 7496 discussed in greater detail below.",
                                "Likewise, in order to verify RTS simulations in monkeys, electromagnetic simulations are performed by: (a) importing the monkey segmented head model as illustrated in the two leftmost images of FIG. 9 into the EM-solver, (b) modeling a realistically shaped radiofrequency (RF) coil, (c) co-registering the intracranial electrode/lead into an anatomically precise monkey head model, and (d) performing data analysis and post-processing with Matlab. The electromagnetic fields and SAR are computed at 1\u00d71\u00d71 mm3 resolution using the FDTD and FEM electromagnetic solvers and the RTS lead solution may be recalculated.",
                                "A pacemaker leads testing setup follows that illustrated at the bottom of FIG. 8, including measurements of temperature using a fluoroptic optical thermometer and current using a photodetector. The calibration is done comparing the optical signal with the temperature measurements as has done in been done elsewhere (See, Nordbeck et al. \u201cMeasuring RF-induced currents inside implants: Impact of device configuration on MRI safety of cardiac pacemaker leads.\u201d Magnetic Resonance in Medicine. 2009; 61(3):570-8.), therefore calibrating only for the currents responsible for Joule heating.",
                                "The simulations model up to 20 different lead paths, as taken from CTs scans of patient data.",
                                "Human model simulations can provide a systematic analysis of the effect of RTS leads on RF absorption in the human subjects head. In order to validate the leads design for use in non-human primates, a non-human primate head model (see the preliminary data set FIG. 9) is generated by means of semiautomatic segmentation of MRI data from one of the monkeys with DBS implants. The model is implemented with a 200 \u03bcm isotropic resolution and seven labeled anatomical structures including skin, eyes, fat, muscle, grey matter, white matter, and cerebrospinal fluid. Electrical and thermal properties are selected based on literature values. See http://www.fcc.gov/fcc-bin/dielec.sh and Bernardi et al. \u201cSpecific absorption rate and temperature elevation in a subject exposed in the far-field of radio-frequency sources operating in the 10-900-MHz range.\u201d IEEE transactions on bio-medical engineering. 2003; 50(3):295-304."
                            ],
                            "subsections": [],
                            "outline_long": [
                                "test RTS design using electromagnetic simulations",
                                "model phase array receiver coil and ASTM phantom with DBS implants",
                                "simulate RTS lead performance with different coil configurations",
                                "model monkey head and RTS lead for verification",
                                "perform data analysis and post-processing with Matlab",
                                "test pacemaker leads with temperature and current measurements",
                                "simulate up to 20 different lead paths from CT scans"
                            ],
                            "num_characters": 3713,
                            "outline_medium": [
                                "simulate RTS lead performance with phase array receiver coil",
                                "model receive phase array coils and ASTM phantom with DBS implants",
                                "verify RTS simulations in monkeys using electromagnetic simulations"
                            ],
                            "outline_short": [
                                "simulate RTS lead performance with electromagnetic simulations and ASTM phantom"
                            ]
                        },
                        {
                            "title": "Example V",
                            "paragraphs": [
                                "LCP-based RTS leads are manufactured closely following the specifications of the four electrodes Medtronic Activa DBS 3387 leads (lead kit for deep brain stimulation, Manual M927780A001, Medtronic Inc., Minneapolis, Minn.). The LCP-based RTS lead design is based on the PTF prototype built with conductive inks, where Carbon/Gold ink is formed as a suspension of CNPs/AuNPs encapsulated in a liquid resin called PTF filler, except that instead C/Au nanoparticles are mixed in the LCP filler. The same nanoparticles may be used as in the PTF prototype, since they provide optimal bonding binder: AuNPs of average size of 4-5 \u03bcm and largest spheres of approximately 14 \u03bcm and CNPs with average size less than 1 \u03bcm (such as are used in the CMI inks for the PTF prototype). LCP molecules have been shown to bond well with gold and LCP electrically conductive fibers are already commercially available (for example, Vectra A230D-3 from Ticona of Florence, Ky.).",
                                "To produce the LCP-based RTS lead, a company that specialize in plastics extrusion or the main manufacturer of LCP fibers is contacted to provide filaments with desired nanoparticle mixture in the molten thermotropic LCP state. The Au/LCP mixture is tested in an MRI to test for the presence of ferromagnetic metals that would produce imaging artifacts if the ferromagnetic metals are present. In order to avoid potential complications with clogging the capillary holes during extrusion, only large (approximately 100 \u03bcm) LCP fiber diameter are considered for manufacturing. Each fiber with the desired conductivity is aligned with a microscope and heat bonded to produce the final desired RTS fibers and are bundled and insulated with polyurethane as in the Medtronic DBS 3387. Polyurethane has excellent properties of moisture barrier, insulation and biocompatibility.",
                                "Manufacturing heat bounding used in plastic fibers or optical fiber mold laser welding used in optical fibers might alternatively be used to for final production.",
                                "Finally, the four bundles are mixed with non-conductive LCP for added strength and will be wrapped around an implant grade polyurethane sheathing (as in the Medtronic Activa leads DBS 3387) with the final outer diameter of 1.27 mm. Based on experience with PTF, it is not expected that the RTS fibers will produce any MRI artifacts."
                            ],
                            "subsections": [],
                            "outline_long": [
                                "manufacture LCP-based RTS leads",
                                "design LCP-based RTS lead based on Medtronic Activa DBS 3387 leads",
                                "produce RTS fibers with desired conductivity",
                                "assemble and insulate RTS fibers with polyurethane"
                            ],
                            "num_characters": 2326,
                            "outline_medium": [
                                "manufacture LCP-based RTS leads",
                                "test LCP-based RTS leads for MRI compatibility"
                            ],
                            "outline_short": [
                                "manufacture LCP-based RTS leads"
                            ]
                        },
                        {
                            "title": "Example VI",
                            "paragraphs": [
                                "Apart from the special polymer-based RTS leads, the rest of the implant is assembled in a clean room using commercially available parts similar to those of the Activa DBS system. In particular, the electrodes are made of platinum-iridium rings of 1.27 mm in diameter heat bonded to the RTS-LCP fibers on the distal end and connected to a MP35N connector like the DBS 3387 leads on the proximal end. The distal end has 4 electrodes that each are cylindrical in shape, have a length of 1.5 mm, have a spacing 1.5 mm, have a distance 10.5 mm, and have a distal tip distance 1.5 mm (matching the DBS 3387 leads). The proximal end has lead contact with a length of 2.3 mm, a spacing of 4.3 mm, a distance of 16.6 mm, and a Stylet handle length of 40.1 mm (again, matching the DBS 3387 leads). Similar design for the RTS extension is based on the 7496 (Extension Kit for Deep Brain Stimulation, Spinal Cord Stimulation, or Peripheral Nerve Stimulation, Manual UC199400538d EN, Medtronic) where the RTS leads described above are 51 cm long and connected to two quadripolar inline connectors: (distal) conductor wire diameter of 0.1 and lead entrance diameter of 1.47 mm and (proximal) contact diameters of 1.6/2.7 mm).",
                                "Finally, a commercially available MRI compatible stimulator is used, in the Model 7426 Soletra Neurostimulator by Medtronic. The entire new DBS system is sterilized before implantation by autoclaving or by gas (Ethylene Oxide, ETO), both which are sterilization procedures that have been approved for the Medtronic System. Validation testing (below) follows sterilization and device performance is documented."
                            ],
                            "subsections": [],
                            "outline_long": [
                                "assemble implant using commercially available parts",
                                "manufacture electrodes and connectors",
                                "assemble and sterilize entire DBS system"
                            ],
                            "num_characters": 1622,
                            "outline_medium": [
                                "assemble implant using commercially available parts"
                            ],
                            "outline_short": [
                                "assemble implant using commercially available parts"
                            ]
                        },
                        {
                            "title": "Example VII",
                            "paragraphs": [
                                "The leads new DBS system is then tested following the performance specification of commercial leads in the premarket approval (PMA) of the Medtronic Activa System. Accordingly, the following tests are performed: (i) bench (ii) biocompatibility, and (iii) animal.",
                                "In both in vitro and in vivo studies, a set of non-clinical tests have been identified to support product development. The set of tests are applied to the complete and assembled leads made of: electrodes, RTS wires, connector and the complete system including the MRI compatible IPG (Medtronic Activa, using a commercial IPG). The bench tests are performed on all 20 prepared leads after sterilization. Destructive testing is performed last after all other testing has been completed and by recovering the leads from the euthanized animals.",
                                "The following battery of tests are performed:",
                                "The DC resistance between each electrode and the respective connector pin is verified as specified by the electromagnetic simulation and is target to be within 50% of the simulation values (in the DBS 3387, DC resistance must be less than 100\u03a9). All pins are tested to be either isolated or with a DC resistance >1 M\u03a9 even after soaking in an isotonic saline solution for 10 days. In the primates studies, the MRI guidelines are followed for Medtronic deep brain stimulation systems (Medtronic Technical Note M929535A001) which specify an electrode contact resistance (that is, not considering the resistance of the RTS wires) of less 2 k\u03a9(open circuit) and greater than 250 \u03a9.",
                                "The leakage current during maximum voltage application (8.5V for the 7426 Soletra IPG) with maximum pulse width (210 \u03bcs) is tested to determine if it is less than 1 \u03bcA (ISO 14708-3:2008) after soaking 10 days in isotonic solution and before drying to simulate the effect of any body fluids on the lead body.",
                                "The tensile strength of each bond, RTS joint, etc. in the lead is determined, including the electrode to lead bond, lead to connector as well as composite lead tensile strength. The leads are subjected to tensile and flexural testing, which simulate the stress they may experience during the implant procedure, as well as after implant. Testing is performed on the dry lead and after the lead has been soaked in isotonic saline solution for 10 days to simulate any effects of body fluids on the lead body. The measured tensile strength of 10 fibers is compared before and after soaking and test for statistically significant change in the fiber's strength. The tensile strengths of each the leads, including the electrode to lead bond, lead to connector as well as composite lead on the proximal side of the connector are equal or more than 5N (ISO 5841-3).",
                                "It is expected that if they fail, the DBS leads would fail in proximity of the ring around the burr hole where they are subjected to higher stresses and the DBS extension tends to fracture at the neck or scalp area. Most lead or wire breaks occur between the extension cable and the DBS brain lead, which are located in the mastoid process. Resistance to mechanic fatigue of the conductors is tested. Therefore, faults in the electrical continuity of the DBS leads or the extension may occur with different loading conditions. Standard test methods (Mil-Std-883 Method 1010 Temp Cycle) will be followed designed to accelerate fatigue.",
                                "Testing for integrity of all joints, bonds, and so forth is performed to verify that the lead is leak-proof when immersed in an isotonic saline solution at 370\u00b0 C. under physiological pressure of 150 mm Hg for 10 days. This is performed by electrical impedance spectroscopy (EIS), by checking that the impedance between any channel and the solution remains high (>100 M\u03a9) when the ends are not immersed in the solution.",
                                "In order to demonstrate that the lead can withstand the environment of the human body, the corrosion resistance of all conductors and electrode materials is tested. The leads are connected to the Medtronic IPG (7426 Soletra) and set to the worst case output parameters (185 Hz and 450 \u03bcs pulses) in an isotonic saline solution at 370\u00b0 C. (but not the IPG) under pressure of 150 mm Hg for 10 days to test for environmental robustness. Digital imaging inspection with a microscope and performance testing measuring the EIS of the leads are performed and documented. Moreover, the overall resistance of the RTS fibers change is confirmed to be less than 50% from before and after this environmental exposure.",
                                "The performance of the planned stylet is evaluated during lead placement. The insertion and withdrawal forces are measured and that the stylet can be removed from the lead during the implant procedure without undue force exerted on the lead is tested and confirmed.",
                                "The performance of the anchoring sleeve packaged with the lead is evaluated. Testing assures that the lead is held securely in place and will not damage the lead body when the anchoring sleeve is sutured according to the implant manual by Medtronic.",
                                "Additionally, temperature changes along the RTS leads and on the electrodes are preferably within 2\u00b0 C. from the baseline and might also be confirmed using the ASTM phantom (ISO 14708-3).",
                                "Finally, it is verified that the lead can be appropriately positioned with the epidural needle without damaging the lead."
                            ],
                            "subsections": [],
                            "outline_long": [
                                "test leads following performance specification of commercial leads",
                                "perform bench tests on all 20 prepared leads",
                                "test DC resistance between each electrode and connector pin",
                                "test leakage current during maximum voltage application",
                                "determine tensile strength of each bond and joint",
                                "test resistance to mechanic fatigue of conductors",
                                "test integrity of all joints and bonds",
                                "test corrosion resistance of all conductors and electrode materials",
                                "evaluate performance of planned stylet during lead placement",
                                "evaluate performance of anchoring sleeve packaged with lead"
                            ],
                            "num_characters": 5292,
                            "outline_medium": [
                                "test leads for DC resistance and isolation",
                                "perform leakage current and tensile strength tests",
                                "test for mechanic fatigue and joint integrity",
                                "evaluate corrosion resistance and environmental robustness",
                                "test stylet and anchoring sleeve performance"
                            ],
                            "outline_short": [
                                "test leads with bench, biocompatibility, and animal tests",
                                "verify lead performance with DC resistance, leakage current, tensile strength, and corrosion resistance tests"
                            ]
                        },
                        {
                            "title": "Example VIII",
                            "paragraphs": [
                                "Over the past thirty years, several electro-physiological studies have been performed to examine the mechanisms underlying the effects of DBS using non-human primate models. These studies revealed neural responses elicited by DBS in intact neural circuits and provided direct means for examining how DBS modulates the basal ganglia thalamocortical circuits. DBS can modulate firing rate, normalize irregular burst firing patterns and reduce low frequency oscillations associated with the Parkinson's disease state.",
                                "The subthalamic nucleus (STN) was chosen as one of the DBS targets for three reasons. First, the STN receives a large quantity of GABAergic axonal terminal arborisations from the striatum that plays an important role in the planning and modulation of movement. Second, the STN receives a dopaminergic innervation from the nigra compacta that plays an important role in reward, addiction, and movement in monkeys. Third, stimulation of this structure affects the neuronal activity of the internal Globus Pallidus (GPi), the output nucleus of the basal ganglia involved in Parkinson Disease. The novel DBS system may stimulate any one of the standard target regions, specifically, the STN, the GPi or the ventral intermediate nucleus (Vim) of the thalamus. Other targets may include but not limited to the nucleus accumbens (NAc), dorsal striatum, lateral habenula, medial prefrontal cortex (mPFC), hypothalamus, and vmPFC-BG tract (ventromedial prefrontal-basal ganglia tract).",
                                "The standard and novel DBS systems are tested in the STN of healthy non-human primates. Experimentally, the efficacy of the novel DBS stimulation device will be accessed by reaction time (RT), movement time (MT), and movement accuracy (MA) during behavioral performance. Efficacy is estimated by comparing behavioral changes with the novel device \u201con\u201d and \u201coff\u201d and the comparison between standard DBS and the novel. Stimulation is performed initially under the traditional high-frequency mode (that is, pulses of 130 Hz and 90 \u03bcs/phase pulse-width).",
                                "All the procedures below are reviewed and approved by the subcommittee on research animal care the Institutional Animal Care and Use Committee of MGH."
                            ],
                            "subsections": [],
                            "outline_long": [
                                "discuss electro-physiological studies on DBS using non-human primate models",
                                "explain choice of subthalamic nucleus as DBS target",
                                "test novel DBS system in STN of healthy non-human primates",
                                "evaluate efficacy of novel DBS stimulation device"
                            ],
                            "num_characters": 2196,
                            "outline_medium": [
                                "discuss electro-physiological studies of DBS using non-human primate models",
                                "test novel DBS system in non-human primates"
                            ],
                            "outline_short": [
                                "test novel DBS system in non-human primates"
                            ]
                        },
                        {
                            "title": "Example IX",
                            "paragraphs": [
                                "Biocompatibility experiments are performed on rats. Ten sprague-dawley rats around 6 weeks of age will be anesthetized with isoflurane/O2/air (1-1.5% isoflurane) and placed in a stereotactic frame with a nose cone for continuous anesthesia. Briefly, the skull is exposed, the burr hole drilled, a RTS uncoated fiber in five rats (condition) or polyurethane implant grade cylinder of 100 \u03bcm matching diameter in five rats (control) is lowered slowly into internal STN (from Bregma: AP \u22122.6 mm, ML: 3.5 mm, DV: \u22127.5 mm). Two small bone screws are placed around the burr hole area as anchors for dental cement which will be used to hold the short RTS/Polyurethane fibers in place. The animals are observed until they awake from the anesthesia and then are housed in cages for three months. Then the rats are anesthetized using isoflurane (1-1.50) and perfused transcardially with PBS followed by 4% paraformaldehyde.",
                                "The rat brains are extracted and shipped to Charles River Laboratory of Wilmington, Mass. (CRL) for neurohistopathological assessment. CRL studies the biocompatibility of the proposed devices in accordance with FDA/CDRH/ODE blue book memorandum #G95-1. Hence, CRL focuses on functional damages due to the novel DBS lead surgical insertion and long term implantation. CRL performs the following tests on the brain specimens of the rats: anti-GFAP IHC (for astrogliosis), anti-NeuN IHC (general neuronal stain) and anti-IBA-1 IHC (a microglial marker). Finally, HSP70 will be tested for as a molecular marker of neurotoxicity.",
                                "While inflammatory and/or immune response of rats brain tissue due to AuNPs/CNPs might occur in principle, it is unlikely since the entire novel RTS fibers are normally (but not in these tests) coated with fluoropolymers and an implant grade polyurethane sheathing, which is the most common coating for stents, defibrillators, pacemakers and other devices permanently implanted into the body. Furthermore, spherical, anionic, of large 0.3-3 \u03bcm and 10-100 \u03bcm sizes, similar to the AuNPs used in the PTF, have been found to be completely non-toxic.",
                                "As will be described in greater detail below, monkeys are also imaged with CT/MRI to help clinically evaluate the effect of the new DBS leads. After thus testing, the animal brain specimens of monkeys around the STN/implant will be harvested and studied with scanning electron microscope (SEM) imaging and plasma-mass spectrometry (ICP-MS) at MGH to measure and report the AuNPs/CNPs concentration in the tissue.",
                                "The biocompatibility test is considered passed only if a final report shows that the new DBS leads perform as well as the commercially-available metal leads. If biocompatibility tests are not passed, the alternative approach is to sputter and electroplate platinum iridium onto the fibers with controlled thickness to match RTS resistance, since PtIr is already part of the standard DBS leads.",
                                "**Example X**",
                                "Stimulation testing is performed in non-human primates. Four awake, behaving adult male Rhesus monkeys (Macaca mulatta) are treated with the DBS system. Before implanting the intracortical electrodes, each monkey is scanned using a Siemens 3 T MR scanner to acquire data for stereotactical registration. Each monkey is initially implanted with a plastic headpost and recording/stimulation channel, using ceramic screws covered by dental acrylic. This surgery is performed under general anesthesia by delivering isoflurane (1.5%)/N2O (50%)/O2 (50%). Temperature and CO2 are monitored during anesthesia for the well-being of the animal and continuous saline solution will be administrated intravenously. Intravenous antibiotic and analgesics are administered intraoperatively. Postoperatively, the animals receive intramuscular injections of antibiotics and analgesics for three days and allowed to recover for two weeks.",
                                "The first step in the new DBS system implantation is to non-invasively localize the monkey's STN regions based on the animal's anatomical MRI scan. Localization of the STN in humans are routinely performed in humans during DBS surgery using similar electrophysiological and imaging methods.",
                                "The second step is the functional localization of the STN by microelectrode recordings at the target nucleus in the awake animals as they sit in a specially designed animal chair. The desired location for the target in the STN is centered in the dorsal sensory-motor region of the nucleus. The chair is designed to allow for the movement of the animals arms and legs while restraining the animals from reaching into the region of the recording chamber and hardware. Thorough mapping of the sensory-motor region of the STN may be achieved over the course of 1-2 weeks. The \u201csensory-motor territory\u201d is localized using standard electrophysiological techniques. Data is sampled at 30 kHz, band-pass filtered between 300 Hz and 6 kHz and digitally recorded using microelectrodes (using Frederick Haer Inc., and Plexon data acquisition system). Neurons in this region change their firing rate/pattern with passive or active movements the contra-lateral limbs.",
                                "Next, two standard DBS systems (Medtronic Activa) in two monkeys and two novel DBS systems are inserted at the same targeted sites bilaterally and fixed to the interior of the recording chamber using bone cement. Prior to surgery, the animals are trained at begin each trial to fixate a small point on a touch-screen monitor. Then, a \u201cBull's Eye Target\u201d appears at one of four positions in the corners of the monitor. The animal receives the highest reward if it accurately touches the small center of the target and progressively smaller rewards with less accurate movements. The reaction time (RT) and movement time (MT) and movement accuracy (MA) behavioral performance are recorded. The monkeys are monitored by a camera mounted in the room and an eye-tracker. The behavioral performance at different onset times is studied to confirm that the new leads are delivering the stimulus, by comparing RT, MT and MA on the two monkeys with RTS in comparison to the two monkeys with the standard DBS set.",
                                "The resulting slides are analyzed with digital imaging techniques and the analysis will focus primarily on cell death or shrunken cell bodies present around the implant or in the substantia nigra. The histology of the tissue surrounding the polyurethane versus RTS fibers and the representative digital images will be compared, specifically discarding the effect of potential confounds, such as mechanical trauma of insertion; long-term inflammation, neuronal response; and implant-induced injury. Furthermore, the voxels around the implant are segmented to extract scar borders and thinning as done to compare the lesion volumes, cross sectional areas and thickness in the two conditions. The histological statistical image processing is performed using a Bayesian analysis on the co-registered (commercial versus RTS) segmented images and the Cohen's kappa coefficient is estimated to measure the agreement of the raw digital images from CRL. Finally, every extracted new DBS implant is analyzed with SEM for biostability of the insulator by using this state-of-the art SEM analytical technique to look for signs of cracks and stress in each of the LCP conductive fibers.",
                                "**Example XI**",
                                "Herein, a novel MR Conditional lead based on resistive tapered stripline (RTS) design is further detailed, a high scattering technology that allows for decreased tissue heating while maintaining low lead resistivity for continuous current injection. The RTS design attenuates the antenna performance and reduces the induced current at the electrode by introducing scattering within the implant. The optimal RTS design parameters have been studied by electromagnetic simulations, showing a 37-fold reduction in induced current at the electrode when compared to a metallic wire. Experimental temperature measurements with a 3 T MRI system and battery testing with a commercial DBS implantable pulse generator were performed. Measurement results showed that the heating near the electrode of the RTS prototype was less than 2\u00b0 C. compared to 9\u00b0 C. obtained with a commercially available DBS lead. There were no significant differences in battery consumption between the two leads over a one-month period. The potential impact of RTS design is highly significant to medical research and patient health care as the new technology may allow an increasing number of patients with active implants access to standard diagnostic medicine.",
