Repository: boschresearch/Pap2Pat

# Pap2Pat Dataset

### File Schema

Every directory in `data` corresponds to one patent-paper pair and contains the full texts of both patent and paper, as well as the patent outlines. We include all information in JSON for programmatic parsing and Markdown for manual inspection.

```yaml
data/:
    paper_id-patent_id/:
        # Nested JSON format
        patent.json: JSON file containing patent metadata and full-text, as well as all outlines
        paper.json: JSON file containing paper metadata and full-text
        # Markdown format
        patent.md: patent full-text formatted in markdown
        paper.md: paper full-text formatted in markdown

File: Pap2Pat/data/W2164828018-US20140088890/patent.json (part 2 of 4)
{
                                "compute matrices [NT] and [MT]",
                                "compute initial deformation of diaphragm portion",
                                "compute volume in closed space",
                                "compute resultant pressure",
                                "compute capacitance",
                                "compute resultant forces and moments",
                                "compute resultant force in radial direction",
                                "compute resultant force in circumferential direction",
                                "compute resultant moment in radial direction",
                                "compute resultant moment in circumferential direction",
                                "compute balanced equation for axial symmetric circular plate",
                                "derive relational expression for \u03b8(r)",
                                "derive relational expression for u0(r)",
                                "describe computation step (1)",
                                "describe computation step (2)",
                                "describe computation step (3)",
                                "describe computation step (4)",
                                "describe computation step (5)",
                                "define solution to problem",
                                "describe computation step 13",
                                "describe computation step 14",
                                "describe computation step 15",
                                "describe computation step 16",
                                "describe computation step 17",
                                "explain configuration in (2)",
                                "explain configuration in (3)",
                                "explain configuration in (4)",
                                "explain configuration in (5)",
                                "explain configuration in (6)",
                                "explain configuration in (7)",
                                "introduce method for temperature compensation in sensor",
                                "explain configuration in (8)",
                                "explain computation program",
                                "explain computation processing device",
                                "introduce sensor",
                                "explain configuration in (9)",
                                "explain configuration in (10)",
                                "summarize advantages of configuration in (2)",
                                "summarize advantages of configuration in (3)",
                                "summarize advantages of configuration in (4)"
                            ],
                            "num_characters": 25662,
                            "outline_medium": [
                                "introduce temperature compensation method",
                                "describe sensor configuration",
                                "motivate temperature compensation",
                                "describe computation steps",
                                "derive Timoshenko's symmetric circular plate theory",
                                "compute strains and displacements",
                                "determine stress using constitutive equation",
                                "compute matrices [A], [B], and [D]",
                                "compute matrices [NT] and [MT]",
                                "compute volume V0 in closed space",
                                "compute resultant pressure P",
                                "compute capacitance C0'",
                                "derive resultant forces and moments",
                                "derive balanced equation for axial symmetric circular plate",
                                "define solution to problem",
                                "compute deformation amounts",
                                "compute volume and capacitance",
                                "determine capacitance change",
                                "describe sensor configuration",
                                "describe conductive portion",
                                "describe barrier metal layer",
                                "describe computation program",
                                "describe computation processing device",
                                "describe sensor",
                                "summarize advantages"
                            ],
                            "outline_short": [
                                "introduce temperature compensation method",
                                "describe sensor configuration",
                                "derive computation steps for stress and strain",
                                "compute matrices for stress and strain",
                                "compute resultant force and moment",
                                "derive balanced equation for axial symmetric circular plate",
                                "obtain relational expressions for diaphragm portion",
                                "define computation steps",
                                "compute deformation amounts",
                                "compute capacitance",
                                "determine amount of change in capacitance",
                                "describe sensor configurations"
                            ]
                        }
                    ],
                    "outline_long": [],
                    "num_characters": 0,
                    "outline_medium": [],
                    "outline_short": []
                },
                {
                    "title": "DESCRIPTION OF EMBODIMENTS",
                    "paragraphs": [],
                    "subsections": [
                        {
                            "title": "First Embodiment",
                            "paragraphs": [
                                "A method for temperature compensation in a sensor according to a first embodiment of the present invention will be described below with reference to FIG. 1 to FIG. 6.",
                                "(Configuration of a Capacitive Sensor 100)",
                                "As shown in FIG. 1(a) and FIG. 1(b), a capacitive sensor (a sensor) 100 to which the results of computations in a method for temperature compensation in the capacitive sensor are applied includes a substrate 1, an insulator layer 2, a first electrode portion 3, a second electrode portion (conductive portion) 4, a diaphragm portion 5, a temperature compensation ring (temperature compensation member) 6, and a closed space 7.",
                                "The substrate 1 is formed of a semiconductor such as silicon and has a circular recess 1a in a substantially central portion of the substrate 1.",
                                "The insulator layer 2 is a layer formed of an insulator such as silicon dioxide and is formed on one surface of the substrate 1. The insulator layer 2 also has a circular penetration portion 2a formed in a substantially central portion thereof so as to align with the recess 1a in the substrate 1 and such a generally rectangular penetration portion 2b as shown in FIG. 1(a).",
                                "The first electrode portion 3 is formed as a barrier metal layer containing at least platinum and includes three layers, that is, a layer located closest to the substrate 1 and formed of titanium, a layer located furthest from the substrate 1 and formed of gold, and a layer located between these two layers and formed of platinum.",
                                "The second electrode portion 4 is formed of gold and shaped like a ring on a surface of the insulator layer 2 opposite to a surface of the insulator layer 2 on which the substrate 1 is formed. In a variation, the second electrode portion 4 may be formed of a metal material such as silver or copper.",
                                "The diaphragm portion 5 is formed of silicon and is deformable under a pressure applied by atmospheric pressure. In a variation, the diaphragm portion 5 may be formed of a semiconductor material other than silicon.",
                                "The temperature compensation ring 6 is formed of aluminum and shaped like a ring on a surface of the diaphragm portion 5 opposite to a surface of the diaphragm portion 5 on which the second electrode portion 4 is formed. In a variation, the temperature compensation ring 6 may be a metal material with a high coefficient of thermal expansion instead of aluminum.",
                                "The closed space 7 forms an atmospheric environment suitable for detection of the pressure applied to the diaphragm portion 5. The closed space 7 is formed by being surrounded by an inner surface of the recess 1a, an inner circumferential surface of the penetration portion 2a, an inner circumferential surface of the second electrode portion 4, and the surface of the diaphragm portion 5 on which the second electrode portion 4 is formed.",
                                "(Operation of the Capacitive Sensor 100)",
                                "Now, operation of the capacitive sensor 100 will be described. When a pressure based on atmospheric pressure is applied to the diaphragm portion 5 of the capacitive sensor 100, the diaphragm portion 5 is deformable depending on the pressure. The pressure is measured by detecting a change in the capacitance between the diaphragm portion 5 and both the first electrode portion 3 and the second electrode portion 4.",
                                "(Principle for Compensation for the Amount of Deformation of the Diaphragm Portion 5)",
                                "Now, a general principle for compensation for the amount of deformation of the diaphragm portion 5 will be described with reference to FIG. 2. A distance g in FIG. 2(a) to FIG. 2(c) indicates the distance between the surface of the diaphragm portion 5 on which the second electrode portion 4 is formed and an opposite surface of the recess 1a opposite to the surface of the diaphragm portion 5 on which the second electrode portion 4 is formed.",
                                "First, in a state before compensation shown in FIG. 2(a) and in an initial state in an environment with a reference temperature T0 and a reference pressure P0, the diaphragm portion 5 is deformed to a state shown by a solid line in FIG. 5. The amount of initial deformation of the diaphragm portion 5 is \u03c90(r). A capacitance C0 is generated between the diaphragm portion 5 and both the first electrode portion 3 and the second electrode portion 4 in association with the amount of initial deformation \u03c90(r). Then, the following are assumed. When the reference pressure remains the initial pressure P0 and only the reference temperature changes from the initial temperature T0 to a temperature T, the diaphragm portion 5 is deformed to a state shown by a dotted line in FIG. 2(a), the amount of deformation of the diaphragm portion 5 changes from the amount of initial deformation \u03c90(r) to an amount of deformation \u03c9(r), and the capacitance generated between the diaphragm portion 5 and both the first electrode portion 3 and the second electrode portion 4 changes from the initial capacitance C0 to C. Under these assumptions, the amount of change \u0394C in capacitance can be expressed by Formula (37) shown below. In Formula (37), a coefficient \u22080 represents the dielectric constant of vacuum and a coefficient \u2208r represents a relative dielectric constant (the ratio between the dielectric constant of a medium and the dielectric constant of vacuum).",
                                "\\(\\begin{matrix}\n\\left\\lbrack {{Formula}\ue89e\\mspace{14mu} \ue89e37} \\right\\rbrack & \\; \\\\\n{{\\Delta \ue89e\\; \ue89eC} = {{C - C_{0}} = {\\int_{0}^{R_{2}}\ue89e{\\frac{\u025b_{0}\ue89e\u025b_{r}\ue89e2\ue89e\\pi \ue89e\\; \ue89e{r\ue8a0\\left( {{\\omega_{0}\ue8a0(r)} - {\\omega \ue8a0(r)}} \\right)}}{\\left( {g + {\\omega_{0}\ue8a0(r)}} \\right)\ue89e\\left( {g + {\\omega \ue8a0(r)}} \\right)}\ue89e\\ \ue89e{\uf74cr}}}}} & (37)\n\\end{matrix}\\)",
                                "Then, in a state after compensation shown in FIG. 2(b) and in an initial state in an environment with the reference temperature T0 and the reference pressure P0, the diaphragm portion 5 is deformed to a state shown by a solid line in FIG. 2(b). The amount of initial deformation of the diaphragm portion 5 is \u03c90\u2032(r). A capacitance C\u20320 is generated between the diaphragm portion 5 and both the first electrode portion 3 and the second electrode portion 4 in association with the amount of initial deformation \u03c90\u2032(r). Then, the following are assumed. When the reference pressure remains the initial pressure P0 and only the reference temperature changes from the initial temperature T0 to a temperature T, the diaphragm portion 5 is deformed to a state shown by a dotted line in FIG. 2(b), the amount of deformation of the diaphragm portion 5 changes from the amount of initial deformation \u03c90\u2032(r) to an amount of deformation \u03c9\u2032(r), and the capacitance generated between the diaphragm portion 5 and both the first electrode portion 3 and the second electrode portion 4 changes from the initial capacitance C\u20320 to C\u2032. Under these assumptions, the amount of change \u0394C\u2032 in capacitance can be expressed by Formula (38) shown below. In Formula (38), the coefficient \u22080 represents the dielectric constant of vacuum and the coefficient \u2208r represents the relative dielectric constant (the ratio between the dielectric constant of a medium and the dielectric constant of vacuum).",
                                "\\(\\begin{matrix}\n\\left\\lbrack {{Formula}\ue89e\\mspace{14mu} \ue89e38} \\right\\rbrack & \\; \\\\\n{{\\Delta \ue89e\\; \ue89eC^{\\prime}} = {{C^{\\prime} - C_{0}^{\\prime}} = {\\int_{0}^{R_{2}}\ue89e{\\frac{\u025b_{0}\ue89e\u025b_{r}\ue89e2\ue89e\\pi \ue89e\\; \ue89e{r\ue8a0\\left( {{\\omega_{0}^{\\prime}\ue8a0(r)} - {\\omega^{\\prime}\ue8a0(r)}} \\right)}}{\\left( {g + {\\omega_{0}^{\\prime}\ue8a0(r)}} \\right)\ue89e\\left( {g + {\\omega^{\\prime}\ue8a0(r)}} \\right)}\ue89e\\ \ue89e{\uf74cr}}}}} & (38)\n\\end{matrix}\\)",
                                "Formula 38 indicates that the parameter \u0394C\u2032 may be set to zero in order to completely compensate for deformation of the diaphragm portion 5, that is, to completely zero a difference in the amount of deformation of the diaphragm portion 5 (=the amount of initial deformation \u03c90\u2032(r)\u2212the amount of deformation \u03c9\u2032(r)). This in turn indicates that the parameter \u0394C\u2032 enables the degree of compensation for the deformation of the diaphragm portion 5 to be determined.",
                                "FIG. 2(c) shows a comparative example for the general principle for compensation shown in FIG. 2(a) and FIG. 2(b) and shows the result of optimization of the parameter \u0394C\u2032 obtained by computations in the method for temperature compensation according to the first embodiment, more specifically, the result of setting the parameter \u0394C\u2032 to zero, and thus, the result of completely zeroing the amount of deformation of the diaphragm portion 5. In this state, the distance g is maintained between the surface of the diaphragm portion 5 on which the second electrode portion 4 is formed and an inner surface of the recess 1a opposite to the surface of the diaphragm portion 5 on which the second electrode portion 4 is formed. In a variation, the amount of deformation of the diaphragm portion 5 may be approximated to zero by setting the parameter \u0394C\u2032 to a value approximate to zero.",
                                "(Computation Steps of the Method for Temperature Compensation in the Sensor According to the First Embodiment)",
                                "Now, the computation steps of the method for temperature compensation in the capacitive sensor will be described with reference to FIG. 3 to FIG. 6. The purpose of each of the computation steps is to compute the deformation of the diaphragm portion 5 associated with temperature. The pressure in the closed space 7 varies depending on temperature, and thus, the deformation of the diaphragm portion 5 is calculated based on the relation between temperature and pressure.",
                                "First, in a computation step S1 shown in FIG. 3, based on the Timoshenko's symmetric circular plate theory, a composite circular plate configured such that center axes of the second electrode portion 4, the diaphragm portion 5, and the temperature compensation ring 6 align with one another (see FIG. 6(a)) is divided into a first segment (1) including a portion with a radius of 0 to R1 based on the center axis of the diaphragm portion 5, a second segment (2) including a portion with a radius of R1 to R2 based on the center axes of the diaphragm portion 5 and the temperature compensation ring 6, and a third segment (3) including a portion with a radius of R2 to R3 based on the center axes of the second electrode portion 4, the diaphragm portion 5, and the temperature compensation ring 6 (see FIG. 6(b)), as shown in FIG. 6.",
                                "An alternate long and short dash line in FIG. 6(a) and FIG. 6(b) shows an axis passing through the center axis P (the position of a radius of 0) of the second electrode portion 4, the diaphragm portion 5, and the temperature compensation ring 6 and extending along a stacking direction of the second electrode portion 4, the diaphragm portion 5, and the temperature compensation ring 6. Thicknesses tg, ts, and to in FIG. 6(a) and FIG. 6(b) represent the respective thicknesses of the second electrode portion 4, the diaphragm portion 5, and the temperature compensation ring 6. A temperature difference \u0394T in FIG. 6(a) and FIG. 6(b) represents a difference between the reference temperature T0 and the temperature T. A resultant pressure P in FIG. 6(a) and FIG. 6(b) represents a difference between the pressure PC in the closed space 7 and the reference pressure P0 of the environment. R1 in FIG. 6(a) and FIG. 6(b) denotes the radius of the inner diameter (2R1) of the temperature compensation ring 6. Similarly, R2 in FIG. 6(a) and FIG. 6(b) denotes the radius of the inner diameter (2R2) of the second electrode portion 4. Similarly, R3 in FIG. 6(a) and FIG. 6(b) denotes the radius of the outer diameter (2R3) of the second electrode portion 4, the diaphragm portion 5, and the temperature compensation ring 6. In this case, the second electrode portion 4, the diaphragm portion 5, and the temperature compensation ring 6 are formed using gold, silicon, and aluminum, respectively, as a material.",
                                "Then, in a computation step S2, based on Kirchhoff's circular plate theory, strains \u22080rr and \u22080\u03b8\u03b8 of a reference plane (z=0), shown in Formulae (5) and (6) shown above, in the stacking direction of the first to third segments (1) to (3) are determined using Formulae (1) to (4) shown above and representing the relations between strains \u2208rr and \u2208\u03b8\u03b8 and displacements \u03bar and \u03ba\u03b8 in a radial direction (the direction of an r axis) and a circumferential direction (\u03b8).",
                                "Then, in a computation step S3, Young's modulus E and Poisson's ratio \u03bd are input to Formula (7) shown above to determine a matrix [Q].",
                                "Then, in a computation step S4, a stress \u03c3rr in the radial direction (the direction of the r axis) and a stress \u03c3\u03b8\u03b8 in the circumferential direction (\u03b8) are determined by inputting the matrix [Q], the strains \u22080rr and \u22080\u03b8\u03b8, the displacements \u03bar and \u03ba\u03b8, a coefficient of thermal expansion \u03b1, and a temperature difference \u0394T (a difference between a reference temperature T0 in an initial state during compensation for deformation of the diaphragm portion 5 and a temperature T1 resulting from a change) to a constitutive equation for stress on a linearly elastic symmetric circular plate with traverse isotropy shown in Formula (8) shown above.",
                                "Then, in a computation step S5, the matrix [Q] is input to Formulae (9) to (11) shown above to compute matrices [A], [B], and [D].",
                                "Then, in a computation step S6, matrices [NT] and [MT] are respectively computed by inputting the matrix [Q], the coefficient of thermal expansion \u03b1, and the temperature difference \u0394T (the difference between the reference temperature T0 in the initial state during the compensation for the deformation of the diaphragm portion and the temperature T1 resulting from the change) to Formulae (12) and (13) shown above.",
                                "Then, in a computation step S7, a volume V0 in the closed space 7 in the initial state is computed by inputting, to Formula (14) shown above, the amount of initial deformation \u03c90\u2032(r) of the diaphragm portion 5 corresponding to the reference temperature T0 and the reference pressure P0 in the initial state during the compensation for the deformation of the diaphragm portion 5, and the distance g between the surface of the diaphragm portion 5 on which the second electrode portion 4 is formed and an opposite surface of the recess 1a opposite to the surface of the diaphragm portion 5 on which the second electrode portion 4 is formed.",
                                "Then, in a computation step S8, a resultant pressure of the diaphragm portion 5 (the difference between the pressure PC in the closed space 7 and the reference pressure P0 of the environment) P is computed by inputting the pressure PC in the closed space, the reference pressure P0, the volume V0 in the closed space 7 in the initial state, the reference temperature T0, the temperature T1 resulting from the change, and a volume V1 (assumed value) in the closed space resulting from thermal expansion to Formula (15) shown above.",
                                "Then, in a computation step S9, a capacitance C0\u2032 corresponding to the amount of initial deformation \u03c90\u2032(r) is computed by inputting the dielectric constant \u22080 of vacuum, the relative dielectric constant (the ratio between the dielectric constant of a medium and the dielectric constant of vacuum) \u2208r, the amount of initial deformation \u03c90\u2032(r), and the distance g to Formula (16) shown above.",
                                "Then, in a computation step S10, Formulae (1) to (6) shown above are input to Formulae (17) and (18) shown above to obtain Formula (19) shown above representing a resultant force Nr in the first segment (1) to the third segment (3) in the radial direction (the direction of the r axis), Formula (20) shown above representing a resultant force N\u03b8 in the first segment (1) to the third segment (3) in the circumferential direction (\u03b8), Formula (21) shown above representing a resultant moment Mr in the first segment (1) to the third segment (3) in the radial direction (the direction of the r axis), and Formula (22) shown below representing a resultant moment M\u03b8 in the first segment (1) to the third segment (3) in the circumferential direction (\u03b8). Here, reference characters A11, A12, B11, and B12 in Formula (19) represent components of the matrices [A] and [B] shown in Formulae (9) and (10) shown above. Reference character NrT represents a resultant force exerted in the radial direction (the direction of the r axis) at the temperature T. Reference characters A21, A22, B21, and B22 in Formula (20) represent components of the matrices [A] and [B] shown in Formulae (9) and (10) shown above. Reference character N\u03b8T represents a resultant force exerted in the circumferential direction (\u03b8) at the temperature T. Reference characters B11, B12, D11, and D12 in Formula (21) represent components of the matrices [B] and [D] shown in Formulae (10) and (11) shown above. Reference character MrT represents a resultant moment exerted in the radial direction (the direction of the r axis) at the temperature T. Reference characters B21, B22, D21, and D22 in Formula (22) represent components of the matrices [B] and [D] shown in Formulae (10) and (11) shown above. Reference character M\u03b8T represents a resultant moment exerted in the circumferential direction (\u03b8) at the temperature T.",
                                "Then, in a computation step S11, a balanced equation for an axial symmetric circular plate represented in Formula (26) shown above is determined by inputting the resultant force Nr in the first segment (1) to the third segment (3) in the radial direction (the direction of the r axis), the resultant force N\u03b8 in the first segment (1) to the third segment (3) in the circumferential direction (\u03b8), the resultant moment Mr in the radial direction (the direction of the r axis), the resultant moment M\u03b8 in the circumferential direction (\u03b8), a transverse shear force Qr, and the resultant pressure (the difference between the pressure PC in the closed space 7 and the reference temperature P0 of the environment) P of the diaphragm portion 5 to Formulae (23) to (25) shown above.",
                                "Then, in a computation step S12, Formulae (19) to (22) shown above are input to Formulae (23) and (26) shown above to obtain relational expressions (27) and (28) shown above. Here, reference character D*11 in Formulae (27) and (28) represents a parameter acquired using the respective components A11, B11, and D11 of the matrices [A], [B], and [D] as shown in Formula (28). Similarly, reference numeral \u03b2 in Formula (28) represents a parameter acquired using the respective components A11 and B11 of the matrices [A] and [B] as shown in Formula (28) shown above.",
                                "Then, in a computation step S13, two integration processes are carried out on Formulae (27) and (28) shown above to obtain common solutions for a gradient \u03b8(r) of a normal direction displacement shown in FIG. 29) shown above and a displacement u0(r) shown in Formula 30 shown above. Here, reference characters a1 and a2 in Formula (30) and reference characters b1 and b2 shown in Formula (29) represent coefficients.",
                                "Then, in a computation step S14, an integration step is carried out on Formula (29) shown above to compute the amount of deformation \u03c9(1) of the diaphragm portion 5 in the first segment (1) shown above in Formula (31), the amount of deformation \u03c9(2) of the diaphragm portion 5 in the second segment (2) shown above in Formula (32), and the amount of deformation \u03c9(3) of the diaphragm portion 5 in the third segment (3) shown above in Formula (33). Reference characters D*11(1), b1(1), and c(1) in Formula (31) represent coefficients resulting from the integration process. Similarly, reference characters D*11(2), b1(2), b2(2), and c(2) in Formula (32) represent coefficients resulting from the integration process. Thus, the coefficients b1(1), c(1), b1(2), b2(2), and c(2) are calculated based on a condition of continuity and a condition of constraint for each of the segments of the composite circular plate.",
                                "Then, in a computation step S15, the amount of deformation \u03c9(1) and \u03c9(2) of the diaphragm portion 5 and the distance g are input to Formula (34) shown above to compute the volume V1 in the closed space 7 resulting from the thermal expansion.",
                                "Then, in a computation step S16, the volume V1 in the closed space 7 resulting from the thermal expansion is input to Formulae (31) and (32) shown above to compute a capacitance C\u2032 shown in Formula (35) shown above and corresponding to the amounts of deformation \u03c9(1) and \u03c9(2) of the diaphragm portion 5.",
                                "Then, in a computation step S17, the capacitances C0\u2032 and C\u2032 are input to Formula (36) shown above to determine an amount of change in capacitance \u0394C\u2032.",
                                "The above-described configuration can achieve the optimum temperature compensation by cancelling out the deformation of the diaphragm portion 5 caused by a change in pressure associated with the temperature of the gas in the closed space 7 (the thermal expansion of the gas sealed in the closed space 7) to suppress the deformation of the diaphragm portion 5 within an intended temperature range.",
                                "Moreover, the above-described configuration carries out effective temperature compensation to allow the capacitive sensor 100 with the thin diaphragm portion 5 to be designed and produced, thus enabling an increase in the sensitivity of the capacitive sensor 100.",
                                "Moreover, the above-described configuration can provide the parameter \u0394C\u2032, which enables determination of the degree of compensation for the deformation of the diaphragm portion 5 caused by the thermal expansion of the gas sealed in the closed space 7. Thus, the deformation of the diaphragm portion 5 can be compensated for more accurately than in the conventional art simply by applying the result of optimization of the parameter \u0394C\u2032 to the capacitive sensor. As a result, in detecting a change in the capacitance between the diaphragm portion 5 and both the first electrode portion 3 and the second electrode portion 4 based on the deformation of the diaphragm portion 5, the capacitive sensor 100 can detect the change in capacitance more accurately than in the conventional art. Here, \u201coptimization of the parameter \u0394C\u2032\u201d includes completely zeroing the parameter \u0394C\u2032 and approximating the parameter \u0394C\u2032 to zero. Furthermore, the \u201ccompensation for the deformation of the diaphragm portion 5\u201d includes completely zeroing the amount of deformation of the diaphragm portion 5 by setting zero for the parameter \u0394C\u2032, and approximating the amount of deformation of the diaphragm portion 5 to zero by setting a value approximate to zero for the parameter \u0394C\u2032."
                            ],
                            "subsections": [],
                            "outline_long": [
                                "describe capacitive sensor 100",
                                "introduce substrate 1",
                                "introduce insulator layer 2",
                                "introduce first electrode portion 3",
                                "introduce second electrode portion 4",
                                "introduce diaphragm portion 5",
                                "introduce temperature compensation ring 6",
                                "introduce closed space 7",
                                "describe operation of capacitive sensor 100",
                                "introduce principle for compensation for deformation of diaphragm portion 5",
                                "describe state before compensation",
                                "describe state after compensation",
                                "introduce formula 37",
                                "describe formula 37",
                                "introduce formula 38",
                                "describe formula 38",
                                "describe result of optimization of parameter \u0394C\u2032",
                                "introduce computation steps of method for temperature compensation",
                                "describe computation step S1",
                                "divide composite circular plate into segments",
                                "describe computation step S2",
                                "determine strains \u22080rr and \u22080\u03b8\u03b8",
                                "describe computation step S3",
                                "determine matrix [Q]",
                                "describe computation step S4",
                                "determine stresses \u03c3rr and \u03c3\u03b8\u03b8",
                                "describe computation step S5",
                                "compute matrices [A], [B], and [D]",
                                "describe computation step S6",
                                "compute matrices [NT] and [MT]",
                                "describe computation step S7",
                                "compute volume V0 in closed space 7",
                                "describe computation step S8",
                                "compute resultant pressure P",
                                "describe computation step S9",
                                "compute capacitance C0\u2032",
                                "describe computation step S10",
                                "obtain formulae (19) to (22)",
                                "describe computation step S11",
                                "determine balanced equation for axial symmetric circular plate",
                                "describe computation step S12",
                                "obtain relational expressions (27) and (28)",
                                "describe computation step S13",
                                "compute amount of deformation \u03c9(r) of diaphragm portion 5"
                            ],
                            "num_characters": 22252,
                            "outline_medium": [
                                "describe capacitive sensor 100",
                                "introduce configuration of capacitive sensor 100",
                                "describe operation of capacitive sensor 100",
                                "introduce principle for compensation for deformation of diaphragm portion 5",
                                "describe formula for capacitance change \u0394C",
                                "describe formula for capacitance change \u0394C\u2032",
                                "introduce computation steps of method for temperature compensation",
                                "divide composite circular plate into segments",
                                "determine strains \u22080rr and \u22080\u03b8\u03b8 of reference plane",
                                "determine matrix [Q]",
                                "determine stresses \u03c3rr and \u03c3\u03b8\u03b8",
                                "compute matrices [A], [B], and [D]",
                                "compute matrices [NT] and [MT]",
                                "compute volume V0 in closed space 7",
                                "compute resultant pressure P of diaphragm portion 5",
                                "compute capacitance C0\u2032 corresponding to amount of initial deformation \u03c90\u2032(r)",
                                "obtain formulae for resultant forces and moments",
                                "determine balanced equation for axial symmetric circular plate",
                                "obtain relational expressions for gradient \u03b8(r) and displacement u0(r)",
                                "compute amounts of deformation \u03c9(1), \u03c9(2), and \u03c9(3) of diaphragm portion 5",
                                "compute volume V1 in closed space 7 resulting from thermal expansion",
                                "compute capacitance C\u2032 and amount of change in capacitance \u0394C\u2032"
                            ],
                            "outline_short": [
                                "describe capacitive sensor 100 configuration",
                                "explain operation of capacitive sensor 100",
                                "introduce principle for compensation for diaphragm portion 5 deformation",
                                "derive formula for capacitance change \u0394C",
                                "derive formula for capacitance change \u0394C\u2032",
                                "describe computation steps for temperature compensation method",
                                "divide composite circular plate into segments",
                                "compute strains, stresses, and displacements",
                                "compute resultant forces and moments",
                                "determine balanced equation for axial symmetric circular plate",
                                "compute amount of deformation and capacitance change"
                            ]
                        },
                        {
                            "title": "Second Embodiment",
                            "paragraphs": [
                                "Now, a method for temperature compensation in a sensor according to a second embodiment of the present invention will be described with reference to FIG. 7 to FIG. 10. Portions 21 to 27 (some of the portions are not shown in the drawings) of a capacitive sensor 200 to which the results of computations in the method for temperature compensation according to the second embodiment are applied are similar to the portions 1 to 7, respectively, of the capacitive sensor 100 to which the results of computations in the method for temperature compensation according to the first embodiment are applied. Thus, description of the portions 21 to 27 may be omitted.",
                                "(Configuration of the Capacitive Sensor 200)",
                                "As shown in FIG. 7, the capacitive sensor (the sensor) 200 includes a substrate 21, an insulator layer 22, a first electrode portion 23, a second electrode portion (conductive portion) 24, a diaphragm portion 25, a temperature compensation ring (temperature compensation member) 26, and a closed space 27 which are similar to the corresponding portions of the capacitive sensor 100, as well as a first barrier metal layer 28.",
                                "The first barrier metal layer 28 contains at least platinum and is formed between the second electrode portion 24 and the insulator layer 22 like a ring similar to the second electrode portion 24. The first barrier metal layer 28 includes two layers, a layer 28a located closest to the insulator layer 22 and formed of titanium and a layer 28b located closest to the second electrode portion 24 and formed of platinum. An inner circumferential surface of the first barrier metal layer 28 forms the closed space 27 along with an inner surface of a recess 21a, an inner circumferential surface of a penetration portion 22a, an inner circumferential surface of the second electrode portion 24, and a surface of the diaphragm portion 25 on which the second electrode portion 24 is formed.",
                                "(Operation of the Capacitive Sensor 200)",
                                "Now, operation of the capacitive sensor 200 will be described. When a pressure based on atmospheric pressure is applied to the diaphragm portion 25 of the capacitive sensor 200, the diaphragm portion 25 is deformable depending on the pressure. The pressure is measured by detecting a change in the capacitance between the diaphragm portion 25 and both the first electrode portion 23 and the second electrode portion 24, the change being caused by the deformation.",
