Repository: boschresearch/Pap2Pat

# Pap2Pat Dataset

### File Schema

Every directory in `data` corresponds to one patent-paper pair and contains the full texts of both patent and paper, as well as the patent outlines. We include all information in JSON for programmatic parsing and Markdown for manual inspection.

```yaml
data/:
    paper_id-patent_id/:
        # Nested JSON format
        patent.json: JSON file containing patent metadata and full-text, as well as all outlines
        paper.json: JSON file containing paper metadata and full-text
        # Markdown format
        patent.md: patent full-text formatted in markdown
        paper.md: paper full-text formatted in markdown

File: Pap2Pat/data/W2279342116-US20140322781/patent.json (part 2 of 2)
{
                        "In a third set of embodiments, at least one trivalent metal ion is selected from trivalent lanthanide metal ions. Some examples of trivalent lanthanide metal ions considered herein include La+3, Ce+3, Pr+3, Nd+3, Sm+3, Eu+3, Gd+3, Tb+3, Dy+3, Ho+3, Er+3, Tm+3, Yb+3, and Lu+3. In particular embodiments, the trivalent lanthanide metal ion is selected from one or a combination of La+3, Ce+3, Pr+3, and Nd+3. In further particular embodiments, the trivalent lanthanide metal ion is or includes La+3. In other embodiments, the trivalent metal ion excludes all lanthanide metal ions, or alternatively, excludes any one, two, or more classes or specific examples of lanthanide metal ions provided above.",
                        "In a fourth set of embodiments, the zeolite includes at least two trivalent metal ions selected from trivalent transition metal ions. Some combinations of trivalent transition metal ions considered herein include Sc+3 in combination with one or more other trivalent transition metal ions, or Fe+3 in combination with one or more other trivalent transition metal ions, or Y+3 in combination with one or more other trivalent transition metal ions, or V+3 in combination with one or more other trivalent transition metal ions.",
                        "In a fifth set of embodiments, the zeolite includes at least two trivalent metal ions selected from trivalent main group metal ions. Some combinations of trivalent main group metal ions considered herein include In+3 in combination with one or more other trivalent main group metal ions, or Ga+3 in combination with one or more other trivalent main group metal ions, or As+3 in combination with one or more other trivalent main group metal ions.",
                        "In a sixth set of embodiments, the zeolite includes at least two trivalent metal ions selected from trivalent lanthanide metal ions. Some combinations of trivalent lanthanide metal ions considered herein include La+3 in combination with one or more other trivalent lanthanide metal ions, or Ce+3 in combination with one or more other trivalent lanthanide metal ions, or Pr+3 in combination with one or more other trivalent lanthanide metal ions, or Nd+3 in combination with one or more other trivalent lanthanide metal ions.",
                        "In a seventh set of embodiments, the zeolite includes at least one trivalent transition metal ion and at least one trivalent lanthanide metal ion. For example, in particular embodiments, at least one trivalent metal ion is selected from Sc+3, Fe+3, V+3, and/or Y+3, and another trivalent metal ion is selected from La+3, Ce+3, Pr+3, and/or Nd+3.",
                        "In an eighth set of embodiments, the zeolite includes at least one trivalent transition metal ion and at least one trivalent main group metal ion. For example, in particular embodiments, at least one trivalent metal ion is selected from Sc+3, Fe+3, V+3, and/or Y+3, and another trivalent metal ion is selected from In+3, Ga+3, and/or In+3.",
                        "In a ninth set of embodiments, the zeolite includes at least one trivalent main group metal ion and at least one trivalent lanthanide metal ion. For example, in particular embodiments, at least one trivalent metal ion is selected from In+3, Ga+3, and/or In+3, and another trivalent metal ion is selected from La+3, Ce+3, Pr+3, and/or Nd+3.",
                        "In a tenth set of embodiments, the zeolite includes at least three trivalent metal ions. The at least three trivalent metal ions can be selected from trivalent transition metal ions, trivalent main group metal ions, and/or trivalent lanthanide metal ions.",
                        "In particular embodiments, one, two, three, or more trivalent metal ions are selected from Sc+3, Fe+3, Y\u22123, Y+3, La+3, Ce+3, Pr+3, Nd+3, In+3, and/or Ga+3. In more particular embodiments, one, two, three, or more trivalent metal ions are selected from Sc+3, Fe+3, V+3, La+3, and/or In+3.",
                        "In particular embodiments, the zeolite catalyst is or includes a pentasil-type composition loaded with any of the suitable metals described above. In more specific embodiments, the zeolite catalyst is, or includes, for example, copper-loaded ZSM5 (i.e., Cu-ZSM5), Fe-ZSM5, Cu,Fe-ZSM5, or a mixture of Cu-ZSM5 and Fe-ZSM5. In other embodiments, the zeolite catalyst is, or includes, for example, Cu\u2014La-ZSM5, Fe\u2014La-ZSM5, Fe\u2014Cu\u2014La-ZSM5, Cu\u2014Sc-ZSM5, or Cu\u2014In-ZSM5.",
                        "The zeolite catalyst described above is typically not coated with a metal-containing film or layer. However, the instant invention may or may not also include that the zeolite catalyst described above is coated with a metal-containing film or layer, as long as the film or layer does not substantially impede the catalyst from effectively functioning as a conversion catalyst, as intended herein. By being coated, the film or layer resides on the surface of the zeolite. In some embodiments, the surface of the zeolite refers to only the outer surface (i.e., as defined by the outer contour area of the zeolite catalyst), while in other embodiments, the surface of the zeolite refers to or includes inner surfaces of the zeolite, such as the surfaces within pores or channels of the zeolite. The metal-containing film or layer can serve, for example, to adjust the physical characteristics of the catalyst, the catalytic efficiency, or catalytic selectivity. Some examples of metal-containing surfaces include the oxides and/or sulfides of the alkali metals, alkaline earth metals, and divalent transition or main group metals, provided that such surface metals are non-contaminating to the hydrocarbon product and non-deleterious to the conversion process.",
                        "The metal-loaded zeolite described herein can be synthesized by any suitable method known in the art. The method considered herein should preferably incorporate the metal ions homogeneously into the zeolite. The zeolite may be a single type of zeolite, or a combination of different zeolite materials.",
                        "In particular embodiments, the metal-loaded zeolite described herein is prepared by, first, impregnating the zeolite with the metals to be loaded. The impregnating step can be achieved by, for example, treating the zeolite with one or more solutions containing salts of the metals to be loaded. By treating the zeolite with the metal-containing solution, the metal-containing solution is contacted with the zeolite such that the solution is absorbed into the zeolite, preferably into the entire volume of the zeolite. Typically, in preparing the metal-loaded zeolite catalyst (e.g., Cu-ZSM5 or V-ZSM-5), the acid zeolite form (i.e., H-ZSM5) or its ammonium salt (e.g., NH4-ZSM-5) is used as a starting material on which an exchange with metal ions (e.g., copper ions) is performed. The particulars of such metal exchange processes are well known in the art.",
                        "In one embodiment, the impregnating step is achieved by treating the precursor zeolite with a solution that contains all of the metals to be loaded. In another embodiment, the impregnating step is achieved by treating the precursor zeolite with two or more solutions, wherein the different solutions contain different metals or combinations of metals. Each treatment of the precursor zeolite with an impregnating solution corresponds to a separate impregnating step. Typically, when more than one impregnating step is employed, a drying and/or thermal treatment step is employed between the impregnating steps.",
                        "The metal-impregnating solution contains at least one or more metal ions to be loaded into the zeolite, as well as a liquid carrier for distributing the metal ions into the zeolite. The metal ions are generally in the form of metal salts. Preferably, the metal salts are completely dissolved in the liquid carrier. The metal salt contains one or more metal ions in ionic association with one or more counteranions. Any one or more of the metal ions described above can serve as the metal ion portion. The counteranion can be selected from, for example, halides (F\u2212, Cl\u2212, Br\u2212, or I\u2212), carboxylates (e.g., formate, acetate, propionate, or butyrate), sulfate, nitrate, phosphate, chlorate, bromate, iodate, hydroxide, \u03b2-diketonate (e.g., acetylacetonate), and dicarboxylates (e.g., oxalate, malonate, or succinate).",
                        "In particular embodiments, the metal-loaded zeolite is prepared by forming a slurry containing zeolite powder and the metals to be incorporated. The resulting slurry is dried and fired to form a powder. The powder is then combined with organic and/or inorganic binders and wet-mixed to form a paste. The resulting paste can be formed into any desired shape, e.g., by extrusion into rod, honeycomb, or pinwheel structures. The extruded structures are then dried and fired to form the final catalyst. In other embodiments, the zeolite powder, metals, and binders are all combined together to form a paste, which is then extruded and fired.",
                        "After impregnating the zeolite, the metal-loaded zeolite is typically dried and/or subjected to a thermal treatment step (e.g., a firing or calcination step). The thermal treatment step functions to permanently incorporate the impregnated metals into the zeolite, e.g., by replacing Al+3 and/or Si+4 and forming metal-oxide bonds within the zeolite material. In different embodiments, the thermal treatment step can be conducted at a temperature of at least 100\u00b0 C., 150\u00b0 C., 200\u00b0 C., 250\u00b0 C., 300\u00b0 C., 350\u00b0 C., 400\u00b0 C., 450\u00b0 C., 500\u00b0 C., 550\u00b0 C., 600\u00b0 C., 650\u00b0 C., 700\u00b0 C., 750\u00b0 C., or 800\u00b0 C., or within a range therein, for a time period of, for example, 15 minutes, 30 minutes, 1 hour, 2 hours, 6 hours, 12 hours, 24 hours, 30 hours, 36 hours, or 48 hours, or within a range therein. In some particular embodiments, the thermal treatment step is conducted at a temperature of at least 500\u00b0 C. for a time period of at least two hours. In some embodiments, the thermal treatment step includes a temperature ramping step from a lower temperature to a higher temperature, and/or from a higher temperature to a lower temperature. For example, the thermal treatment step can include a ramp stage from 100-700\u00b0 C., or vice-versa, at a rate of 1, 2, 5, or 10\u00b0 C./min.",
                        "Generally, the one or more heat treatment steps for producing the metal-loaded zeolite catalyst are conducted under normal atmospheric pressure. However, in some embodiments, an elevated pressure (e.g., above 1 atm and up to 2, 5, or 10 atm) is employed, while in other embodiments, a reduced pressure (e.g., below 1, 0.5, or 0.2 atm) is employed. Furthermore, although the heat treatment steps are generally conducted under a normal air atmosphere, in some embodiments, an elevated oxygen, reduced oxygen, or inert atmosphere is used. Some gases that can be included in the processing atmosphere include, for example, oxygen, nitrogen, helium, argon, carbon dioxide, and mixtures thereof.",
                        "For the sake of providing a more descriptive example, a Cu-ZSM-5 catalyst can be prepared as follows: 2.664 g of copper acetate hydrate (i.e., Cu(OAc)2.6H2O) is dissolved in 600 mL de-ionized water (0.015M), followed by addition of 10.005 g of H-ZSM-5 zeolite. The slurry is kept stirring for about two hours at 50\u00b0 C. Cu-ZSM-5 (blue in color) is collected by filtration after cooling, washed with de-ionized water, and calcined in air at about 500\u00b0 C. (10\u00b0 C./min) for four hours.",
                        "The produced Cu-ZSM-5 precursor can then be further impregnated with another metal, such as iron. For example, Cu\u2014Fe-ZSM-5 can be produced as follows: 5 g of Cu-ZSM-5 is suspended in an aqueous solution of 25 mL of 0.015M Fe(NO3)3, degassed with N2, and is kept stirring for about two hours at about 80\u00b0 C. Brown solid is obtained after filtration, leaving a clear and colorless filtrate. The product is then calcined in air at about 500\u00b0 C. (2\u00b0 C./min) for about two hours. The resulting Cu\u2014Fe-ZSM-5 catalyst typically contains about 2.4% Cu and 0.3% Fe. Numerous other metals can be loaded into the zeolite by similar means to produce a variety of different metal-loaded catalysts. By another method, CuFe-ZSM-5 can also be prepared by an incipient wetness method. In this method, an amount of Cu-SSZ-13 (e.g., 10 g) can be ground with a suitable amount of Fe(NO3)3.9H2O (e.g., 0.3 g) and just enough water can be added to cover the surface of Cu-SSZ-13. The color of Cu-SSZ-13 typically changes slowly from green to yellow. The sample is then typically allowed to dry in air and then generally calcined in air at, for example, 500\u00b0 C. (2\u00b0 C./min) for about 4 hours to yield pale yellow CuFe-SSZ-13.",
                        "Generally, the zeolite catalyst described herein is in the form of a powder. In a first set of embodiments, at least a portion, or all, of the particles of the powder have a size less than a micron (i.e., nanosized particles). The nanosized particles can have a particle size of precisely, at least, up to, or less than, for example, 1, 2, 5, 10, 20, 30, 40, 50, 60, 70, 80, 90, 100, 150, 200, 250, 300, 350, 400, 450, 500, 550, 600, 650, 700, 750, 800, 850, 900, or 950 nanometers (nm), or a particle size within a range bounded by any two of the foregoing values. In a second set of embodiments, at least a portion, or all, of the particles of the powder have a size at or above 1 micron in size. The micron-sized particles can have a particle size of precisely, at least, up to, or less than, for example, 1, 2, 5, 10, 20, 30, 40, 50, 60, 70, 80, 90, or 100 microns (m), or a particle size within a range bounded by any two of the foregoing values. In some embodiments, single crystals or grains of the catalyst correspond to any of the sizes provided above, while in other embodiments, crystals or grains of the catalyst are agglomerated to provide agglomerated crystallites or grains having any of the above exemplary dimensions.",
                        "In other embodiments, the zeolite catalyst can be in the form of a film, a coating, or a multiplicity of films or coatings. The thickness of the coatings or multiplicity of coatings can be, for example, 1, 2, 5, 10, 50, or 100 microns, or a range therein, or up to 100 micron thickness. In yet other embodiments, the zeolite catalyst is in the form of a non-particulate (i.e., continuous) bulk solid. In still other embodiments, the zeolite catalyst can be fibrous or in the form of a mesh.",
                        "The benzene alkylation catalyst can be any of the benzene alkylation catalysts known in the art. In a one-step process in which a catalyst mixture is used, the benzene alkylation catalyst is generally a solid, and typically in the form of particles, in order to form a solid solution of the conversion and alkylation catalysts. In a two-step process in which the two catalysts are separate, the benzene alkylation catalyst can be any of the benzene alkylation catalysts known in the art, including solid and liquid (and solid-liquid) alkylation catalysts.",
                        "In a first embodiment, the benzene alkylation catalyst is a zeolite catalyst. Any of the zeolite catalysts described above that may possess benzene alkylation activity could be used as an alkylation catalyst herein, provided that the alkylation catalyst has a composition different than the conversion catalyst. Some examples of zeolite-based alkylation catalysts include zeolite Y, Ca-zeolite Y, mordenite, MCM (e.g., MCM-22, MCM-41, MCM-48, MCM-49, MCM-56, MCM-58, or MCM-68), ZSM-5, ZSM-11, and zeolite beta catalysts, as well as combinations thereof, and phosphate modified forms thereof. The zeolite-based alkylation catalysts are often in their ammonium (e.g., NH4+), hydrogen, or alkali metal forms, although heavier metal-loaded forms (e.g., Al, Zr, Fe, and other metal forms, as above) are also used. In the particular case of a ZSM-5 catalyst, the catalyst may be exchanged in some cases with H, La, Mg, Pt, or Zn.",
                        "In a second embodiment, the alkylation catalyst is a Friedel-Crafts type of catalyst. Some examples of Friedel-Crafts types of catalysts include mixtures of AlCl3 and HCl (for which the alkylation process is generally practiced below 135\u00b0 C. and at sufficient pressure to keep the reactants in the liquid phase), a composite of phosphoric acid and a solid binder material, such as kieselguhr or diatomaceous earth (for which the alkylation process is generally practiced in a fixed bed reactor at 180-240\u00b0 C.), hydrogen fluoride (HF), and boron trifluoride (BF3), wherein the latter two may be in gaseous form, in solution, or in adduct form (e.g., etherate). Other Friedel-Crafts catalysts include SbCl5, FeCl3, and AlBr3. The alkylation process using a Friedel-Crafts catalyst may or may not further include an alkyl halide that functions to alkylate the benzene and other aromatic compounds.",
                        "The process conditions (e.g., temperature and pressure) generally employed with benzene alkylation catalysts are well known in the art. In some embodiments, the conditions used for treating the hydrocarbon fraction with the benzene alkylation catalyst can be any of the conditions provided supra for the conversion process.",
                        "In particular embodiments, the conversion catalyst and alkylation catalyst are selected in a manner that tunes the fractionation of the end hydrocarbon product toward a higher boiling fraction. The higher boiling fraction is preferably one that mimics a diesel jet or gasoline fuel.",
                        "When a mixture of catalysts is used, any suitable weight ratio of the alcohol conversion catalyst and alkylation catalyst (with respect to the total amount of catalyst) can be used. In different embodiments, the alkylation catalyst is included in an amount of precisely, about, at least, above, up to, or less than, for example, 1, 2, 5, 10, 15, 20, 25, 30, 35, 40, 45, 50, 55, 60, 65, or 70 wt % with respect to the total weight of the catalyst mixture. The alkylation catalyst may also be included within a range of any of the foregoing exemplary values, such as in an amount of 5-50 wt %.",
                        "Any of the catalysts described above, if appropriate, may be mixed with or affixed onto a support material. The support material can be a powder (e.g., having any of the above particle sizes), granular (e.g., 0.5 mm or greater particle size), a bulk material, such as a honeycomb monolith of the flow-through type, a plate or multi-plate structure, or corrugated metal sheets. If a honeycomb structure is used, the honeycomb structure can contain any suitable density of cells. For example, the honeycomb structure can have 100, 200, 300, 400, 500, 600, 700, 800, or 900 cells per square inch (cells/in2) (or from 62-140 cells/cm2) or greater. The support material is generally constructed of a refractory composition, such as those containing cordierite, mullite, alumina (e.g., \u03b1-, \u03b2-, or \u03b3-alumina), or zirconia, or a combination thereof. Honeycomb structures, in particular, are described in detail in, for example, U.S. Pat. Nos. 5,314,665, 7,442,425, and 7,438,868, the contents of which are incorporated herein by reference in their entirety. When corrugated or other types of metal sheets are used, these can be layered on top of each other with catalyst material supported on the sheets such that passages remain that allow the flow of alcohol-containing fluid or hydrocarbon gas. The layered sheets can also be formed into a structure, such as a cylinder, by winding the sheets.",
                        "Examples have been set forth below for the purpose of illustration and to describe certain specific embodiments of the invention. However, the scope of this invention is not to be in any way limited by the examples set forth herein."
                    ],
                    "subsections": [
                        {
                            "title": "Example 1",
                            "paragraphs": [
                                "**Ethanol Conversion Over a Mixture of V-ZSM-5 and Zeolite-Y**",
                                "The mixed catalyst was prepared by mechanically mixing 150 mg of V-ZSM5 with 50 mg Zeolite-Y, and the catalyst loaded onto a tube reactor. An ethanol stream flowing at a rate of 1.0 mL (LHSV of 2.93 h\u22121) and diluted with a helium at a flow of 50 mL/minute was passed over the catalyst mixture at 350\u00b0 C. and atmospheric pressure. The reaction was allowed to run for 60 minutes to ensure steady state, and the product stream was analyzed by GC-MS. The chromatogram of the product stream for a relevant retention time of 14-16 minutes is shown in FIG. 1. For comparison, the chromatogram of the product stream from V-ZSM-5 is also shown. The dotted black line shows the position for the benzene peak, which is present in the product stream from the reaction over V-ZSM-5 but is absent in the product stream from reaction over the mixture of V-ZSM-5 and Zeolite-Y catalysts. The analysis of the product stream also shows that C3-C8 hydrocarbons decrease and C9-C10 hydrocarbons increase when Zeolite-Y is mixed with V-ZSM-5."
                            ],
                            "subsections": [],
                            "outline_long": [
                                "prepare mixed catalyst",
                                "analyze product stream"
                            ],
                            "num_characters": 1085,
                            "outline_medium": [
                                "demonstrate ethanol conversion over V-ZSM-5 and Zeolite-Y mixture"
                            ],
                            "outline_short": [
                                "demonstrate ethanol conversion over V-ZSM-5 and Zeolite-Y mixture"
                            ]
                        },
                        {
                            "title": "Example 2",
                            "paragraphs": [
                                "**Ethanol Conversion Over V-ZSM-5 with Downstream Zeolite-Y**",
                                "The catalyst loading was configured such that a 50 mg of Zeolite-Y was loaded on a reactor downstream of 200 mg of V-ZSM-5. An ethanol stream flowing at a rate of 1.0 mL (LHSV of 2.93 h\u22121) and diluted with helium at a flow of 50 mL/minute was passed over the catalyst system at 350\u00b0 C. and atmospheric pressure. In this configuration, ethanol converts to hydrocarbon stream over V-ZSM-5, and the hydrocarbon stream is passed over Zeolite-Y. The reaction was allowed to run for 60 minutes to ensure steady state, and the product stream was analyzed by GC-MS. The chromatogram of the product stream for a relevant retention time of 14-16 minutes is comparatively shown in FIG. 1. The dotted black line shows the position for the benzene peak, which is present in the product stream from the reaction over V-ZSM-5 but is absent in the product stream from reaction when Zeolite-Y is downstream of V-ZSM-5.",
                                "FIG. 2 plots the carbon atom number distribution for the ethanol conversion over V-ZSM-5, mixture of V-ZSM-5 and Zeolite-Y, and Zeolite-Y downstream of V-ZSM-5 (i.e., \u201cV-ZSM-5+Zeolite-Y layered\u201d). The analysis of the product stream shows that C4-C8 hydrocarbons decrease and C9-C10 hydrocarbons increase when Zeolite-Y is downstream of V-ZSM-5 as compared with the product stream with only V-ZSM-5 as a catalyst.",
                                "While there have been shown and described what are at present considered the preferred embodiments of the invention, those skilled in the art may make various changes and modifications which remain within the scope of the invention defined by the appended claims."
                            ],
                            "subsections": [],
                            "outline_long": [
                                "configure catalyst loading",
                                "analyze product stream",
                                "plot carbon atom distribution"
                            ],
                            "num_characters": 1643,
                            "outline_medium": [
                                "demonstrate ethanol conversion over V-ZSM-5 with downstream Zeolite-Y"
                            ],
                            "outline_short": [
                                "demonstrate ethanol conversion over V-ZSM-5 with downstream Zeolite-Y"
                            ]
                        }
                    ],
                    "outline_long": [
                        "define \"about\"",
                        "define \"alcohol\"",
                        "describe bio-alcohols",
                        "describe other alcohols",
                        "describe fermentation streams",
                        "describe concentration of fermentation streams",
                        "describe dewatering of fermentation streams",
                        "define \"hydrocarbon\"",
                        "describe saturated hydrocarbons",
                        "describe alkanes",
                        "describe branched alkanes",
                        "describe other hydrocarbon products",
                        "describe hydrocarbon product as fuel or blendstock",
                        "describe composition of hydrocarbon product",
                        "describe applications of hydrocarbon product",
                        "describe versatility of process",
                        "introduce metal-loaded zeolite catalyst",
                        "introduce benzene alkylation catalyst",
                        "describe two-stage process",
                        "describe first stage of two-stage process",
                        "describe second stage of two-stage process",
                        "describe reaction temperatures",
                        "describe pressure conditions",
                        "describe reactor design",
                        "describe continuous or batch mode",
                        "describe additional reaction zones or processes",
                        "introduce single-stage process",
                        "describe mixture of metal-loaded zeolite and benzene alkylation catalysts",
                        "describe alkylated benzene product",
                        "describe other alkylated aromatic compounds",
                        "define \"reduced in benzene content\"",
                        "describe benzene content in hydrocarbon fraction",
                        "integrate fermentation process with conversion process",
                        "describe fermentation process",
                        "describe biomass reactor facility",
                        "describe biomass-to-ethanol conversion",
                        "describe alternative sugar sources",
                        "integrate conversion process with ethanol production methods",
                        "describe zeolite portion of catalyst",
                        "describe metal loaded into zeolite",
                        "describe zeolite structure",
                        "describe zeolite properties",
                        "describe microporous zeolite",
                        "describe mesoporous zeolite",
                        "describe zeolite with both micropores and mesopores",
                        "list examples of zeolites",
                        "describe silica-to-alumina ratio of zeolite",
                        "describe ZSM-5 zeolite",
                        "describe cationic species in zeolite",
                        "list examples of cationic species",
                        "describe amount of cationic species",
                        "describe catalytically active metal loaded into zeolite",
                        "describe type of metal loaded into zeolite",
                        "describe amount of metal loaded into zeolite",
                        "describe trivalent metal ion in zeolite",
                        "describe amount of trivalent metal ion",
                        "describe examples of trivalent metal ions",
                        "describe zeolite catalysts",
                        "define trivalent metal ions",
                        "list main group metal ions",
                        "list lanthanide metal ions",
                        "describe combinations of trivalent metal ions",
                        "describe zeolite catalyst compositions",
                        "describe metal-loaded zeolite synthesis",
                        "describe impregnating zeolite with metals",
                        "describe thermal treatment step",
                        "describe metal-impregnating solution",
                        "describe forming slurry and extruding",
                        "describe drying and firing steps",
                        "describe heat treatment conditions",
                        "describe preparing Cu-ZSM-5 catalyst",
                        "describe preparing Cu-Fe-ZSM-5 catalyst",
                        "describe particle sizes of zeolite catalyst",
                        "describe film or coating forms of zeolite catalyst",
                        "describe bulk solid form of zeolite catalyst",
                        "describe fibrous or mesh forms of zeolite catalyst",
                        "describe benzene alkylation catalysts",
                        "describe zeolite-based alkylation catalysts",
                        "describe Friedel-Crafts type alkylation catalysts",
                        "describe process conditions for alkylation",
                        "describe tuning fractionation of hydrocarbon product",
                        "describe weight ratio of conversion and alkylation catalysts",
                        "describe support materials for catalysts",
                        "describe honeycomb structure support",
                        "describe refractory composition of support material",
                        "describe corrugated metal sheet support",
                        "describe layered metal sheet structure",
                        "describe examples of the invention",
                        "describe scope of the invention",
                        "describe zeolite catalyst preparation methods",
                        "describe metal exchange processes",
                        "describe calcination step",
                        "describe drying step",
                        "describe thermal treatment conditions",
                        "describe catalyst composition variations",
                        "describe catalyst application variations"
                    ],
                    "num_characters": 49053,
                    "outline_medium": [
                        "define \"about\"",
                        "define \"alcohol\"",
                        "describe fermentation streams",
                        "describe concentration of alcohol in fermentation streams",
                        "define \"hydrocarbon\"",
                        "describe types of hydrocarbon products",
                        "describe fuel grades",
                        "describe advantages of the instant method",
                        "describe versatility of the process",
                        "introduce two-stage process",
                        "describe first stage of two-stage process",
                        "describe second stage of two-stage process",
                        "describe reaction temperatures",
                        "describe pressures",
                        "introduce single-stage process",
                        "describe alkylated benzene products",
                        "integrate fermentation process with conversion process",
                        "describe fermentation process",
                        "describe biomass reactor facility",
                        "describe alcohol production from sugar source",
                        "introduce metal-loaded zeolite catalyst",
                        "describe zeolite structure and properties",
                        "specify zeolite types and silica-to-alumina ratio",
                        "describe cationic species in zeolite",
                        "introduce catalytically active metal in zeolite",
                        "specify metal loading amount and types",
                        "describe trivalent metal ion incorporation",
                        "specify trivalent metal ion types and amounts",
                        "describe zeolite catalysts",
                        "specify trivalent metal ions",
                        "describe main group metal ions",
                        "describe lanthanide metal ions",
                        "describe transition metal ions",
                        "describe combinations of metal ions",
                        "describe metal-loaded zeolite synthesis",
                        "describe impregnating step",
                        "describe thermal treatment step",
                        "describe metal-impregnating solution",
                        "describe forming a slurry",
                        "describe extruding and firing",
                        "describe heat treatment steps",
                        "describe catalyst particle sizes",
                        "describe catalyst forms",
                        "describe benzene alkylation catalysts",
                        "describe zeolite-based alkylation catalysts",
                        "describe Friedel-Crafts type catalysts",
                        "describe process conditions"
                    ],
                    "outline_short": [
                        "define terms",
                        "describe alcohols",
                        "describe hydrocarbons",
                        "describe conversion method",
                        "describe two-stage process",
                        "describe single-stage process",
                        "describe alkylated benzene products",
                        "describe reduced benzene content",
                        "integrate fermentation process with conversion process",
                        "describe fermentation process",
                        "describe zeolite catalyst",
                        "specify zeolite properties",
                        "describe metal loading into zeolite",
                        "describe trivalent metal ions in zeolite",
                        "describe zeolite catalyst composition",
                        "describe metal-loaded zeolite synthesis",
                        "describe thermal treatment step",
                        "describe catalyst preparation examples",
                        "describe catalyst physical properties",
                        "describe benzene alkylation catalyst",
                        "describe Friedel-Crafts catalyst",
                        "describe process conditions",
                        "describe catalyst mixture and support material"
                    ]
                }
            ],
            "outline_long": [],
            "num_characters": 0,
            "outline_medium": [],
            "outline_short": []
        }
    ],
    "claims": [
        "1. A catalyst composition for converting an alcohol to a hydrocarbon, the catalyst composition comprising a mixture of (i) a metal-loaded zeolite catalyst catalytically active for converting said alcohol to said hydrocarbon, and (ii) a benzene alkylation catalyst.",
        "2. The catalyst composition of claim 1, wherein said zeolite is comprised of a pentasil zeolite.",
        "3. The catalyst composition of claim 2, wherein said pentasil zeolite is comprised of ZSM5.",
        "4. The catalyst composition of claim 1, wherein said metal is selected from alkali metal, alkaline earth metal, copper, iron, vanadium, zinc, titanium, cadmium, gallium, indium, and combinations thereof.",
        "5. The catalyst of claim 1, wherein said metal is selected from copper, iron, and vanadium.",
        "6. The catalyst of claim 1, wherein said benzene alkylation catalyst is a zeolite catalyst active for alkylating benzene.",
        "7. The catalyst of claim 6, wherein said benzene alkylation catalyst is selected from zeolite Y, mordenite, and MCM catalysts active for alkylating benzene.",
        "8. A two-zone alcohol-to-hydrocarbon conversion reactor comprising a first zone containing a metal-loaded zeolite catalyst catalytically active for converting said alcohol to said hydrocarbon, and a second zone containing a benzene alkylation catalyst.",
        "9. The alcohol-to-hydrocarbon conversion reactor of claim 8, wherein said zeolite is comprised of a pentasil zeolite.",
        "10. The alcohol-to-hydrocarbon conversion reactor of claim 9, wherein said pentasil zeolite is comprised of ZSM5.",
        "11. The alcohol-to-hydrocarbon conversion reactor of claim 8, wherein said metal is selected from alkali metal, alkaline earth metal, copper, iron, vanadium, zinc, titanium, cadmium, gallium, indium, and combinations thereof.",
        "12. The alcohol-to-hydrocarbon conversion reactor of claim 8, wherein said metal is selected from copper, iron, and vanadium.",
        "13. The alcohol-to-hydrocarbon conversion reactor of claim 8, wherein said benzene alkylation catalyst is a zeolite catalyst active for alkylating benzene.",
        "14. The alcohol-to-hydrocarbon conversion reactor of claim 13, wherein said benzene alkylation catalyst is selected from zeolite Y, mordenite, and MCM catalysts active for alkylating benzene.",
        "15. A method for converting an alcohol to a hydrocarbon fraction having a lowered benzene content, the method comprising: converting said alcohol to a hydrocarbon fraction by contacting said alcohol, under conditions suitable for converting said alcohol to said hydrocarbon fraction, with a metal-loaded zeolite catalyst catalytically active for converting said alcohol to said hydrocarbon fraction, and contacting said hydrocarbon fraction with a benzene alkylation catalyst, under conditions suitable for alkylating benzene, to form alkylated benzene product in said hydrocarbon fraction.",
        "16. The method of claim 15, wherein said alcohol is contacted with a mixture comprising said metal-loaded zeolite catalyst and said benzene alkylation catalyst.",
        "17. The method of claim 15, wherein, in a first step, said alcohol is contacted with said metal-loaded zeolite catalyst to form a hydrocarbon fraction, and in a second step, said hydrocarbon fraction is contacted with said benzene alkylation catalyst, wherein said metal-loaded zeolite catalyst and said benzene alkylation catalyst are separate.",
        "18. The method of claim 15, wherein said zeolite is comprised of a pentasil zeolite.",
        "19. The method of claim 18, wherein said pentasil zeolite is comprised of ZSM5.",
        "20. The method of claim 15, wherein said metal is selected from alkali metal, alkaline earth metal, copper, iron, vanadium, zinc, titanium, cadmium, gallium, indium, and combinations thereof.",
        "21. The method of claim 15, wherein said metal is selected from copper, iron, and vanadium.",
        "22. The method of claim 15, wherein said benzene alkylation catalyst is a zeolite catalyst active for alkylating benzene.",
        "23. The method of claim 22, wherein said benzene alkylation catalyst is selected from zeolite Y, mordenite, and MCM catalysts active for alkylating benzene.",
        "24. The method of claim 15, wherein said hydrocarbon fraction, after being processed with said benzene alkylation catalyst, has no more than 0.62% benzene by volume of the hydrocarbon fraction.",
        "25. The method of claim 15, wherein said alcohol is comprised of ethanol.",
        "26. The method of claim 15, wherein said alcohol is a component of an aqueous solution in a concentration of no more than about 20%.",
        "27. The method of claim 26, wherein said alcohol is a component of a fermentation stream when contacted with said metal-loaded zeolite catalyst.",
        "28. The method of claim 15, wherein said hydrocarbon fraction is useful as a fuel or as a blendstock component of a fuel.",
        "29. The method of claim 15, wherein said method is integrated with a fermentation process, wherein said fermentation process produces said alcohol as a component of a fermentation stream, and said fermentation stream is contacted with said metal-loaded zeolite catalyst.",
        "30. The method of claim 15, wherein said method is integrated with a biomass reactor that includes a fermentation process, wherein said fermentation process produces said alcohol as a component of a fermentation stream, and said fermentation stream is contacted with said metal-loaded zeolite catalyst."
    ]
}
