Repository: boschresearch/Pap2Pat

# Pap2Pat Dataset

### File Schema

Every directory in `data` corresponds to one patent-paper pair and contains the full texts of both patent and paper, as well as the patent outlines. We include all information in JSON for programmatic parsing and Markdown for manual inspection.

```yaml
data/:
    paper_id-patent_id/:
        # Nested JSON format
        patent.json: JSON file containing patent metadata and full-text, as well as all outlines
        paper.json: JSON file containing paper metadata and full-text
        # Markdown format
        patent.md: patent full-text formatted in markdown
        paper.md: paper full-text formatted in markdown

File: Pap2Pat/data/W3178537220-US20230335382/patent.json (part 2 of 2)
{
                        "In the description below, it is shown that the RES technique is very useful for monitoring small pressure variations during typical semiconductor processing conditions. Again, for the sake of illustration, the description below references an Oxford Instruments PlasmaLab 100 tool using an oxygen plasma and operating at a frequency of 13.56 MHz although other suitable plasma chambers and plasma chamber configurations can be used. The plasma chamber is operated for 15 minutes at a power of 200 W and pressure of 100 mTorr before starting the RES measurements in order to make sure there is a stable plasma condition. The oxygen gas flow was kept constant at 50 sccm and RES data were collected by varying pressure from 10 mTorr to 250 mTorr.",
                        "FIG. 5 indicates the variation of the RES signal at the fundamental frequency (in this case 13.56 MHz) at an RF power of 400 W as a function of pressure from 10-250 mTorr.",
                        "FIG. 6 is an enlarged view of the dashed portion of FIG. 5, with RES signal represented in the linear scale. The sensitivity of the RES technique with respect to chamber pressure variations was verified by increasing the plasma chamber pressure in small steps of 1 mTorr up to 25 mTorr, as shown in FIG. 6, where the y axis is expressed in linear scale.",
                        "FIG. 6 shows RES signal amplitude varies as a function of pressure at 200 W RF power. In this example, the variation in RES amplitude range is approximately 10 dB, which on a linear scale represents order of magnitude change in signal intensity.",
                        "RES signal amplitude varies approximately 4 dB for pressure variations from 10-25 mTorr, which corresponds to approximately 2.4 in the linear scale. Thus, a RES probe is sensitive enough to detect a process pressure variation as low as 1 mTorr with an error of <0.1%.",
                        "FIG. 7 indicates real-time monitoring of a plasma process with the step changes indicating variations in the plasma chamber pressure. From FIG. 7 it is very clear that the contact-free RES technique is capable of monitoring chamber pressure changes in real-time during the processing. This is applicable to both monitoring said pressure changes and for other applications. For example, the use of RES could have significant advantages when implemented as a leak detector for the plasma chamber."
                    ],
                    "subsections": [],
                    "outline_long": [
                        "motivate pressure monitoring",
                        "describe experimental setup",
                        "present results of pressure variation experiment",
                        "discuss sensitivity of RES technique",
                        "show real-time monitoring of pressure changes"
                    ],
                    "num_characters": 2611,
                    "outline_medium": [
                        "demonstrate RES technique for monitoring pressure variations",
                        "show sensitivity of RES to pressure changes"
                    ],
                    "outline_short": [
                        "demonstrate RES technique for pressure variation monitoring"
                    ]
                },
                {
                    "title": "3. Real-Time Monitoring of Chamber Wall Cleanliness Using RES",
                    "paragraphs": [
                        "For plasma processes, the cleanliness (i.e. the amount of contaminates) of the plasma chamber's internal walls is a very important parameter. Contaminates significantly effect repeatability of process from wafer to wafer in integrated circuit manufacturing, for example. Thus, maintaining cleanliness remains one of the biggest challenges to process reproducibility during semiconductor etch processes.",
                        "By way of example, the chamber wall of an Oxford Instruments PlasmaLab 100 plasma system was deliberately contaminated with a photoresist product. The RES signals are then continuously measured before, during and after contamination. FIG. 8 illustrates the variation of RES signal amplitude at the fundamental frequency (i.e., in this example, 13.56 MHz). The RES amplitude was measured at continuous intervals at a rate of 133 kHz for an interval of 4.3 hours. As can be seen from FIG. 8, there is a clear and measurable difference between the amplitudes of the RES signals collected before, during and after the contamination of the plasma chamber wall with photoresist. The RES signal amplitude from the contaminated plasma chamber wall slowly approaches that of a clean plasma chamber wall as the contaminated wall becomes cleaner through the removal of contaminates (i.e., in this case, photoresist) by an oxygen plasma. Thus, RES can be utilised to monitor the chamber wall contamination."
                    ],
                    "subsections": [],
                    "outline_long": [
                        "motivate chamber wall cleanliness monitoring",
                        "present results of chamber wall cleanliness experiment"
                    ],
                    "num_characters": 1398,
                    "outline_medium": [
                        "demonstrate RES technique for monitoring chamber wall cleanliness"
                    ],
                    "outline_short": [
                        "demonstrate RES technique for chamber wall cleanliness monitoring"
                    ]
                },
                {
                    "title": "4. Use of RES to Monitor Plasmas in a Multiple Frequency Chamber",
                    "paragraphs": [
                        "Multiple frequency RF plasma configurations are attracting enormous interest due to their ability to independently control bulk and sheath properties in processing plasmas with advantages in tailoring ion energy and angular distributions, ion flux and sheath potentials impacting wafer surfaces. For examples as disclosed by Zhang Y, Zafar A, Coumou D J, Shannon S C and Kushner M J 2015 Control of ion energy distributions using phase shifting in multi-frequency capacitively coupled plasmas, J. Appl. Phys. 117 233302; and Chen W, Zhang X and Diao D 2018 Fast semi-analytical method for precise prediction of ion energy distribution functions and sheath electric field in multi-frequency capacitively coupled plasmas, Appl. Phys. Express 11, 056201; and Robiche J, Boyle P C, Turner M M and Ellingboe A R 2003 Analytical model of a dual frequency capacitive sheath J. Phys. D: Appl. Phys. 36 1810.",
                        "It is therefore very important to develop non-invasive probes to monitor and ultimately control plasma processes in these multiple frequency plasma chambers. As an example, RES measurements performed on a Lam EXELAN 2300 multiple frequency chamber, which consists of combination of driving frequencies at 2 MHz, 27 MHz and 162 MHz are set out below.",
                        "In FIG. 9, the frequency spectrum of the signal captured by the antenna of an RES system (which, as noted above is preferably a near field loop antenna) is shown. For brevity, this frequency spectrum is referred to as the captured RES spectrum. The captured RES spectrum is collected from an Ar/O2 plasma which was operated using a combination of 162 MHz and 2 MHz frequencies with applied powers of 250 W and 50 W, respectively.",
                        "An example is shown of the captured RES signal found within a 30 MHz frequency span of the main drive frequency at 162 MHz. Frequency mixing components of the 162 MHz signal with the lower 2 MHz drive frequency are clearly seen via the frequency heterodyning phenomenon, which is observable via the appearance of frequency sidebands appearing on both sides of the main drive frequency of 162 MHz. Beat frequencies with a regular frequency shift (\u0394f) of 2 MHz are clearly observed, indicating that the non-linear plasma medium facilitates these effects."
                    ],
                    "subsections": [],
                    "outline_long": [
                        "introduce multiple frequency plasma chambers",
                        "describe experimental setup",
                        "present results of RES measurements",
                        "discuss frequency mixing and heterodyning"
                    ],
                    "num_characters": 2235,
                    "outline_medium": [
                        "describe RES measurements in a multiple frequency chamber",
                        "show frequency mixing components and beat frequencies"
                    ],
                    "outline_short": [
                        "demonstrate RES technique for multiple frequency plasma monitoring"
                    ]
                },
                {
                    "title": "5. Use of RES to Remotely Monitor Changes in Stray Capacitance, Chamber Conditions or Changes in the Sheath Characteristics of a Plasma",
                    "paragraphs": [
                        "By way of example we will show data captured on a Lam EXELAN 2300 multi-frequency tool, in this case using a combination of powered electrodes running at independent frequencies of 162 MHz and 27 MHz, respectively. The specific measurements shown below in FIG. 10 were carried out for an Ar/O2 plasma at 25 mTorr pressure. The power of the 162 MHz drive electrode was kept constant at 250 W and that of the 27 MHz electrode was varied from 50 W to 250 W.",
                        "The figure (FIG. 10(a)) shows a trend (increasing) in the variation of peak RES amplitude with respect to power. This is in good agreement with results from the single frequency plasma chamber described above with reference to FIG. 2. In contrast to the single frequency case, however, a continuous change in the peak frequency of the RES signal captured near 27 MHz with increasing RF power is found (FIG. 10(b)). The shift in the emitted radio frequency (\u0394f) from the nominal 27.12 MHz peak is shown in FIG. 10(c).",
                        "This behaviour is believed to be a result of the frequency compensation characteristics of the autotuner coupling, where the impedance matching is carried out by a small adjustment of the lower (\u02dc27 MHz) operating frequency of the RF generator. The power amplifier autotunes with using a variable capacitor (C), which thereby introduces a compensating variable impedance, ZC=\u2212j(1/\u03c9C), where \u03c9 is the radial frequency.",
                        "The bulk plasma behaves as an inductive resistive component with the sheath providing a capacitive effect, as disclosed by Lieberman M and Lichtenberg A 2005 Principles of Plasma Discharges and Materials Processing (Wiley, New York). Changes to the load capacitance as seen by the RF amplifier may be affected by adjusting the impressed frequency and thus minimizing the return power. With increasing power, the amplifier compensates by decreasing the frequency and increasing the output impedance Zout of the amplifier to match the load. The observed frequency shift is therefore a proxy for capacitive changes in the chamber and can be used to remotely monitor shifts in the load capacitance due to changes in stray capacitance, chamber conditions or changes in the sheath characteristics.",
                        "It should be noted that the choice of this specific plasma chamber for each of the above examples and their specific configurations are merely for the sake of example. Various plasma chambers, each operating at specific frequencies, powers, pressures, and combinations of other plasma parameters may of course be used with the RES. However, it should also be noted that these examples illustrate the more general point\u2014namely the suitability of RES and RES systems for the measurement and/or control of characteristics and operating conditions of a plasma in a plasma chamber without the need for need for the insertion of a probe into the plasma chamber.",
                        "Furthermore, RES provides a more resilient means for plasma measurement and control than OES. RES is insensitive to signal degradation from opaque nonconductive coatings present on a chamber viewport and thus offers a distinct advantage over widely employed optical monitoring techniques, which rely on transparent viewport access to the discharge. From the above description of RES for equipment parameters including e.g. applied RF power, chamber pressure, RF bias frequencies and chamber wall cleanliness, the present invention allows for these characteristics of a plasma or a plasma chamber to be reliably measured accurately. In particular, it will be appreciated that the induced RES signal was found to vary sensitively to pressure changes, and RES systems were shown to be able to detect pressure variations as low as \u02dc1 mTorr in the above examples of generic plasma processes. As such RES can be used to capture real-time measurements in scenarios relevant to contemporary challenges faced during semiconductor fabrication (i.e., window coating and wall disturbance).",
                        "In the specification the terms \u201ccomprise, comprises, comprised and comprising\u201d or any variation thereof and the terms include, includes, included and including\u201d or any variation thereof are considered to be totally interchangeable and they should all be afforded the widest possible interpretation and vice versa.",
                        "The invention is not limited to the embodiments hereinbefore described but may be varied in both construction and detail."
                    ],
                    "subsections": [],
                    "outline_long": [
                        "introduce remote monitoring of plasma characteristics",
                        "describe experimental setup",
                        "present results of power variation experiment",
                        "discuss peak RES amplitude variation",
                        "discuss peak frequency shift",
                        "explain frequency compensation characteristics",
                        "discuss remote monitoring of capacitive changes",
                        "conclude advantages of RES over OES"
                    ],
                    "num_characters": 4358,
                    "outline_medium": [
                        "demonstrate RES technique for monitoring changes in stray capacitance, chamber conditions, or sheath characteristics",
                        "show variation of peak RES amplitude with respect to power",
                        "show continuous change in peak frequency of RES signal with increasing RF power",
                        "explain frequency shift as a result of frequency compensation characteristics of autotuner coupling"
                    ],
                    "outline_short": [
                        "demonstrate RES technique for monitoring changes in stray capacitance and chamber conditions",
                        "demonstrate RES technique for monitoring changes in sheath characteristics"
                    ]
                }
            ],
            "outline_long": [],
            "num_characters": 0,
            "outline_medium": [],
            "outline_short": []
        }
    ],
    "claims": [
        "1. A method for measuring a characteristic of a plasma or a plasma chamber, wherein the plasma chamber has a viewport or a surface which is permeable to electromagnetic radiation such at least a portion of the electromagnetic radiation emitted by the plasma in the plasma chamber passes through the viewport, the method comprising:\nproviding the antenna of a Radio Emission Spectroscopy, RES, system externally to the plasma chamber to absorb at least a portion of the electromagnetic radiation that has passed through the viewport and configured to measure signals in the near-field E- and B-field regions;\nmeasuring a first value based on the signal induced in the antenna wherein the signal is obtained from a plurality of powered RF electrodes configured to be independently modulated with one or more power sources; and\ncalculating a second value indicative of a change of magnitude of the characteristic based on a change of magnitude of the first value, wherein the characteristic is plasma power and/or plasma pressure.",
        "2. The method of claim 1, comprising determining which characteristic is associated with the second value based on the frequency spectrum of the signal induced in the antenna.",
        "3. The method of claim 1 or 2, wherein the plasma chamber is a single frequency driven plasma system.",
        "4. The method of any preceding claim, wherein the characteristic is plasma pressure and calculating the second value comprises detecting a leak or a pressure variation in the plasma chamber.",
        "5. The method of any preceding claim wherein the plasma chamber is a capacitively coupled plasma system.",
        "6. The method of claim 1, wherein the plasma chamber is a multi-frequency driven plasma system.",
        "7. The method of claim 6, wherein the characteristic is the measured RES frequency signals and the methods comprise calculating a third value indicative of reactance changes in the plasma chamber based on the second value wherein the reactance change results from at least one of capacitive, inductive or resistive changes.",
        "8. The method of any preceding claim comprising the step of enabling the RF power to enter the plasma chamber via inductive coupling via powered RF coils surrounding the plasma chamber.",
        "9. The method of any preceding claim, wherein the method further comprises:\ncalibrating the RES system.",
        "10. The method of claim 9, wherein the step of calibrating comprises providing an antenna tuned to the fundamental frequency of the power supply system of the plasma chamber.",
        "11. The method of claim 10, wherein the step of providing an antenna comprises tuning the antenna to the fundamental frequency or captured subharmonics of the fundamental frequency.",
        "12. The method of any preceding claim wherein the method further comprises controlling the plasma chamber based on the second value.",
        "13. A system for measuring a characteristic of a plasma or a plasma chamber, wherein the plasma chamber has a viewport, or a surface, which is permeable to electromagnetic radiation such at least a portion of the electromagnetic radiation emitted by the plasma in the plasma chamber passes through the viewport, the system comprising:\na Radio Emission Spectroscopy, RES, system provided externally to the plasma chamber to absorb at least a portion of the electromagnetic radiation that has passed through the viewport, the RES being configured to:\nmeasure signals in the near-field E- and B-field regions;\nmeasure a first value based on the signal induced in the antenna wherein the signal is obtained from a plurality of powered RF electrodes configured to be independently modulated with one or more power sources; and\ncalculate a second value indicative of a change of magnitude of the characteristic based on a change of magnitude of the first value, wherein the characteristic is plasma power and/or plasma pressure.",
        "14. The system of claim 13, wherein the RES is configured to determine which characteristic is associated with the second value based on the frequency spectrum of the signal induced in the antenna.",
        "15. The system of claim 13 or 14 wherein the system is incorporated in a pulsed CCP or ICP systems.",
        "16. A computer-readable medium comprising instructions which, when executed by a computer coupled to an antenna, cause the computer to:\nmeasure a first value indicative of electromagnetic radiation that has passed through a viewport, or a surface, of a plasma chamber, wherein the first value is based on the signal induced in the antenna wherein the signal is obtained from a plurality of powered RF electrodes configured to be independently modulated with one or more power sources; and\ncalculate a second value indicative of a change of magnitude of the characteristic based on a change of magnitude of the first value, wherein the characteristic is plasma power and/or plasma pressure.",
        "17. The computer-readable medium of claim 16 further comprising instructions which, when executed by the computer, cause the computer to:\ndetermine which characteristic is associated with the second value based on the frequency spectrum of the signal induced in the antenna."
    ]
}
