Repository: boschresearch/Pap2Pat

# Pap2Pat Dataset

### File Schema

Every directory in `data` corresponds to one patent-paper pair and contains the full texts of both patent and paper, as well as the patent outlines. We include all information in JSON for programmatic parsing and Markdown for manual inspection.

```yaml
data/:
    paper_id-patent_id/:
        # Nested JSON format
        patent.json: JSON file containing patent metadata and full-text, as well as all outlines
        paper.json: JSON file containing paper metadata and full-text
        # Markdown format
        patent.md: patent full-text formatted in markdown
        paper.md: paper full-text formatted in markdown

File: Pap2Pat/data/W2166043488-US20140356443/patent.json (part 3 of 4)
{
                        "Below follows a number of non-limiting examples of compositions comprising stable, amorphous hybrid nanoparticles. In the tables, the following abbreviations to \u201ccompositions\u201d apply:",
                        "\u201cI\u201d represents the protein kinase inhibitor (PKI);\n\n\u201cP\u201d represents the polymeric stabilizing and matrix-forming component;\n\n\u201cS\u201d represents the solubilizer;\n\n\u201cI+P\u201d represents a physical mix of the inhibitor with the polymeric stabilizing and matrix-forming component, i.e. without further processing;\n\n\u201cI+S\u201d represents a physical mix of the inhibitor with the solubilizer;\n\n\u201cI+P+S\u201d represents a physical mix of the inhibitor, the polymeric stabilizing and matrix-forming component and the solubilizer;\n\n\u201cI/P\u201d represents stable, amorphous hybrid nanoparticles with the inhibitor and the polymeric stabilizing and matrix-forming component;\n\n\u201cI/P+S\u201d represents stable, amorphous hybrid nanoparticles with the inhibitor and the polymeric stabilizing and matrix-forming component and a separate solubilizer added;\n\n\u201cI/P/S\u201d represents stable, amorphous hybrid nanoparticles with the inhibitor, the polymeric stabilizing and matrix-forming component and the solubilizer.\n\n\u201cExp\u201d represents the experiment number.",
                        "The stable, amorphous hybrid nanoparticles were produced with exemplary PKIs, polymeric stabilizing and matrix-forming components (\u201cPolymers\u201d), solubilizers, solution concentrations, ratios, solvents, antisolvents, temperatures and pressures as set out below and in Table A.",
                        "A 3-6% w/v PKI/polymer solution in solvent, with a ratio PKI/polymer of about 20-70% w/w, was pumped through XSpray's RightSize nozzle at the flow rate of 1 ml/min using a high-performance liquid chromatography pump, together with a 100 g/min CO2 (super- or subcritical) stream. The pressure in the precipitation chamber was set to about 100-175 bar and the temperature was set to about 10 to 50\u00b0 C. Both streams contact within the nozzle and the hybrid nanoparticles were formed and subsequently collected in the particle in the collecting chamber. The CO2 and solvent passed through the filtering system of the collecting chamber and were drained via the back pressure regulator outlet which maintains the pressure within the precipitation and collecting chambers. After pumping of the PKI/polymer solution and cleaning of the tubing with the same solvent used to prepare the PKI/polymer solution, residual solvents left within both the precipitation and collecting chambers were removed by flushing these chambers with pure scCO2. After the flushing process, the CO2 was slowly drained off from the collecting chamber. Once the CO2 had been completely removed, the particles on the filtering system were collected for analysis.",
                        "For I/P/S type particles, a defined amount of solubilizer is added and dissolved into the PKI/polymer solution before pumping the solution through the nozzle for precipitation according to the methods described above.",
                        "For I/P+S type particles, a defined amount of solubilizer is added to the stable, amorphous hybrid nanoparticles in a glass vial. The glass vial is slowly rotated for mixing of the solubilizer with the hybrid nanoparticles."
                    ],
                    "subsections": [
                        {
                            "title": "General Description of Dissolution Measurement Assay",
                            "paragraphs": [
                                "The method consists of adding the wished amount of powder of stable, amorphous hybrid nanoparticles into a glass vial and then pouring in it the appropriate medium (typically FaSSIF, FeSSIF or SGF). The medium was prepared in accordance with the manufacturer's instructions. The amount of powder added depends on the wished \u201ctotal PKI concentration\u201d. For some experiments where powders with high drug loads were tested and compared, the real amount of PKI in the stable, amorphous hybrid nanoparticles was not taken in account. For other experiments, the drug load was first estimated by HPLC and the amount of powder to obtain the drug concentration was calculated.",
                                "Typically, the powder was added in a 8 mL glass bottle and 7 mL of solution was added (typically FaSSIF, FeSSIF or SGF). The glass bottle was put on a shaker (approximately 1 rotation per minute) for dissolution. Samples of 500 \u03bcl where taken after different times, and subsequently centrifuged at approximately 15000 g for 3 minutes. The resulting supernatant was then analyzed by HPLC (C18 column Eclipse, 4.6 mm\u00d715 cm, 1 mL/min, detection at 254-400 nM. Generally samples were taken after 5, 30 and 90 min and eventually 150 min."
                            ],
                            "subsections": [],
                            "outline_long": [
                                "describe dissolution measurement assay method",
                                "outline sample preparation and analysis"
                            ],
                            "num_characters": 1200,
                            "outline_medium": [
                                "describe dissolution measurement assay"
                            ],
                            "outline_short": [
                                "outline dissolution measurement assay method"
                            ]
                        },
                        {
                            "title": "Example 1",
                            "paragraphs": [
                                "**Solubility at pH 6.5 and pH 5**",
                                "A number of experiments were carried out, wherein nilotinib base or nilotinib HCl represented the protein kinase inhibitor. The experiments were carried out by measuring concentration of solubilized PKI (mg/L) after 5, 30 and 90 minutes dissolution in a solution at about pH 6.5, namely FaSSIF (Fasted State Simulated Intestinal Fluid). Further, experiments were carried out in an alternative solution at about pH 5, namely FeSSIF (Fed State Simulated Intestinal Fluid). Samples of the solution were taken at various time intervals and the amount of protein kinase inhibitor was measured by the dissolution measurement assay described above.",
                                "Representative results in FaSSIF solution are provided below in Table 1 and 2, where Table 1 provides data of concentration of nilotinib HCl (mg/L) after 5, 30 and 90 minutes dissolution, whereas Table 2 provides data of % solubilized nilotinib HCl after 30 minutes dissolution, the Area Under the Curve (AUC-mg/min/L) during 90 minutes dissolution and the AUC increase of stable, amorphous hybrid nanoparticles, compared to nilotinib HCl in raw, crystalline form added to the solution (experiments 1-40). In Tables 3 and 4, there is provided dissolution data in FeSSIF solution, presented similarly as Table 1 and 2 (experiments 41-55). Table 5 provides data from a comparative experiment with similar stable, amorphous hybrid nanoparticles, carried out in FaSSIF and FeSSIF, respectively (experiments 56-57). Table 6 presents further comparative data for experiments carried out in FaSSIF and FeSSIF, respectively.",
                                "**Conclusions Example 1**",
                                "Experiments 17-23 show that a solubility increase is obtained with compositions comprising stable, amorphous hybrid nanoparticles with nilotinib HCl and a polymeric stabilizing and matrix-forming component. Particular improvements are achieved with the polymeric stabilizing and matrix-forming components hydroxypropyl methylcellulose phthalate (HPMCP HP55) and polyvinyl acetate phthalate (PVAP). These improvements are not obtained when physically mixing nilotinib HCl with a polymeric stabilizing and matrix-forming component. Experiments 24-36 clearly shows that a further solubility increase is obtained with stable, amorphous hybrid nanoparticles with nilotinib HCl and a polymeric stabilizing and matrix-forming component, wherein a separate solubilizer is added. Particular improvements are achieved by the addition of a separate solubilizer such as polyvinyl caprolactam-polyvinyl acetate-polyethylene glycol copolymer (Soluplus) or d-\u03b1-tocopherol acid polyethylene glycol 1000 succinate (TPGS). These improvements were not obtained when physically mixing nilotinib HCl, solubilizer and/or polymeric stabilizing and matrix-forming component (I+S or I+P+S). No particular improvements were obtained with stable, amorphous hybrid nanoparticles with nilotinib HCl, a polymeric stabilizing and matrix-forming and a solubilizer (I/P/S).",
                                "The results carried out in FaSSIF and FeSSIF, respectively, indicate that the stable, amorphous hybrid nanoparticles of the invention provide a similar increase in solubility. One issue with PKI formulation is the food effect. Several of the PKIs are labeled for administration in fasted state despite the fact that food in most cases increases their bioavailability. Low bioavailability might partly explain the digestive problems that are associated with the PKIs. The similar dissolution rate in FaSSIF and FeSSIF indicates that the stable, amorphous hybrid nanoparticles of the invention (e.g. experiments 56/57) may reduce food effect and patient digestive problems by its solubility improvement that allows reducing dosage. Thus stable, amorphous hybrid nanoparticles of the invention may be given in conjunction with food intake."
                            ],
                            "subsections": [],
                            "outline_long": [
                                "introduce nilotinib base or nilotinib HCl as protein kinase inhibitor",
                                "describe experiments in FaSSIF and FeSSIF solutions",
                                "present results in tables",
                                "show solubility increase with stable, amorphous hybrid nanoparticles",
                                "highlight improvements with polymeric stabilizing and matrix-forming components",
                                "highlight improvements with separate solubilizer added",
                                "discuss food effect and potential benefits"
                            ],
                            "num_characters": 3801,
                            "outline_medium": [
                                "describe experiments with nilotinib base or nilotinib HCl",
                                "present results in FaSSIF and FeSSIF solutions",
                                "conclude solubility increase with stable, amorphous hybrid nanoparticles"
                            ],
                            "outline_short": [
                                "present solubility results of nilotinib HCl in FaSSIF and FeSSIF solutions"
                            ]
                        },
                        {
                            "title": "Example 2",
                            "paragraphs": [
                                "**Solubility at pH 6.5 and pH 5**",
                                "A number of experiments were carried out, wherein erlotinib HCl represented the PKI. The experiments were carried out by measuring concentration of PKI (mg/L) after 5, 30 and 90 minutes dissolution in a solution at about pH 6.5, namely FaSSIF (Fasted State Simulated Intestinal Fluid). Further, experiments were carried out in an alternative solution at about pH 5, namely FeSSIF (Fed State Simulated Intestinal Fluid). Samples of the solution were taken at various time intervals and the amount of PKI was measured by the dissolution measurement assay described above.",
                                "Representative results in FaSSIF solution are provided below in Table 7 and 8, where Table 7 provides data of concentration of erlotinib HCl (mg/L) after 5, 30 and 90 minutes dissolution, whereas Table 8 provides data of % solubilized erlotinib HCl after 30 minutes dissolution, the Area Under the Curve (AUC-mg/min/L) during 90 minutes dissolution and the AUC increase of stable, amorphous hybrid nanoparticles, compared to erlotinib HCl in raw, crystalline form added to the solution (experiments 58-68). In Tables 9 and 10, there is provided dissolution data in FeSSIF solution, presented similarly as Table 7 and 8 (experiments 69-73). In Table 11, data from a comparative experiment with similar stable, amorphous hybrid nanoparticles, carried out in FaSSIF and FeSSIF, respectively (experiments 74-83). Table 12 presents further comparative data for experiments carried out in FaSSIF and FeSSIF, respectively.",
                                "**Conclusions Example 2**",
                                "The experiments show that a solubility increase is obtained with compositions comprising stable, amorphous hybrid nanoparticles with erlotinib HCl and a polymeric stabilizing and matrix-forming component. Particular improvements are achieved with the polymeric stabilizing and matrix-forming component hydroxypropyl methylcellulose acetate succinate (HPMC-AS). Experiments 65-66 and 72 show that a further solubility increase is obtained with stable, amorphous hybrid nanoparticles with erlotinib HCl and a polymeric stabilizing and matrix-forming component, wherein a separate solubilizer is added. Particular improvements are achieved by the addition of a separate solubilizer added, wherein said solubilizer is selected from polyvinyl caprolactam-polyvinyl acetate-polyethylene glycol copolymer (Soluplus) and d-\u03b1-tocopherol acid polyethylene glycol 1000 succinate (TPGS). This improvement was not observed when the solubilizer was incorporated into the stable, amorphous hybrid nanoparticles.",
                                "Physical mixes of erlotinib HCl with a solubilizer and/or HPMC AS improve also the solubility in FaSSIF (experiments 59, 60-61, 62-63) but not in FeSSIF (experiment 69-72). One issue with PKI formulation is the food effect. Several of the PKIs are labeled for administration in fasted state despite the fact that food in most cases increases their bioavailability. Low bioavailability might partly explain the digestive problems that are associated with the PKIs. The data indicates that the stable, amorphous hybrid nanoparticles may reduce food effect and patient digestive problems by its equal solubility improvement in both FaSSIF and FeSSIF (experiment 76/77 and 82/83) that moreover potentially may allow reducing of dosage. Thus, compositions comprising these stable, amorphous hybrid nanoparticles may be given in conjunction with food intake."
                            ],
                            "subsections": [],
                            "outline_long": [
                                "introduce erlotinib HCl as protein kinase inhibitor",
                                "describe experiments in FaSSIF and FeSSIF solutions",
                                "present results in tables",
                                "show solubility increase with stable, amorphous hybrid nanoparticles",
                                "highlight improvements with polymeric stabilizing and matrix-forming components",
                                "discuss food effect and potential benefits"
                            ],
                            "num_characters": 3400,
                            "outline_medium": [
                                "describe experiments with erlotinib HCl",
                                "present results in FaSSIF and FeSSIF solutions",
                                "conclude solubility increase with stable, amorphous hybrid nanoparticles"
                            ],
                            "outline_short": [
                                "present solubility results of erlotinib HCl in FaSSIF and FeSSIF solutions"
                            ]
                        },
                        {
                            "title": "Example 3",
                            "paragraphs": [
                                "**Solubility at pH 6.5 and pH 5**",
                                "A number of experiments were carried out, wherein pazopanib represented the PKI. The experiments were carried out by measuring concentration of PKI (mg/L) after 5, 30 and 90 minutes dissolution in a solution at about pH 6.5, namely FaSSIF (Fasted State Simulated Intestinal Fluid). Further, experiments were carried out in an alternative solution at about pH 5, namely FeSSIF (Fed State Simulated Intestinal Fluid). Samples of the solution were taken at various time intervals and the amount of PKI was measured by the dissolution measurement assay described above.",
                                "Representative results in FaSSIF solution are provided below in Table 13 and 14, where Table 13 provides data of concentration of pazopanib (mg/L) after 5, 30 and 90 minutes dissolution, whereas Table 14 provides data of % solubilized pazopanib after 30 minutes dissolution, the Area Under the Curve (AUC-mg/min/L) during 90 minutes dissolution and the AUC increase with stable, amorphous hybrid nanoparticles, compared to pazopanib in raw, crystalline form added to the solution (experiments 84-93). In Tables 15 and 16, there is provided dissolution data in FeSSIF solution, presented similarly as Table 13 and 14 (experiments 94-101). In Table 17, data from a comparative experiment with similar stable, amorphous hybrid nanoparticles, carried out in FaSSIF and FeSSIF, respectively (experiments 102-109). Table 18 presents further comparative data for experiments carried out in FaSSIF and FeSSIF, respectively, with stable, amorphous hybrid nanoparticles.",
                                "**Conclusions Example 3**",
                                "The experiments show that a solubility increase is obtained with compositions comprising stable, amorphous hybrid nanoparticles with pazopanib and a polymeric stabilizing and matrix-forming component. Particular improvements are achieved with the polymeric stabilizing and matrix-forming component polyvinylpyrrolidone K-90 (PVP 90K). Experiments 91-92 show that a further solubility increase is obtained with stable, amorphous hybrid nanoparticles with pazopanib and a polymeric stabilizing and matrix-forming component, wherein a separate solubilizer is added. Particular improvements are achieved by the addition of a separate solubilizer added, wherein said solubilizer is selected from polyvinyl caprolactam-polyvinyl acetate-polyethylene glycol copolymer (Soluplus) and d-\u03b1-tocopherol acid polyethylene glycol 1000 succinate (TPGS). This improvement was not observed when the solubilizer was incorporated into the stable, amorphous hybrid nanoparticles of the invention.",
                                "The results carried out in FaSSIF and FeSSIF, respectively, indicates that the stable, amorphous hybrid nanoparticles of the invention provide a similar increase in solubility. One issue with PKI formulation is the food effect. Several of the PKIs are labeled for administration in fasted state despite the fact that food in most cases increases their bioavailability. Low bioavailability might partly explain the digestive problems that are associated with the PKIs. The similar dissolution rate in FaSSIF and FeSSIF indicates that the stable, amorphous hybrid nanoparticles may reduce food effect and patient digestive problems by its equal solubility improvement in both FaSSIF and FeSSIF (experiments 89/100 and 104/105) that moreover allows reducing dosage. Thus stable, amorphous hybrid nanoparticles of the invention may be given in conjunction with food intake."
                            ],
                            "subsections": [],
                            "outline_long": [
                                "introduce pazopanib as protein kinase inhibitor",
                                "describe experiments in FaSSIF and FeSSIF solutions",
                                "present results in tables",
                                "show solubility increase with stable, amorphous hybrid nanoparticles",
                                "highlight improvements with polymeric stabilizing and matrix-forming components",
                                "discuss food effect and potential benefits"
                            ],
                            "num_characters": 3438,
                            "outline_medium": [
                                "describe experiments with pazopanib",
                                "present results in FaSSIF and FeSSIF solutions",
                                "conclude solubility increase with stable, amorphous hybrid nanoparticles"
                            ],
                            "outline_short": [
                                "present solubility results of pazopanib in FaSSIF and FeSSIF solutions"
                            ]
                        },
                        {
                            "title": "Example 4",
                            "paragraphs": [
                                "**Solubility at pH 6.5**",
                                "A number of experiments were carried out, wherein lapatinib base or lapatinib ditosylate salt represented the PKI. The experiments were carried out by measuring concentration of PKI (mg/L) after 5, 30 and 90 minutes dissolution in a solution at about pH 6.5, namely FaSSIF (Fasted State Simulated Intestinal Fluid). Samples of the solution were taken at various time intervals and the amount of PKI was measured by the dissolution measurement assay described above.",
                                "Representative results in FaSSIF solution are provided below in Table 19 and 20, where Table 19 provides data of concentration of lapatinib (mg/L) after 5, 30 and 90 minutes dissolution, whereas Table 20 provides data of % solubilized lapatinib after 30 minutes dissolution, the Area Under the Curve (AUC-mg/min/L) during 90 minutes dissolution and the AUC increase with stable, amorphous hybrid nanoparticles of the invention, compared to non-formulated lapatinib ditosylate salt added to the solution (experiments 110-126).",
                                "**Conclusions Example 4**",
                                "The experiments 122-125 clearly shows that a solubility increase is obtained with stable, amorphous hybrid nanoparticles of the invention, with lapatinib, in particular lapatinib base and a polymeric stabilizing and matrix-forming component, wherein a separate solubilizer is added to the composition. Particular improvements are achieved with the polymeric stabilizing and matrix-forming component hydroxypropyl cellulose EF and hydroxypropyl cellulose LF. Further, improvements are achieved by the addition of a separate solubilizer added, wherein said solubilizer is selected from polyvinyl caprolactam-polyvinyl acetate-polyethylene glycol copolymer (Soluplus) and d-\u03b1-tocopherol acid polyethylene glycol 1000 succinate (TPGS)."
                            ],
                            "subsections": [],
                            "outline_long": [
                                "introduce lapatinib base or lapatinib ditosylate salt as protein kinase inhibitor",
                                "describe experiments in FaSSIF solution",
                                "present results in tables and discuss conclusions"
                            ],
                            "num_characters": 1778,
                            "outline_medium": [
                                "describe experiments with lapatinib base or lapatinib ditosylate salt"
                            ],
                            "outline_short": [
                                "present solubility results of lapatinib in FaSSIF solution"
                            ]
                        },
                        {
                            "title": "Example 5",
                            "paragraphs": [
                                "**Solubility at pH 1.4**",
                                "A number of experiments were carried out, wherein nilotinib HCl represented the PKI. The experiments were carried out by measuring concentration of PKI (mg/L) after 5, 30 and 90 minutes dissolution in a solution at about pH 1.4, namely SGF (Simulated Gastric Fluid). Samples of the solution were taken at various time intervals and the amount of PKI was measured by the dissolution measurement assay described above.",
                                "Representative results in SGF solution are provided below in Table 21, which provides percentage of solubilized nilotinib HCl from both a physical mix with nilotinib HCl in raw, crystalline form and stable, amorphous hybrid nanoparticles of the invention after 5, 30 and 90 minutes dissolution. Nilotinib present in the physical mix of nilotinib HCl raw with the polymeric stabilizing and matrix-forming component PVAP and the solubilizer Soluplus (Exp. 129) is dissolved completely within 5 minutes in SGF while nilotinib is only partially dissolved after 90 min in SGF with stable, amorphous hybrid nanoparticles of the invention, wherein the components are comprised as stable, amorphous hybrid nanoparticles, with the addition of a solubilizer (Exp. 128) or without the addition of a solubilizer (Exp. 127).",
                                "**Conclusions Example 5**",
                                "The experiments 127-129 shows that a nilotinib HCl, in stable, amorphous hybrid nanoparticles of the invention (exp 127 and 128) are partially solubilized at pH 1.4. The stable, amorphous hybrid nanoparticles with a polymeric stabilizing and matrix-forming component such as PVAP is partially protected from the acidic environment."
                            ],
                            "subsections": [],
                            "outline_long": [
                                "introduce nilotinib HCl as protein kinase inhibitor",
                                "describe experiments in SGF solution",
                                "present results in tables and discuss conclusions"
                            ],
                            "num_characters": 1615,
                            "outline_medium": [
                                "describe experiments with nilotinib HCl in SGF solution"
                            ],
                            "outline_short": [
                                "present solubility results of nilotinib HCl in SGF solution"
                            ]
                        },
                        {
                            "title": "Example 6",
                            "paragraphs": [
                                "**Solubility at pH 6.5**",
                                "A number of experiments were carried out, wherein gefitinib represented the PKI. The experiments were carried out by measuring concentration of PKI (mg/L) after 3, 40 and 80 minutes dissolution in a solution at about pH 6.5, namely FaSSIF (Fasted State Simulated Intestinal Fluid). Samples of the solution were taken at various time intervals and the amount of PKI was measured by the dissolution measurement assay described above.",
                                "Representative results in FaSSIF solution are provided below in Table 22 and 23, where Table 22 provides data of concentration of gefitinib (mg/L) after 3, 40 and 80 minutes dissolution, whereas Table 23 provides data of % solubilized gefitinib after 40 minutes dissolution, the Area Under the Curve (AUC-mg/min/L) during 80 minutes dissolution and the AUC increase with stable, amorphous hybrid nanoparticles of the invention, compared to non-formulated gefitinib added to the solution (experiments 131-137).",
                                "The experiments 131-137 show that a solubility increase is obtained with compositions comprising stable, amorphous hybrid nanoparticles of the invention, with gefitinib, in particular gefitinib and a polymeric stabilizing and matrix-forming component, wherein a separate solubilizer is added to the composition. Particular improvements are achieved with the polymeric stabilizing and matrix-forming component polyvinylpyrrolidone K-30 (PVP 30K) and hydroxy propyl methyl cellulose phthalate (HPMCP HP55). Further, improvements are achieved by the addition of a separate solubilizer added, wherein said solubilizer is polyvinyl caprolactam-polyvinyl acetate-polyethylene glycol copolymer (Soluplus)."
                            ],
                            "subsections": [],
                            "outline_long": [
                                "introduce gefitinib as protein kinase inhibitor",
                                "describe experiments in FaSSIF solution",
                                "present results in tables and discuss conclusions"
                            ],
                            "num_characters": 1668,
                            "outline_medium": [
                                "describe experiments with gefitinib"
                            ],
                            "outline_short": [
                                "present solubility results of gefitinib in FaSSIF solution"
                            ]
                        },
                        {
                            "title": "Example 7",
                            "paragraphs": [
                                "**Solubility at pH 6.5**",
                                "A number of experiments were carried out, wherein dasatinib represented the PKI. The experiments were carried out by measuring concentration of PKI (mg/L) after 3, 40 and 80 minutes dissolution in a solution at about pH 6.5, namely FaSSIF (Fasted State Simulated Intestinal Fluid). Samples of the solution were taken at various time intervals and the amount of PKI was measured by the dissolution measurement assay described above.",
                                "Representative results in FaSSIF solution are provided below in Table 24 and 25, where Table 24 provides data of concentration of dasatinib (mg/L) after 3, 40 and 80 minutes dissolution, whereas Table 25 provides data of % solubilized dasatinib after 40 minutes dissolution, the Area Under the Curve (AUC-mg/min/L) during 80 minutes dissolution and the AUC increase with stable, amorphous hybrid nanoparticles of the invention, compared to non-formulated dasatinib added to the solution (experiments 138-141).",
                                "Experiments 138-141 show that a solubility increase is obtained with compositions comprising stable, amorphous hybrid nanoparticles of the invention, with dasatinib, in particular dasatinib and a polymeric stabilizing and matrix-forming component, wherein a separate solubilizer is added to the composition. Particular improvements are achieved with the polymeric stabilizing and matrix-forming component copolyvidone (Kollidon VA64). Further, improvements are achieved by the addition of a separate solubilizer added, wherein said solubilizer is polyvinyl caprolactam-polyvinyl acetate-polyethylene glycol copolymer (Soluplus)."
                            ],
                            "subsections": [],
                            "outline_long": [
                                "introduce dasatinib as protein kinase inhibitor",
                                "describe experiments in FaSSIF solution",
                                "present results in tables and discuss conclusions"
                            ],
                            "num_characters": 1598,
                            "outline_medium": [
                                "describe experiments with dasatinib"
                            ],
                            "outline_short": [
                                "present solubility results of dasatinib in FaSSIF solution"
                            ]
                        },
                        {
                            "title": "Example 8",
                            "paragraphs": [
                                "**Solubility at pH 6.5**",
                                "A number of experiments were carried out, wherein sorafenib tosylate represented the PKI. The experiments were carried out by measuring concentration of PKI (mg/L) after 3, 40 and 80 minutes dissolution in a solution at about pH 6.5, namely FaSSIF (Fasted State Simulated Intestinal Fluid). Samples of the solution were taken at various time intervals and the amount of PKI was measured by the dissolution measurement assay described above.",
                                "Representative results in FaSSIF solution are provided below in Table 26 and 27, where Table 26 provides data of concentration of sorafenib (mg/L) after 3, 40 and 80 minutes dissolution, whereas Table 27 provides data of % solubilized sorafenib after 40 minutes dissolution, the Area Under the Curve (AUC-mg/min/L) during 80 minutes dissolution and the AUC increase of compositions, compared to non-formulated sorafenib tosylate added to the solution (experiments 142-145).",
                                "Experiments 138-141 show that a solubility increase is obtained with compositions comprising stable, amorphous hybrid nanoparticles of the invention, with dasatinib, in particular dasatinib and a polymeric stabilizing and matrix-forming component, wherein a separate solubilizer is added to the composition. Particular improvements are achieved with the polymeric stabilizing and matrix-forming component hydroxy propyl methyl cellulose phthalate (HPMCP HP55). Further, improvements are achieved by the addition of a separate solubilizer added, wherein said solubilizer is polyvinyl caprolactam-polyvinyl acetate-polyethylene glycol copolymer (Soluplus).",
                                "**Example 9**",
                                "**Solubility at pH 6.5**",
                                "A number of experiments were carried out, wherein nilotinib base represented the PKI. The experiments were carried out by measuring concentration of PKI (mg/L) after 3, 40 and 80 minutes dissolution in a solution at about pH 6.5, namely FaSSIF (Fasted State Simulated Intestinal Fluid). Samples of the solution were taken at various time intervals and the amount of PKI was measured by the dissolution measurement assay described above.",
                                "Representative results in FaSSIF solution are provided below in Table 28 and 29, where Table 28 provides data of concentration of nilotinib base (mg/L) after 3, 40 and 80 minutes dissolution, whereas Table 29 provides data of % solubilized nilotinib base after 40 minutes dissolution, the Area Under the Curve (AUC-mg/min/L) during 80 minutes dissolution and the AUC increase of compositions, compared to non-formulated nilotinib base added to the solution (experiments 146-149).",
                                "**Example 10**",
                                "**Solubility at pH 6.5**",
                                "A number of experiments were carried out, wherein crizotinib represented the PKI. The experiments were carried out by measuring concentration of PKI (mg/L) after 3, 40 and 80 minutes dissolution in a solution at about pH 6.5, namely FaSSIF (Fasted State Simulated Intestinal Fluid). Samples of the solution were taken at various time intervals and the amount of PKI was measured by the dissolution measurement assay described above. Representative results in FaSSIF solution are provided below in Table 30 and 31, where Table 30 provides data of concentration of crizotinib (mg/L) after 3, 40 and 80 minutes dissolution, whereas Table 31 provides data of % solubilized crizotinib after 40 minutes dissolution, the Area Under the Curve (AUC-mg/min/L) during 80 minutes dissolution and the AUC increase with stable, amorphous hybrid nanoparticles of the invention, compared to non-formulated crizotinib added to the solution (experiments 150-156).",
                                "Experiments 150-156 show that a solubility increase is obtained with compositions comprising stable, amorphous hybrid nanoparticles of the invention, with crizotinib, in particular crizotinib and a polymeric stabilizing and matrix-forming component, wherein a separate solubilizer is added to the composition. Particular improvements are achieved with the polymeric stabilizing and matrix-forming component polyvinylpyrrolidone K-30 (PVP 30K) and copolyvidone (Kollidon VA64). Further, improvements are achieved by the addition of a separate solubilizer added, wherein said solubilizer is selected from polyvinyl caprolactam-polyvinyl acetate-polyethylene glycol copolymer (Soluplus) and PEG-40 hydrogenated castor oil (Cremophor RH40).",
                                "**Example 11**",
                                "**Solubility at pH 6.5**",
                                "A number of experiments were carried out, wherein axitinib represented the PKI. The experiments were carried out by measuring concentration of PKI (mg/L) after 3, 40 and 80 minutes dissolution in a solution at about pH 6.5, namely FaSSIF (Fasted State Simulated Intestinal Fluid). Samples of the solution were taken at various time intervals and the amount of PKI was measured by the dissolution measurement assay described above. Representative results in FaSSIF solution are provided below in Table 32 and 33, where Table 32 provides data of concentration of axitinib (mg/L) after 3, 40 and 80 minutes dissolution, whereas Table 33 provides data of % solubilized axitinib after 40 minutes dissolution, the Area Under the Curve (AUC-mg/min/L) during 80 minutes dissolution and the AUC increase with stable, amorphous hybrid nanoparticles of the invention, compared to non-formulated axitinib added to the solution (experiments 157-163).",
                                "Experiments 157-163 show that a solubility increase is obtained with compositions comprising stable, amorphous hybrid nanoparticles of the invention, with axitinib, in particular axitinib and a polymeric stabilizing and matrix-forming component, wherein a separate solubilizer is added to the composition. Particular improvements are achieved with the polymeric stabilizing and matrix-forming component copolyvidone (Kollidon VA64) and hydroxypropyl methylcellulose acetate succinate (HPMC AS). Further, improvements are achieved by the addition of a separate solubilizer added, wherein said solubilizer is polyvinyl caprolactam-polyvinyl acetate-polyethylene glycol copolymer (Soluplus).",
                                "**Example 12**",
                                "**Solubility at pH 6.5**",
                                "A number of experiments were carried out, wherein vemurafenib represented the PKI. The experiments were carried out by measuring concentration of PKI (mg/L) after 3, 40 and 80 minutes dissolution in a solution at about pH 6.5, namely FaSSIF (Fasted State Simulated Intestinal Fluid). Samples of the solution were taken at various time intervals and the amount of PKI was measured by the dissolution measurement assay described above",
