Repository: boschresearch/Pap2Pat

# Pap2Pat Dataset

### File Schema

Every directory in `data` corresponds to one patent-paper pair and contains the full texts of both patent and paper, as well as the patent outlines. We include all information in JSON for programmatic parsing and Markdown for manual inspection.

```yaml
data/:
    paper_id-patent_id/:
        # Nested JSON format
        patent.json: JSON file containing patent metadata and full-text, as well as all outlines
        paper.json: JSON file containing paper metadata and full-text
        # Markdown format
        patent.md: patent full-text formatted in markdown
        paper.md: paper full-text formatted in markdown

File: Pap2Pat/data/W2166043488-US20140356443/patent.json (part 4 of 4)
{
                                "Representative results in FaSSIF solution are provided below in Table 34 and 35, where Table 34 provides data of concentration of vemurafenib (mg/L) after 3, 40 and 80 minutes dissolution, whereas Table 35 provides data of % solubilized vemurafenib after 40 minutes dissolution, the Area Under the Curve (AUC-mg/min/L) during 80 minutes dissolution and the AUC increase with stable, amorphous hybrid nanoparticles of the invention, compared to non-formulated vemurafenib added to the solution (experiments 164-170).",
                                "Experiments 164-170 show that a solubility increase is obtained with compositions comprising stable, amorphous hybrid nanoparticles of the invention, with vemurafenib, in particular vemurafenib and a polymeric stabilizing and matrix-forming component, wherein a separate solubilizer is added to the composition. Particular improvements are achieved with the polymeric stabilizing and matrix-forming component copolyvidone (Kollidon VA64) and cellulose acetate phthalate (CAP). Further, improvements are achieved by the addition of a separate solubilizer added, wherein said solubilizer is polyvinyl caprolactam-polyvinyl acetate-polyethylene glycol copolymer (Soluplus).",
                                "**Example 13**",
                                "**Dissolution Rate Measurement in Sink Conditions of Compositions of the Invention**",
                                "Dissolution measurement in sink conditions of compositions of the invention were measured in a method consisting of adding the wished amount of powder into a flow through cell system (SOTAX, Allschwill, Switzerland), mounting the cell onto its apparatus and then pumping the appropriate medium (typically FaSSIF, FeSSIF, SGF) through the powder. The temperature of the apparatus was set to 37\u00b0 C. The amount of powder added into the cell depends on drug load of the powder: The exact amount of powder was calculated from results obtained from drug load analysis of the powders.",
                                "Typically, 3.5 to 7 mg PKI was added into the flow through cell and a flow rate between 8 and 16 ml medium/min (preferably about 8 ml medium/min) was pumped through the powder. One ml samples of the medium passing through the cell were collected at predetermined times. These samples were analyzed by HPLC (e.g. C18 column Eclipse, 4.6 mm\u00d715 cm, 1 ml/min, detection 254-400 nm). Samples were taken after 0, 0.5, 1, 1.5, 2, 3, 4, 5, 6, 7, 8, 9, 10, 15, 20, 25, 30, 35 and 40 min from the moment the medium comes out from the flow through cell. The accumulated % solubilized of the amount of active substance added into the flow through cell was calculated and plotted against time (min). The initial slope (\u201cinitial dissolution rate\u201d) of the graph was estimated, as measured during 0 to 10 minutes, and taken as the dissolution rate of the material in sink condition at 37\u00b0 C. in the given dissolution medium.",
                                "Each experiment comprises a comparison between the PKI in raw form with compositions comprising stable, amorphous hybrid particles of the invention with the inhibitor and a representative polymeric stabilizing and matrix-forming component.",
                                "**Example 13.1**",
                                "**Dissolution Rate Measurement in Sink Conditions of Compositions of the Invention, Comprising Nilotinib HCl**",
                                "In experiments with nilotinib HCl, 4 mg was weighed in the flow through cell (experiment 500) and compared with stable, amorphous hybrid nanoparticles of the invention with nilotinib base and the polymeric stabilizing and matrix-forming component HPMCP HP55 (experiment 501). The results are depicted in Table 36 below.",
                                "Experiments 500-501 show that the initial dissolution rate of the stable, amorphous hybrid nanoparticles of the invention, with nilotinib base, is superior to the initial dissolution rate of nilotinib HCl in raw, crystalline form.",
                                "**Example 13.2**",
                                "**Dissolution Rate Measurement in Sink Conditions of Compositions of the Invention Comprising Erlotinib HCl**",
                                "In experiments with erlotinib HCl, 3.5 mg was weighed in the flow through cell (experiment 510) and compared with stable, amorphous hybrid nanoparticles of the invention with erlotinib HCl and the polymeric stabilizing and matrix-forming component HPMC AS (experiment 511). The results are depicted in Table 37 below.",
                                "Experiments 510-511 show that the initial dissolution rate of the compositions comprising stable, amorphous hybrid nanoparticles of the invention, with erlotinib HCl and the polymeric stabilizing and matrix-forming component HPMC AS, is superior to the initial dissolution rate of erlotinib HCl in raw, crystalline form.",
                                "**Example 13.3**",
                                "**Dissolution Rate Measurement in Sink Conditions of Compositions of the Invention Comprising Pazopanib HCl**",
                                "In experiments with pazopanib HCl, 3.5 mg was weighed in the flow through cell (experiment 520) and compared with stable, amorphous hybrid nanoparticles of the invention with pazopanib HCl and the polymeric stabilizing and matrix-forming component PVP90K (experiment 521). The results are depicted in Table 38 below.",
                                "Experiments 520-521 show that the initial dissolution rate of the compositions comprising stable, amorphous hybrid nanoparticles of the invention, with pazopanib HCl and the polymeric stabilizing and matrix-forming component PVP90K, is superior to the initial dissolution rate of pazopanib HCl in raw, crystalline form.",
                                "**Example 13.4**",
                                "**Dissolution Rate Measurement in Sink Conditions of Compositions of the Invention Comprising Lapatinib Ditosylate**",
                                "In experiments with lapatinib ditosylate, 4 mg was weighed in the flow through cell (experiment 530) and compared with stable, amorphous hybrid nanoparticles of the invention with lapatinib base and the polymeric stabilizing and matrix-forming component HPC If (experiment 531). The results are depicted in Table 39 below.",
                                "Experiments 530-531 show that the initial dissolution rate of the compositions comprising stable, amorphous hybrid nanoparticles of the invention, with lapatinib base and the polymeric stabilizing and matrix-forming component HPC If, is superior to the initial dissolution rate of lapatinib ditosylate in raw, crystalline form.",
                                "**Example 13.5**",
                                "**Dissolution Rate Measurement in Sink Conditions of Compositions of the Invention Comprising Gefitinib**",
                                "In experiments with gefitinib, 3.5 mg was weighed in the flow through cell (experiment 540) and compared with stable, amorphous hybrid nanoparticles of the invention with gefitinib and the polymeric stabilizing and matrix-forming component HPMCP HP55 (experiment 541). The results are depicted in Table 40 below.",
                                "Experiments 540-541 show that the initial dissolution rate of the compositions comprising stable, amorphous hybrid nanoparticles of the invention, with gefitinib and the polymeric stabilizing and matrix-forming component HPMCP HP55, is superior to the initial dissolution rate of the gefinib in raw, crystalline form.",
                                "**Example 13.6**",
                                "**Dissolution Rate Measurement in Sink Conditions of Compositions of the Invention Comprising Dasatinib**",
                                "In experiments with dasatinib, 3.5 mg was weighed in the flow through cell (experiment 550) and compared with stable, amorphous hybrid nanoparticles of the invention with dasatinib and the polymeric stabilizing and matrix-forming component copolyvidon-Kollidon VA64 (experiment 551). The results are depicted in Table 41 below.",
                                "Experiments 550-551 show that the initial dissolution rate of the compositions comprising stable, amorphous hybrid of the invention, with dasatinib and the polymeric stabilizing and matrix-forming component copolyvidon (Kollidon VA64), is superior to the initial dissolution rate of the dasatinib raw, crystalline form.",
                                "**Example 13.7**",
                                "**Dissolution Rate Measurement in Sink Conditions of Compositions the Invention Comprising Sorafenib Tosylate**",
                                "In experiments with sorafenib tosylate, 3.5 mg was weighed in the flow through cell (experiment 560) and compared with stable, amorphous hybrid nanoparticles of the invention with sorafenib tosylate and the polymeric stabilizing and matrix-forming component HPMCP HP55 (experiment 561). The results are depicted in Table 42 below.",
                                "Experiments 560-561 show that the initial dissolution rate of the compositions comprising stable, amorphous hybrid nanoparticles of the invention, with sorafenib tosylate and the polymeric stabilizing and matrix-forming component HPMCP HP55, is superior to the initial dissolution rate of sorafenib tosylate in raw, crystalline form.",
                                "**Example 13.8**",
                                "**Dissolution Rate Measurement in Sink Conditions of Compositions of the Invention Comprising Crizotinib**",
                                "In experiments with crizotinib, 3.5 mg was weighed in the flow through cell (experiment 570) and compared with stable, amorphous hybrid nanoparticles of the invention with crizotinib and the polymeric stabilizing and matrix-forming component PVP 30K (experiment 571). The results are depicted in Table 43 below.",
                                "Experiments 570-571 show that the initial dissolution rate of the compositions comprising stable, amorphous hybrid nanoparticles of the invention, with crizotinib and the polymeric stabilizing and matrix-forming component PVP 30K, is superior to the initial dissolution rate of crizotinib in raw, crystalline form.",
                                "**Example 13.9**",
                                "**Dissolution Rate Measurement in Sink Conditions of Compositions of the Invention Comprising Axitinib**",
                                "In experiments with axitinib, 3.5 mg was weighed in the flow through cell (experiment 580) and compared with stable, amorphous hybrid nanoparticles of the invention with axitinib and the polymeric stabilizing and matrix-forming component Kollidon VA64 (experiment 581) or HPMC AS (experiment 582). The results are depicted in Table 44 below.",
                                "Experiments 580-582 show that the initial dissolution rate of the compositions comprising stable, amorphous hybrid nanoparticles of the invention, with axitinib and the polymeric stabilizing and matrix-forming component Kollidon VA64 or HPMC AS, is superior to the initial dissolution rate of axitinib in raw, crystalline form.",
                                "**Example 13.10**",
                                "**Dissolution Rate Measurement in Sink Conditions of Compositions of the Invention Comprising Vemurafenib**",
                                "In experiments with vemurafenib, 3.5 mg was weighed in the flow through cell (experiment 590) and compared with stable, amorphous hybrid nanoparticles of the invention with vemurafenib and the polymeric stabilizing and matrix-forming component Kollidon VA64 (experiment 591) or CAP (experiment 592). The results are depicted in Table 45 below.",
                                "Experiments 590-592 clearly shows that the initial dissolution rate of the compositions comprising stable, amorphous hybrid nanoparticles of the invention, with vemurafenib and the polymeric stabilizing and matrix-forming component Kollidon VA64 or CAP, is superior to the initial dissolution rate of vemurafenib in raw, crystalline form.",
                                "**Example 14**",
                                "**In Vivo Measurement of Plasma Levels after Oral Administration of Compositions of the Invention**",
                                "Groups of four beagle dogs received single oral doses (5 mg/kg) of capsule compositions comprising stable, amorphous hybrid nanoparticles of the invention with nilotinib base and either of the polymeric stabilizing and matrix-forming components PVAP or HPMCP HP55, optionally with addition of the solubilizer polyvinyl caprolactam-polyvinyl acetate-polyethylene glycol copolymer, and compared with a marketed formulation comprising nilotinib HCl. The stable, amorphous hybrid nanoparticles tested are as set out in experiments 146-149, in Example 9. The stomach contents of the dogs were either neutralized with a sodium bicarbonate solution 5 min prior to capsule dosing or acidified with an HCl-KCl buffer 10 min prior to dose. One group of dogs also received a single iv dose (1 mg/kg) of nilotinib. Plasma levels of nilotinib were determined with a selective LC-MS/MS method. There were no side-effects observed in any animal studied.",
                                "**Results and Conclusions**",
                                "Mean\u00b1SEM plasma concentration-time profiles of nilotinib base are shown in FIGS. 22-25, and pharmacokinetic parameters and results are displayed in Tables 46A and 46B.",
                                "Outliers were calculated and excluded based on if one value is a significant outlier from the rest at 95% confidence intervals (alpha=5%) according to Grubb's test. The critical Z value for the Grubb's test at the 95% confidence interval with n=4 is 1.48. Z=(Mean-Questionable value)/SD",
                                "Values are given as Mean\u00b1SD, except for T \u00bd of the Marketed nilotinib formulation given too acid stomach where only two values were obtained.",
                                "Intravenous (IV) data were obtained by constant rate IV infusion of 1 mg/kg, of a solution of Nilotinib at 0.2 mg/mL, in a 10% HP\u03b2CD, pH adjustment to pH 3.3 to 3.5. Co: 511\u00b146 ng/mL; T \u00bd:3.3\u00b11.8 hr; AUC0-24 hr: 1000\u00b1300 ng*hr/mL",
                                "**Values are Given as Mean\u00b1SD**",
                                "Intravenous (IV) data were obtained by constant rate IV infusion of 1 mg/kg, of a solution of Nilotinib at 0.2 mg/mL, in a 10% HP\u03b2CD, pH adjustment to pH 3.3 to 3.5. Co: 511\u00b146 ng/mL; T \u00bd:3.3\u00b11.8 hr; AUC0-24 hr: 1000\u00b1300 ng*hr/mL.",
                                "The marketed nilotinib formulation administrated to an acidified stomach showed plasma levels about 2 times higher than those after the same formulation administered to a neutralized stomach. Both formulations comprising stable, amorphous hybrid nanoparticles of the invention with nilotinib base with PVAP and HPMCP HP55 as polymeric stabilizing and matrix-forming components showed significant improvements in plasma exposure, with plasma levels about 2-fold higher than those of the marketed formulation given to an acidified stomach. In addition, combining stable, amorphous hybrid nanoparticles produced by the methods of the invention could give a plasma exposure that is be more or less independent of stomach pH.",
                                "Further improvements in oral availability were observed when formulations with stable, amorphous hybrid nanoparticles of the invention were combined with the solubilizer polyvinyl caprolactam-polyvinyl acetate-polyethylene glycol copolymer. Thus, compositions of the invention with nilotinib base with PVAP and HPMCP HP55 as polymeric stabilizing and matrix-forming components, where the solubilizer polyvinyl caprolactam-polyvinyl acetate-polyethylene glycol copolymer was added and administered to an acidified stomach resulted in plasma levels 2.3- to 3.1-fold higher than those of the marketed formulation. In this study, high oral bioavailability was achieved with stable, amorphous hybrid nanoparticles of the invention with nilotinib base with HPMCP HP55 as polymeric stabilizing and matrix-forming components, where the solubilizer polyvinyl caprolactam-polyvinyl acetate-polyethylene glycol copolymer was added (I/P+S) and administrated to neutralized stomach contents. In this case the exposure increased about 7-fold over that of the marketed oral formulation administered under the same neutralized conditions. Highest bioavalability, 36\u00b124%, in this study was achieved when stable, amorphous hybrid nanoparticles of the invention with nilotinib base with PVAP as polymeric stabilizing and matrix-forming component was administered to a neutralized stomach. However, this study leg was also accompanied with the highest standard deviation in the study.",
                                "There was an improvement in the in vivo performance of the compositions of the present invention with of nilotinib stable, amorphous hybrid nanoparticles, that are based on improving absorption and bioavailability by optimization of the solid state properties of the dosage form. The results of the in vivo study in dogs may predict similar absorption properties of stable, amorphous hybrid nanoparticles of the invention, in patients, as there appears to be a close correlation in dog-human gastrointestinal drug absorption processes (Persson, E. M. et al. Pharm. Res. 2005, 22, 2141-2151). The stable, amorphous hybrid nanoparticles of the invention, with advantageous absorption properties, also predict that the oral doses used in clinical practice today may be lowered. Furthermore, the stable, amorphous hybrid nanoparticles of the invention may cause less pH-dependency in the absorption and bioavailability of PKIs.",
                                "**Example 15**",
                                "**Measurement of Degree/Level of Stability of Compositions with Hybrid Nanoparticles of the Invention**",
                                "In stability tests of compositions comprising hybrid nanoparticles of the invention, it was shown that particles were stable over at least 11 months at room temperature (18-25\u00b0 C.), as measured by X-Ray powder diffraction and dissolution rate by measurement of AUC.",
                                "In series of experiments with stable, amorphous hybrid nanoparticles comprising nilotinib and HPMCP HP55 produced by the methods of the invention, the resulting particles provided stable, amorphous hybrid nanoparticles at 40% drug load (I/P nilotinib base/HPMCP HP55: exp 146), as measured by XRPD as well as dissolution rate by measurement of AUC. The material showed one glass transition temperature at ca 127\u00b0 C., which indicate a single amorphous phase with inherent stability. Partially crystalline batches also processed similar inherent stability. 6 months storage at room temperature (18-25\u00b0 C.) of partly crystalline hybrid nanoparticles at 40% drug load, I/P nilotinib base/HPMCP HP55, did not show any signs of physical instability.",
                                "Thermalgravimetric analysis provided a mass loss of 1.7% from ambient temperature to 120\u00b0 C.",
                                "Dynamic vapor absorption analysis at 25\u00b0 C. gave a relative mass increase of ca 7% from 0 to 90% RH (Three cycles from 0 to 90% RH, did not induce a phase change).",
                                "The high glass transition temperature, 1.7% mass loss from ambient temperature to 120\u00b0 C. and moderate hygrospopicity propose an inherent stability. This is supported by stability testing of several batches at various conditions. The longest stability point is 12 months at room temperature (18-25\u00b0 C.). No batches or conditions have shown any signs of physical instability (FIG. 27).",
                                "Modulated Differential Scanning Calorimetry (mDSC)",
                                "Modulated Differential Scanning Calorimetry (mDSC) analysis was run on a TA Instruments Model Q200 (New Castle, USA), equipped with a RC90 refrigerated cooling system (Home Automation, New Orleans, USA). Samples were weighed to 7\u00b12 mg in Tzero Low-mass aluminum pans and sealed with Tzero lids. They were then heated at a heating rate of 3\u00b0 C./min from 0 to 170\u00b0 C. with conventional modulation temperature amplitude of 1\u00b0 C. and a modulation period of 40 seconds. Ultra-high purity nitrogen was used as purge gas at a flow rate of 50 mL/min. All data analyses were performed using TA Universal Analysis software, version 4.7A. Cell constant and temperature calibrations were conducted with the use of an indium standard prior to instrument operation. DSC results were evaluated in terms of both forward and reverse components of heat flow.",
                                "Thermogravimetry (TG) was performed on a Seiko TG/DTA 6200 and open 90 \u03bcl Pt-pans with ca 10 to 20 mg of sample and a nitrogen flow of 200 mL/min. The temperature program was ambient (20\u00b0 C.) to 400\u00b0 C. with a heating rate of 10\u00b0 C./min. A blank was subtracted and the TG data was normalized with respect to sample size and analyzed using the Muse Standard Analysis software, version 6.1 U.",
                                "**Dynamic Vapour Sorption (DVS)**",
                                "The hygroscopicity of the samples was studied by Dynamic Vapor Sorption Gravimetry (DVS), using a DVS-1 (Surface Measurement Ltd., UK). Approximately 10 mg of the substance was weighed into a glass cup. The relative weight was recorded at 20 second interval when the target relative humidity (RH) over the sample was increased stepwise from 0% to 90%, and then similarly decreased back to 0% RH, with 10% RH per step. Each sample was run in three consecutive full cycles. The condition to proceed to the next level of RH was a weight change below or equal to 0.002% within 15 minutes, with a maximum total time per step of 24 hours. Due to slow equilibration in experiments of this type, the numbers obtained should be regarded as lower estimates of water uptake. The temperature was kept at 25\u00b0 C.",
                                "**X-Ray Powder Diffraction (XRPD)**",
                                "XRD experiments were run on an X'Pert Pro diffractometer (PANanalytical, Almelo, Netherlands) set in Bragg-Brentano geometry. The diffractometer was equipped with 20 \u03bcm nickel filter and an X'Celerator RTMS detector with an active length of 2.122\u00b0 2\u03b8. A representative sample was placed on a zero background quarts single crystal specimen support (Siltronix, Archamps, France). Experiments were run using Cu K\u03b1 radiation (45 kV and 40 mA) at ambient temperature and humidity. Scans were run in continuous mode in the range 4.5-40\u00b0 2\u03b8 using automatic divergence and anti-scatter slits with observed length of 10 mm, a common counting time of 299.72 seconds, and step size of 0.0167\u00b0 2\u03b8. Data collection was done using the application software X'Pert Data Collector V.2.2j and instrument control software V.2.1E, while pattern analysis was done using X'Pert Data Viewer V.1.2c (all software being from PANanalytical, Almelo, Netherlands).",
                                "**Dissolution Rate by Measurement of AUC**",
                                "The stable hybrid nanoparticles described in Exp 171 & Exp172 (I/P) as set out below, were produced according to Exp 148, with nilotinib base, HPMCP HP55 and stored at room temperature for 11 months. The non-sink dissolution rate was tested at different different time points and the results are presented in Table 47 and FIG. 26. Polyvinyl caprolactam-polyvinyl acetate-polyethylene glycol copolymer was added to enhance solubility. A comparison of the AUC over 80 minutes show clearly that the dissolution rate profile of the particles is practically unchanged after 11 months storage, e.g. the ratio between the AUC of particles produced and tested, compared to particles produced, tested and stored for 11 months is over 97%."
                            ],
                            "subsections": [],
                            "outline_long": [
                                "conduct experiments with sorafenib tosylate",
                                "measure concentration of PKI after 3, 40, and 80 minutes dissolution",
                                "describe dissolution measurement assay",
                                "provide results in FaSSIF solution",
                                "show solubility increase with compositions",
                                "describe polymeric stabilizing and matrix-forming component",
                                "add separate solubilizer to composition",
                                "provide data of concentration of sorafenib",
                                "provide data of % solubilized sorafenib",
                                "provide data of AUC-mg/min/L during 80 minutes dissolution",
                                "provide data of AUC increase of compositions",
                                "describe experiments 138-141",
                                "show solubility increase with dasatinib",
                                "describe polymeric stabilizing and matrix-forming component HPMCP HP55",
                                "add separate solubilizer Soluplus",
                                "describe experiments 142-145",
                                "conduct experiments with nilotinib base",
                                "measure concentration of PKI after 3, 40, and 80 minutes dissolution",
                                "provide results in FaSSIF solution",
                                "show solubility increase with compositions",
                                "describe polymeric stabilizing and matrix-forming component",
                                "add separate solubilizer to composition",
                                "conduct experiments with crizotinib",
                                "measure concentration of PKI after 3, 40, and 80 minutes dissolution",
                                "provide results in FaSSIF solution",
                                "show solubility increase with compositions",
                                "introduce dissolution rate measurement",
                                "compare dasatinib with hybrid nanoparticles",
                                "show superior dissolution rate",
                                "introduce sorafenib tosylate measurement",
                                "compare sorafenib tosylate with hybrid nanoparticles",
                                "show superior dissolution rate",
                                "introduce crizotinib measurement",
                                "compare crizotinib with hybrid nanoparticles",
                                "show superior dissolution rate",
                                "introduce axitinib measurement",
                                "compare axitinib with hybrid nanoparticles",
                                "show superior dissolution rate",
                                "introduce vemurafenib measurement",
                                "compare vemurafenib with hybrid nanoparticles",
                                "show superior dissolution rate",
                                "introduce in vivo measurement",
                                "describe oral administration",
                                "describe plasma level measurement",
                                "present results",
                                "calculate outliers",
                                "present pharmacokinetic parameters",
                                "compare formulations",
                                "show improved bioavailability",
                                "introduce stability measurement",
                                "describe X-ray powder diffraction",
                                "describe thermalgravimetric analysis",
                                "describe dynamic vapor sorption",
                                "describe modulated differential scanning calorimetry",
                                "describe X-ray powder diffraction"
                            ],
                            "num_characters": 28101,
                            "outline_medium": [
                                "conduct experiments with sorafenib tosylate",
                                "measure concentration of PKI after 3, 40, and 80 minutes dissolution",
                                "provide representative results in FaSSIF solution",
                                "show solubility increase with compositions comprising stable, amorphous hybrid nanoparticles",
                                "achieve particular improvements with HPMCP HP55",
                                "achieve further improvements with Soluplus",
                                "conduct experiments with nilotinib base",
                                "measure concentration of PKI after 3, 40, and 80 minutes dissolution",
                                "provide representative results in FaSSIF solution",
                                "show solubility increase with compositions comprising stable, amorphous hybrid nanoparticles",
                                "achieve particular improvements with PVP 30K and Kollidon VA64",
                                "achieve further improvements with Soluplus and Cremophor RH40",
                                "conduct experiments with crizotinib, axitinib, vemurafenib, and other PKIs",
                                "introduce dissolution rate measurement",
                                "compare dasatinib raw form with hybrid nanoparticles",
                                "compare sorafenib tosylate raw form with hybrid nanoparticles",
                                "compare crizotinib raw form with hybrid nanoparticles",
                                "compare axitinib raw form with hybrid nanoparticles",
                                "compare vemurafenib raw form with hybrid nanoparticles",
                                "describe in vivo measurement of plasma levels",
                                "present results and conclusions of in vivo study",
                                "describe measurement of degree of stability of compositions",
                                "present results of stability tests",
                                "describe modulated differential scanning calorimetry",
                                "describe thermogravimetry",
                                "describe dynamic vapor sorption",
                                "describe X-ray powder diffraction and dissolution rate measurement"
                            ],
                            "outline_short": [
                                "conduct experiments with sorafenib tosylate",
                                "measure concentration of PKI after dissolution",
                                "provide results in FaSSIF solution",
                                "show solubility increase with compositions",
                                "achieve improvements with HPMCP HP55 and Soluplus",
                                "compare to non-formulated sorafenib tosylate",
                                "present dissolution rate measurements",
                                "compare dissolution rates of compositions with different components",
                                "describe in vivo measurement of plasma levels",
                                "present results and conclusions of in vivo study",
                                "measure stability of compositions with hybrid nanoparticles",
                                "describe methods for measuring stability",
                                "present results of stability tests"
                            ]
                        }
                    ],
                    "outline_long": [
                        "introduce compositions comprising stable, amorphous hybrid nanoparticles",
                        "describe production method of stable, amorphous hybrid nanoparticles",
                        "describe dissolution measurement assay",
                        "provide examples of experiments with different protein kinase inhibitors",
                        "present results of experiments in tables",
                        "draw conclusions from experiments"
                    ],
                    "num_characters": 3139,
                    "outline_medium": [
                        "introduce compositions comprising stable, amorphous hybrid nanoparticles",
                        "describe production method of stable, amorphous hybrid nanoparticles",
                        "outline dissolution measurement assay"
                    ],
                    "outline_short": [
                        "describe compositions of stable, amorphous hybrid nanoparticles"
                    ]
                }
            ],
            "outline_long": [],
            "num_characters": 0,
            "outline_medium": [],
            "outline_short": []
        }
    ],
    "claims": [
        "1. A pharmaceutical composition comprising stable, amorphous hybrid nanoparticles of at least one protein kinase inhibitor and at least one polymeric stabilizing and matrix-forming component; which composition optionally further comprises at least one pharmaceutically acceptable solubilizer.",
        "2. The composition of claim 1, which composition further comprises at least one pharmaceutically acceptable solubilizer.",
        "3. The composition of claim 1, wherein said solubilizer is present separated from the hybrid nanoparticles in the composition.",
        "4. The composition according to claim 1, wherein said solubilizer is distributed to the surface of the hybrid nanoparticles.",
        "5. The composition according to claim 1, wherein said composition provides an increased dissolution rate, compared to the dissolution rate of said protein kinase inhibitor in raw, crystalline form.",
        "6. The composition of claim 5, wherein said dissolution rate is measured by a flow through cell system.",
        "7. The composition of claim 5, wherein said dissolution rate is measured within the initial 0 to 10 minutes of dissolution.",
        "8. The composition according to claim 5, wherein said increased dissolution rate is measured in a solution as dissolution rate ratio of said hybrid nanoparticles comprising said protein kinase inhibitor; and said protein kinase inhibitor in raw, crystalline form.",
        "9. The composition of claim 8, wherein said ratio is from about 1.5:1 to about 500:1, such as from about 10:1 to about 30:1.",
        "10. The composition according to claim 5, wherein said dissolution rate is measured in a solution with intestinal pH, such as FaSSIF or FeSSIF.",
        "11. The composition according to claim 5, wherein said dissolution rate is measured in a solution with gastric pH, such as SGF.",
        "12. The composition according to claim 1, which provides a solubility increase of inhibitor in a solution, said increase measured as the area under the curve (AUC) during about from 40 minutes to about 90 minutes, in said solution as compared with the AUC of inhibitor in raw, crystalline form.",
        "13. The composition of claim 12, wherein said increase is from about 2:1 to about 10 000:1, wherein 1 represents AUC of inhibitor in raw, crystalline form.",
        "14. The composition according to claim 12, wherein said increase is measured in a solution with intestinal pH, such as FaSSIF or FeSSIF.",
        "15. The composition of claim 12, wherein said increase is measured in a solution with gastric pH, such as SGF.",
        "16. The composition according to claim 1, wherein said stable, amorphous hybrid nanoparticles are characterized by providing an amorphous powder X-ray diffraction pattern.",
        "17. The composition according to claim 1, wherein the dissolution rate of said stable, amorphous hybrid nanoparticles remain stable to at least about 90%, after 9 months of storage or more, at room temperature.",
        "18. The composition according to claim 1, wherein said polymeric stabilizing and matrix-forming component is selected from methyl cellulose, hydroxyethyl cellulose, hydroxypropyl cellulose, hydroxypropyl methylcellulose, hydroxypropyl methylcellulose acetate succinate, hydroxypropyl methylcellulose phthalate, polyvinylpyrrolidone, polyvinyl acetate phthalate, copolyvidone, crospovidon, methacrylic acid and ethylacrylate copolymer, methacrylate acid and methyl methacrylate copolymer, polyethylene glycol, DL lactide/glycolide copolymer, poly DL-lactide, cellulose acetate phthalate, carbomer homopolymer Type A, carbomer homopolymer Type B, aminoalkyl methacrylate copolymers and poloxamers.",
        "19. The composition according to claim 1, wherein said polymeric stabilizing and matrix-forming component is selected from hydroxypropyl methylcellulose phthalate, hydroxypropyl cellulose, copolyvidon, hydroxypropyl methylcellulose acetate succinate, polyvinyl acetate phthalate, cellulose acetate phthalate and polyvinylpyrrolidone.",
        "20. The composition according to claim 1, wherein said solubilizer is selected from polyvinyl caprolactam-polyvinyl acetate-polyethylene glycol copolymer, d-\u03b1-tocopherol acid polyethylene glycol 1000 succinate and a hydrogenated castor oil, such as PEG-40 hydrogenated castor oil or PEG-35 hydrogenated castor oil.",
        "21. The composition according to claim 1, wherein, said solubilizer is polyvinyl caprolactam-polyvinyl acetate-polyethylene glycol copolymer.",
        "22. The composition according to claim 1, wherein said inhibitor is a tyrosine kinase inhibitor selected from the group consisting of lapatinib, pazopanib, nilotinib, erlotinib, dasatinib, gefitinib, sorafenib axitinib, crizotinib and vemurafenib; or salts or hydrates or solvates thereof, or combinations thereof.",
        "23. The composition according to claim 1, wherein said inhibitor is nilotinib; and said polymeric stabilizing and matrix-forming component is hydroxypropyl methylcellulose phthalate or polyvinyl acetate phthalate.",
        "24. The composition according to claim 1, wherein said inhibitor is nilotinib; said polymeric stabilizing and matrix-forming component is hydroxy propyl methyl cellulose phthalate or polyvinyl acetate phthalate; and said solubilizer is polyvinyl caprolactam-polyvinyl acetate-polyethylene glycol copolymer or d-\u03b1-tocopherol acid polyethylene glycol 1000 succinate.",
        "25. The composition according to claim 1, wherein said inhibitor is erlotinib, and said polymeric stabilizing and matrix-forming component is hydroxypropyl methylcellulose acetate succinate.",
        "26. The composition according to claim 1, wherein said inhibitor is erlotinib; said polymeric stabilizing and matrix-forming component is hydroxypropyl methylcellulose acetate succinate; and said solubilizer is polyvinyl caprolactam-polyvinyl acetate-polyethylene glycol copolymer or d-\u03b1-tocopherol acid polyethylene glycol 1000 succinate.",
        "27. The composition according to claim 1, wherein said inhibitor is pazopanib; and said polymeric stabilizing and matrix-forming component is polyvinylpyrrolidone.",
        "28. The composition according to claim 1, wherein said inhibitor is pazopanib; said polymeric stabilizing and matrix-forming component is polyvinylpyrrolidone; and said solubilizer is polyvinyl caprolactam-polyvinyl acetate-polyethylene glycol copolymer or d-\u03b1-tocopherol acid polyethylene glycol 1000 succinate.",
        "29. The composition according to claim 1, wherein said inhibitor is lapatinib; and said polymeric stabilizing and matrix-forming component is hydroxypropyl cellulose.",
        "30. The composition according to claim 1, wherein said inhibitor is lapatinib; said polymeric stabilizing and matrix-forming component is hydroxypropyl cellulose; and said solubilizer is polyvinyl caprolactam-polyvinyl acetate-polyethylene glycol copolymer or d-\u03b1-tocopherol acid polyethylene glycol 1000 succinate.",
        "31. The composition according to claim 1, wherein said inhibitor is gefitinib; and said polymeric stabilizing and matrix-forming component is hydroxy propyl methylcellulose phthalate or polyvinyl acetate phthalate or polyvinylpyrrolidone.",
        "32. The composition according to claim 1, wherein said inhibitor is gefitinib; said polymeric stabilizing and matrix-forming component is hydroxypropyl methylcellulose phthalate or polyvinyl acetate phthalate or polyvinylpyrrolidone; and said solubilizer is polyvinyl caprolactam-polyvinyl acetate-polyethylene glycol copolymer.",
        "33. The composition according to claim 1, wherein said inhibitor is dasatinib; and said polymeric stabilizing and matrix-forming component is copolyvidone.",
        "34. The composition according to claim 1, wherein said inhibitor is dasatinib; said polymeric stabilizing and matrix-forming component is copolyvidone; and said solubilizer is polyvinyl caprolactam-polyvinyl acetate-polyethylene glycol copolymer.",
        "35. The composition according to claim 1, wherein said inhibitor is sorafenib; and said polymeric stabilizing and matrix-forming component is hydroxypropyl methylcellulose phthalate.",
        "36. The composition according to claim 1, wherein said inhibitor is sorafenib; said polymeric stabilizing and matrix-forming component is hydroxypropyl methylcellulose phthalate; and said solubilizer is polyvinyl caprolactam-polyvinyl acetate-polyethylene glycol copolymer.",
        "37. The composition according to claim 1, wherein said inhibitor is nilotinib base; and said polymeric stabilizing and matrix-forming component is hydroxypropyl methylcellulose phthalate or polyvinyl acetate phthalate.",
        "38. The composition according to claim 1, wherein said inhibitor is nilotinib base; said polymeric stabilizing and matrix-forming component is hydroxypropyl methylcellulose phthalate or polyvinyl acetate phthalate; and said solubilizer is polyvinyl caprolactam-polyvinyl acetate-polyethylene glycol copolymer.",
        "39. The composition according to claim 1, wherein said inhibitor is axitinib; and said polymeric stabilizing and matrix-forming component is copolyvidone or hydroxypropyl methylcellulose acetate succinate.",
        "40. The composition according to claim 1, wherein said inhibitor is axitinib; said polymeric stabilizing and matrix-forming component is copolyvidone or hydroxypropyl methylcellulose acetate succinate; and said solubilizer is polyvinyl caprolactam-polyvinyl acetate-polyethylene glycol copolymer.",
        "41. The composition according to claim 1, wherein said inhibitor is crizotinib; and said polymeric stabilizing and matrix-forming component is copolyvidone or polyvinylpyrrolidone.",
        "42. The composition according to claim 1, wherein said inhibitor is crizotinib; said polymeric stabilizing and matrix-forming component is copolyvidone or polyvinylpyrrolidone; and said solubilizer is polyvinyl caprolactam-polyvinyl acetate-polyethylene glycol copolymer or PEG-40 hydrogenated castor oil.",
        "43. The composition according to claim 1, wherein said inhibitor is vemurafenib; and said polymeric stabilizing and matrix-forming component is copolyvidone or cellulose acetate phthalate.",
        "44. The composition according to claim 1, wherein said inhibitor is vemurafenib; said polymeric stabilizing and matrix-forming component is copolyvidone or cellulose acetate phthalate; and said solubilizer is polyvinyl caprolactam-polyvinyl acetate-polyethylene glycol.",
        "45. The composition according to claim 1, wherein said stable, amorphous hybrid nanoparticles has an average particle diameter size of less than about 1000 nm.",
        "46. The composition of claim 45, wherein said particle diameter size is less than about 500 nm, preferably less than 250 nm.",
        "47. The composition according to claim 1, wherein said protein kinase inhibitor is partially released from the composition, at a pH of from about 1 to about 2, preferably at about pH 1.4.",
        "48. A composition according to claim 1, for use in therapy.",
        "49. A composition according to claim 1, for use in the treatment of proliferative disorders.",
        "50. The composition for use, according to claim 49, wherein said proliferative disorder is selected from tumours and cancers.",
        "51. The composition for use, according to claim 49, wherein said proliferative disorder is selected from neurofibromatosis, tuberous sclerosis, hemangiomas and lymphangiogenesis, cervical, anal and oral cancers, eye or ocular cancer, stomach cancer, colon cancer, bladder cancer, rectal cancer, liver cancer, pancreas cancer, lung cancer, breast cancer, cervix uteri cancer, corpus uteri cancer, ovary cancer, prostate cancer, testis cancer, renal cancer, brain cancer, cancer of the central nervous system, head and neck cancer, throat cancer, skin melanoma, acute lymphocytic leukemia, acute myelogenous leukemia, Ewing's Sarcoma, Kaposi's Sarcoma, basal cell carcinoma and squamous cell carcinoma, small cell lung cancer, choriocarcinoma, rhabdomyosarcoma, angiosarcoma, hemangioendothelioma, Wilms Tumor, neuroblastoma, mouth/pharynx cancer, esophageal cancer, larynx cancer, lymphoma, multiple myeloma; cardiac hypertrophy, age-related macular degeneration and diabetic retinopathy.",
        "52. The composition for use, according to claim 49, wherein said composition is provided during food intake.",
        "53. A method of treating proliferative disorder in a patient in need thereof, comprising administering a therapeutically effective amount of a composition according to claim 1.",
        "54. The method of claim 53, wherein said proliferative disorder is selected from tumours and cancers.",
        "55. The method of claim 53, wherein said proliferative disorder is selected from neurofibromatosis, tuberous sclerosis, hemangiomas and lymphangiogenesis, cervical, anal and oral cancers, eye or ocular cancer, stomach cancer, colon cancer, bladder cancer, rectal cancer, liver cancer, pancreas cancer, lung cancer, breast cancer, cervix uteri cancer, corpus uteri cancer, ovary cancer, prostate cancer, testis cancer, renal cancer, brain cancer, cancer of the central nervous system, head and neck cancer, throat cancer, skin melanoma, acute lymphocytic leukemia, acute myelogenous leukemia, Ewing's Sarcoma, Kaposi's Sarcoma, basal cell carcinoma and squamous cell carcinoma, small cell lung cancer, choriocarcinoma, rhabdomyosarcoma, angiosarcoma, hemangioendothelioma, Wilms Tumor, neuroblastoma, mouth/pharynx cancer, esophageal cancer, larynx cancer, lymphoma, multiple myeloma; cardiac hypertrophy, age-related macular degeneration and diabetic retinopathy.",
        "56. The method of claim 54, wherein said composition is provided during food intake.",
        "57. Stable, amorphous hybrid nanoparticles, comprising at least one protein kinase inhibitor and at least one polymeric stabilizing and matrix-forming component, as defined in claim 1."
    ]
}
